Repository: ZBT-Tools/ContactResistanceAnalysis

File: ECR_data/CSV/0011 GDL30 mN.csv
Gesamtwiderstand @5bar [mOhm*cm2]	Bulkwiderstand @5bar [mOhm*cm2]	Durchgangswiderstand @5bar [mOhm*cm2]	Kontaktwiderstand @5bar [mOhm*cm2]	Korrekturwert GDL @5bar/cycle [mOhm*cm2]	Gesamtwiderstand @10bar [mOhm*cm2]	Bulkwiderstand @10bar [mOhm*cm2]	Durchgangswiderstand @10bar [mOhm*cm2]	Kontaktwiderstand @10bar [mOhm*cm2]	Korrekturwert GDL @10bar/cycle [mOhm*cm2]	Gesamtwiderstand @20bar [mOhm*cm2]	Bulkwiderstand @20bar [mOhm*cm2]	Durchgangswiderstand @20bar [mOhm*cm2]	Kontaktwiderstand @20bar [mOhm*cm2]	Korrekturwert GDL @20bar/cycle [mOhm*cm2]	Gesamtwiderstand @30bar [mOhm*cm2]	Bulkwiderstand @30bar [mOhm*cm2]	Durchgangswiderstand @30bar [mOhm*cm2]	Kontaktwiderstand @30bar [mOhm*cm2]	Korrekturwert GDL @30bar/cycle [mOhm*cm2]
430.59602671	3.50590868	418.20663785	207.35036459	13.71092366															
415.77328829	1.7420045	403.38389944	200.82094747	13.71092366															
407.7439775	1.16182	395.35458865	197.09638432	13.71092366															
398.44321036	0.88167959	386.0538215	192.58607096	13.71092366															
					257.64419634	3.69354371	248.61494008	122.46069819	9.99237692										
					252.94817625	1.76371125	243.91891999	121.07760437	9.99237692										
					249.5989725	1.180745	240.56971624	119.69448562	9.99237692										
					246.04001001	0.86747874	237.01075375	118.07163751	9.99237692										
										141.12009902	3.48122124	134.66776795	65.59327335	7.14057971					
										139.3612875	1.74396375	132.90895643	65.58249634	7.14057971					
										138.24551618	1.21693629	131.79318511	65.28812441	7.14057971					
										137.06130128	0.87118372	130.60897021	64.86889325	7.14057971					
															100.71837618	3.52319214	95.45397317	45.96539051	5.82593933
															99.76863375	1.76371125	94.50423074	46.37025975	5.82593933
															99.20319797	1.22352318	93.93879496	46.35763589	5.82593933
															98.50644447	0.86686156	93.24204146	46.18758995	5.82593933
404.73385427	3.51578066	392.36072268	194.42247101	13.69293229															
391.94669625	1.79827125	379.57356466	188.88764671	13.69293229															
386.13577385	1.19223482	373.76264226	186.28520372	13.69293229															
378.12804777	0.86377376	365.75491619	182.44557121	13.69293229															
					246.86480296	3.5404756	237.85404919	117.1567868	9.97190084										
					242.89269895	1.79018769	233.88194518	116.04587875	9.97190084										
					240.1378569	1.15189043	231.12710313	114.98760635	9.97190084										
					237.21394885	0.88229677	228.20319508	113.66044915	9.97190084										
										138.17959342	3.54541158	131.73572699	64.09515771	7.13121218					
										136.68672375	1.74396375	130.24285733	64.24944679	7.13121218					
										135.62062625	1.16259506	129.17675983	64.00708238	7.13121218					
										134.44096673	0.88106241	127.99710031	63.55801895	7.13121218					
															98.61731096	3.64170084	93.36350067	44.86089992	5.81421672
															98.04813	1.80320625	92.79431971	45.49555673	5.81421672
															97.45107738	1.2136441	92.1972671	45.4918115	5.81421672
															96.91411456	0.90761068	91.66030427	45.37634679	5.81421672
400.35888928	3.42690288	388.01895509	192.29602611	13.65619383															
387.57632883	1.73582583	375.23639465	186.75028441	13.65619383															
381.35529436	1.17247415	369.01536018	183.92144301	13.65619383															
374.07526763	0.87426963	361.73533345	180.43053191	13.65619383															
					239.42341218	3.5404756	230.42624814	113.44288627	9.95686154										
					235.47623123	1.77536036	226.47906719	112.35185342	9.95686154										
					233.21746331	1.19964726	224.22029927	111.510326	9.95686154										
					230.52108617	0.8909411	221.52392213	110.31649052	9.95686154										
										134.8465193	3.50097269	128.40501256	62.45201993	7.1286008					
										133.59652778	1.77536036	127.15502104	62.68983034	7.1286008					
										132.50830637	1.14036524	126.06679963	62.46321719	7.1286008					
										131.52056278	0.91687219	125.07905604	62.08109193	7.1286008					
															95.75086767	3.6589843	90.50687131	43.4239435	5.80335598
															94.97608859	1.83713213	89.73209222	43.94748004	5.80335598
															94.53801284	1.18894263	89.29401647	44.05253692	5.80335598
															93.96346111	0.86253939	88.71946474	43.92846267	5.80335598
393.2359897	3.64170084	380.9111982	188.63474868	13.63943592															
380.71086336	1.75435811	368.38607187	183.31585688	13.63943592															
375.54724983	1.14942128	363.22245834	181.03651853	13.63943592															
368.93087731	0.88661893	356.60608582	177.85973344	13.63943592															
					236.48537457	3.49109322	227.49607584	112.00249131	9.94815727										
					233.02013514	1.77906532	224.0308364	111.12588554	9.94815727										
					230.65267595	1.11977902	221.66337721	110.2717991	9.94815727										
					227.87666458	0.87056653	218.88736584	109.00839965	9.94815727										
										132.53806761	3.40961942	126.10172699	61.34605378	7.12288363					
										131.63091216	1.80995495	125.19457153	61.69230829	7.12288363					
										130.50835307	1.20952635	124.07201244	61.43124304	7.12288363					
										129.64236806	0.84710418	123.20602743	61.17946163	7.12288363					
															93.61276755	3.6589843	88.36465325	42.35283448	5.80791316
															93.39840841	1.79883258	88.15029411	43.17573076	5.80791316
															92.90198716	1.17659189	87.65387286	43.23864048	5.80791316
															92.42978802	0.84957291	87.18167372	43.1660504	5.80791316
381.99242599	3.51331266	369.6648719	183.07577962	13.64249319															
370.79875375	1.72841216	358.47119967	178.37139375	13.64249319															
366.13944046	1.15930037	353.81188638	176.326293	13.64249319															
359.82200163	0.87735743	347.49444754	173.30854506	13.64249319															
					229.97230946	3.42443489	220.97997592	108.77777051	9.95151579										
					226.51543919	1.70370495	217.52310564	107.90970034	9.95151579										
					224.51365827	1.13871664	215.52132473	107.19130404	9.95151579										
					222.1438957	0.85883442	213.15156215	106.14636387	9.95151579										
										128.14923469	3.6152611	121.71488465	59.04981177	7.12068071					
										127.18696697	1.72100225	120.75261693	59.51580734	7.12068071					
										126.27625667	1.2103494	119.84190663	59.31577862	7.12068071					
										125.49823724	0.86809592	119.0638872	59.09789564	7.12068071					
															89.87479246	3.57503501	84.63815802	40.53156151	5.79520878
															89.78839715	1.78277402	84.55176271	41.38449434	5.79520878
															89.37798783	1.20458556	84.14135338	41.46838391	5.79520878
															88.92160393	0.87674025	83.68496949	41.40411462	5.79520878

File: ECR_data/CSV/0012 GDL15 mN.csv
Gesamtwiderstand @5bar [mOhm*cm2]	Bulkwiderstand @5bar [mOhm*cm2]	Durchgangswiderstand @5bar [mOhm*cm2]	Kontaktwiderstand @5bar [mOhm*cm2]	Korrekturwert GDL @5bar/cycle [mOhm*cm2]	Gesamtwiderstand @10bar [mOhm*cm2]	Bulkwiderstand @10bar [mOhm*cm2]	Durchgangswiderstand @10bar [mOhm*cm2]	Kontaktwiderstand @10bar [mOhm*cm2]	Korrekturwert GDL @10bar/cycle [mOhm*cm2]	Gesamtwiderstand @20bar [mOhm*cm2]	Bulkwiderstand @20bar [mOhm*cm2]	Durchgangswiderstand @20bar [mOhm*cm2]	Kontaktwiderstand @20bar [mOhm*cm2]	Korrekturwert GDL @20bar/cycle [mOhm*cm2]	Gesamtwiderstand @30bar [mOhm*cm2]	Bulkwiderstand @30bar [mOhm*cm2]	Durchgangswiderstand @30bar [mOhm*cm2]	Kontaktwiderstand @30bar [mOhm*cm2]	Korrekturwert GDL @30bar/cycle [mOhm*cm2]
429.02333433	3.22509754	416.59679041	206.68584643	13.75204194															
413.02963964	1.65675676	400.60309571	199.47316948	13.75204194															
403.48684373	1.09260841	391.0602998	194.9838457	13.75204194															
392.07585668	0.88538457	379.64931275	189.38196409	13.75204194															
					261.79314976	3.08927821	252.74306107	124.82689143	10.01543148										
					256.59426051	1.51097222	247.54417182	123.0165998	10.01543148										
					253.15796197	1.05638175	244.10787329	121.52574577	10.01543148										
					249.18402027	0.79378566	240.13393158	119.67007296	10.01543148										
										135.50135054	3.07692827	129.02006167	62.9715667	7.17262635					
										134.36158408	1.69629129	127.88029521	63.09200196	7.17262635					
										133.3112942	1.1378936	126.83000532	62.84605586	7.17262635					
										132.25554617	0.89632883	125.7742573	62.43896423	7.17262635					
															92.80237845	3.27201381	87.52120945	42.12459782	5.8444937
															93.21833709	1.62710586	87.93716808	43.15503111	5.8444937
															92.93841895	1.05638175	87.65724994	43.30043409	5.8444937
															92.5101783	0.80613926	87.2290093	43.21143502	5.8444937
434.47585534	3.26460834	422.01980349	209.37759757	13.78469738															
417.98013889	1.68887763	405.52408704	201.91760471	13.78469738															
407.89104736	1.19470647	395.43499551	197.12014452	13.78469738															
395.86916291	0.89571134	383.41311106	191.25869986	13.78469738															
					257.12591537	3.22756603	248.06003358	122.41623377	10.03290918										
					252.41099099	1.66417042	243.3451092	120.84046939	10.03290918										
					248.81470147	1.18400183	239.74881968	119.28240892	10.03290918										
					244.71966967	0.87594407	235.65378788	117.38892191	10.03290918										
										134.17773109	3.10903361	127.69022452	62.29059545	7.17950728					
										133.43869745	1.54803679	126.95119087	62.70157704	7.17950728					
										132.45993412	1.10166694	125.97242755	62.4353803	7.17950728					
										131.36142321	0.79709355	124.87391664	62.03841155	7.17950728					
															91.60717287	3.05717287	86.32512522	41.63397618	5.84546606
															92.01005631	1.64069444	86.72800866	42.54365711	5.84546606
															91.8046481	1.07449383	86.52260045	42.72405331	5.84546606
															91.35378754	0.80613926	86.07173989	42.63280031	5.84546606
440.51609394	3.20039766	428.08162666	212.4406145	13.76081045															
423.97583709	1.59251126	411.54136981	204.97442928	13.76081045															
413.68098232	1.0588509	401.24651505	200.09383207	13.76081045															
401.63201389	0.7795777	389.19754661	194.20898446	13.76081045															
					264.46260504	3.00284364	255.40221211	126.19968423	10.02683485										
					259.09853979	1.5295045	250.03814685	124.25432117	10.02683485										
					255.296245	1.03332638	246.23585206	122.60126284	10.02683485										
					251.11072635	0.77772523	242.05033341	120.63630409	10.02683485										
										137.43738745	3.26213235	130.95881069	63.84833917	7.16962496					
										136.33584835	1.5468018	129.85727158	64.15523489	7.16962496					
										135.28242829	1.06626084	128.80385152	63.86879534	7.16962496					
										134.17439407	0.77486556	127.6958173	63.46047587	7.16962496					
															93.41232743	3.32387455	88.12694318	42.40153431	5.84915857
															93.78046922	1.59992492	88.49508497	43.44758002	5.84915857
															93.58558539	1.05802785	88.30020114	43.62108664	5.84915857
															93.10601676	0.82055403	87.82063251	43.50003924	5.84915857
454.94254202	3.61279262	442.50810719	219.44765729	13.76077454															
435.37421922	1.96191441	422.9397844	210.48893499	13.76077454															
424.37408356	1.39313626	411.93964873	205.27325624	13.76077454															
411.24138257	1.16877876	398.80694774	198.81908449	13.76077454															
					263.74894208	3.42265156	254.69492899	125.63613872	10.01977448										
					257.80871997	1.86431306	248.75470688	123.44519691	10.01977448										
					254.11142011	1.30832972	245.05740703	121.87453865	10.01977448										
					249.7607585	1.07801901	240.70674542	119.8143632	10.01977448										
										135.95572479	3.22756603	129.47536435	63.12389916	7.17159889					
										134.91383258	1.75806306	128.43347214	63.33770454	7.17159889					
										134.03667779	1.25481154	127.55631735	63.1507529	7.17159889					
										132.98647511	0.92736806	126.50611467	62.78937331	7.17159889					
															91.81954532	3.23497149	86.54314174	41.65408513	5.83921996
															92.60678303	1.72223724	87.33037945	42.80407111	5.83921996
															92.40817295	1.16012592	87.13176937	42.98582173	5.83921996
															91.99095548	0.9039057	86.7145519	42.9053231	5.83921996
445.18332833	3.23990846	432.75577768	214.75793461	13.75315605															
428.17270646	1.70617492	415.74515581	207.01949044	13.75315605															
418.57097231	1.12307372	406.14342166	202.51017397	13.75315605															
406.61747686	0.83475488	394.18992621	196.67758567	13.75315605															
					266.41592887	3.11890756	257.36853712	127.12481478	10.01244687										
					261.23341592	1.60980856	252.18602417	125.2881078	10.01244687										
					257.39830137	1.10084139	248.35090962	123.62503411	10.01244687										
					253.17325475	0.86624437	244.125863	121.62980932	10.01244687										
										137.48430372	3.10408914	131.00774408	63.95182747	7.16739267					
										136.61876877	1.59375	130.14220912	64.27422956	7.16739267					
										135.62824133	1.10331304	129.15168168	64.02418432	7.16739267					
										134.56275263	0.80203289	128.08619298	63.64208005	7.16739267					
															92.86411315	3.16335534	87.58297706	42.20981086	5.84445726
															93.40365616	1.56780405	88.12252007	43.27735801	5.84445726
															93.20272015	1.02673949	87.92158406	43.44742229	5.84445726
															92.66271011	0.79709355	87.38157402	43.29224024	5.84445726

File: ECR_data/CSV/0013 GGL20 mN.csv
Gesamtwiderstand @5bar [mOhm*cm2]	Bulkwiderstand @5bar [mOhm*cm2]	Durchgangswiderstand @5bar [mOhm*cm2]	Kontaktwiderstand @5bar [mOhm*cm2]	Korrekturwert GDL @5bar/cycle [mOhm*cm2]	Gesamtwiderstand @10bar [mOhm*cm2]	Bulkwiderstand @10bar [mOhm*cm2]	Durchgangswiderstand @10bar [mOhm*cm2]	Kontaktwiderstand @10bar [mOhm*cm2]	Korrekturwert GDL @10bar/cycle [mOhm*cm2]	Gesamtwiderstand @20bar [mOhm*cm2]	Bulkwiderstand @20bar [mOhm*cm2]	Durchgangswiderstand @20bar [mOhm*cm2]	Kontaktwiderstand @20bar [mOhm*cm2]	Korrekturwert GDL @20bar/cycle [mOhm*cm2]	Gesamtwiderstand @30bar [mOhm*cm2]	Bulkwiderstand @30bar [mOhm*cm2]	Durchgangswiderstand @30bar [mOhm*cm2]	Kontaktwiderstand @30bar [mOhm*cm2]	Korrekturwert GDL @30bar/cycle [mOhm*cm2]
678.02930836	3.44912232	665.59342705	331.07215236	13.76237532															
627.00715841	1.71852853	614.5712771	306.42637429	13.76237532															
609.56686791	1.20952635	597.1309866	297.96073013	13.76237532															
587.49194722	0.9514476	575.05606591	287.05230916	13.76237532															
					404.53942288	3.08371674	395.48605627	196.20116976	10.01905905										
					391.85628003	1.59127628	382.80291342	190.60581857	10.01905905										
					384.91081221	1.11401518	375.8574456	187.37171521	10.01905905										
					376.34878814	0.82487619	367.29542153	183.23527267	10.01905905										
										219.73669234	3.18741748	213.2633239	105.03795321	7.16386107					
										216.66048048	1.6913476	210.18711204	104.24788222	7.16386107					
										213.97806955	1.14448049	207.50470111	103.18011031	7.16386107					
										211.47829017	0.90559497	205.00492173	102.04966338	7.16386107					
															149.75458842	3.19728946	144.47747744	70.64009399	5.84000281
															149.01906907	1.65799174	143.7419581	71.04198318	5.84000281
															147.94908022	1.10989993	142.67196925	70.78103466	5.84000281
															146.79139945	0.8501901	141.51428848	70.33204919	5.84000281
669.69414383	3.60219794	657.27906413	326.83843309	13.73935487															
614.7451539	1.95203078	602.3300742	300.18902171	13.73935487															
599.99514676	1.48864743	587.58006706	293.04570982	13.73935487															
580.70885193	1.19841671	568.29377223	283.54767776	13.73935487															
					408.85297869	3.43005702	399.80998012	198.18996155	10.00758508										
					392.6025	1.77289039	383.55950143	190.89330552	10.00758508										
					386.85890344	1.26469313	377.81590487	188.27560587	10.00758508										
					378.93149024	1.03408221	369.88849167	184.42720473	10.00758508										
										223.12427221	3.19546068	216.65278966	106.72866449	7.16177402					
										219.40938063	1.60115991	212.93789808	105.66836909	7.16177402					
										217.26412275	1.2119955	210.7926402	104.79032235	7.16177402					
										214.6485424	0.94095173	208.17705985	103.61805406	7.16177402					
															154.32459992	3.3380176	149.05232664	72.85715452	5.8346491
															153.53343844	1.67281907	148.26116516	73.29417304	5.8346491
															152.35737658	1.15847732	147.0851033	72.96331299	5.8346491
															151.20596361	0.88538457	145.93369033	72.52415288	5.8346491
665.00779562	3.40289616	652.57065175	324.5838778	13.76377255															
612.65721847	1.85072447	600.2200746	299.18467506	13.76377255															
597.69546364	1.37090644	585.25831977	291.94370667	13.76377255															
578.86829392	1.09153153	566.43115005	282.66980926	13.76377255															
					404.29439526	3.45721789	395.24732025	195.89505118	10.01209634										
					390.50962838	1.89272898	381.46255337	189.7849122	10.01209634										
					384.66791778	1.35443796	375.62084277	187.13320241	10.01209634										
					376.80383067	1.07616746	367.75675566	183.3402941	10.01209634										
										225.35910864	3.27201381	218.88771721	107.8078517	7.16167318					
										221.61220345	1.72717718	215.14081202	106.70681742	7.16167318					
										219.41063876	1.25563459	212.93924733	105.84180637	7.16167318					
										217.09347035	0.9284497	210.62207891	104.84681461	7.16167318					
															155.97788866	3.36585384	150.69691476	73.66553046	5.84427778
															155.20254505	1.73212087	149.92157115	74.09472514	5.84427778
															154.24288359	1.16671281	148.96190969	73.89759844	5.84427778
															152.96931903	0.94650825	147.68834514	73.37091844	5.84427778
660.46402311	3.66712185	648.03125355	322.18206585	13.75893164															
607.3928979	1.93102853	594.96012834	296.51454991	13.75893164															
594.49006921	1.41289693	582.05729965	290.32220136	13.75893164															
576.55238739	1.16689377	564.11961783	281.47636203	13.75893164															
					404.99571579	3.24485294	395.94759215	196.3513696	10.01325683										
					390.34531156	1.75806306	381.29718792	189.76956243	10.01325683										
					385.17346731	1.33961808	376.12534367	187.3928628	10.01325683										
					377.42557841	1.01133692	368.37745478	183.68305893	10.01325683										
										225.76903511	3.27448229	219.30368699	108.01460235	7.15498526					
										222.43625751	1.75806306	215.97090938	107.10642316	7.15498526					
										220.2850542	1.22928702	213.81970608	106.29520953	7.15498526					
										218.09481231	1.00134197	211.62946419	105.31406111	7.15498526					
															155.17038565	3.35597239	149.89309458	73.2685611	5.84020212
															154.8751464	1.6827027	149.59785533	73.95757631	5.84020212
															153.94317879	1.16177201	148.66588772	73.75205785	5.84020212
															152.85756566	0.89649762	147.58027459	73.34188848	5.84020212
677.49327731	3.28683223	665.05740906	330.88528841	13.76236086															
630.9223536	1.73582583	618.48648535	308.37532976	13.76236086															
615.98671531	1.24163776	603.55084706	301.15460465	13.76236086															
595.22897949	0.91008129	582.79311124	290.94151497	13.76236086															
					408.37637305	3.07445978	399.33791138	198.1317258	10.00256425										
					393.95656532	1.63698949	384.91810364	191.64055708	10.00256425										
					388.62173616	1.11977902	379.58327449	189.23174773	10.00256425										
					380.77604542	0.84876314	371.73758375	185.44441031	10.00256425										
										227.22106092	3.22015306	220.75635654	108.76810174	7.15427285					
										223.67295045	1.63451952	217.20824607	107.78686327	7.15427285					
										221.89308873	1.10989993	215.42838434	107.15924221	7.15427285					
										219.32057904	0.86624437	212.85587466	105.99481514	7.15427285					
															156.7557623	3.10162065	151.48408498	74.19123217	5.83398957
															155.87834084	1.53938814	150.60666352	74.53363769	5.83398957
															155.16834556	1.15847732	149.89666824	74.36909546	5.83398957
															154.02202414	0.83166896	148.75034681	73.95933893	5.83398957

File: ECR_data/CSV/0021 GDL25 mN.csv
Gesamtwiderstand @5bar [mOhm*cm2]	Bulkwiderstand @5bar [mOhm*cm2]	Durchgangswiderstand @5bar [mOhm*cm2]	Kontaktwiderstand @5bar [mOhm*cm2]	Korrekturwert GDL @5bar/cycle [mOhm*cm2]	Gesamtwiderstand @10bar [mOhm*cm2]	Bulkwiderstand @10bar [mOhm*cm2]	Durchgangswiderstand @10bar [mOhm*cm2]	Kontaktwiderstand @10bar [mOhm*cm2]	Korrekturwert GDL @10bar/cycle [mOhm*cm2]	Gesamtwiderstand @20bar [mOhm*cm2]	Bulkwiderstand @20bar [mOhm*cm2]	Durchgangswiderstand @20bar [mOhm*cm2]	Kontaktwiderstand @20bar [mOhm*cm2]	Korrekturwert GDL @20bar/cycle [mOhm*cm2]	Gesamtwiderstand @30bar [mOhm*cm2]	Bulkwiderstand @30bar [mOhm*cm2]	Durchgangswiderstand @30bar [mOhm*cm2]	Kontaktwiderstand @30bar [mOhm*cm2]	Korrekturwert GDL @30bar/cycle [mOhm*cm2]
296.51692589	3.57009902	284.09712599	140.26351348	13.74457855															
285.39463213	1.72841216	272.97483223	135.62321004	13.74457855															
281.8699533	1.23999166	269.4501534	134.10508087	13.74457855															
277.92849425	0.90575913	265.50869435	132.30146761	13.74457855															
					176.54445528	3.64489796	167.49531483	81.92520843	10.01438211										
					170.85884009	1.77289039	161.80969963	80.01840462	10.01438211										
					168.24293446	1.16671281	159.193794	79.0135406	10.01438211										
					166.23613244	0.87365245	157.18699198	78.15666977	10.01438211										
										93.59865696	3.6572479	87.13278096	41.73776653	7.15556945					
										89.88686186	1.77536036	83.42098586	40.82281275	7.15556945					
										88.34606237	1.19306037	81.88018637	40.343563	7.15556945					
										87.38156953	0.89958542	80.91569353	40.00805406	7.15556945					
															65.84222689	3.47697329	60.57270244	28.54786458	5.83160706
															62.8414452	1.75806306	57.57192074	27.90692884	5.83160706
															61.71763509	1.23093312	56.44811064	27.60858876	5.83160706
															60.92139507	0.86686156	55.65187062	27.39250453	5.83160706
304.75501951	3.54858944	292.34525372	144.39833214	13.73347414															
291.41256381	1.80254129	279.00279802	138.60012837	13.73347414															
287.0127043	1.26633923	274.60293851	136.66829964	13.73347414															
282.2770085	0.94897886	269.86724271	134.45913192	13.73347414															
					174.45284364	3.59303721	165.41901335	80.91298807	9.99743885										
					169.29598348	1.85319444	160.2621532	79.20447938	9.99743885										
					166.9288434	1.25892929	157.89501311	78.31804191	9.99743885										
					165.0161068	0.97058779	155.98227652	77.50584436	9.99743885										
										94.14439526	3.59056873	87.68536705	42.04739916	7.14799122					
										90.48358859	1.80130631	84.02456038	41.11162704	7.14799122					
										88.92818296	1.22434623	82.46915475	40.62240426	7.14799122					
										87.96997249	0.94095173	81.51094428	40.28499628	7.14799122					
															66.33117497	3.63996098	61.06737902	28.71370902	5.82526752
															63.29856231	1.82477853	58.03476636	28.10499392	5.82526752
															62.07415027	1.19058873	56.81035432	27.8098828	5.82526752
															61.3714945	0.93045585	56.10769855	27.58862135	5.82526752
311.19531062	3.69428271	298.80380224	147.55475976	13.71326928															
299.05882883	1.87172673	286.66732044	142.39779686	13.71326928															
294.35878669	1.3215035	281.96727831	140.3228874	13.71326928															
289.27797524	1.00454602	276.88646685	137.94096041	13.71326928															
					179.01635654	3.52389706	169.98717576	83.23163935	9.9922934										
					173.08513514	1.79142267	164.05595435	81.13226584	9.9922934										
					170.57141177	1.17741494	161.54223099	80.18240802	9.9922934										
					168.53849737	0.90328852	159.50931659	79.30301403	9.9922934										
										94.30985144	3.38560924	87.85173479	42.23306278	7.14698242					
										90.60466216	1.75929805	84.14654552	41.19362373	7.14698242					
										89.09203219	1.1749458	82.63391554	40.72948487	7.14698242					
										88.16692909	0.8878533	81.70881244	40.41047957	7.14698242					
															65.72616297	3.72145108	60.4591072	28.36882806	5.82887505
															62.70801426	1.75435811	57.4409585	27.84330019	5.82887505
															61.59001251	1.21282105	56.32295674	27.55506785	5.82887505
															60.93374437	0.87426963	55.6666886	27.39620948	5.82887505
309.92602041	3.92394208	297.54847286	146.81226539	13.69781929															
296.39641141	2.13364489	284.01886386	140.94260948	13.69781929															
291.98501918	1.58498165	279.60747163	139.01124499	13.69781929															
287.10773074	1.3009067	274.73018319	136.71463824	13.69781929															
					179.44356993	3.58563175	170.41813492	83.41625158	9.98814808										
					173.63862237	1.78771396	164.61318736	81.4127367	9.98814808										
					171.01685123	1.16341811	161.99141623	80.41399906	9.98814808										
					168.97995435	0.85760005	159.95451934	79.54845965	9.98814808										
										95.45319628	3.48191777	88.99257817	42.7553302	7.1497507					
										91.66468844	1.86925676	85.20407033	41.66740679	7.1497507					
										90.19458194	1.22433995	83.73396384	41.25481194	7.1497507					
										89.11281641	0.88229677	82.6521983	40.88495076	7.1497507					
															67.09916717	3.66959034	61.83796423	29.08418695	5.82239791
															63.94223724	1.84207583	58.6810343	28.41947924	5.82239791
															62.83082221	1.29927368	57.56961928	28.1351728	5.82239791
															62.13154015	0.9607091	56.87033721	27.95481405	5.82239791
317.44297719	3.70169568	305.04874271	150.67352352	13.71628615															
303.49537162	2.02492117	291.10113715	144.53810799	13.71628615															
299.1131976	1.41631342	286.71896312	142.65132485	13.71628615															
294.03166291	1.12550676	281.63742844	140.25596084	13.71628615															
					183.81940276	3.60538715	174.79361835	85.5941156	9.98853474										
					177.64768769	1.78524399	168.62190328	83.41832964	9.98853474										
					175.13532688	1.21775934	166.10954248	82.44589157	9.98853474										
					173.00677901	0.88847049	163.98099461	81.54626206	9.98853474										
										96.27798619	3.55105792	89.82023869	43.13459038	7.14657391					
										92.60239865	1.80501126	86.14465114	42.16981994	7.14657391					
										91.11159713	1.21363067	84.65384962	41.72010947	7.14657391					
										90.07414082	0.91748937	83.61639331	41.34945197	7.14657391					
															67.32635804	3.49920468	62.06447858	29.28263695	5.82314661
															64.12755631	1.77906532	58.86567684	28.54330576	5.82314661
															63.01278602	1.20047031	57.75090656	28.27521812	5.82314661
															62.29359422	0.94204017	57.03171475	28.04483729	5.82314661

File: ECR_data/CSV/0022 GDL30 mN.csv
Gesamtwiderstand @5bar [mOhm*cm2]	Bulkwiderstand @5bar [mOhm*cm2]	Durchgangswiderstand @5bar [mOhm*cm2]	Kontaktwiderstand @5bar [mOhm*cm2]	Korrekturwert GDL @5bar/cycle [mOhm*cm2]	Gesamtwiderstand @10bar [mOhm*cm2]	Bulkwiderstand @10bar [mOhm*cm2]	Durchgangswiderstand @10bar [mOhm*cm2]	Kontaktwiderstand @10bar [mOhm*cm2]	Korrekturwert GDL @10bar/cycle [mOhm*cm2]	Gesamtwiderstand @20bar [mOhm*cm2]	Bulkwiderstand @20bar [mOhm*cm2]	Durchgangswiderstand @20bar [mOhm*cm2]	Kontaktwiderstand @20bar [mOhm*cm2]	Korrekturwert GDL @20bar/cycle [mOhm*cm2]	Gesamtwiderstand @30bar [mOhm*cm2]	Bulkwiderstand @30bar [mOhm*cm2]	Durchgangswiderstand @30bar [mOhm*cm2]	Kontaktwiderstand @30bar [mOhm*cm2]	Korrekturwert GDL @30bar/cycle [mOhm*cm2]
297.20121549	3.60168067	284.81182663	140.60507298	13.71092366															
284.76094595	1.80563063	272.37155709	135.28296323	13.71092366															
281.76298449	1.17288692	269.37359564	134.10035436	13.71092366															
277.48523824	0.90606678	265.09584939	132.0948913	13.71092366															
					166.79038866	3.52265906	157.7611324	77.11923667	9.99237692										
					163.09778529	1.8253979	154.06852903	76.12156557	9.99237692										
					161.42553702	1.25357572	152.39628077	75.57135253	9.99237692										
					159.87241808	0.93323412	150.84316183	74.95496386	9.99237692										
										89.81814976	3.68564676	83.36581869	39.84008597	7.14057971					
										87.90528529	1.81304054	81.45295422	39.81995684	7.14057971					
										87.03905708	1.20497914	80.58672601	39.69087343	7.14057971					
										86.39930403	0.89433654	79.94697296	39.52631821	7.14057971					
															62.78032713	3.64119148	57.51592412	26.93736632	5.82593933
															61.55790165	1.8377515	56.29349864	27.22787357	5.82593933
															61.06022113	1.16131091	55.79581812	27.3172536	5.82593933
															60.5812988	0.94543731	55.31689579	27.18572924	5.82593933
296.04552071	3.65847839	283.67238912	140.00695536	13.69293229															
285.20076952	1.75868243	272.82763793	135.53447775	13.69293229															
282.37786632	1.24040638	270.00473473	134.38216418	13.69293229															
278.27212087	0.91393393	265.89898928	132.49252767	13.69293229															
					168.16092437	3.64365996	159.1501706	77.75325532	9.97190084										
					164.7026464	1.78833333	155.69189263	76.95177965	9.97190084										
					163.19266272	1.19179656	154.18190895	76.49505619	9.97190084										
					161.62524962	0.886753	152.61449585	75.86387143	9.97190084										
										90.89729142	3.67576531	84.45342499	40.38882984	7.13121218					
										89.02708333	1.82168919	82.58321691	40.38076386	7.13121218					
										88.0982972	1.1926476	81.65443077	40.23089159	7.13121218					
										87.53160473	0.90713964	81.08773831	40.09029933	7.13121218					
															63.60018007	3.51278511	58.34636978	27.41679233	5.81421672
															62.30782282	1.7487988	57.05401253	27.65260687	5.81421672
															61.80751252	1.16131091	56.55370223	27.69619566	5.81421672
															61.3733967	0.8733448	56.11958641	27.62312081	5.81421672
298.44334484	3.61403061	286.10341065	141.24469002	13.65619383															
287.0378979	1.82168919	274.69796371	136.43813726	13.65619383															
284.15175901	1.2272238	271.81182483	135.29230051	13.65619383															
280.07033971	0.94111299	267.73040553	133.39464627	13.65619383															
					170.17104592	3.55229592	161.17388188	78.81079298	9.95686154										
					166.69049925	1.76856607	157.69333521	77.96238457	9.95686154										
					164.98329887	1.21817211	155.98613483	77.38398136	9.95686154										
					163.61434122	0.9164039	154.61717718	76.85038664	9.95686154										
										92.15916867	3.58439376	85.71766192	41.06663408	7.1286008					
										90.3082545	1.77474099	83.86674776	41.04600339	7.1286008					
										89.50255925	1.19344376	83.0610525	40.93380437	7.1286008					
										88.72814565	0.90157845	82.2866389	40.69253022	7.1286008					
															64.3829907	3.52019058	59.13899433	27.80940188	5.80335598
															63.30483859	1.7315015	58.06084222	28.16467036	5.80335598
															62.81351135	1.20333194	57.56951498	28.18309152	5.80335598
															62.38692192	0.86513326	57.14292555	28.13889615	5.80335598
308.7112545	3.60662515	296.38646301	146.38991893	13.63943592															
295.84426426	1.80192192	283.51947277	140.85877542	13.63943592															
292.49722315	1.18359156	280.17243165	139.49442005	13.63943592															
288.29606794	0.95223348	275.97127645	137.50952148	13.63943592															
					175.41611645	3.50784064	166.42681771	81.45948854	9.94815727										
					171.97250501	1.70726453	162.98320627	80.63797087	9.94815727										
					170.25119079	1.12595564	161.26189205	80.06796821	9.94815727										
					168.77177553	0.89478416	159.78247679	79.44384631	9.94815727										
										94.50513205	3.57205132	88.06879142	42.24837005	7.12288363					
										92.6494482	1.81798423	86.21310757	42.19756167	7.12288363					
										91.67087642	1.21323132	85.23453579	42.01065223	7.12288363					
										91.07181306	0.90652027	84.63547244	41.86447608	7.12288363					
															65.55103541	3.52265906	60.30292111	28.39013102	5.80791316
															64.48500752	1.80125501	59.23689321	28.7178191	5.80791316
															63.83021946	1.20333194	58.58210516	28.68938661	5.80791316
															63.40370495	0.8978735	58.15559065	28.62885858	5.80791316
309.116244	3.86838235	296.78868991	146.46015378	13.64249319															
296.84869369	2.16391141	284.52113961	141.1786141	13.64249319															
293.70263426	1.55410357	281.37508017	139.9104883	13.64249319															
289.52103228	1.24318318	277.1934782	137.97514751	13.64249319															
					175.77418968	3.71280762	166.78185613	81.53452425	9.95151579										
					172.70463051	1.85938001	163.71229697	80.92645848	9.95151579										
					170.71886258	1.28239493	161.72652903	80.22206705	9.95151579										
					169.23816254	0.99238551	160.24582899	79.62672174	9.95151579										
										94.34215186	3.68317077	87.90780182	42.11231553	7.12068071					
										92.61361862	1.77350601	86.17926858	42.20288129	7.12068071					
										91.67769443	1.23546228	85.24334438	42.00394105	7.12068071					
										90.99706832	0.93740803	84.56271828	41.81265512	7.12068071					
															65.93132503	3.74243697	60.69469059	28.47612681	5.79520878
															64.63295796	1.72408784	59.39632352	28.83611784	5.79520878
															64.14001252	1.23793558	58.90337808	28.83272125	5.79520878
															63.67118056	0.92381757	58.43454612	28.75536427	5.79520878

File: ECR_data/CSV/0023 GDL35 mN.csv
Gesamtwiderstand @5bar [mOhm*cm2]	Bulkwiderstand @5bar [mOhm*cm2]	Durchgangswiderstand @5bar [mOhm*cm2]	Kontaktwiderstand @5bar [mOhm*cm2]	Korrekturwert GDL @5bar/cycle [mOhm*cm2]	Gesamtwiderstand @10bar [mOhm*cm2]	Bulkwiderstand @10bar [mOhm*cm2]	Durchgangswiderstand @10bar [mOhm*cm2]	Kontaktwiderstand @10bar [mOhm*cm2]	Korrekturwert GDL @10bar/cycle [mOhm*cm2]	Gesamtwiderstand @20bar [mOhm*cm2]	Bulkwiderstand @20bar [mOhm*cm2]	Durchgangswiderstand @20bar [mOhm*cm2]	Kontaktwiderstand @20bar [mOhm*cm2]	Korrekturwert GDL @20bar/cycle [mOhm*cm2]	Gesamtwiderstand @30bar [mOhm*cm2]	Bulkwiderstand @30bar [mOhm*cm2]	Durchgangswiderstand @30bar [mOhm*cm2]	Kontaktwiderstand @30bar [mOhm*cm2]	Korrekturwert GDL @30bar/cycle [mOhm*cm2]
263.93545918	3.62638055	251.6155512	123.99458532	13.6340315															
256.51213964	1.85998874	244.19223165	121.16612146	13.6340315															
253.63429953	1.30627085	241.31439155	120.00406035	13.6340315															
250.76635323	0.98929617	238.44644524	118.72857454	13.6340315															
					154.90747299	3.6560099	145.93185738	71.13792374	9.93301461										
					151.75621368	1.86185245	142.78059807	70.45937281	9.93301461										
					150.10559579	1.21074683	141.12998018	69.95961668	9.93301461										
					148.68597486	0.97089732	139.71035925	69.36973096	9.93301461										
										81.75792317	3.4954982	75.33043737	35.91746959	7.11308428					
										80.23679429	1.82910285	73.8093085	35.99010282	7.11308428					
										79.53731726	1.19591455	73.10983146	35.95695845	7.11308428					
										78.92477665	0.91702327	72.49729085	35.79013379	7.11308428					
															56.47092587	3.62638055	51.23964226	23.80663086	5.78928719
															55.50662538	1.81304054	50.27534177	24.23115061	5.78928719
															54.93400267	1.18359156	49.70271906	24.25956375	5.78928719
															54.70545608	0.89601914	49.47417248	24.28907667	5.78928719
272.30931122	3.67576531	260.0022212	128.16322795	13.6198463															
262.50535661	1.89581832	250.19826658	124.15122413	13.6198463															
260.10492907	1.29560998	247.79783905	123.25111453	13.6198463															
256.85966404	0.99176802	244.55257401	121.780403	13.6198463															
					156.64842437	3.56216987	147.6732761	72.05555312	9.93249742										
					153.5378003	1.83280781	144.56265203	71.36492211	9.93249742										
					152.16455858	1.20497914	143.18941031	70.99221559	9.93249742										
					150.9008277	0.94111299	141.92567943	70.49228322	9.93249742										
										84.20265606	3.6979892	77.78877059	37.0453907	7.09803325					
										82.47173799	1.77103604	76.05785252	37.14340824	7.09803325					
										81.69926736	1.21651452	75.28538189	37.03443368	7.09803325					
										81.04173611	0.8978735	74.62785064	36.86498857	7.09803325					
															58.65637755	3.63131753	53.4225572	24.89561984	5.79209452
															57.64644144	1.7611524	52.41262109	25.32573435	5.79209452
															57.22325517	1.2280474	51.98943483	25.38069371	5.79209452
															56.81253191	0.92814189	51.57871156	25.32528483	5.79209452
288.78785264	3.75231843	276.4997105	136.37369604	13.5988773															
277.6397485	2.10460961	265.35160636	131.62349837	13.5988773															
274.53829856	1.44308912	262.25015642	130.40353365	13.5988773															
270.9217211	1.12766704	258.63357896	128.75295596	13.5988773															
					162.14785414	3.67823379	153.18208853	74.75192737	9.92211395										
					158.7675	1.88963964	149.80173438	73.95604737	9.92211395										
					157.24531021	1.27992328	148.27954459	73.49981065	9.92211395										
					155.90753378	0.98806119	146.94176817	72.97685349	9.92211395										
										86.50417167	3.72515756	80.0896838	38.18226312	7.09869991					
										84.74703908	1.89895416	78.3325512	38.21679852	7.09869991					
										83.76410524	1.30627085	77.34961736	38.02167326	7.09869991					
										83.2581494	0.99856231	76.84366153	37.92254961	7.09869991					
															60.11087185	3.66094688	54.88195705	25.61050508	5.78666571
															58.92637387	1.84516517	53.69745907	25.92614695	5.78666571
															58.43083139	1.30956554	53.20191659	25.94617552	5.78666571
															58.07640578	0.9936205	52.84749098	25.92693524	5.78666571
309.63976591	3.98197779	297.34830268	146.68316244	13.60255264															
298.11570767	2.1549499	285.82424444	141.83464727	13.60255264															
294.3164219	1.56255591	282.02495867	140.23120138	13.60255264															
289.65384572	1.22959272	277.36238249	138.06639489	13.60255264															
					178.36215486	3.6362545	169.40246811	82.8831068	9.91538667										
					174.57328031	1.77281062	165.61359356	81.92039147	9.91538667										
					172.56484823	1.20417528	163.60516148	81.2004931	9.91538667										
					171.0326708	0.88798986	162.07298404	80.59249709	9.91538667										
										94.16682173	3.41647659	87.75856492	42.17104417	7.0918042					
										92.12022295	1.78270416	85.71196614	41.96463099	7.0918042					
										91.01712558	1.26098566	84.60886878	41.67394156	7.0918042					
										90.28853228	0.9337012	83.88027548	41.47328714	7.0918042					
															64.6645033	3.64365996	59.4388827	27.89761137	5.78302013
															63.48575651	1.84453783	58.26013591	28.20779904	5.78302013
															62.89181788	1.2683981	57.66619728	28.19889959	5.78302013
															62.49070008	0.91455143	57.26507947	28.17526402	5.78302013
309.00767711	3.63204423	296.71312318	146.54053948	13.60597301															
296.59828031	1.82104208	284.30372639	141.24134215	13.60597301															
293.33705804	1.24451968	281.04250411	139.89899222	13.60597301															
289.20475413	0.89478416	276.91020021	138.00770802	13.60597301															
					178.69552821	3.54488295	169.72380032	83.08945868	9.9287122										
					174.82185496	1.83340807	165.85012707	82.0083595	9.9287122										
					172.84396931	1.25275267	163.87224142	81.30974437	9.9287122										
					171.25567192	0.94358483	162.28394403	80.6701796	9.9287122										
										94.58415366	3.66094688	88.17364803	42.25635058	7.0942929					
										92.50236222	1.84082916	86.09185659	42.12551372	7.0942929					
										91.41151601	1.28733322	85.00101038	41.85683858	7.0942929					
										90.75306494	1.01091779	84.34255931	41.66582076	7.0942929					
															64.84540224	3.51101911	59.62161359	28.05529724	5.78099277
															63.56490481	1.79507014	58.34111616	28.27302301	5.78099277
															62.9930929	1.27086724	57.76930425	28.2492185	5.78099277
															62.62536599	0.91949324	57.40157734	28.24104205	5.78099277
