Repository: ZBT-Tools/ContactResistanceAnalysis

File: ECR_data/CSV/0031 GDL40 mN.csv
Gesamtwiderstand @5bar [mOhm*cm2]	Bulkwiderstand @5bar [mOhm*cm2]	Durchgangswiderstand @5bar [mOhm*cm2]	Kontaktwiderstand @5bar [mOhm*cm2]	Korrekturwert GDL @5bar/cycle [mOhm*cm2]	Gesamtwiderstand @10bar [mOhm*cm2]	Bulkwiderstand @10bar [mOhm*cm2]	Durchgangswiderstand @10bar [mOhm*cm2]	Kontaktwiderstand @10bar [mOhm*cm2]	Korrekturwert GDL @10bar/cycle [mOhm*cm2]	Gesamtwiderstand @20bar [mOhm*cm2]	Bulkwiderstand @20bar [mOhm*cm2]	Durchgangswiderstand @20bar [mOhm*cm2]	Kontaktwiderstand @20bar [mOhm*cm2]	Korrekturwert GDL @20bar/cycle [mOhm*cm2]	Gesamtwiderstand @30bar [mOhm*cm2]	Bulkwiderstand @30bar [mOhm*cm2]	Durchgangswiderstand @30bar [mOhm*cm2]	Kontaktwiderstand @30bar [mOhm*cm2]	Korrekturwert GDL @30bar/cycle [mOhm*cm2]
135.23159514	3.60785564	122.94803789	59.67009112	13.59380336															
131.76900301	1.77590306	119.48544575	58.85477135	13.59380336															
130.05880337	1.14777518	117.77524612	58.31373547	13.59380336															
129.04134572	0.88706269	116.75778847	57.93536289	13.59380336															
					82.43758253	3.62761104	73.46949886	34.92094391	9.92467926										
					79.71644414	1.70912074	70.74836047	34.51961986	9.92467926										
					78.34244079	1.14118829	69.37435712	34.11658441	9.92467926										
					77.6628979	0.90065315	68.69481423	33.89708054	9.92467926										
										47.1	3.49179172	40.70357803	18.60589315	7.07870699					
										44.54604334	1.78332415	38.14962136	18.18314861	7.07870699					
										43.62363993	1.19223482	37.22721795	18.01749156	7.07870699					
										43.1633277	0.88335586	36.76690573	17.94177494	7.07870699					
															34.69110144	3.43005702	29.46499637	13.01746967	5.78355628
															32.49567761	1.81300476	27.26957253	12.72828389	5.78355628
															31.69391678	1.13542445	26.46781171	12.66619363	5.78355628
															31.30292793	0.91794857	26.07682286	12.57943714	5.78355628
137.31085684	3.54365246	125.0560614	60.75620447	13.56197362															
133.6005511	1.80558367	121.34575566	59.770086	13.56197362															
131.95583556	1.23669696	119.70104012	59.23217158	13.56197362															
130.90565503	0.87038476	118.65085959	58.89023742	13.56197362															
					83.80564976	3.59303721	74.86190381	35.6344333	9.89774552										
					80.94943136	1.77590306	72.00568541	35.11489118	9.89774552										
					79.70346314	1.13212975	70.75971719	34.81379372	9.89774552										
					78.92800676	0.87779655	69.98426081	34.55323213	9.89774552										
										47.89022359	3.48438625	41.48288088	18.99924731	7.0907926					
										45.58610471	1.76600952	39.178762	18.70637624	7.0907926					
										44.52440043	1.19635257	38.11705772	18.46035258	7.0907926					
										44.03370871	0.88953266	37.62636599	18.36841667	7.0907926					
															35.23437875	3.5362395	30.01437263	13.23906657	5.77680677
															33.02374749	1.72519915	27.80374138	13.03927111	5.77680677
															32.23404436	1.19388342	27.01403824	12.91007741	5.77680677
															31.78352102	0.88273836	26.5635149	12.84038827	5.77680677
140.72707625	3.55670652	128.4644439	62.45386869	13.57064647															
136.77886398	1.78579659	124.51623163	61.36521752	13.57064647															
135.02863409	1.18976568	122.76600174	60.78811803	13.57064647															
133.82381194	0.92350788	121.56117959	60.31883585	13.57064647															
					85.4132503	3.66959034	76.46855868	36.39948417	9.89879205										
					82.56221471	1.78524399	73.6175231	35.91613955	9.89879205										
					81.37571548	1.17823799	72.43102386	35.62639293	9.89879205										
					80.69471471	0.85741179	71.7500231	35.44630566	9.89879205										
										48.81120672	3.58388033	42.42030625	19.41821296	7.07259653					
										46.16487851	1.76724574	39.77397803	19.00336614	7.07259653					
										45.23249249	1.16259506	38.84159202	18.83949848	7.07259653					
										44.74533221	0.87532658	38.35443173	18.73955258	7.07259653					
															35.66159214	3.55847089	30.44577851	13.44365381	5.77216708
															33.37491742	1.76918168	28.1591038	13.19496106	5.77216708
															32.58973649	1.21446714	27.37392287	13.07972786	5.77216708
															32.15415916	0.88026839	26.93834554	13.02903857	5.77216708
142.83497899	3.62020558	130.5602474	63.47002091	13.58403629															
139.06798722	1.7412738	126.79325564	62.52599092	13.58403629															
137.23278352	1.18647348	124.95805193	61.88578923	13.58403629															
136.08223536	0.97230856	123.80750377	61.41759761	13.58403629															
					86.45041267	3.63254802	77.50447336	36.93596267	9.90017283										
					83.59596192	1.74622244	74.65002262	36.45190009	9.90017283										
					82.37527935	1.19882171	73.42934005	36.11525917	9.90017283										
					81.60710023	0.90003566	72.66116092	35.88056263	9.90017283										
										49.14469538	3.39301471	42.74442715	19.67570622	7.08296351					
										46.76096318	1.83402806	40.36069495	19.26333345	7.08296351					
										45.7545055	1.20540861	39.35423728	19.07441433	7.08296351					
										45.2135717	0.8987988	38.81330347	18.95725233	7.08296351					
															35.92828631	3.57328181	30.71986866	13.57329342	5.7639822
															33.8622257	1.75240731	28.65380805	13.45070037	5.7639822
															32.97671948	1.17659189	27.76830183	13.29585497	5.7639822
															32.50132132	0.90312312	27.29290367	13.19489027	5.7639822
144.59568577	3.60538715	132.3143121	64.35446247	13.59138687															
140.49019163	1.85628758	128.20881796	63.17626519	13.59138687															
138.61768179	1.22846398	126.33630811	62.55392207	13.59138687															
137.4529786	0.94636449	125.17160493	62.11262022	13.59138687															
					87.19864946	3.5757503	78.25295643	37.33860307	9.89990028										
					84.40599574	1.79321769	75.46030272	36.83354252	9.89990028										
					83.11960057	1.20211641	74.17390754	36.48589557	9.89990028										
					82.40088401	0.94883634	73.45519098	36.25317732	9.89990028										
										49.45831333	3.54118397	43.06288872	19.76085237	7.07760323					
										46.90689379	1.77961172	40.51146918	19.36592873	7.07760323					
										45.99492829	1.20376251	39.59950368	19.19787059	7.07760323					
										45.474253	0.90435811	39.0788284	19.08723514	7.07760323					
															36.35289924	3.52954022	31.14468993	13.80757485	5.76375163
															34.115749	1.76353707	28.90753969	13.57200131	5.76375163
															33.29453636	1.15518512	28.08632705	13.46557096	5.76375163
															32.82995308	0.93215653	27.62174377	13.34479362	5.76375163

File: ECR_data/CSV/0032 GDL45 mN.csv
Gesamtwiderstand @5bar [mOhm*cm2]	Bulkwiderstand @5bar [mOhm*cm2]	Durchgangswiderstand @5bar [mOhm*cm2]	Kontaktwiderstand @5bar [mOhm*cm2]	Korrekturwert GDL @5bar/cycle [mOhm*cm2]	Gesamtwiderstand @10bar [mOhm*cm2]	Bulkwiderstand @10bar [mOhm*cm2]	Durchgangswiderstand @10bar [mOhm*cm2]	Kontaktwiderstand @10bar [mOhm*cm2]	Korrekturwert GDL @10bar/cycle [mOhm*cm2]	Gesamtwiderstand @20bar [mOhm*cm2]	Bulkwiderstand @20bar [mOhm*cm2]	Durchgangswiderstand @20bar [mOhm*cm2]	Kontaktwiderstand @20bar [mOhm*cm2]	Korrekturwert GDL @20bar/cycle [mOhm*cm2]	Gesamtwiderstand @30bar [mOhm*cm2]	Bulkwiderstand @30bar [mOhm*cm2]	Durchgangswiderstand @30bar [mOhm*cm2]	Kontaktwiderstand @30bar [mOhm*cm2]	Korrekturwert GDL @30bar/cycle [mOhm*cm2]
143.21280762	3.52883403	130.95824145	63.71470371	13.5617199															
139.1112738	1.8228983	126.85670763	62.51690466	13.5617199															
137.43862325	1.19141177	125.18405708	61.99632265	13.5617199															
136.41580893	0.89756381	124.16124276	61.63183947	13.5617199															
					84.29706633	3.59798169	75.36933913	35.88567872	9.8800181										
					81.71865481	1.77343061	72.79092761	35.5087485	9.8800181										
					80.40496831	1.20952635	71.47724112	35.13385738	9.8800181										
					79.79838776	0.90621246	70.87066057	34.98222405	9.8800181										
										48.84825645	3.46285521	42.46109375	19.49911927	7.06846006					
										46.47818318	1.80130631	40.09102048	19.14485708	7.06846006					
										45.61288609	1.16012592	39.22572338	19.03279873	7.06846006					
										45.06655218	0.89385698	38.67938947	18.89276624	7.06846006					
															36.49873199	3.64736645	31.29297014	13.82280185	5.76104312
															34.09843437	1.78950526	28.89267252	13.55158363	5.76104312
															33.33405771	1.17247415	28.12829585	13.47791085	5.76104312
															32.86454767	0.89818131	27.65878582	13.38030226	5.76104312
148.5492497	3.54365246	136.28827685	66.3723122	13.56880995															
144.42659444	1.8228983	132.16562159	65.17136165	13.56880995															
142.64064376	1.19388342	130.37967091	64.59289375	13.56880995															
141.56459084	0.93030405	129.30361799	64.18665697	13.56880995															
					87.70241597	3.63501651	78.76901325	37.56699837	9.886299										
					85.00950526	1.84886648	76.07610255	37.11361803	9.886299										
					83.733007	1.19882171	74.79960429	36.80039129	9.886299										
					83.08038664	0.87408971	74.14698392	36.6364471	9.886299										
										50.60165816	3.59798169	44.21110581	20.30656206	7.07221127					
										48.06080706	1.77289039	41.6702547	19.94868216	7.07221127					
										47.17810207	1.18811958	40.78754971	19.79971507	7.07221127					
										46.69488551	0.87285473	40.30433316	19.71573921	7.07221127					
															37.49885204	3.62761104	32.29909615	14.33574255	5.75439652
															35.26340306	1.74003758	30.06364716	14.16180479	5.75439652
															34.3978444	1.19306037	29.1980885	14.00251407	5.75439652
															33.98263701	0.93030405	28.78288112	13.92628853	5.75439652
154.35242347	3.47944928	142.09366812	69.30710942	13.56635592															
149.72545796	1.76918168	137.46670261	67.84876046	13.56635592															
148.05591895	1.18564793	135.7971636	67.30575783	13.56635592															
146.95243619	0.91671359	134.69368084	66.88848362	13.56635592															
					91.54835151	3.46779318	82.60602623	39.56911653	9.89617331										
					88.65652305	1.77590306	79.71419777	38.96914736	9.89617331										
					87.28253336	1.22023099	78.34020808	38.55998855	9.89617331										
					86.57055931	0.91918356	77.62823403	38.35452524	9.89617331										
										51.89861917	3.56165199	45.51160321	20.97497561	7.06829767					
										49.24796092	1.801875	42.86094496	20.52953498	7.06829767					
										48.38927201	1.24822465	42.00225605	20.3770157	7.06829767					
										47.7981494	0.91486111	41.41113344	20.24813616	7.06829767					
															38.24955732	3.76836735	33.04787862	14.63975563	5.75652444
															36.02644539	1.85628758	30.82476668	14.48423955	5.75652444
															35.09605737	1.2136441	29.89437866	14.34036728	5.75652444
															34.66028529	0.9222729	29.45860658	14.26816684	5.75652444
156.43415366	3.5559949	144.1942029	70.319104	13.54554551															
152.1584256	1.77590306	139.91847484	69.07128589	13.54554551															
150.29300033	1.21282105	138.05304957	68.42011426	13.54554551															
149.19603228	0.9160961	136.95608152	68.01999271	13.54554551															
					93.46360294	3.47697329	84.54013625	40.53158148	9.87530314										
					90.45467811	1.76353707	81.53121141	39.88383717	9.87530314										
					89.11451968	1.23587392	80.19105298	39.47758953	9.87530314										
					88.38174174	0.90806494	79.45827505	39.27510505	9.87530314										
										52.54263205	3.57081333	46.16080162	21.29499415	7.06255901					
										50.03630255	1.77412538	43.65447212	20.94017337	7.06255901					
										49.13441628	1.26304453	42.75258585	20.74477066	7.06255901					
										48.62899587	0.90868243	42.24716544	20.6692415	7.06255901					
															38.57829948	3.53200921	33.38402836	14.92600958	5.74832671
															36.43208041	1.77095441	31.23780929	14.73342744	5.74832671
															35.58101818	1.20623416	30.38674706	14.59025645	5.74832671
															35.1686768	0.89941629	29.97440568	14.53749469	5.74832671
163.41089904	3.71972684	151.17336896	73.72682106	13.54286662															
158.78835797	1.85257891	146.55082788	72.34912449	13.54286662															
156.76465227	1.2441069	144.52712219	71.64150764	13.54286662															
155.47958709	0.96057245	143.24205701	71.14074228	13.54286662															
					94.91980188	3.70737442	85.99911105	41.14586831	9.87223119										
					91.90722222	1.84948949	82.98653139	40.56852095	9.87223119										
					90.69620163	1.28939209	81.7755108	40.24305935	9.87223119										
					89.98845721	0.95624812	81.06776638	40.05575913	9.87223119										
										53.41515159	3.74936212	47.04476351	21.6477007	7.04989614					
										50.97438878	1.89215306	44.6040007	21.35592382	7.04989614					
										50.11801152	1.28613485	43.74762344	21.2307443	7.04989614					
										49.5160548	0.96551426	43.14566673	21.09007623	7.04989614					
															39.4650015	3.62586802	34.26810622	15.3211191	5.75123078
															36.99601202	1.85010271	31.79911674	14.97450702	5.75123078
															36.13678869	1.26798532	30.93989341	14.83595404	5.75123078
															35.71104354	0.94327515	30.51414826	14.78543655	5.75123078

File: ECR_data/CSV/0033 GDL50 mN.csv
Gesamtwiderstand @5bar [mOhm*cm2]	Bulkwiderstand @5bar [mOhm*cm2]	Durchgangswiderstand @5bar [mOhm*cm2]	Kontaktwiderstand @5bar [mOhm*cm2]	Korrekturwert GDL @5bar/cycle [mOhm*cm2]	Gesamtwiderstand @10bar [mOhm*cm2]	Bulkwiderstand @10bar [mOhm*cm2]	Durchgangswiderstand @10bar [mOhm*cm2]	Kontaktwiderstand @10bar [mOhm*cm2]	Korrekturwert GDL @10bar/cycle [mOhm*cm2]	Gesamtwiderstand @20bar [mOhm*cm2]	Bulkwiderstand @20bar [mOhm*cm2]	Durchgangswiderstand @20bar [mOhm*cm2]	Kontaktwiderstand @20bar [mOhm*cm2]	Korrekturwert GDL @20bar/cycle [mOhm*cm2]	Gesamtwiderstand @30bar [mOhm*cm2]	Bulkwiderstand @30bar [mOhm*cm2]	Durchgangswiderstand @30bar [mOhm*cm2]	Kontaktwiderstand @30bar [mOhm*cm2]	Korrekturwert GDL @30bar/cycle [mOhm*cm2]
141.84101461	3.49002151	129.59698774	63.05348311	13.5500564															
137.84157658	1.94214715	125.59754971	61.82770128	13.5500564															
136.22663025	1.23916861	123.98260339	61.37171739	13.5500564															
135.18467155	0.9389527	122.94064468	61.00084599	13.5500564															
					83.40066777	3.70416417	74.47912907	35.38748245	9.87316949										
					80.74732357	1.75065315	71.82578488	35.03756586	9.87316949										
					79.55607989	1.18894263	70.63454119	34.72279928	9.87316949										
					78.94097973	0.93709835	70.01944103	34.54117134	9.87316949										
										47.65528067	3.49990494	41.27790439	18.88899972	7.05762975					
										45.219253	1.78524399	38.84187672	18.52831636	7.05762975					
										44.29715143	1.18070964	37.91977515	18.36953276	7.05762975					
										43.83788851	0.91177177	37.46051223	18.27437023	7.05762975					
															35.19486795	3.4745048	30.00548072	13.26548796	5.74292187
															32.78877505	1.801875	27.59938782	12.89875641	5.74292187
															32.04796531	1.18647348	26.85857808	12.8360523	5.74292187
															31.59140766	0.90868243	26.40202043	12.746669	5.74292187
145.66248499	4.27460234	133.44490383	64.58515074	13.52078982															
141.57477204	2.26687124	129.35719088	63.54515982	13.52078982															
139.70040861	1.72083472	127.48282744	62.88099636	13.52078982															
138.47346847	1.36889077	126.2558873	62.44349827	13.52078982															
					83.88467137	3.79306723	74.9859432	35.59643799	9.84792584										
					81.27239489	1.94091216	72.37366672	35.21637728	9.84792584										
					80.07562375	1.37337558	71.17689558	34.90176	9.84792584										
					79.46481419	1.05261449	70.56608602	34.75673576	9.84792584										
										48.45078031	3.73379352	42.08496157	19.17558403	7.0448394					
										46.1199024	1.92855856	39.75408367	18.91276255	7.0448394					
										45.2292003	1.37172949	38.86338156	18.74582604	7.0448394					
										44.7095045	1.04211336	38.34368577	18.6507862	7.0448394					
															35.61219988	3.67947179	30.43433175	13.37742998	5.73017407
															33.43927605	1.90946769	28.26140792	13.17597012	5.73017407
															32.547746	1.25645764	27.36987786	13.05671011	5.73017407
															32.16404279	1.01678491	26.98617466	12.98469488	5.73017407
153.43238693	3.59128727	141.2254616	68.81708716	13.50899737															
149.16685746	1.85999624	136.95993213	67.54996795	13.50899737															
147.31159523	1.18153269	135.1046699	66.96156861	13.50899737															
146.08452515	0.96551426	133.87759982	66.45604278	13.50899737															
					87.49026166	3.61598459	78.59215272	37.48808406	9.84724056										
					84.80915832	1.79569013	75.91104938	37.05767962	9.84724056										
					83.5493971	1.26469313	74.65128816	36.69329752	9.84724056										
					82.90062688	0.94636449	74.00251794	36.52807673	9.84724056										
										50.46853112	3.6011707	44.10050955	20.24966942	7.04727721					
										47.94571894	1.82166207	41.57769736	19.87801765	7.04727721					
										46.97061374	1.18894263	40.60259217	19.70682477	7.04727721					
										46.47991554	0.90065315	40.11189397	19.60562041	7.04727721					
															36.59248049	3.61104663	31.40345424	13.8962038	5.74252239
															34.32722194	1.81300476	29.13819569	13.66259547	5.74252239
															33.53248999	1.22599483	28.34346374	13.55873446	5.74252239
															33.15364489	0.88891517	27.96461864	13.53785174	5.74252239
163.04729892	3.39548319	150.85506622	73.72979151	13.49273752															
158.218003	1.69752628	146.0257703	72.16412201	13.49273752															
156.49294113	1.19141177	144.30070843	71.55464833	13.49273752															
155.17195758	0.87285473	142.97972488	71.05343508	13.49273752															
					91.55576596	3.59622524	82.6618596	39.53281718	9.84258971										
					88.72221096	1.71729354	79.8283046	39.05550553	9.84258971										
					87.45791027	1.22105404	78.56400391	38.67147494	9.84258971										
					86.79850038	0.88953266	77.90459401	38.50753068	9.84258971										
										52.0443416	3.58388033	45.68685076	21.05148522	7.0356232					
										49.5989527	1.7123536	43.24146186	20.76455413	7.0356232					
										48.59840644	1.14777518	42.24091559	20.54657021	7.0356232					
										48.0637744	0.91918356	41.70628356	20.39355	7.0356232					
															37.77557284	3.62093006	32.59999856	14.48953425	5.72763554
															35.41180611	1.73138026	30.23623183	14.25242578	5.72763554
															34.58886674	1.16506421	29.41329246	14.12411413	5.72763554
															34.20501877	0.89571134	29.02944449	14.06686658	5.72763554
170.38844307	4.20135831	158.19715555	76.99789862	13.49169151															
165.86673048	2.38073574	153.67544297	75.64735362	13.49169151															
164.01520847	1.8130512	151.82392096	75.00543488	13.49169151															
162.54766141	1.50108483	150.3563739	74.42764453	13.49169151															
					98.051671	3.48508355	89.15943761	42.83717703	9.84073829										
					95.02551802	1.83836712	86.13328462	42.14745875	9.84073829										
					93.71465644	1.19470647	84.82242304	41.81385828	9.84073829										
					92.94305743	0.92968656	84.05082404	41.56056874	9.84073829										
										54.49450921	3.628337	48.13391716	22.25279008	7.0390552					
										51.96127004	1.87112976	45.60067799	21.86477412	7.0390552					
										50.91288192	1.25398849	44.55228987	21.64915069	7.0390552					
										50.43214715	0.96551426	44.0715551	21.55302042	7.0390552					
															38.99324595	3.58388033	33.81564872	15.1158842	5.72987427
															36.79837087	1.7679467	31.62077364	14.92641347	5.72987427
															36.04457221	1.19058873	30.86697499	14.83819313	5.72987427
															35.59799737	0.91486111	30.42040014	14.75276952	5.72987427

File: ECR_data/CSV/0041 GDL55 mN.csv
Gesamtwiderstand @5bar [mOhm*cm2]	Bulkwiderstand @5bar [mOhm*cm2]	Durchgangswiderstand @5bar [mOhm*cm2]	Kontaktwiderstand @5bar [mOhm*cm2]	Korrekturwert GDL @5bar/cycle [mOhm*cm2]	Gesamtwiderstand @10bar [mOhm*cm2]	Bulkwiderstand @10bar [mOhm*cm2]	Durchgangswiderstand @10bar [mOhm*cm2]	Kontaktwiderstand @10bar [mOhm*cm2]	Korrekturwert GDL @10bar/cycle [mOhm*cm2]	Gesamtwiderstand @20bar [mOhm*cm2]	Bulkwiderstand @20bar [mOhm*cm2]	Durchgangswiderstand @20bar [mOhm*cm2]	Kontaktwiderstand @20bar [mOhm*cm2]	Korrekturwert GDL @20bar/cycle [mOhm*cm2]	Gesamtwiderstand @30bar [mOhm*cm2]	Bulkwiderstand @30bar [mOhm*cm2]	Durchgangswiderstand @30bar [mOhm*cm2]	Kontaktwiderstand @30bar [mOhm*cm2]	Korrekturwert GDL @30bar/cycle [mOhm*cm2]
158.36977186	3.43074345	146.18293299	71.37609477	13.48676835															
154.38448272	1.801875	142.19764384	70.19788442	13.48676835															
152.46174616	1.21693629	140.27490729	69.5289855	13.48676835															
151.16721096	0.89447447	138.98037209	69.04294881	13.48676835															
					93.45019512	3.51471883	84.57221926	40.52875021	9.82495995										
					90.45432057	1.78524399	81.57634471	39.89555036	9.82495995										
					89.24543446	1.17741494	80.3674586	39.59502183	9.82495995										
					88.55223536	0.88273836	79.6742595	39.39576057	9.82495995										
										52.5235041	3.45790975	46.16039215	21.3512412	7.0418439					
										49.96771668	1.8736022	43.60460473	20.86550126	7.0418439					
										48.97385924	1.22352318	42.61074729	20.69361205	7.0418439					
										48.45541479	0.88459084	42.09230284	20.603856	7.0418439					
															38.19793376	3.64068941	33.02476613	14.69203836	5.72497218
															36.03015406	1.79816258	30.85698643	14.52941193	5.72497218
															35.18498165	1.170005	30.01181402	14.42090451	5.72497218
															34.72761824	0.90312312	29.55445061	14.32566374	5.72497218
164.46555183	3.56905894	152.27910531	74.35502319	13.48633415															
159.73319639	1.80681989	147.54674987	72.86996499	13.48633415															
157.66870747	1.16918195	145.48226095	72.1565395	13.48633415															
156.40618431	0.88335586	144.21973778	71.66819096	13.48633415															
					95.78675205	3.42580548	86.91071792	41.74245622	9.82281111										
					92.9441483	1.73385646	84.06811416	41.16712885	9.82281111										
					91.59037525	1.16918195	82.71434111	40.77257958	9.82281111										
					90.84401276	0.86544294	81.96797863	40.55126784	9.82281111										
										53.53370772	3.44062688	47.18084783	21.87011048	7.03049828					
										50.84948146	1.82042209	44.49662157	21.33809974	7.03049828					
										49.88861658	1.20376251	43.53575669	21.16599709	7.03049828					
										49.4338964	0.90991929	43.08103651	21.08555861	7.03049828					
															38.77342405	3.45790975	33.59618128	15.06913577	5.729482
															36.55203908	1.83773672	31.3747963	14.76852979	5.729482
															35.66582472	1.20540861	30.48858194	14.64158667	5.729482
															35.23168544	0.90065315	30.05444266	14.57689475	5.729482
163.33926856	3.56905894	151.15150932	73.79122519	13.48778689															
159.13965841	1.81118994	146.95189917	72.57035462	13.48778689															
157.48180287	1.20623416	145.29404363	72.04390474	13.48778689															
156.16156156	0.91794857	143.97380232	71.52792688	13.48778689															
					97.74045928	3.55918301	88.86222133	42.65151916	9.82524999										
					94.76209419	1.84763026	85.88385624	42.01811299	9.82524999										
					93.43553536	1.18400183	84.55729741	41.68664779	9.82524999										
					92.66878566	0.85370495	83.79054772	41.46842138	9.82524999										
										53.58557885	3.60363968	47.23980826	21.81808429	7.02265279					
										51.05926426	1.71605856	44.71349367	21.49871756	7.02265279					
										50.13150851	1.19717562	43.78573792	21.29428115	7.02265279					
										49.60624437	0.85926426	43.26047378	21.20060476	7.02265279					
															38.9314989	3.47026216	33.75383707	15.14178746	5.72994576
															36.70291458	1.83773672	31.52525275	14.84375801	5.72994576
															35.77697882	1.16259506	30.59931699	14.71836096	5.72994576
															35.3348461	0.88212087	30.15718427	14.6375317	5.72994576
164.53471333	3.41592205	152.35819964	74.47113879	13.47534182															
159.91552553	1.74570946	147.73901184	72.99665119	13.47534182															
158.07051034	1.15518512	145.89399665	72.36940576	13.47534182															
156.79288288	0.88829767	144.61636919	71.86403576	13.47534182															
					98.01956674	3.59128727	89.14021304	42.77446289	9.82648476										
					95.17391408	1.801875	86.29456038	42.24634269	9.82648476										
					93.84721731	1.18729653	84.96786362	41.89028354	9.82648476										
					93.03386449	0.90250563	84.15451079	41.62600258	9.82648476										
										53.94371623	3.49495948	47.60089774	22.05296913	7.0193858					
										51.40642643	1.83589715	45.06360794	21.61385539	7.0193858					
										50.44356404	1.18317879	44.10074555	21.45878338	7.0193858					
										49.94352477	0.90929992	43.60070629	21.34570318	7.0193858					
															39.08957374	3.56658995	33.91293534	15.17317269	5.72881317
															36.77959043	1.81794965	31.60295203	14.89250119	5.72881317
															35.92765427	1.19964726	30.75101587	14.7756843	5.72881317
															35.46024399	0.88026839	30.28360559	14.7016686	5.72881317
164.69278817	3.33688463	152.49179504	74.57745521	13.5024324															
160.20338589	1.77289039	148.00239276	73.11475118	13.5024324															
158.2145989	1.19223482	146.01360577	72.41068547	13.5024324															
156.91581081	0.87532658	144.71481768	71.91974555	13.5024324															
					97.11309786	3.67279368	88.22024552	42.27372592	9.84142326										
					94.22041834	1.69428231	85.327566	41.81664184	9.84142326										
					92.8402435	1.15106738	83.94739116	41.39816189	9.84142326										
					91.98557808	0.87841404	83.09272574	41.10715585	9.84142326										
										53.18791525	3.56905894	46.83201197	21.63147652	7.0338663					
										50.78251877	1.84578078	44.42661549	21.29041735	7.0338663					
										49.86556371	1.19388342	43.50966043	21.1578885	7.0338663					
										49.33938438	0.93215653	42.9834811	21.02566229	7.0338663					
															38.74378877	3.48508355	33.57300627	15.04396136	5.72233264
															36.55498498	1.78277402	31.38420248	14.80071423	5.72233264
															35.73906959	1.1987984	30.56828709	14.68474434	5.72233264
															35.2285961	0.91424174	30.05781359	14.57178592	5.72233264

File: ECR_data/CSV/0042 GDL60 mN.csv
Gesamtwiderstand @5bar [mOhm*cm2]	Bulkwiderstand @5bar [mOhm*cm2]	Durchgangswiderstand @5bar [mOhm*cm2]	Kontaktwiderstand @5bar [mOhm*cm2]	Korrekturwert GDL @5bar/cycle [mOhm*cm2]	Gesamtwiderstand @10bar [mOhm*cm2]	Bulkwiderstand @10bar [mOhm*cm2]	Durchgangswiderstand @10bar [mOhm*cm2]	Kontaktwiderstand @10bar [mOhm*cm2]	Korrekturwert GDL @10bar/cycle [mOhm*cm2]	Gesamtwiderstand @20bar [mOhm*cm2]	Bulkwiderstand @20bar [mOhm*cm2]	Durchgangswiderstand @20bar [mOhm*cm2]	Kontaktwiderstand @20bar [mOhm*cm2]	Korrekturwert GDL @20bar/cycle [mOhm*cm2]	Gesamtwiderstand @30bar [mOhm*cm2]	Bulkwiderstand @30bar [mOhm*cm2]	Durchgangswiderstand @30bar [mOhm*cm2]	Kontaktwiderstand @30bar [mOhm*cm2]	Korrekturwert GDL @30bar/cycle [mOhm*cm2]
148.70247899	3.63822043	136.51564012	66.43870984	13.48676835															
144.26225601	1.84701577	132.07541714	65.11420068	13.48676835															
142.53812583	1.13370911	130.35128696	64.60878893	13.48676835															
141.23101727	0.89941629	129.0441784	64.07238105	13.48676835															
					88.79191765	3.52954022	79.91394179	38.19220079	9.82495995										
					85.97207958	1.80748123	77.09410372	37.64331125	9.82495995										
					84.75453104	1.22186916	75.87655519	37.32734301	9.82495995										
					83.9773292	0.87594407	75.09935335	37.11170464	9.82495995										
										50.16225735	3.62339904	43.7991454	20.08787318	7.0418439					
										47.56785661	1.74447447	41.20474465	19.73013509	7.0418439					
										46.73090287	1.18973632	40.36779092	19.5890273	7.0418439					
										46.15066629	0.86976539	39.78755434	19.45889447	7.0418439					
															36.75302431	3.68020812	31.57985668	13.94982428	5.72497218
															34.39911036	1.85195946	29.22594273	13.68699163	5.72497218
															33.67022113	1.17160965	28.4970535	13.66272192	5.72497218
															33.22715465	0.87161974	28.05398702	13.59118364	5.72497218
150.02388683	3.59870172	137.83744031	67.11936929	13.48633415															
146.01784535	1.75065315	133.83139882	66.04037283	13.48633415															
144.27576268	1.14606809	132.08931616	65.47162403	13.48633415															
143.00019707	0.88335586	130.81375055	64.96519735	13.48633415															
					90.58014309	3.60610867	81.70410895	39.04900014	9.82281111										
					87.62882883	1.74447447	78.75279469	38.50416011	9.82281111										
					86.46827353	1.16501836	77.5922394	38.21361052	9.82281111										
					85.67608671	0.89571134	76.80005258	37.95217062	9.82281111										
										51.00203372	3.52954022	44.64917383	20.5598168	7.03049828					
										48.59081832	1.80501126	42.23795843	20.21647358	7.03049828					
										47.69570427	1.18643942	41.34284438	20.07820248	7.03049828					
										47.13532658	0.8864452	40.78246669	19.94801075	7.03049828					
															37.45695417	3.49002151	32.2797114	14.39484494	5.729482
															35.14532658	1.74694444	29.9680838	14.11056968	5.729482
															34.4265746	1.10816756	29.24933183	14.07058213	5.729482
															33.93877815	0.91794857	28.76153538	13.9217934	5.729482
151.90844006	3.56165199	139.72068083	68.07951442	13.48778689															
147.91180556	1.85442943	135.72404632	66.93480844	13.48778689															
146.29517774	1.1971512	134.1074185	66.45513365	13.48778689															
144.9522241	0.86853041	132.76446486	65.94796723	13.48778689															
					92.60548079	3.49249049	83.72724284	40.11737617	9.82524999										
					89.43506757	1.78277402	80.55682962	39.3870278	9.82524999										
					88.22732894	1.12052654	79.34909099	39.11428223	9.82524999										
					87.35507508	0.85926426	78.47683713	38.80878643	9.82524999										
										51.84921703	3.62093006	45.50344644	20.94125819	7.02265279					
										49.44945946	1.76547673	43.10368887	20.66910607	7.02265279					
										48.43887517	1.16337116	42.09310458	20.46486671	7.02265279					
										47.83459647	0.89941629	41.48882588	20.29470479	7.02265279					
															38.00280919	3.44556484	32.82514736	14.68979126	5.72994576
															35.61727477	1.82972222	30.43961294	14.30494536	5.72994576
															34.8821996	1.23175484	29.70453777	14.23639146	5.72994576
															34.38477853	0.92042042	29.2071167	14.14334814	5.72994576

File: ECR_data/CSV/0043 GDL15 mN.csv
Gesamtwiderstand @5bar [mOhm*cm2]	Bulkwiderstand @5bar [mOhm*cm2]	Durchgangswiderstand @5bar [mOhm*cm2]	Kontaktwiderstand @5bar [mOhm*cm2]	Korrekturwert GDL @5bar/cycle [mOhm*cm2]	Gesamtwiderstand @10bar [mOhm*cm2]	Bulkwiderstand @10bar [mOhm*cm2]	Durchgangswiderstand @10bar [mOhm*cm2]	Kontaktwiderstand @10bar [mOhm*cm2]	Korrekturwert GDL @10bar/cycle [mOhm*cm2]	Gesamtwiderstand @20bar [mOhm*cm2]	Bulkwiderstand @20bar [mOhm*cm2]	Durchgangswiderstand @20bar [mOhm*cm2]	Kontaktwiderstand @20bar [mOhm*cm2]	Korrekturwert GDL @20bar/cycle [mOhm*cm2]	Gesamtwiderstand @30bar [mOhm*cm2]	Bulkwiderstand @30bar [mOhm*cm2]	Durchgangswiderstand @30bar [mOhm*cm2]	Kontaktwiderstand @30bar [mOhm*cm2]	Korrekturwert GDL @30bar/cycle [mOhm*cm2]
144.21709025	3.39369372	131.79054633	64.19842631	13.75204194															
139.91097222	1.77783033	127.4844283	62.85329898	13.75204194															
138.23317089	1.18891272	125.80662697	62.30885713	13.75204194															
136.94026276	0.85432245	124.51371884	61.82969819	13.75204194															
					82.66155693	3.55918301	73.61146825	35.02614262	10.01543148										
					79.73671922	1.80995495	70.68663053	34.43833779	10.01543148										
					78.58506258	1.19055991	69.5349739	34.17220699	10.01543148										
					77.89639827	0.88212087	68.84630959	33.98209436	10.01543148										
										46.88713478	3.53200921	40.40584591	18.43691835	7.17262635					
										44.36925676	1.73335586	37.88796788	18.07730601	7.17262635					
										43.42206358	1.2548256	36.94077471	17.84297455	7.17262635					
										42.9557714	0.89818131	36.47448252	17.78815061	7.17262635					
															34.59430909	3.59870172	29.31314008	12.85721918	5.8444937
															32.52783066	1.75611598	27.24666166	12.74527284	5.8444937
															31.70106809	1.19385681	26.41989908	12.61302114	5.8444937
															31.28254317	0.89015203	26.00137416	12.55561107	5.8444937
142.62645087	3.46532419	130.17039902	63.35253741	13.78469738															
138.1714452	1.67034535	125.71539335	62.022524	13.78469738															
136.52766689	1.23093124	124.07161504	61.4203419	13.78469738															
135.2995702	0.88397335	122.84351835	60.9797725	13.78469738															
					82.71342806	3.4776691	73.64754627	35.08493858	10.03290918										
					79.67371246	1.78524399	70.60783067	34.41129334	10.03290918										
					78.62873081	1.15101218	69.56284902	34.20591842	10.03290918										
					77.97114489	0.88212087	68.9052631	34.01157112	10.03290918										
										47.06743796	3.43815039	40.57993139	18.5708905	7.17950728					
										44.62252628	1.7382958	38.1350197	18.19836195	7.17950728					
										43.72361816	1.21774866	37.23611158	18.00918146	7.17950728					
										43.223247	0.89385698	36.73574042	17.92094172	7.17950728					
															34.90552081	3.37393436	29.62347317	13.1247694	5.84546606
															32.70591433	1.77095441	27.42386668	12.82645614	5.84546606
															31.91281542	1.18643942	26.63076778	12.72216418	5.84546606
															31.45365428	0.87161974	26.17160663	12.64999344	5.84546606
146.79568991	3.60610867	134.36122264	65.37755699	13.76081045															
142.50600451	1.69428231	130.07153723	64.18862746	13.76081045															
140.69585197	1.17490654	128.26138469	63.54323908	13.76081045															
139.41056494	0.87038476	126.97609766	63.05285645	13.76081045															
					85.16111917	3.56905894	76.10072623	36.26583365	10.02683485										
					82.17427928	1.81612988	73.11388634	35.64887823	10.02683485										
					81.0246729	1.16419476	71.96427996	35.4000426	10.02683485										
					80.29504317	0.89138701	71.23465023	35.17163161	10.02683485										
										48.01589454	3.46038623	41.53731777	19.03846577	7.16962496					
										45.63804484	1.7066483	39.15946807	18.72640989	7.16962496					
										44.64392774	1.15183578	38.16535097	18.50675759	7.16962496					
										44.14304617	0.89756381	37.6644694	18.38345279	7.16962496					
															35.46372073	3.58388033	30.17833648	13.29722808	5.84915857
															33.32796922	1.77165541	28.04258497	13.13546478	5.84915857
															32.56041138	1.16337116	27.27502713	13.05582798	5.84915857
															32.13747935	0.87100225	26.8520951	12.99054642	5.84915857
148.22824695	3.34923704	135.79381212	66.22228754	13.76077454															
143.76930931	1.75559309	131.33487449	64.7896407	13.76077454															
142.09403621	1.16254756	129.65960139	64.24852691	13.76077454															
140.82763889	0.88891517	128.39320407	63.75214445	13.76077454															
					85.46492395	3.56905894	76.41091087	36.42092597	10.01977448										
					82.68946142	1.77219439	73.63544834	35.93162697	10.01977448										
					81.51078104	1.18479222	72.45676796	35.63598787	10.01977448										
					80.80343468	0.86791291	71.7494216	35.44075434	10.01977448										
										48.84578747	3.69008405	42.36542703	19.33767149	7.17159889					
										46.12360736	1.82601351	39.64324692	18.9086167	7.17159889					
										45.25692006	1.15842707	38.77655962	18.80906628	7.17159889					
										44.73421359	0.89015203	38.25385315	18.68185056	7.17159889					
															36.16271263	3.47273114	30.88630905	13.70678895	5.83921996
															33.87527778	1.7382958	28.5988742	13.4302892	5.83921996
															33.10666472	1.2004481	27.83026114	13.31490652	5.83921996
															32.68355293	0.88026839	27.40714935	13.26344048	5.83921996
151.31072143	3.47273114	138.88317078	67.70521982	13.75315605															
146.78126754	1.73385646	134.35371688	66.30993021	13.75315605															
144.95961198	1.18314503	132.53206133	65.67445815	13.75315605															
143.64263701	0.91424174	131.21508636	65.15042231	13.75315605															
					87.58165149	3.63327496	78.53425974	37.45049239	10.01244687										
					84.82028808	1.73880135	75.77289633	37.01704749	10.01244687										
					83.66943675	1.1987984	74.622045	36.7116233	10.01244687										
					82.86912162	0.89509384	73.82172987	36.46331801	10.01244687										
										49.51019862	3.65303432	43.03363897	19.69030233	7.16739267					
										47.11815315	1.77042042	40.64159351	19.43558654	7.16739267					
										46.16569676	1.17655374	39.68913712	19.25629169	7.16739267					
										45.63548048	0.91671359	39.15892084	19.12110362	7.16739267					
															36.6048329	3.628337	31.32369682	13.84767991	5.84445726
															34.45347222	1.76300676	29.17233614	13.70466469	5.84445726
															33.64962366	1.23999583	28.36848758	13.56424588	5.84445726
															33.21788851	0.88521021	27.93675243	13.52577111	5.84445726

File: ECR_data/CSV/0051 GDL20 mN.csv
Gesamtwiderstand @5bar [mOhm*cm2]	Bulkwiderstand @5bar [mOhm*cm2]	Durchgangswiderstand @5bar [mOhm*cm2]	Kontaktwiderstand @5bar [mOhm*cm2]	Korrekturwert GDL @5bar/cycle [mOhm*cm2]	Gesamtwiderstand @10bar [mOhm*cm2]	Bulkwiderstand @10bar [mOhm*cm2]	Durchgangswiderstand @10bar [mOhm*cm2]	Kontaktwiderstand @10bar [mOhm*cm2]	Korrekturwert GDL @10bar/cycle [mOhm*cm2]	Gesamtwiderstand @20bar [mOhm*cm2]	Bulkwiderstand @20bar [mOhm*cm2]	Durchgangswiderstand @20bar [mOhm*cm2]	Kontaktwiderstand @20bar [mOhm*cm2]	Korrekturwert GDL @20bar/cycle [mOhm*cm2]	Gesamtwiderstand @30bar [mOhm*cm2]	Bulkwiderstand @30bar [mOhm*cm2]	Durchgangswiderstand @30bar [mOhm*cm2]	Kontaktwiderstand @30bar [mOhm*cm2]	Korrekturwert GDL @30bar/cycle [mOhm*cm2]
225.01831099	3.48755253	212.80072982	104.65658864	13.52078982															
218.60603228	1.72223724	206.38845112	102.33310694	13.52078982															
215.77760347	1.2004481	203.5600223	101.1797871	13.52078982															
213.16454204	0.91300676	200.94696088	100.01697706	13.52078982															
					138.32384181	3.65056534	129.42511363	62.88727415	9.84792584										
					133.7868018	1.77289039	124.88807363	61.55759162	9.84792584										
					132.02167891	1.16090037	123.12295073	60.98102518	9.84792584										
					130.59246622	0.90065315	121.69373805	60.39654245	9.84792584										
										77.31663248	3.68020812	70.95081374	33.63530281	7.0448394					
										74.15996618	1.85381513	67.79414745	32.97016616	7.0448394					
										72.96102637	1.18891272	66.59520763	32.70314746	7.0448394					
										72.10271396	0.89694632	65.73689523	32.41997445	7.0448394					
															57.27811687	3.628337	52.10024874	24.23595587	5.73017407
															54.71786573	1.78208793	49.5399976	23.87895484	5.73017407
															53.60151869	1.22351636	48.42365056	23.6000671	5.73017407
															52.95865991	0.91238926	47.78079178	23.43420126	5.73017407
238.10893286	3.45544076	225.90200753	111.22328338	13.50899737															
231.01128378	1.8568994	218.80435845	108.47372953	13.50899737															
227.94354473	1.19138351	215.73661939	107.27261794	13.50899737															
224.86561374	0.87532658	212.65868841	105.89168092	13.50899737															
					145.32361417	3.55176856	136.42550523	66.43686834	9.84724056										
					140.87957207	1.80748123	131.98146314	65.08699095	9.84724056										
					138.95162383	1.18479222	130.0535149	64.43436134	9.84724056										
					137.47274587	0.892622	128.57463693	63.84100747	9.84724056										
										80.79429408	3.60610867	74.4262725	35.41008192	7.04727721					
										77.53862224	1.73632891	71.17060067	34.71713588	7.04727721					
										76.25256258	1.17984813	69.88454101	34.35234644	7.04727721					
										75.40571321	0.88273836	69.03769164	34.07747664	7.04727721					
															59.42942516	3.46779318	54.2403989	25.38630286	5.74252239
															56.65700651	1.76600952	51.46798026	24.85098537	5.74252239
															55.62999583	1.23916973	50.44096958	24.60089992	5.74252239
															54.98790165	0.89571134	49.7988754	24.45158203	5.74252239
240.16144437	3.72219582	227.96921167	112.12350792	13.49273752															
232.92095817	1.82784319	220.72872547	109.45044114	13.49273752															
229.37715871	1.26306409	217.18492601	107.96093096	13.49273752															
226.22029842	0.87408971	214.02806572	106.576988	13.49273752															
					145.04451421	3.51471883	136.15060784	66.31794451	9.84258971										
					140.67819069	1.76547673	131.78428433	65.0094038	9.84258971										
					138.76624416	1.18067423	129.8723378	64.34583178	9.84258971										
					137.2577759	0.90621246	128.36386954	63.72882854	9.84258971										
										80.94001651	3.60610867	74.58252567	35.4882085	7.0356232					
										77.76493737	1.80681989	71.40744653	34.80031332	7.0356232					
										76.4115771	1.17408294	70.05408626	34.44000166	7.0356232					
										75.53543731	0.93709835	69.17794647	34.12042406	7.0356232					
															59.58503102	3.60610867	54.40945674	25.40167404	5.72763554
															56.73615481	1.74622244	51.56058053	24.90717904	5.72763554
															55.69673231	1.20703939	50.52115803	24.65705932	5.72763554
															55.01261074	0.88891517	49.83703645	24.47406064	5.72763554
246.00776716	3.52460226	233.81647965	115.14593869	13.49169151															
238.54917084	1.77590306	226.35788333	112.29099014	13.49169151															
234.90398782	1.20951018	222.7127003	110.75159506	13.49169151															
231.49016892	0.88088589	219.29888141	109.20899776	13.49169151															
					147.97878977	3.56905894	139.08655638	67.75874872	9.84073829										
					143.49783818	1.78950526	134.60560478	66.40804976	9.84073829										
					141.44973465	1.1971512	132.55750125	65.68017502	9.84073829										
					139.96343468	0.9154786	131.07120129	65.07786134	9.84073829										
										82.05642385	3.32700871	75.69583181	36.18441155	7.0390552					
										78.86312375	1.78208793	72.5025317	35.36022189	7.0390552					
										77.56670477	1.22351636	71.20611273	34.99129819	7.0390552					
										76.70170983	0.93215653	70.34111779	34.70448063	7.0390552					
															60.13088603	3.58141135	54.9532888	25.68593873	5.72987427
															57.29514153	1.7993988	52.1175443	25.15907275	5.72987427
															56.19849633	1.27377587	51.0208991	24.87356162	5.72987427
															55.5420045	0.91424174	50.36440728	24.72508277	5.72987427
249.25325445	3.55670652	237.06641558	116.75485453	13.48676835															
241.52961298	1.78208793	229.34277411	113.78034309	13.48676835															
237.87502921	1.16501836	225.68819034	112.26158599	13.48676835															
234.52940878	0.91362425	222.34256991	110.71447283	13.48676835															
					148.92230088	3.50237392	140.04432502	68.27097555	9.82495995										
					144.79636774	1.7573522	135.91839188	67.08051984	9.82495995										
					142.72433161	1.1427737	133.84635575	66.35179103	9.82495995										
					141.16862613	0.86358859	132.29065027	65.71353084	9.82495995										
										82.76456415	3.55741843	76.4014522	36.42201688	7.0418439					
										79.44021021	1.77659535	73.07709826	35.65025146	7.0418439					
										78.16074683	1.1987984	71.79763488	35.29941824	7.0418439					
										77.28793544	0.86729542	70.92482348	35.02876403	7.0418439					
															60.8471608	3.57646588	55.67399316	26.04876364	5.72497218
															57.96914203	1.73262024	52.7959744	25.53167708	5.72497218
															57.0125242	1.20621328	51.83935657	25.31657164	5.72497218
															56.29069257	0.90559497	51.11752494	25.10596498	5.72497218
