Repository: ZBT-Tools/ContactResistanceAnalysis

File: ECR_data/CSV/0052 GDL25 mN.csv
Gesamtwiderstand @5bar [mOhm*cm2]	Bulkwiderstand @5bar [mOhm*cm2]	Durchgangswiderstand @5bar [mOhm*cm2]	Kontaktwiderstand @5bar [mOhm*cm2]	Korrekturwert GDL @5bar/cycle [mOhm*cm2]	Gesamtwiderstand @10bar [mOhm*cm2]	Bulkwiderstand @10bar [mOhm*cm2]	Durchgangswiderstand @10bar [mOhm*cm2]	Kontaktwiderstand @10bar [mOhm*cm2]	Korrekturwert GDL @10bar/cycle [mOhm*cm2]	Gesamtwiderstand @20bar [mOhm*cm2]	Bulkwiderstand @20bar [mOhm*cm2]	Durchgangswiderstand @20bar [mOhm*cm2]	Kontaktwiderstand @20bar [mOhm*cm2]	Korrekturwert GDL @20bar/cycle [mOhm*cm2]	Gesamtwiderstand @30bar [mOhm*cm2]	Bulkwiderstand @30bar [mOhm*cm2]	Durchgangswiderstand @30bar [mOhm*cm2]	Kontaktwiderstand @30bar [mOhm*cm2]	Korrekturwert GDL @30bar/cycle [mOhm*cm2]
267.60976336	3.59622524	255.18996346	125.79686911	13.74457855															
258.58739354	1.84020917	246.16759364	122.16369224	13.74457855															
254.83781626	1.16254756	242.41801636	120.6277344	13.74457855															
251.04323574	0.91424174	238.62343584	118.85459705	13.74457855															
					160.58035821	3.52213328	151.53121776	74.00454224	10.01438211										
					156.16903557	1.79445391	147.11989511	72.6627206	10.01438211										
					153.80763435	1.19385681	144.75849389	71.78231854	10.01438211										
					152.12901652	0.88953266	143.07987606	71.0951717	10.01438211										
										89.62427957	3.56905894	83.15840356	39.79467231	7.15556945					
										86.06193262	1.76106087	79.59605661	38.91749787	7.15556945					
										84.6045786	1.18314503	78.1387026	38.47777879	7.15556945					
										83.72714902	0.88829767	77.26127302	38.18648767	7.15556945					
															65.4189939	3.43074345	60.14946945	28.359363	5.83160706
															62.42742986	1.76353707	57.15790541	27.69718417	5.83160706
															61.37597213	1.18232143	56.10644768	27.46206312	5.83160706
															60.67533596	0.89818131	55.40581151	27.2538151	5.83160706
273.89326096	3.53200921	261.48349517	128.97574298	13.73347414															
264.87847695	1.74003758	252.46871116	125.36433679	13.73347414															
260.80544309	1.21857226	248.3956773	123.58855252	13.73347414															
256.80049925	0.89138701	244.39073346	121.74967322	13.73347414															
					161.42260356	3.52213328	152.38877328	74.43332	9.99743885										
					156.94320767	1.80681989	147.90937738	73.05127874	9.99743885										
					154.6859279	1.17820093	145.65209762	72.23694834	9.99743885										
					152.90550488	0.9154786	143.87167459	71.47809799	9.99743885										
										90.16025866	3.60857765	83.70123045	40.0463264	7.14799122					
										86.75572019	1.77713928	80.29669198	39.25977635	7.14799122					
										85.30984897	1.1411265	78.85082076	38.85484713	7.14799122					
										84.37144144	0.90003566	77.91241324	38.50618879	7.14799122					
															65.91297779	3.70490544	60.64918184	28.4721382	5.82526752
															63.04320571	1.77412538	57.77940976	28.00264219	5.82526752
															61.9040988	1.15842707	56.64030285	27.74093789	5.82526752
															61.21708521	0.86482357	55.95328926	27.54423284	5.82526752
278.21810586	3.54436162	265.82659748	131.14111793	13.71326928															
269.23041959	1.79692635	256.8389112	127.52099243	13.71326928															
264.76518525	1.2012717	252.37367686	125.58620258	13.71326928															
260.35925488	0.90435811	247.9677465	123.53169419	13.71326928															
					164.91261007	3.5468306	155.88342928	76.16829934	9.9922934										
					159.88902054	1.78456037	150.85983976	74.53763969	9.9922934										
					157.62318425	1.17902453	148.59400346	73.70748946	9.9922934										
					155.78783596	0.88953266	146.75865518	72.93456126	9.9922934										
										91.70395737	3.46285521	85.24584073	40.89149276	7.14698242					
										88.15936999	1.73014404	81.70125334	39.98555465	7.14698242					
										86.69320093	1.17243324	80.23508429	39.53132552	7.14698242					
										85.75824324	0.91486111	79.3001266	39.19263274	7.14698242					
															66.57985791	3.8481589	61.31280215	28.73232163	5.82887505
															63.71606964	1.79816258	58.44901387	28.32542565	5.82887505
															62.52285881	1.199622	57.25580304	28.02809052	5.82887505
															61.83852102	0.88088589	56.57146525	27.84528968	5.82887505
285.04005153	3.58881829	272.66250398	134.53684285	13.69781929															
275.68351202	1.82413452	263.30596448	130.74091498	13.69781929															
271.22963451	1.20786298	258.85208697	128.82211199	13.69781929															
266.68606794	0.88273836	254.3085204	126.71289102	13.69781929															
					169.45908477	3.62165482	160.43364976	78.40599747	9.98814808										
					164.31886774	1.73014404	155.29343273	76.78164434	9.98814808										
					161.83421395	1.18067423	152.80877894	75.81405236	9.98814808										
					159.91674737	0.88397335	150.89131236	75.00366951	9.98814808										
										93.82068491	3.54436162	87.3600668	41.90785259	7.1497507					
										90.30874749	1.82537074	83.84812939	41.01137932	7.1497507					
										88.84032126	1.13206192	82.37970316	40.62382062	7.1497507					
										87.86470158	0.9284497	81.40408347	40.23781689	7.1497507					
															68.18037322	3.76418351	62.91917029	29.57749339	5.82239791
															65.11229835	1.80929233	59.85109541	29.02090154	5.82239791
															63.94328772	1.19138351	58.68208478	28.74535064	5.82239791
															63.29636261	0.88273836	58.03515968	28.57621066	5.82239791

File: ECR_data/CSV/0053 GDL30 mN.csv
Gesamtwiderstand @5bar [mOhm*cm2]	Bulkwiderstand @5bar [mOhm*cm2]	Durchgangswiderstand @5bar [mOhm*cm2]	Kontaktwiderstand @5bar [mOhm*cm2]	Korrekturwert GDL @5bar/cycle [mOhm*cm2]	Gesamtwiderstand @10bar [mOhm*cm2]	Bulkwiderstand @10bar [mOhm*cm2]	Durchgangswiderstand @10bar [mOhm*cm2]	Kontaktwiderstand @10bar [mOhm*cm2]	Korrekturwert GDL @10bar/cycle [mOhm*cm2]	Gesamtwiderstand @20bar [mOhm*cm2]	Bulkwiderstand @20bar [mOhm*cm2]	Durchgangswiderstand @20bar [mOhm*cm2]	Kontaktwiderstand @20bar [mOhm*cm2]	Korrekturwert GDL @20bar/cycle [mOhm*cm2]	Gesamtwiderstand @30bar [mOhm*cm2]	Bulkwiderstand @30bar [mOhm*cm2]	Durchgangswiderstand @30bar [mOhm*cm2]	Kontaktwiderstand @30bar [mOhm*cm2]	Korrekturwert GDL @30bar/cycle [mOhm*cm2]
250.52582066	3.69576161	238.1364318	117.2203351	13.71092366															
244.69794589	1.75240731	232.30855704	115.27807486	13.71092366															
241.93605391	1.12876752	229.54666505	114.20894876	13.71092366															
238.8182789	0.86111862	226.42889005	112.78388572	13.71092366															
					149.2063751	3.60929994	140.17711884	68.28390945	9.99237692										
					146.99759895	1.82907941	137.96834269	68.06963164	9.99237692										
					145.53382009	1.2012717	136.50456384	67.65164607	9.99237692										
					144.33630255	0.90435811	135.3070463	67.20134409	9.99237692										
										81.47580798	3.57152792	75.02347692	35.7259745	7.14057971					
										80.22834544	1.73138026	73.77601437	36.02231706	7.14057971					
										79.54321262	1.1971512	73.09088155	35.94686517	7.14057971					
										78.98293919	0.90003566	72.53060812	35.81528623	7.14057971					
															58.26342806	3.50484291	52.99902505	24.74709107	5.82593933
															57.61535321	1.79569013	52.3509502	25.27763003	5.82593933
															57.18218792	1.16996245	51.91778491	25.37391123	5.82593933
															56.85216216	0.86111862	51.58775915	25.36332027	5.82593933
255.29126301	3.57224279	242.91813142	119.67294431	13.69293229															
249.56064379	1.73632891	237.1875122	117.72559165	13.69293229															
246.45194009	1.16584196	234.0788085	116.45648327	13.69293229															
243.15722785	0.87100225	230.78409626	114.95654701	13.69293229															
					152.21535228	3.66858987	143.20459851	69.76800432	9.97190084										
					149.92733342	1.76353707	140.91657965	69.57652129	9.97190084										
					148.26757009	1.16090037	139.25681632	69.04795798	9.97190084										
					147.03516704	0.88891517	138.02441327	68.56774905	9.97190084										
										83.24180508	3.56412097	76.79793866	36.61690884	7.13121218					
										82.05247244	1.82166207	75.60860602	36.89347197	7.13121218					
										81.27508178	1.18149783	74.83121535	36.82485876	7.13121218					
										80.77867868	0.88953266	74.33481225	36.7226398	7.13121218					
															59.28598409	3.49249049	54.0321738	25.26984165	5.81421672
															58.69004008	1.76353707	53.43622979	25.83634636	5.81421672
															58.1593483	1.20868658	52.90553801	25.84842571	5.81421672
															57.88068131	0.89385698	52.62687102	25.86650702	5.81421672
262.65736942	3.51718781	250.31743524	123.40012371	13.65619383															
256.74459835	1.71358859	244.40466416	121.34553779	13.65619383															
254.14567089	1.17902453	241.80573671	120.31335609	13.65619383															
250.62746059	0.89138701	238.2875264	118.69806969	13.65619383															
					158.45069556	3.50801391	149.45353152	72.9727588	9.95686154										
					155.83132515	1.83031563	146.83416111	72.50192274	9.95686154										
					154.23683411	1.19550401	145.23967007	72.02208303	9.95686154										
					152.74484985	0.90559497	143.74768581	71.42104542	9.95686154										
										84.85929494	3.53765512	78.41778819	37.44006653	7.1286008					
										83.55753006	1.76971819	77.11602332	37.67315257	7.1286008					
										82.80261849	1.21527787	76.36111175	37.57291694	7.1286008					
										82.25999437	0.87223724	75.81848763	37.47312519	7.1286008					
															60.23443316	3.49495948	54.99043679	25.74773866	5.80335598
															59.48399925	1.79816258	54.24000288	26.22092015	5.80335598
															59.04176235	1.19385681	53.79776598	26.30195459	5.80335598
															58.68064189	0.89323949	53.43664552	26.27170302	5.80335598
273.69795627	3.48755253	261.37316478	128.94280612	13.63943592															
266.53927605	1.80311122	254.21448456	126.20568667	13.63943592															
263.12306325	1.21692507	250.79827176	124.79067334	13.63943592															
259.45608859	0.87717905	247.13129709	123.12705902	13.63943592															
					162.21067854	3.59942204	153.2213798	74.81097888	9.94815727										
					159.29160195	1.75364354	150.30230321	74.27432984	9.94815727										
					157.59840621	1.17902453	148.60910747	73.71504147	9.94815727										
					156.09295045	0.892622	147.10365171	73.10551486	9.94815727										
										86.8677517	3.40178143	80.43141107	38.51481482	7.12288363					
										85.40020792	1.77713928	78.96386729	38.593364	7.12288363					
										84.71244993	1.22269276	78.27610931	38.52670827	7.12288363					
										84.11936186	0.86358859	77.68302123	38.40971632	7.12288363					
															61.63733737	3.54260158	56.38922307	26.42331074	5.80791316
															60.75285195	1.79692635	55.50473765	26.85390565	5.80791316
															60.25373832	1.19303071	55.00562402	26.90629665	5.80791316
															59.87533033	0.89571134	54.62721603	26.86575235	5.80791316
271.27989294	3.58141135	258.95233885	127.68546375	13.64249319															
264.83386774	1.70788452	252.50631365	125.39921457	13.64249319															
261.36070594	1.18973632	249.03315186	123.92170777	13.64249319															
257.63130818	0.89941629	245.3037541	122.2021689	13.64249319															
					160.53077597	3.5739969	151.53844242	73.98222276	9.95151579										
					157.7395491	1.74622244	148.74721555	73.50049655	9.95151579										
					156.11124082	1.18067423	147.11890728	72.96911652	9.95151579										
					154.58630631	0.91486111	145.59397276	72.33955583	9.95151579										
										86.4280068	3.44309586	79.99365676	38.27528045	7.12068071					
										85.1615268	1.83773672	78.72717676	38.44472002	7.12068071					
										84.45044559	1.2012717	78.01609555	38.40741193	7.12068071					
										83.81296734	0.87532658	77.3786173	38.25164536	7.12068071					
															61.53852082	3.56977332	56.30188638	26.36605653	5.79520878
															60.78500501	1.77713928	55.54837057	26.88561565	5.79520878
															60.32953939	1.24905791	55.09290495	26.92192352	5.79520878
															59.9420458	0.92289039	54.70541136	26.89126048	5.79520878

File: ECR_data/CSV/0061 GDL35 mN.csv
Gesamtwiderstand @5bar [mOhm*cm2]	Bulkwiderstand @5bar [mOhm*cm2]	Durchgangswiderstand @5bar [mOhm*cm2]	Kontaktwiderstand @5bar [mOhm*cm2]	Korrekturwert GDL @5bar/cycle [mOhm*cm2]	Gesamtwiderstand @10bar [mOhm*cm2]	Bulkwiderstand @10bar [mOhm*cm2]	Durchgangswiderstand @10bar [mOhm*cm2]	Kontaktwiderstand @10bar [mOhm*cm2]	Korrekturwert GDL @10bar/cycle [mOhm*cm2]	Gesamtwiderstand @20bar [mOhm*cm2]	Bulkwiderstand @20bar [mOhm*cm2]	Durchgangswiderstand @20bar [mOhm*cm2]	Kontaktwiderstand @20bar [mOhm*cm2]	Korrekturwert GDL @20bar/cycle [mOhm*cm2]	Gesamtwiderstand @30bar [mOhm*cm2]	Bulkwiderstand @30bar [mOhm*cm2]	Durchgangswiderstand @30bar [mOhm*cm2]	Kontaktwiderstand @30bar [mOhm*cm2]	Korrekturwert GDL @30bar/cycle [mOhm*cm2]
222.11596708	3.58881829	209.7960591	103.1036204	13.6340315															
218.11141157	1.8736022	205.79150359	101.95895069	13.6340315															
216.06344459	1.20786298	203.74353661	101.26783681	13.6340315															
213.88106794	0.88953266	201.56115996	100.33581365	13.6340315															
					136.91085651	3.62586802	127.9352409	62.15468644	9.93301461										
					135.10304609	1.77095441	126.12743048	62.17823804	9.93301461										
					133.89355224	1.16337116	124.91793663	61.87728273	9.93301461										
					132.92435248	0.89509384	123.94873687	61.52682151	9.93301461										
										76.28940402	3.38201811	69.86191823	33.23995006	7.11308428					
										75.36936373	1.75611598	68.94187793	33.59288097	7.11308428					
										74.86503004	1.16419476	68.43754424	33.63667474	7.11308428					
										74.46671922	0.89076952	68.03923342	33.57423195	7.11308428					
															55.6848284	3.51471883	50.45354479	23.46941298	5.78928719
															55.32622996	1.79074148	50.09494635	24.15210244	5.78928719
															54.92466288	1.18726552	49.69337928	24.25305688	5.78928719
															54.65922297	0.85432245	49.42793937	24.28680846	5.78928719
242.58178907	3.5468306	230.27469905	113.36393422	13.6198463															
237.62155686	1.80434744	225.31446684	111.7550597	13.6198463															
235.03575601	1.17902453	222.72866598	110.77482072	13.6198463															
232.45687688	0.84876314	220.14978685	109.65051186	13.6198463															
					145.9754928	3.46285521	137.00034453	66.76874466	9.93249742										
					143.96892535	1.80063502	134.99377708	66.59657103	9.93249742										
					142.6237525	1.18479222	133.64860423	66.23190601	9.93249742										
					141.54786787	0.87656156	132.5727196	65.84807902	9.93249742										
										81.31176942	3.55989542	74.89788395	35.66899427	7.09803325					
										80.30749374	1.78208793	73.89360827	36.05576017	7.09803325					
										79.71211532	1.16996245	73.29822985	36.0641337	7.09803325					
										79.22632508	0.89818131	72.81243961	35.95712915	7.09803325					
															58.98217931	3.68761507	53.74835896	25.03037195	5.79209452
															58.50206288	1.72643537	53.26824253	25.77090358	5.79209452
															58.06377587	1.21939586	52.82995552	25.80527983	5.79209452
															57.80655405	0.86729542	52.57273371	25.85271914	5.79209452
254.52143036	3.43074345	242.23328822	119.40127239	13.5988773															
249.47036197	1.78084795	237.18221983	117.70068594	13.5988773															
246.50467039	1.18726552	234.21652825	116.51463137	13.5988773															
243.44756194	0.87594407	231.1594198	115.14173786	13.5988773															
					150.67380655	3.51542234	141.70804093	69.0963093	9.92211395										
					148.54841558	1.78208793	139.58264997	68.90028102	9.92211395										
					147.22449433	1.18726552	138.25872871	68.53573159	9.92211395										
					146.06533033	0.90806494	137.09956471	68.09574989	9.92211395										
										84.36521217	3.58459768	77.9507243	37.18306331	7.09869991					
										83.2767986	1.79321769	76.86231072	37.53454652	7.09869991					
										82.61558912	1.16749166	76.20110125	37.51680479	7.09869991					
										82.09876877	0.8987988	75.6842809	37.39274105	7.09869991					
															60.75539682	3.58706715	55.52648202	25.96970743	5.78666571
															60.09369364	1.82784319	54.86477884	26.51846783	5.78666571
															59.84672563	1.18808912	54.61781083	26.71486086	5.78666571
															59.51581269	0.91177177	54.28689789	26.68756306	5.78666571
262.67783227	3.41166683	250.38636904	123.4873511	13.60255264															
256.488626	1.76724574	244.19716278	121.21495852	13.60255264															
253.60847714	1.16913885	241.31701391	120.07393753	13.60255264															
250.29944444	0.8691479	238.00798122	118.56941666	13.60255264															
					153.01329313	3.6241243	144.05360638	70.21474104	9.91538667										
					151.09353833	1.76600952	142.13385157	70.18392103	9.91538667										
					149.73166722	1.16996245	140.77198047	69.80100901	9.91538667										
					148.54984234	0.91177177	139.59015559	69.33919191	9.91538667										
										86.19085268	3.64882656	79.78259587	38.06688466	7.0918042					
										85.14173973	1.80681989	78.73348292	38.46333152	7.0918042					
										84.44303071	1.15595628	78.0347739	38.43940881	7.0918042					
										83.91180368	0.87717905	77.50354687	38.31318391	7.0918042					
															62.20306495	3.57471227	56.97744435	26.70136604	5.78302013
															61.67789955	1.81424098	56.45227895	27.31901898	5.78302013
															61.16498832	1.18314503	55.93936771	27.37811134	5.78302013
															60.8723461	0.87656156	55.64672549	27.38508197	5.78302013
266.3389987	3.54754053	254.04444478	125.24845212	13.60597301															
260.40524925	1.79321769	248.11069532	123.15873882	13.60597301															
257.37954272	1.17820093	245.0849888	121.95339393	13.60597301															
253.99224662	0.90559497	241.6976927	120.39604886	13.60597301															
					159.61673088	3.49072008	150.64500299	73.57714146	9.9287122										
					157.1236736	1.7993988	148.1519457	73.17627345	9.9287122										
					155.56416138	1.20538969	146.59243349	72.6935219	9.9287122										
					154.34044857	0.86420608	145.36872068	72.2522573	9.9287122										
										87.25314001	3.56236489	80.84263438	38.64013474	7.0942929					
										86.01361097	1.86618111	79.60310534	38.86846211	7.0942929					
										85.33120995	1.19303071	78.92070431	38.8638368	7.0942929					
										84.6913795	0.92906719	78.28087387	38.67590334	7.0942929					
															62.65268215	3.56730384	57.4288935	26.93079483	5.78099277
															61.90174223	1.76971819	56.67795359	27.4541177	5.78099277
															61.48137016	1.19055991	56.25758151	27.5335108	5.78099277
															61.19974287	0.90744745	55.97595422	27.53425339	5.78099277

File: ECR_data/CSV/0062 GDL40 mN.csv
Gesamtwiderstand @5bar [mOhm*cm2]	Bulkwiderstand @5bar [mOhm*cm2]	Durchgangswiderstand @5bar [mOhm*cm2]	Kontaktwiderstand @5bar [mOhm*cm2]	Korrekturwert GDL @5bar/cycle [mOhm*cm2]	Gesamtwiderstand @10bar [mOhm*cm2]	Bulkwiderstand @10bar [mOhm*cm2]	Durchgangswiderstand @10bar [mOhm*cm2]	Kontaktwiderstand @10bar [mOhm*cm2]	Korrekturwert GDL @10bar/cycle [mOhm*cm2]	Gesamtwiderstand @20bar [mOhm*cm2]	Bulkwiderstand @20bar [mOhm*cm2]	Durchgangswiderstand @20bar [mOhm*cm2]	Kontaktwiderstand @20bar [mOhm*cm2]	Korrekturwert GDL @20bar/cycle [mOhm*cm2]	Gesamtwiderstand @30bar [mOhm*cm2]	Bulkwiderstand @30bar [mOhm*cm2]	Durchgangswiderstand @30bar [mOhm*cm2]	Kontaktwiderstand @30bar [mOhm*cm2]	Korrekturwert GDL @30bar/cycle [mOhm*cm2]
224.07252802	3.44872398	211.78897077	104.1701234	13.59380336															
219.45075526	1.75611598	207.16719801	102.70554101	13.59380336															
217.07274032	1.18479222	204.78918307	101.80219542	13.59380336															
214.69709272	0.90682995	202.41353546	100.75335275	13.59380336															
					135.41153923	3.54754053	126.44345556	61.44795751	9.92467926										
					133.27397044	1.78332415	124.30588677	61.26128131	9.92467926										
					132.18804823	1.17573014	123.21996456	61.02211721	9.92467926										
					131.11440315	0.88706269	122.14631948	60.6296284	9.92467926										
										75.83978683	3.53518565	69.44336486	32.9540896	7.07870699					
										74.95754384	1.7993988	68.56112186	33.38086153	7.07870699					
										74.37068091	1.18232143	67.97425893	33.39596875	7.07870699					
										73.93361862	0.89385698	67.53719664	33.32166983	7.07870699					
															55.5477457	3.64388761	50.32164063	23.33887651	5.78355628
															54.90946142	1.80805611	49.68335635	23.93765012	5.78355628
															54.5728513	1.19550401	49.34674623	24.07562111	5.78355628
															54.29661599	0.90065315	49.07051092	24.08492888	5.78355628
240.33532326	3.5920061	228.08052782	112.24426086	13.56197362															
235.39673973	1.73509269	223.14194429	110.7034258	13.56197362															
232.77575517	1.13700601	220.52095973	109.69197686	13.56197362															
230.0646501	0.8831804	217.80985466	108.46333713	13.56197362															
					143.93696457	3.61918535	134.99321862	65.68701664	9.89774552										
					141.89003883	1.77343061	132.94629288	65.58643113	9.89774552										
					140.48322346	1.19550401	131.53947752	65.17198675	9.89774552										
					139.23693881	0.90806494	130.29319286	64.69256396	9.89774552										
										79.67388411	3.55741843	73.26654139	34.85456148	7.0907926					
										78.70473322	1.76106087	72.2973905	35.26816482	7.0907926					
										77.9571779	1.17655374	71.54983519	35.18664073	7.0907926					
										77.53054394	0.8770005	71.12320123	35.12310036	7.0907926					
															57.99840372	3.61918535	52.7783976	24.57960613	5.77680677
															57.24187124	1.80434744	52.02186512	25.10875884	5.77680677
															56.92018358	1.17984813	51.70017746	25.26016466	5.77680677
															56.64824925	0.86340323	51.42824313	25.28241995	5.77680677
249.99715022	3.61423889	237.73451787	117.06013949	13.57064647															
244.35290832	1.83155561	232.09027597	115.12936018	13.57064647															
241.47054072	1.20951018	229.20790837	113.9991991	13.57064647															
238.42848911	0.85185248	226.16585677	112.65700214	13.57064647															
					147.47461219	3.45860188	138.52992057	67.53565935	9.89879205										
					145.19201904	1.80311122	136.24732742	67.2221081	9.89879205										
					143.83573097	1.19385681	134.89103936	66.84859128	9.89879205										
					142.58812688	0.87717905	133.64343526	66.3831281	9.89879205										
										81.45752852	3.68588371	75.06662805	35.69037217	7.07259653					
										80.48186498	1.75982465	74.0909645	36.16556993	7.07259653					
										79.83487901	1.26883178	73.44397853	36.08757338	7.07259653					
										79.3488151	0.87947171	72.95791462	36.03922146	7.07259653					
															59.31761409	3.67352882	54.10180047	25.21413582	5.77216708
															58.53297971	1.83773672	53.31716609	25.73971468	5.77216708
															58.16923648	1.17408294	52.95342286	25.88966996	5.77216708
															57.81696107	0.92458813	52.60114744	25.83827966	5.77216708
273.4488741	3.64635709	261.17414251	128.76389271	13.58403629															
265.75397044	1.79074148	253.47923885	125.84424868	13.58403629															
262.20357226	1.20291889	249.92884067	124.36296089	13.58403629															
258.1440259	0.87594407	245.86929431	122.49667512	13.58403629															
					160.72842274	3.39931195	151.78248343	74.19158574	9.90017283										
					157.88671593	1.76724574	148.94077663	73.58676544	9.90017283										
					156.12771779	1.19138351	147.18177848	72.99519749	9.90017283										
					154.57518581	0.87100225	145.6292465	72.37912213	9.90017283										
										86.82080915	3.57965873	80.42054092	38.4204411	7.08296351					
										85.37918462	1.74498622	78.97891639	38.61696508	7.08296351					
										84.61523031	1.2556492	78.21496208	38.47965644	7.08296351					
										84.0520289	0.91053679	77.65176068	38.37061194	7.08296351					
															62.31175941	3.64388761	57.10334175	26.72972707	5.7639822
															61.50352455	1.79074148	56.2951069	27.25218271	5.7639822
															61.05376001	1.21527787	55.84534236	27.31503224	5.7639822
															60.68960378	0.88997809	55.48118613	27.29560402	5.7639822
267.43833567	3.61918535	255.15696199	125.76888832	13.59138687															
261.15963803	1.84886648	248.87826435	123.51469893	13.59138687															
257.72558662	1.15925067	245.44421294	122.14248114	13.59138687															
254.14848147	0.83682837	241.86710779	120.51513971	13.59138687															
					156.98820306	3.54507106	148.04251004	72.24871949	9.89990028										
					154.10860596	1.79074148	145.16291294	71.68608573	9.89990028										
					152.51897113	1.18067423	143.5732781	71.19630194	9.89990028										
					151.12145458	0.89818131	142.17576155	70.63879012	9.89990028										
										85.40525921	3.51048339	79.0098346	37.74967561	7.07760323					
										84.37869739	1.79816258	77.98327279	38.09255511	7.07760323					
										83.61252587	1.20786298	77.21710126	38.00461914	7.07760323					
										83.04389452	0.86729542	76.64846991	37.89058725	7.07760323					
															61.54839872	3.60683046	56.34018941	26.36667947	5.76375163
															60.89012525	1.79445391	55.68191594	26.94373102	5.76375163
															60.53634012	1.16007427	55.32813081	27.08402827	5.76375163
															60.23905358	0.89615986	55.03084427	27.0673422	5.76375163

File: ECR_data/CSV/0063 GDL45 mN.csv
Gesamtwiderstand @5bar [mOhm*cm2]	Bulkwiderstand @5bar [mOhm*cm2]	Durchgangswiderstand @5bar [mOhm*cm2]	Kontaktwiderstand @5bar [mOhm*cm2]	Korrekturwert GDL @5bar/cycle [mOhm*cm2]	Gesamtwiderstand @10bar [mOhm*cm2]	Bulkwiderstand @10bar [mOhm*cm2]	Durchgangswiderstand @10bar [mOhm*cm2]	Kontaktwiderstand @10bar [mOhm*cm2]	Korrekturwert GDL @10bar/cycle [mOhm*cm2]	Gesamtwiderstand @20bar [mOhm*cm2]	Bulkwiderstand @20bar [mOhm*cm2]	Durchgangswiderstand @20bar [mOhm*cm2]	Kontaktwiderstand @20bar [mOhm*cm2]	Korrekturwert GDL @20bar/cycle [mOhm*cm2]	Gesamtwiderstand @30bar [mOhm*cm2]	Bulkwiderstand @30bar [mOhm*cm2]	Durchgangswiderstand @30bar [mOhm*cm2]	Kontaktwiderstand @30bar [mOhm*cm2]	Korrekturwert GDL @30bar/cycle [mOhm*cm2]
279.83739241	3.56236489	267.58282624	132.01023068	13.5617199															
273.44005386	1.75364354	261.18548769	129.71592207	13.5617199															
269.9385005	1.14689169	257.68393433	128.26852132	13.5617199															
266.20790353	0.91053679	253.95333736	126.52140029	13.5617199															
					166.80813651	3.55741843	157.88040931	77.16149544	9.8800181										
					163.58788828	1.8154772	154.66016108	76.42234194	9.8800181										
					162.02035965	1.18726552	153.09263245	75.95268347	9.8800181										
					160.62524024	0.88273836	151.69751305	75.40738734	9.8800181										
										91.59860639	3.60436099	85.21144368	40.80354134	7.06846006					
										90.1973522	1.7647733	83.8101895	41.0227081	7.06846006					
										89.53234897	1.2004481	83.14518626	40.97236908	7.06846006					
										88.88205706	0.8920045	82.49489435	40.80144492	7.06846006					
															65.61718625	3.65623499	60.4114244	28.3775947	5.76104312
															64.66328282	1.77343061	59.45752096	28.84204518	5.76104312
															64.21346796	1.21939586	59.00770611	28.89415512	5.76104312
															63.90601539	0.91733108	58.70025354	28.89146123	5.76104312
287.16219476	3.60929994	274.90122191	135.64596098	13.56880995															
279.08310872	1.7573522	266.82213587	132.53239183	13.56880995															
275.80149282	1.14524449	263.54051998	131.19763774	13.56880995															
272.10910098	0.8623536	259.84812813	129.49288726	13.56880995															
					170.10367794	3.5920061	161.17027523	78.78913456	9.886299										
					167.12855336	1.66831037	158.19515064	78.26342014	9.886299										
					165.41983228	1.15595628	156.48642956	77.66523664	9.886299										
					163.91403716	0.91486111	154.98063445	77.03288667	9.886299										
										91.96423139	3.52777722	85.57367903	41.0229509	7.07221127					
										90.69079659	1.73385646	84.30024424	41.28319389	7.07221127					
										89.93277036	1.16749166	83.54221801	41.18736318	7.07221127					
										89.41110729	0.90790185	83.02055493	41.05632654	7.07221127					
															66.01492194	3.49318955	60.81516605	28.66098825	5.75439652
															65.18022295	1.74745867	59.98046705	29.11650419	5.75439652
															64.80915971	1.19138351	59.60940382	29.20901015	5.75439652
															64.41205245	0.89677767	59.21229656	29.15775945	5.75439652
292.90593225	3.55247948	280.6471769	138.54734871	13.56635592															
284.77068637	1.77466683	272.51193102	135.3686321	13.56635592															
281.349748	1.15513268	269.09099265	133.96792999	13.56635592															
277.36847598	0.88397335	265.10972063	132.11287364	13.56635592															
					175.52378653	3.53271617	166.58146125	81.52437254	9.89617331										
					172.23240481	1.78579659	163.29007953	80.75214147	9.89617331										
					170.33283795	1.14606809	161.39051267	80.12222229	9.89617331										
					168.68539039	0.86791291	159.74306511	79.4375761	9.89617331										
										94.90897218	3.58706715	88.52195621	42.46744453	7.06829767					
										93.46223071	1.80434744	87.07521475	42.63543365	7.06829767					
										92.6450968	1.1971512	86.25808083	42.53046482	7.06829767					
										92.041128	0.88088589	85.65411204	42.38661308	7.06829767					
															67.38353683	3.57224279	62.18185812	29.30480766	5.75652444
															66.54553482	1.7993988	61.34385611	29.77222866	5.75652444
															66.15922846	1.17239228	60.95754975	29.89257873	5.75652444
															65.78576577	0.88706269	60.58408706	29.84851219	5.75652444
292.23151021	3.65129604	279.99155944	138.1701317	13.54554551															
284.66680235	1.77219439	272.42685159	135.3273286	13.54554551															
281.27477053	1.12959112	269.03481976	133.95261432	13.54554551															
277.29681869	0.88026839	265.05686793	132.08829977	13.54554551															
					174.06623299	3.53518565	165.14276629	80.80379032	9.87530314										
					170.61727831	1.82660696	161.69381161	79.93360232	9.87530314										
					168.91076185	1.22681325	159.98729515	79.38024095	9.87530314										
					167.34553303	0.88459084	158.42206634	78.76873775	9.87530314										
										94.79039231	3.56236489	88.40856188	42.42309849	7.06255901					
										93.37566508	1.80311122	86.99383465	42.59536171	7.06255901					
										92.58908567	1.16579659	86.20725524	42.52072932	7.06255901					
										91.99203868	0.91902604	85.61020825	42.34559111	7.06255901					
															67.46752902	3.65871197	62.2732579	29.30727297	5.74832671
															66.55790456	1.85134269	61.36363344	29.75614538	5.74832671
															66.09446345	1.18149783	60.90019233	29.85934725	5.74832671
															65.67161492	0.89924887	60.4773438	29.78904746	5.74832671
303.84002702	3.56730384	291.60249694	144.01759655	13.54286662															
295.41538992	1.78387538	283.17785984	140.69699223	13.54286662															
291.33809079	1.13041472	279.10056071	138.98507299	13.54286662															
287.27243052	0.89183338	275.03490044	137.07153353	13.54286662															
					178.91814452	3.55989542	169.99745369	83.21877913	9.87223119										
					175.45419509	1.76778084	166.53350425	82.38286171	9.87223119										
					173.50655958	1.20291889	164.58586875	81.69147493	9.87223119										
					171.87983788	0.90233976	162.95914705	81.02840365	9.87223119										
										96.70744095	3.61176942	90.33705288	43.36264173	7.04989614					
										95.11445892	1.79816258	88.74407084	43.47295413	7.04989614					
										94.35096693	1.16827154	87.98057886	43.40615366	7.04989614					
										93.70029982	0.884416	87.32991175	43.22274787	7.04989614					
															68.88802542	3.52777722	63.69113014	30.08167646	5.75123078
															67.92820712	1.77273069	62.73131184	30.47929057	5.75123078
															67.27842957	1.17490654	62.08153429	30.45331387	5.75123078
															66.93797697	0.87329181	61.74108168	30.43389493	5.75123078

File: ECR_data/CSV/0071 GDL50 mN.csv
Gesamtwiderstand @5bar [mOhm*cm2]	Bulkwiderstand @5bar [mOhm*cm2]	Durchgangswiderstand @5bar [mOhm*cm2]	Kontaktwiderstand @5bar [mOhm*cm2]	Korrekturwert GDL @5bar/cycle [mOhm*cm2]	Gesamtwiderstand @10bar [mOhm*cm2]	Bulkwiderstand @10bar [mOhm*cm2]	Durchgangswiderstand @10bar [mOhm*cm2]	Kontaktwiderstand @10bar [mOhm*cm2]	Korrekturwert GDL @10bar/cycle [mOhm*cm2]	Gesamtwiderstand @20bar [mOhm*cm2]	Bulkwiderstand @20bar [mOhm*cm2]	Durchgangswiderstand @20bar [mOhm*cm2]	Kontaktwiderstand @20bar [mOhm*cm2]	Korrekturwert GDL @20bar/cycle [mOhm*cm2]	Gesamtwiderstand @30bar [mOhm*cm2]	Bulkwiderstand @30bar [mOhm*cm2]	Durchgangswiderstand @30bar [mOhm*cm2]	Kontaktwiderstand @30bar [mOhm*cm2]	Korrekturwert GDL @30bar/cycle [mOhm*cm2]
258.97133707	3.82298839	246.7273102	121.45216091	13.5500564															
253.89695838	1.76468531	241.65293151	119.9441231	13.5500564															
251.40174232	1.16625501	239.15771545	118.99573022	13.5500564															
248.65202742	0.89337882	236.40800055	117.75731086	13.5500564															
					152.72833517	3.51419135	143.80679647	70.14630256	9.87316949										
					151.55785231	1.86619483	142.63631361	70.38505939	9.87316949										
					150.33366238	1.15389603	141.41212369	70.12911383	9.87316949										
					149.37678643	0.88101715	140.45524773	69.78711529	9.87316949										
										82.77339872	3.53889361	76.39602244	36.42856441	7.05762975					
										82.8684328	1.84762914	76.49105652	37.32171369	7.05762975					
										82.55597964	1.20744993	76.17860336	37.48557671	7.05762975					
										82.33743553	0.88410804	75.96005925	37.5379756	7.05762975					
															59.32415933	3.68464522	54.1347721	25.22506344	5.74292187
															59.99012663	1.79811184	54.8007394	26.50131378	5.74292187
															59.89587366	1.18767607	54.70648643	26.75940518	5.74292187
															59.84576552	0.89090573	54.65637829	26.88273628	5.74292187
268.96419386	3.4252527	256.74661269	126.66067999	13.52078982															
262.87574399	1.7925977	250.65816282	124.43278256	13.52078982															
260.50112976	1.16703407	248.28354859	123.55825726	13.52078982															
257.3614672	0.87298197	245.14388603	122.13545203	13.52078982															
					157.73835318	3.47466473	148.83962501	72.68248014	9.84792584										
					156.3441245	1.74931488	147.44539633	72.84804072	9.84792584										
					155.31244739	1.2165005	146.41371922	72.59860936	9.84792584										
					154.20800513	0.9100651	145.30927696	72.19960593	9.84792584										
										85.31051841	3.47713421	78.94469968	37.73378274	7.0448394					
										85.31444264	1.83588427	78.9486239	38.55636981	7.0448394					
										85.0285464	1.20168224	78.66272766	38.73052271	7.0448394					
										84.7144135	0.89708563	78.34859476	38.72575456	7.0448394					
															60.97933847	3.65747348	55.80147034	26.07199843	5.73017407
															61.57344659	1.73868731	56.39557846	27.32844557	5.73017407
															61.50250584	1.19262016	56.32463771	27.56600877	5.73017407
															61.38221019	0.9032674	56.20434206	27.65053733	5.73017407
287.7221202	3.39808096	275.51519486	136.05855695	13.50899737															
281.30626503	1.77033818	269.0993397	133.66450076	13.50899737															
278.18232727	1.14895194	265.97540194	132.413225	13.50899737															
274.58567163	0.84640711	262.3787463	130.7661696	13.50899737															
					167.90907976	3.57101181	159.01097083	77.71997951	9.84724056										
					165.97180987	1.7344727	157.07370093	77.66961412	9.84724056										
					164.73899199	1.18190838	155.84088305	77.32948734	9.84724056										
					163.53546445	0.92428017	154.63735551	76.85653767	9.84724056										
										89.87091924	3.53642414	83.50289766	39.98323676	7.04727721					
										90.00266299	1.77954238	83.63464142	40.92754952	7.04727721					
										89.61033294	1.20168224	83.24231137	41.02031456	7.04727721					
										89.30644342	0.86123998	82.93842184	41.03859093	7.04727721					
															63.86973579	3.36349329	58.68070954	27.65860812	5.74252239
															64.4826003	1.75973546	59.29357405	28.7669193	5.74252239
															64.30381091	1.18849967	59.11478466	28.9631425	5.74252239
															64.14422509	0.88843453	58.95519884	29.03338215	5.74252239
289.6428003	3.49512763	277.4505676	136.97771999	13.49273752															
282.70867861	1.76786573	270.51644591	134.37429009	13.49273752															
279.4767006	1.17366989	267.2844679	133.055399	13.49273752															
275.66600776	0.87607286	263.47377506	131.2988511	13.49273752															
					169.24310699	3.61053843	160.34920062	78.3693311	9.84258971										
					167.65599298	1.74487839	158.76208662	78.50860412	9.84258971										
					166.2722989	1.15389603	157.37839253	78.11224825	9.84258971										
					164.88402792	0.86741988	155.99012155	77.56135084	9.84258971										
										90.8146192	3.42278323	84.45712835	40.51717256	7.0356232					
										90.80237212	1.75601931	84.44488127	41.34443098	7.0356232					
										90.3156033	1.18190838	83.95811246	41.38810204	7.0356232					
										89.98257949	0.87174637	83.62508865	41.37667114	7.0356232					
															64.05254454	3.51172188	58.87697025	27.68262419	5.72763554
															64.46650577	1.69412362	59.29093148	28.79840393	5.72763554
															64.4298715	1.13412216	59.25429721	29.06008753	5.72763554
															64.29688032	0.87607286	59.12130604	29.12261659	5.72763554
299.0292484	3.56359588	286.83796089	141.6371825	13.49169151															
292.3301979	1.74807866	280.13891038	139.19541586	13.49169151															
289.02507176	1.19674065	276.83378425	137.8185218	13.49169151															
285.02192727	0.88410804	272.83063975	135.97326586	13.49169151															
					173.15872698	3.37831765	164.26649358	80.44408797	9.84073829										
					171.47998495	1.79192076	162.58775156	80.3979154	9.84073829										
					170.01369743	1.19591455	161.12146403	79.96277474	9.84073829										
					168.6206973	0.90759389	159.7284639	79.410435	9.84073829										
										92.23511559	3.69206115	85.87452355	41.0912312	7.0390552					
										92.03411735	1.76716023	85.67352531	41.95318254	7.0390552					
										91.53829356	1.16625501	85.17770151	42.00572325	7.0390552					
										91.17292188	0.91748247	84.81232984	41.94742368	7.0390552					
															65.07102853	3.5741967	59.8934313	28.1596173	5.72987427
															65.59532315	1.81856964	60.41772592	29.29957814	5.72987427
															65.52320427	1.1687258	60.34560704	29.58844062	5.72987427
															65.4248022	0.85629569	60.24720498	29.69545464	5.72987427
