Repository: ZBT-Tools/ContactResistanceAnalysis

File: ECR_data/CSV/0072 GDL55.csv
Gesamtwiderstand @5bar [mOhm*cm2]	Bulkwiderstand @5bar [mOhm*cm2]	Durchgangswiderstand @5bar [mOhm*cm2]	Kontaktwiderstand @5bar [mOhm*cm2]	Korrekturwert GDL @5bar/cycle [mOhm*cm2]	Gesamtwiderstand @10bar [mOhm*cm2]	Bulkwiderstand @10bar [mOhm*cm2]	Durchgangswiderstand @10bar [mOhm*cm2]	Kontaktwiderstand @10bar [mOhm*cm2]	Korrekturwert GDL @10bar/cycle [mOhm*cm2]	Gesamtwiderstand @20bar [mOhm*cm2]	Bulkwiderstand @20bar [mOhm*cm2]	Durchgangswiderstand @20bar [mOhm*cm2]	Kontaktwiderstand @20bar [mOhm*cm2]	Korrekturwert GDL @20bar/cycle [mOhm*cm2]	Gesamtwiderstand @30bar [mOhm*cm2]	Bulkwiderstand @30bar [mOhm*cm2]	Durchgangswiderstand @30bar [mOhm*cm2]	Kontaktwiderstand @30bar [mOhm*cm2]	Korrekturwert GDL @30bar/cycle [mOhm*cm2]
206.98071321	3.5396021	194.79387434	95.62713612	13.48676835															
203.9359494	1.70479208	191.74911053	95.02215922	13.48676835															
202.65986222	1.21237976	190.47302335	94.6303218	13.48676835															
201.01713696	0.8575313	188.83029808	93.98638339	13.48676835															
					125.49934197	3.54630204	116.62136612	56.53753204	9.82495995										
					124.91099699	1.81114855	116.03302114	57.1109363	9.82495995										
					124.38840681	1.15549098	115.51043096	57.17746999	9.82495995										
					123.68426139	0.87112857	114.80628554	56.96757848	9.82495995										
										70.10507906	3.52653873	63.74196711	30.10771419	7.0418439					
										70.51753887	1.74735331	64.15442691	31.2035368	7.0418439					
										70.35958027	1.18190838	63.99646832	31.40727997	7.0418439					
										70.18246495	0.85938658	63.81935299	31.47998321	7.0418439					
															50.76414632	3.5611264	45.59097868	21.01492614	5.72497218
															51.5424486	1.69907347	46.36928096	22.33510375	5.72497218
															51.64931826	1.21651452	46.47615063	22.62981805	5.72497218
															51.63017651	0.88287056	46.45700888	22.78706916	5.72497218
234.21275771	3.40055044	222.02631118	109.31288037	13.48633415															
229.54425225	1.74436623	217.35780573	107.80671975	13.48633415															
227.66307076	1.14895194	215.47662424	107.16383615	13.48633415															
225.31170255	0.85938658	213.12525603	106.13293472	13.48633415															
					140.08471777	3.57595076	131.20868364	63.81636644	9.82281111										
					138.99697395	1.71839805	130.12093981	64.20127088	9.82281111										
					138.16851703	1.18187375	129.2924829	64.05530458	9.82281111										
					137.24837569	0.87545506	128.37234155	63.74844325	9.82281111										
										75.70304994	3.62288581	69.35019005	32.86365212	7.03049828					
										75.8809231	1.79012525	69.52806321	33.86896898	7.03049828					
										75.61450434	1.17861399	69.26164445	34.04151523	7.03049828					
										75.42714321	0.88781485	69.07428332	34.09323424	7.03049828					
															54.29190853	3.44995496	49.11466575	22.83235539	5.729482
															54.98199649	1.77404684	49.80475372	24.01535344	5.729482
															55.11853707	1.19671343	49.9412943	24.37229044	5.729482
															55.04298635	0.9032674	49.86574358	24.48123809	5.729482
238.71139161	3.43513811	226.52363238	111.54424713	13.48778689															
234.32409319	1.7925977	222.13633395	110.17186813	13.48778689															
232.33302737	1.15307243	220.14526813	109.49609785	13.48778689															
229.86913558	0.8507336	217.68137634	108.41532137	13.48778689															
					142.41926541	3.54877152	133.54102747	64.99612798	9.82524999										
					141.2675501	1.72581538	132.38931216	65.33174839	9.82524999										
					140.35110981	1.20168224	131.47287187	65.13559481	9.82524999										
					139.44056147	0.89832311	130.56232352	64.83200021	9.82524999										
										77.04696257	3.46477932	70.70119198	33.61820633	7.02265279					
										77.16956288	1.73076403	70.82379229	34.54651413	7.02265279					
										77.06083166	1.19424098	70.71506107	34.76041005	7.02265279					
										76.75716324	0.86927516	70.41139265	34.77105875	7.02265279					
															55.3072533	3.53642414	50.12959147	23.29658367	5.72994576
															55.99282974	1.79811184	50.81516791	24.50852804	5.72994576
															56.03913134	1.15554322	50.86146951	24.85296314	5.72994576
															56.01454432	0.88843453	50.83688249	24.97422398	5.72994576
258.64770817	3.51419135	246.47119448	121.47850156	13.47534182															
253.78554539	1.79687061	241.6090317	119.90608054	13.47534182															
251.19537325	1.13900301	239.01885956	118.93992828	13.47534182															
248.09208125	0.86247559	235.91556756	117.52654598	13.47534182															
					155.34698509	3.47713421	146.46763139	71.49524859	9.82648476										
					153.62586298	1.72210671	144.74650928	71.51220128	9.82648476										
					152.59335922	1.16538577	143.71400552	71.27430988	9.82648476										
					151.47997684	0.8507336	142.60062314	70.87494477	9.82648476										
										83.03279123	3.5611264	76.68997274	36.56442317	7.0193858					
										83.17248622	1.78394038	76.82966773	37.52286368	7.0193858					
										82.83455912	1.23216683	76.49174063	37.6297869	7.0193858					
										82.48638395	0.88657924	76.14356546	37.62849311	7.0193858					
															58.95853433	3.49689752	53.78189592	25.1424992	5.72881317
															59.68391408	1.79754634	54.50727568	26.35486467	5.72881317
															59.60091038	1.21074683	54.42427198	26.60676257	5.72881317
															59.53489296	0.88657924	54.35825456	26.73583766	5.72881317
263.84301191	3.43266863	251.64201878	124.10467507	13.5024324															
257.8757728	1.78641283	245.67477967	121.94418342	13.5024324															
255.43972695	1.16868236	243.23873383	121.03502573	13.5024324															
252.1099687	0.88905233	239.90897557	119.50996162	13.5024324															
					156.25609738	3.51666083	147.36324504	71.92329211	9.84142326										
					154.66097946	1.75549599	145.76812712	72.00631556	9.84142326										
					153.6140481	1.19341683	144.72119576	71.76388946	9.84142326										
					152.40827366	0.91871808	143.51542132	71.29835162	9.84142326										
										83.73192304	3.45984037	77.37601976	36.95808969	7.0338663					
										84.03446393	1.76662575	77.67856065	37.95596745	7.0338663					
										83.66908879	1.12258678	77.3131855	38.09529936	7.0338663					
										83.4103524	0.85938658	77.05444912	38.09753127	7.0338663					
															59.82318104	3.55618745	54.65239854	25.54810554	5.72233264
															60.33427282	1.73497492	55.16349031	26.71425769	5.72233264
															60.24917836	1.22392285	55.07839585	26.9272365	5.72233264
															60.11275914	0.90697421	54.94197663	27.01750121	5.72233264

File: ECR_data/CSV/0073 GD60 mN.csv
Gesamtwiderstand @5bar [mOhm*cm2]	Bulkwiderstand @5bar [mOhm*cm2]	Durchgangswiderstand @5bar [mOhm*cm2]	Kontaktwiderstand @5bar [mOhm*cm2]	Korrekturwert GDL @5bar/cycle [mOhm*cm2]	Gesamtwiderstand @10bar [mOhm*cm2]	Bulkwiderstand @10bar [mOhm*cm2]	Durchgangswiderstand @10bar [mOhm*cm2]	Kontaktwiderstand @10bar [mOhm*cm2]	Korrekturwert GDL @10bar/cycle [mOhm*cm2]	Gesamtwiderstand @20bar [mOhm*cm2]	Bulkwiderstand @20bar [mOhm*cm2]	Durchgangswiderstand @20bar [mOhm*cm2]	Kontaktwiderstand @20bar [mOhm*cm2]	Korrekturwert GDL @20bar/cycle [mOhm*cm2]	Gesamtwiderstand @30bar [mOhm*cm2]	Bulkwiderstand @30bar [mOhm*cm2]	Durchgangswiderstand @30bar [mOhm*cm2]	Kontaktwiderstand @30bar [mOhm*cm2]	Korrekturwert GDL @30bar/cycle [mOhm*cm2]
310.37096427	3.64017964	298.1841254	147.27197288	13.48676835															
301.64006513	1.83712049	289.45322626	143.80805288	13.48676835															
297.63912467	1.16378171	285.4522858	142.14425204	13.48676835															
292.64973536	0.85339715	280.46289649	139.80474967	13.48676835															
					182.44504353	3.56359588	173.56706768	85.0017359	9.82495995										
					180.09118362	1.82227831	171.21320776	84.69546473	9.82495995										
					178.45519539	1.17527806	169.57721953	84.20097074	9.82495995										
					176.56309685	0.8571021	167.68512099	83.41400944	9.82495995										
										95.56276771	3.51172188	89.19965576	42.84396694	7.0418439					
										95.24759143	1.76168086	88.88447948	43.56139931	7.0418439					
										94.80511432	1.20744993	88.44200237	43.61727622	7.0418439					
										94.27400526	0.87192755	87.9108933	43.51948287	7.0418439					
															67.00717074	3.42772218	61.8340031	29.20314046	5.72497218
															67.28341308	1.78270416	62.11024544	30.16377064	5.72497218
															67.17762517	1.19921145	62.00445753	30.40262304	5.72497218
															66.92958521	0.87192755	61.75641758	30.44224501	5.72497218
316.74960468	3.47960368	304.56315816	150.54177724	13.48633415															
308.2873234	1.70974073	296.10087687	147.19556807	13.48633415															
304.05743992	1.17614069	291.8709934	145.34742635	13.48633415															
298.57502815	0.88798986	286.38858163	142.75029588	13.48633415															
					184.07305094	3.44995496	175.19701681	85.87353092	9.82281111										
					181.58264279	1.78394038	172.70660865	85.46133413	9.82281111										
					179.72683328	1.18190838	170.85079914	84.83444538	9.82281111										
					177.83253378	0.86080893	168.95649965	84.04784536	9.82281111										
										96.53858587	3.59818355	90.18572598	43.29377122	7.03049828					
										96.39276929	1.77033818	90.0399094	44.13478561	7.03049828					
										95.79133929	1.20827353	89.43847939	44.11510293	7.03049828					
										95.26793356	0.88613551	88.91507367	44.01446908	7.03049828					
															67.83476031	3.53148519	62.65751753	29.56301617	5.729482
															67.95493737	1.82104208	62.7776946	30.47832626	5.729482
															67.86641605	1.19838785	62.68917328	30.74539272	5.729482
															67.60414602	0.90652027	62.42690325	30.76019149	5.729482
320.35148118	3.52406926	308.16372195	152.31982635	13.48778689															
310.97095942	1.77775927	298.78320018	148.50272046	13.48778689															
306.65854556	1.15307243	294.47078632	146.65885695	13.48778689															
301.23992868	0.86513326	289.05216944	144.09351809	13.48778689															
					188.6186274	3.52406926	179.74038946	88.1081601	9.82524999										
					186.10524424	1.70602831	177.22700629	87.76048899	9.82524999										
					184.11335948	1.15554322	175.23512154	87.03978916	9.82524999										
					182.17085961	0.91455143	173.29262167	86.18903512	9.82524999										
										99.10782376	3.51172188	92.76205317	44.62516565	7.02265279					
										98.53472946	1.79507014	92.18895887	45.19694436	7.02265279					
										97.97141605	1.15801652	91.62564546	45.23381447	7.02265279					
										97.49361299	0.87007508	91.1478424	45.13888366	7.02265279					
															69.06008557	3.59077512	63.88242374	30.14582431	5.72994576
															69.4340268	1.82722695	64.25636497	31.21456901	5.72994576
															69.24976802	1.1720227	64.07210619	31.45004175	5.72994576
															69.07681306	0.89478416	63.89915123	31.50218354	5.72994576
320.31195456	3.60559197	308.13544087	152.26492445	13.47534182															
312.36471944	1.70108342	300.18820575	149.24356117	13.47534182															
307.74693925	1.14730474	295.57042556	147.21156041	13.47534182															
302.44515586	0.9106829	290.26864217	144.67897963	13.47534182															
					187.66998849	3.53395466	178.79063479	87.62834007	9.82648476										
					185.2123497	1.70726453	176.332996	87.31286574	9.82648476										
					183.32816756	1.21404122	174.44881386	86.61738632	9.82648476										
					181.3492774	0.89169482	172.46992371	85.78911444	9.82648476										
										98.58903873	3.48454263	92.24622024	44.3808388	7.0193858					
										98.14640531	1.81362099	91.80358682	44.99498291	7.0193858					
										97.70941172	1.15636682	91.36659323	45.1051132	7.0193858					
										97.12421171	0.86575075	90.78139322	44.95782124	7.0193858					
															69.06008557	3.74393515	63.88344717	30.06975601	5.72881317
															69.37466558	1.7715744	64.19802718	31.21322639	5.72881317
															69.29508344	1.20827353	64.11844504	31.45508576	5.72881317
															69.09596284	0.88242868	63.91932443	31.51844788	5.72881317
328.61999099	3.66982836	316.41899786	156.37458475	13.5024324															
319.34217685	1.75673221	307.14118372	152.69222576	13.5024324															
314.67361232	1.21816172	302.47261919	150.62722874	13.5024324															
309.16791667	0.89169482	296.96692354	148.03761436	13.5024324															
					190.03418485	3.60806896	181.14133251	88.76663178	9.84142326										
					187.45819013	1.70850451	178.56533779	88.42841664	9.84142326										
					185.70681158	1.16048732	176.81395924	87.82673596	9.84142326										
					183.66947447	0.85833896	174.77662214	86.95914159	9.84142326										
										99.61673088	3.44501601	93.2608276	44.9079058	7.0338663					
										99.31384644	1.78270416	92.95794316	45.5876195	7.0338663					
										98.85053321	1.15554322	92.49462993	45.66954335	7.0338663					
										98.23056494	0.86575075	91.87466166	45.50445545	7.0338663					
															69.58381705	3.5092449	64.41303455	30.45189483	5.72233264
															69.74443888	1.76415331	64.57365637	31.40475153	5.72233264
															69.67655457	1.19426736	64.50577207	31.65575235	5.72233264
															69.37826577	0.87501689	64.20748326	31.66623318	5.72233264

File: ECR_data/CSV/1 - GDL20.csv
Gesamtwiderstand @5bar [mOhm*cm2]	Bulkwiderstand @5bar [mOhm*cm2]	Durchgangswiderstand @5bar [mOhm*cm2]	Kontaktwiderstand @5bar [mOhm*cm2]	Korrekturwert GDL @5bar/cycle [mOhm*cm2]	Gesamtwiderstand @10bar [mOhm*cm2]	Bulkwiderstand @10bar [mOhm*cm2]	Durchgangswiderstand @10bar [mOhm*cm2]	Kontaktwiderstand @10bar [mOhm*cm2]	Korrekturwert GDL @10bar/cycle [mOhm*cm2]	Gesamtwiderstand @20bar [mOhm*cm2]	Bulkwiderstand @20bar [mOhm*cm2]	Durchgangswiderstand @20bar [mOhm*cm2]	Kontaktwiderstand @20bar [mOhm*cm2]	Korrekturwert GDL @20bar/cycle [mOhm*cm2]	Gesamtwiderstand @30bar [mOhm*cm2]	Bulkwiderstand @30bar [mOhm*cm2]	Durchgangswiderstand @30bar [mOhm*cm2]	Kontaktwiderstand @30bar [mOhm*cm2]	Korrekturwert GDL @30bar/cycle [mOhm*cm2]
496.54480188	0.22441465	484.10892057	241.94225296	13.76237532															
458.56640155	0.08315381	446.13052024	223.02368322	13.76237532															
460.33668475	0.06496412	447.90080344	223.91791966	13.76237532															
405.20283221	0.04573949	392.7669509	196.3606057	13.76237532															
					314.07770412	0.30006754	305.02433751	152.36213498	10.01905905										
					300.71647169	0.12994238	291.66310508	145.76658135	10.01905905										
					303.10404873	0.07634429	294.05068212	146.98716891	10.01905905										
					303.24779467	0.0520458	294.19442806	147.07119113	10.01905905										
										167.99630778	0.25457525	161.52293935	80.63418205	7.16386107					
										170.33033191	0.1393512	163.85696348	81.85880614	7.16386107					
										171.56346128	0.08904372	165.09009284	82.50052456	7.16386107					
										171.77999249	0.08085773	165.30662405	82.61288316	7.16386107					
															115.37729388	0.26347559	110.1001829	54.91835366	5.84000281
															119.369876	0.13761899	114.09276503	56.97757302	5.84000281
															120.60323181	0.07848965	115.32612084	57.62381559	5.84000281
															120.9443506	0.05266517	115.66723963	57.80728723	5.84000281
534.5805033	0.28819542	522.1654236	260.93861409	13.73935487															
472.12491733	0.08810621	459.70983764	229.81086571	13.73935487															
474.5832001	0.09250834	462.1681204	231.03780603	13.73935487															
405.20283221	0.04920233	392.78775251	196.36927509	13.73935487															
					342.50379978	0.35544327	333.46080121	166.55267897	10.00758508										
					325.45563502	0.10518788	316.41263645	158.15372429	10.00758508										
					328.27704272	0.08310831	319.23404416	159.57546792	10.00758508										
					327.88088026	0.0699756	318.83788169	159.38395304	10.00758508										
										188.04717581	0.20760456	181.57569326	90.68404435	7.16177402					
										189.89901929	0.12350576	183.42753674	91.65201549	7.16177402					
										191.04821345	0.10091956	184.5767309	92.23790567	7.16177402					
										191.14310248	0.06317568	184.67161993	92.30422213	7.16177402					
															126.98140134	0.23035071	121.70912806	60.73938867	5.8346491
															130.74969063	0.13316258	125.47741735	62.67212739	5.8346491
															131.88827103	0.0730474	126.61599775	63.27147517	5.8346491
															132.13721096	0.06243431	126.86493768	63.40125169	5.8346491
509.28038573	0.21947669	496.84324186	248.31188259	13.76377255															
457.62835296	0.14702405	445.19120909	222.52209252	13.76377255															
460.56909463	0.07766355	448.13195076	224.0271436	13.76377255															
405.20283221	0.05266517	392.76568834	196.35651159	13.76377255															
					313.08341005	0.26248499	304.03633504	151.88692502	10.01209634										
					302.51601703	0.10444389	293.46894203	146.68224907	10.01209634										
					304.48028621	0.07782877	295.43321121	147.67769122	10.01209634										
					304.17590841	0.05278904	295.1288334	147.53802218	10.01209634										
										168.45068291	0.22540524	161.97929148	80.87694312	7.16167318					
										170.45732841	0.12796217	163.98593698	81.9289874	7.16167318					
										171.79139519	0.09036549	165.32000376	82.61481914	7.16167318					
										172.01024587	0.05526089	165.53885444	82.74179678	7.16167318					
															113.78772013	0.26397088	108.50674624	54.12138768	5.84427778
															117.8033229	0.1089003	112.522349	56.20672435	5.84427778
															119.00126335	0.08162383	113.72028946	56.81933281	5.84427778
															119.42947233	0.0757023	114.14849844	57.03639807	5.84427778
501.62805934	0.23875575	489.19528978	244.47826701	13.75893164															
444.19589429	0.11682114	431.76312473	215.82315179	13.75893164															
447.15613818	0.08822013	434.72336863	217.31757425	13.75893164															
405.20283221	0.04821321	392.77006265	196.36092472	13.75893164															
					306.95301181	0.28374525	297.90488817	148.81057146	10.01325683										
					294.62217685	0.18415957	285.57405322	142.69494682	10.01325683										
					296.9919718	0.07700517	287.94384816	143.93342149	10.01325683										
					296.74766892	0.06503003	287.69954528	143.81725763	10.01325683										
										166.61142686	0.24518711	160.14607873	79.95044581	7.15498526					
										168.95983843	0.13835922	162.4944903	81.17806554	7.15498526					
										170.25835614	0.07238652	163.79300802	81.86031075	7.15498526					
										170.47823386	0.06020833	164.01288573	81.9763387	7.15498526					
															112.66142185	0.2763308	107.38413078	53.55389999	5.84020212
															116.86927981	0.12523798	111.59198874	55.73337538	5.84020212
															118.08474633	0.08459279	112.80745526	56.36143123	5.84020212
															118.50521021	0.04499812	113.22791914	56.59146051	5.84020212
507.54492445	0.26248499	495.1090562	247.42328561	13.76236086															
464.45736598	0.12746618	452.02149773	225.94701577	13.76236086															
466.84731559	0.0672747	454.41144734	227.17208632	13.76236086															
405.20283221	0.05365428	392.76696396	196.35665484	13.76236086															
					308.82441715	0.19426156	299.78595548	149.79584696	10.00256425										
					298.48987725	0.11880135	289.45141558	144.66630712	10.00256425										
					300.58083945	0.10586866	291.54237778	145.71825456	10.00256425										
					300.31245871	0.05872372	291.27399704	145.60763666	10.00256425										
										166.07052481	0.25853012	159.60582043	79.67364516	7.15427285					
										168.56943262	0.11756513	162.10472823	80.99358155	7.15427285					
										169.92041055	0.10438418	163.45570617	81.67566099	7.15427285					
										170.01364677	0.06861674	163.54894239	81.74016282	7.15427285					
															112.96351561	0.18486592	107.69183828	53.75348618	5.83398957
															117.07376378	0.13341057	111.80208645	55.83433794	5.83398957
															118.34352136	0.07337784	113.07184404	56.4992331	5.83398957
															118.75945008	0.06750375	113.48777275	56.7101345	5.83398957

File: ECR_data/CSV/2 - GDL25.csv
Gesamtwiderstand @5bar [mOhm*cm2]	Bulkwiderstand @5bar [mOhm*cm2]	Durchgangswiderstand @5bar [mOhm*cm2]	Kontaktwiderstand @5bar [mOhm*cm2]	Korrekturwert GDL @5bar/cycle [mOhm*cm2]	Gesamtwiderstand @10bar [mOhm*cm2]	Bulkwiderstand @10bar [mOhm*cm2]	Durchgangswiderstand @10bar [mOhm*cm2]	Kontaktwiderstand @10bar [mOhm*cm2]	Korrekturwert GDL @10bar/cycle [mOhm*cm2]	Gesamtwiderstand @20bar [mOhm*cm2]	Bulkwiderstand @20bar [mOhm*cm2]	Durchgangswiderstand @20bar [mOhm*cm2]	Kontaktwiderstand @20bar [mOhm*cm2]	Korrekturwert GDL @20bar/cycle [mOhm*cm2]	Gesamtwiderstand @30bar [mOhm*cm2]	Bulkwiderstand @30bar [mOhm*cm2]	Durchgangswiderstand @30bar [mOhm*cm2]	Kontaktwiderstand @30bar [mOhm*cm2]	Korrekturwert GDL @30bar/cycle [mOhm*cm2]
469.86528917	0.2394987	457.44548928	228.60299529	13.74457855															
410.4672257	0.12660195	398.0474258	198.96041192	13.74457855															
414.00254339	0.08121078	401.58274349	200.75076636	13.74457855															
405.20283221	0.061753	392.78303231	196.36063965	13.74457855															
					283.25318441	0.24543476	274.20404395	136.9793046	10.01438211										
					275.83232465	0.12338176	266.78318419	133.32990121	10.01438211										
					277.79995995	0.0572964	268.75081949	134.34676155	10.01438211										
					277.703247	0.06447447	268.65410654	134.29481603	10.01438211										
										155.53435311	0.24394887	149.06847711	74.41226412	7.15556945					
										158.7021756	0.14145541	152.2362996	76.04742209	7.15556945					
										159.91120494	0.07956108	153.44532893	76.68288393	7.15556945					
										160.10436374	0.05693131	153.63848773	76.79077821	7.15556945					
															105.68314239	0.26372323	100.41361793	50.07494735	5.83160706
															109.81681112	0.07808116	104.54728667	52.23460275	5.83160706
															111.09418057	0.08170644	105.82465612	52.87147484	5.83160706
															111.59141517	0.06942005	106.32189071	53.12623533	5.83160706
470.15650891	0.21477887	457.74674312	228.76598212	13.73347414															
421.27065631	0.07585296	408.86089052	204.39251878	13.73347414															
424.15716288	0.05267774	411.74739709	205.84735968	13.73347414															
405.20283221	0.05149024	392.79306642	196.37078809	13.73347414															
					291.28364769	0.27905493	282.2498174	140.98538123	9.99743885										
					283.30726202	0.12957039	274.27343174	137.07193067	9.99743885										
					285.2194526	0.06488401	276.18562232	138.06036915	9.99743885										
					284.96446697	0.03813438	275.93063668	137.94625115	9.99743885										
										154.0580073	0.27510006	147.5989791	73.66193952	7.14799122					
										156.80809118	0.11372871	150.34906298	75.11766713	7.14799122					
										158.20515521	0.07329523	151.746127	75.83641589	7.14799122					
										158.5457714	0.04345158	152.08674319	76.02164581	7.14799122					
															105.08093606	0.22812938	99.81714011	49.79450537	5.82526752
															109.41205536	0.13229459	104.14825941	52.00798241	5.82526752
															110.6553029	0.077253	105.39150696	52.65712698	5.82526752
															111.11273836	0.06472035	105.84894241	52.89211103	5.82526752
472.38787523	0.23257955	459.99636684	229.88189365	13.71326928															
430.07894038	0.10555987	417.687432	208.79093606	13.71326928															
432.8604723	0.08269526	420.46896391	210.19313433	13.71326928															
405.20283221	0.06237237	392.81132382	196.37447573	13.71326928															
					288.29780869	0.23504853	279.2686279	139.51678969	9.9922934										
					281.18366107	0.07263277	272.15448029	136.04092376	9.9922934										
					283.1183261	0.08533378	274.08914532	137.00190577	9.9922934										
					283.04382883	0.06138326	274.01464804	136.97663239	9.9922934										
										155.29258055	0.18659196	148.8344639	74.32393597	7.14698242					
										158.859375	0.13279058	152.40125835	76.13423389	7.14698242					
										159.92374166	0.0789027	153.46562501	76.69336115	7.14698242					
										160.04686374	0.06113551	153.58874709	76.76380579	7.14698242					
															105.02556034	0.19846408	99.75850457	49.78002024	5.82887505
															109.38531688	0.12585797	104.11826111	51.99620157	5.82887505
															110.59279206	0.06999583	105.32573629	52.62787023	5.82887505
															111.031372	0.061753	105.76431623	52.85128161	5.82887505
467.11921903	0.2538398	454.74167148	227.24391584	13.69781929															
427.62873998	0.1340268	415.25119243	207.55858281	13.69781929															
430.53755257	0.06290387	418.16000502	209.04855058	13.69781929															
405.20283221	0.06385511	392.82528466	196.38071478	13.69781929															
					281.07028967	0.20389734	272.04485466	135.92047866	9.98814808										
					274.07214679	0.1340268	265.04671178	132.45634249	9.98814808										
					276.05246245	0.06422313	267.02702744	133.48140216	9.98814808										
					276.08448011	0.06694632	267.0590451	133.49604939	9.98814808										
										151.50430758	0.23653442	145.04368948	72.40357753	7.1497507					
										154.85385271	0.11050852	148.3932346	74.14136304	7.1497507					
										156.06962533	0.07939586	149.60900723	74.76480568	7.1497507					
										156.26389827	0.06336149	149.80328017	74.86995934	7.1497507					
															103.32078497	0.2538398	98.05958204	48.90287112	5.82239791
															107.77568763	0.12783818	102.51448469	51.19332326	5.82239791
															109.0256275	0.0871487	103.76442457	51.83863794	5.82239791
															109.51706832	0.05915728	104.25586539	52.09835405	5.82239791
498.07556284	0.26669502	485.68132836	242.70731667	13.71628615															
453.57511774	0.11348071	441.18088326	220.53370127	13.71628615															
455.83973882	0.08566422	443.44550434	221.67992006	13.71628615															
405.20283221	0.05161411	392.80859773	196.37849181	13.71628615															
					307.36091905	0.27657845	298.33513464	149.0292781	9.98853474										
					296.93145917	0.13650301	287.90567476	143.88458588	9.98853474										
					299.10976552	0.05185414	290.08398111	145.01606349	9.98853474										
					298.94261074	0.05618806	289.91682633	144.93031913	9.98853474										
										164.37909996	0.19302331	157.92135245	78.86416457	7.14657391					
										167.04792836	0.10679609	160.59018085	80.24169238	7.14657391					
										168.34151786	0.05663551	161.88377035	80.91356742	7.14657391					
										168.52540916	0.04963589	162.06766165	81.00901288	7.14657391					
															111.02043476	0.20241895	105.75855529	52.77806817	5.82314661
															115.35892034	0.13774299	110.09704087	54.97964894	5.82314661
															116.55501919	0.06735731	111.29313973	55.61289121	5.82314661
															116.94663476	0.06991366	111.68475529	55.80742081	5.82314661

File: ECR_data/CSV/20200706_pp789b_h23_2_mn.csv
Gesamtwiderstand @5bar [mOhm*cm2]	Bulkwiderstand @5bar [mOhm*cm2]	Durchgangswiderstand @5bar [mOhm*cm2]	Kontaktwiderstand @5bar [mOhm*cm2]	Korrekturwert GDL @5bar/cycle [mOhm*cm2]	Gesamtwiderstand @10bar [mOhm*cm2]	Bulkwiderstand @10bar [mOhm*cm2]	Durchgangswiderstand @10bar [mOhm*cm2]	Kontaktwiderstand @10bar [mOhm*cm2]	Korrekturwert GDL @10bar/cycle [mOhm*cm2]	Gesamtwiderstand @20bar [mOhm*cm2]	Bulkwiderstand @20bar [mOhm*cm2]	Durchgangswiderstand @20bar [mOhm*cm2]	Kontaktwiderstand @20bar [mOhm*cm2]	Korrekturwert GDL @20bar/cycle [mOhm*cm2]	Gesamtwiderstand @30bar [mOhm*cm2]	Bulkwiderstand @30bar [mOhm*cm2]	Durchgangswiderstand @30bar [mOhm*cm2]	Kontaktwiderstand @30bar [mOhm*cm2]	Korrekturwert GDL @30bar/cycle [mOhm*cm2]
97.06872299	0.0	89.61279663	44.80639832	13.75204194															
96.16202027	0.0	88.70609391	44.35304696	13.75204194															
95.70028939	0.0	88.24436303	44.12218152	13.75204194															
95.22377626	0.0	87.76784991	43.88392495	13.75204194															
					63.24211585	0.0	57.81206263	28.90603132	10.01543148										
					62.15531889	0.0	56.72526567	28.36263284	10.01543148										
					61.66407488	0.0	56.23402167	28.11701084	10.01543148										
					61.38003604	0.0	55.94998282	27.97499141	10.01543148										
										36.93480792	0.0	33.0460346	16.5230173	7.17262635					
										36.66995441	0.0	32.78118108	16.39059054	7.17262635					
										36.4566029	0.0	32.56782958	16.28391479	7.17262635					
										36.34959797	0.0	32.46082465	16.23041232	7.17262635					
															26.82362395	0.0	23.65492255	11.82746127	5.8444937
															26.63226253	0.0	23.46356112	11.73178056	5.8444937
															26.44277151	0.0	23.27407011	11.63703506	5.8444937
															26.36933108	0.0	23.20062968	11.60031484	5.8444937
99.11611495	0.0	91.64248384	45.82124192	13.78469738															
98.20508943	0.0	90.73145832	45.36572916	13.78469738															
97.57148266	0.0	90.09785155	45.04892577	13.78469738															
97.20147523	0.0	89.72784412	44.86392206	13.78469738															
					64.86085401	0.0	59.42132494	29.71066247	10.03290918										
					63.74613427	0.0	58.30660519	29.1533026	10.03290918										
					63.16337492	0.0	57.72384584	28.86192292	10.03290918										
					62.84232658	0.0	57.4027975	28.70139875	10.03290918										
										37.32957533	0.0	33.43707139	16.71853569	7.17950728					
										37.10100301	0.0	33.20849906	16.60424953	7.17950728					
										36.88351751	0.0	32.99101357	16.49550678	7.17950728					
										36.75365541	0.0	32.86115146	16.43057573	7.17950728					
															27.05763655	0.0	23.88840797	11.94420398	5.84546606
															26.85311036	0.0	23.68388177	11.84194089	5.84546606
															26.72196729	0.0	23.5527387	11.77636935	5.84546606
															26.61735923	0.0	23.44813065	11.72406532	5.84546606
101.67306122	0.0	94.21238086	47.10619043	13.76081045															
100.6823755	0.0	93.22169514	46.61084757	13.76081045															
100.03411291	0.0	92.57343254	46.28671627	13.76081045															
99.61378491	0.0	92.15310454	46.07655227	13.76081045															
					66.08378752	0.0	60.64755175	30.32377588	10.02683485										
					64.91066892	0.0	59.47443316	29.73721658	10.02683485										
					64.44699166	0.0	59.0107559	29.50537795	10.02683485										
					64.15711937	0.0	58.72088361	29.3604418	10.02683485										
										37.94856843	0.0	34.06142237	17.03071118	7.16962496					
										37.69974649	0.0	33.81260043	16.90630022	7.16962496					
										37.4878429	0.0	33.60069683	16.80034842	7.16962496					
										37.3907545	0.0	33.50360844	16.75180422	7.16962496					
															27.45908645	0.0	24.2878559	12.14392795	5.84915857
															27.25581237	0.0	24.08458182	12.04229091	5.84915857
															27.0685552	0.0	23.89732465	11.94866233	5.84915857
															26.98387387	0.0	23.81264332	11.90632166	5.84915857
104.49753151	0.0	97.03687062	48.51843531	13.76077454															
103.43063288	0.0	95.96997199	47.98498599	13.76077454															
102.83298082	0.0	95.37231993	47.68615996	13.76077454															
102.38683559	0.0	94.92617469	47.46308735	13.76077454															
					67.35320978	0.0	61.92080193	30.96040097	10.01977448										
					66.0999747	0.0	60.66756685	30.33378342	10.01977448										
					65.59127051	0.0	60.15886266	30.07943133	10.01977448										
					65.28768919	0.0	59.85528134	29.92764067	10.01977448										
										38.84552732	0.0	34.95731105	17.47865553	7.17159889					
										38.52101802	0.0	34.63280175	17.31640088	7.17159889					
										38.34226501	0.0	34.45404875	17.22702437	7.17159889					
										38.22572748	0.0	34.33751121	17.16875561	7.17159889					
															28.14761707	0.0	24.98177492	12.49088746	5.83921996
															27.90962162	0.0	24.74377947	12.37188974	5.83921996
															27.77968279	0.0	24.61384064	12.30692032	5.83921996
															27.67958446	0.0	24.51374231	12.25687116	5.83921996

File: ECR_data/CSV/20200706_pp789c_h23_mn_alter30z.csv
Gesamtwiderstand @5bar [mOhm*cm2]	Bulkwiderstand @5bar [mOhm*cm2]	Durchgangswiderstand @5bar [mOhm*cm2]	Kontaktwiderstand @5bar [mOhm*cm2]	Korrekturwert GDL @5bar/cycle [mOhm*cm2]	Gesamtwiderstand @10bar [mOhm*cm2]	Bulkwiderstand @10bar [mOhm*cm2]	Durchgangswiderstand @10bar [mOhm*cm2]	Kontaktwiderstand @10bar [mOhm*cm2]	Korrekturwert GDL @10bar/cycle [mOhm*cm2]	Gesamtwiderstand @20bar [mOhm*cm2]	Bulkwiderstand @20bar [mOhm*cm2]	Durchgangswiderstand @20bar [mOhm*cm2]	Kontaktwiderstand @20bar [mOhm*cm2]	Korrekturwert GDL @20bar/cycle [mOhm*cm2]	Gesamtwiderstand @30bar [mOhm*cm2]	Bulkwiderstand @30bar [mOhm*cm2]	Durchgangswiderstand @30bar [mOhm*cm2]	Kontaktwiderstand @30bar [mOhm*cm2]	Korrekturwert GDL @30bar/cycle [mOhm*cm2]
140.56777935	0.18126002	133.23326115	66.52600056	13.71092366															
138.63897776	0.08989665	131.30445955	65.60728145	13.71092366															
138.00772619	0.06394903	130.67320799	65.30462948	13.71092366															
137.52857333	0.03663111	130.19405513	65.07871201	13.71092366															
					87.38710192	0.19179592	82.04178222	40.92499315	9.99237692										
					86.38413283	0.10587042	81.03881312	40.46647135	9.99237692										
					85.82394857	0.06424227	80.47862886	40.2071933	9.99237692										
					85.50818667	0.05083222	80.16286696	40.05601737	9.99237692										
										49.83936423	0.15141128	46.01958423	22.93408647	7.14057971					
										49.58064806	0.07260379	45.76086806	22.84413214	7.14057971					
										49.32073293	0.05702097	45.50095294	22.72196598	7.14057971					
										49.16564778	0.05302889	45.34586779	22.64641945	7.14057971					
															35.97147551	0.1856485	32.85494893	16.33465021	5.82593933
															35.65590938	0.08549892	32.5393828	16.22694194	5.82593933
															35.43659227	0.06785143	32.32006569	16.12610713	5.82593933
															35.33295778	0.04849	32.2164312	16.0839706	5.82593933
146.17478067	0.13765954	138.84988677	69.35611361	13.69293229															
143.91810667	0.09302667	136.59321277	68.25009305	13.69293229															
143.36210406	0.0653145	136.03721016	67.98594783	13.69293229															
142.74624778	0.05368778	135.42135388	67.68383305	13.69293229															
					90.53473589	0.17716471	85.20036966	42.51160248	9.97190084										
					89.39669556	0.10152	84.06232932	41.98040466	9.97190084										
					88.86249915	0.07243805	83.52813291	41.72784743	9.97190084										
					88.54233889	0.04644	83.20797266	41.58076633	9.97190084										
										51.49020552	0.17661373	47.6754366	23.74941144	7.13121218					
										51.1964121	0.09458579	47.38164318	23.64352869	7.13121218					
										50.91673669	0.06999887	47.10196777	23.51598445	7.13121218					
										50.77980778	0.04314667	46.96503885	23.46094609	7.13121218					
															37.03443362	0.19212752	33.92417793	16.86602521	5.81421672
															36.66922889	0.09639556	33.5589732	16.73128882	5.81421672
															36.48407872	0.08068766	33.37382303	16.64656768	5.81421672
															36.35401	0.04768444	33.24375431	16.59803493	5.81421672
146.19115389	0.18802694	138.88591286	69.34894296	13.65619383															
143.78941333	0.09317333	136.4841723	68.19549948	13.65619383															
143.36288454	0.07877964	136.0576435	67.98943193	13.65619383															
142.85027667	0.05405333	135.54503563	67.74549115	13.65619383															
					89.24419992	0.15612415	83.91787881	41.88087733	9.95686154										
					87.94285556	0.07355556	82.61653444	41.27148944	9.95686154										
					87.4240357	0.0637961	82.09771459	41.01695924	9.95686154										
					86.94821333	0.04614778	81.62189222	40.78787222	9.95686154										
										50.50088609	0.1839308	46.6875141	23.25179165	7.1286008					
										50.17301556	0.08863556	46.35964356	23.135504	7.1286008					
										49.97424661	0.06428515	46.16087462	23.04829473	7.1286008					
										49.80157556	0.04827111	45.98820356	22.96996623	7.1286008					
															36.40308641	0.16314801	33.29864056	16.56774628	5.80335598
															36.14246976	0.11246591	33.03802391	16.462779	5.80335598
															35.93711103	0.0512986	32.83266518	16.39068329	5.80335598
															35.81046889	0.05032	32.70602304	16.32785152	5.80335598
147.76236478	0.16373444	140.46608821	70.15117689	13.63943592															
145.66447473	0.10792359	138.36819816	69.13013729	13.63943592															
145.04047226	0.06203848	137.74419569	68.84107861	13.63943592															
144.43215667	0.04380556	137.1358801	68.54603727	13.63943592															
					90.65090778	0.22432351	85.32924293	42.55245971	9.94815727										
					89.06595778	0.09595556	83.74429292	41.82416868	9.94815727										
					88.53311836	0.08303067	83.2114535	41.56421142	9.94815727										
					88.18787778	0.05551778	82.86621292	41.40534757	9.94815727										
										51.36405159	0.19154108	47.55373794	23.68109843	7.12288363					
										51.1051096	0.10235357	47.29479595	23.59622119	7.12288363					
										50.86490231	0.05481385	47.05458866	23.49988741	7.12288363					
										50.70894556	0.04409778	46.8986319	23.42726706	7.12288363					
															36.96652748	0.21934773	33.85964381	16.82014804	5.80791316
															36.71637758	0.0960517	33.60949391	16.7567211	5.80791316
															36.49823752	0.04983441	33.39135385	16.67075972	5.80791316
															36.36616222	0.04336556	33.25927856	16.6079565	5.80791316
