Repository: ZBT-Tools/ContactResistanceAnalysis

File: ECR_data/CSV/B2_2020081802_1 -mikrogestrahlt- GDL35.csv
Gesamtwiderstand @5bar [mOhm*cm2]	Bulkwiderstand @5bar [mOhm*cm2]	Durchgangswiderstand @5bar [mOhm*cm2]	Kontaktwiderstand @5bar [mOhm*cm2]	Korrekturwert GDL @5bar/cycle [mOhm*cm2]	Gesamtwiderstand @10bar [mOhm*cm2]	Bulkwiderstand @10bar [mOhm*cm2]	Durchgangswiderstand @10bar [mOhm*cm2]	Kontaktwiderstand @10bar [mOhm*cm2]	Korrekturwert GDL @10bar/cycle [mOhm*cm2]	Gesamtwiderstand @20bar [mOhm*cm2]	Bulkwiderstand @20bar [mOhm*cm2]	Durchgangswiderstand @20bar [mOhm*cm2]	Kontaktwiderstand @20bar [mOhm*cm2]	Korrekturwert GDL @20bar/cycle [mOhm*cm2]	Gesamtwiderstand @30bar [mOhm*cm2]	Bulkwiderstand @30bar [mOhm*cm2]	Durchgangswiderstand @30bar [mOhm*cm2]	Kontaktwiderstand @30bar [mOhm*cm2]	Korrekturwert GDL @30bar/cycle [mOhm*cm2]
22.20457666	0.0	8.57054516	4.28527258	13.6340315															
22.21528267	0.0	8.58125116	4.29062558	13.6340315															
22.18603029	0.0	8.55199879	4.2759994	13.6340315															
22.1708482	0.0	8.53681669	4.26840835	13.6340315															
					14.7420028	0.0	4.80898819	2.4044941	9.93301461										
					14.72456177	0.0	4.79154716	2.39577358	9.93301461										
					14.70772752	0.0	4.77471291	2.38735646	9.93301461										
					14.68702041	0.0	4.7540058	2.3770029	9.93301461										
										9.81352502	0.0	2.70044073	1.35022037	7.11308428					
										9.76335321	0.0	2.65026892	1.32513446	7.11308428					
										9.74331844	0.0	2.63023415	1.31511708	7.11308428					
										9.72287465	0.0	2.60979037	1.30489518	7.11308428					
															7.67522443	0.0	1.88593724	0.94296862	5.78928719
															7.66643056	0.0	1.87714337	0.93857169	5.78928719
															7.6414668	0.0	1.85217961	0.92608981	5.78928719
															7.618868	0.0	1.82958081	0.91479041	5.78928719
22.22858595	0.0	8.60873966	4.30436983	13.6198463															
22.25911964	0.0	8.63927334	4.31963667	13.6198463															
22.19516473	0.0	8.57531843	4.28765922	13.6198463															
22.16838355	0.0	8.54853725	4.27426863	13.6198463															
					14.69856584	0.0	4.76606842	2.38303421	9.93249742										
					14.73439393	0.0	4.80189651	2.40094826	9.93249742										
					14.67655257	0.0	4.74405515	2.37202758	9.93249742										
					14.67442494	0.0	4.74192752	2.37096376	9.93249742										
										9.79218121	0.0	2.69414796	1.34707398	7.09803325					
										9.76464198	0.0	2.66660872	1.33330436	7.09803325					
										9.74751834	0.0	2.64948508	1.32474254	7.09803325					
										9.74759564	0.0	2.64956239	1.3247812	7.09803325					
															7.67193566	0.0	1.87984114	0.93992057	5.79209452
															7.66588582	0.0	1.8737913	0.93689565	5.79209452
															7.64037178	0.0	1.84827726	0.92413863	5.79209452
															7.61982601	0.0	1.8277315	0.91386575	5.79209452
22.96123494	0.0	9.36235764	4.68117882	13.5988773															
22.95196003	0.0	9.35308273	4.67654136	13.5988773															
22.88122724	0.0	9.28234993	4.64117497	13.5988773															
22.86650416	0.0	9.26762685	4.63381343	13.5988773															
					15.05777992	0.0	5.13566598	2.56783299	9.92211395										
					15.13094579	0.0	5.20883184	2.60441592	9.92211395										
					15.0450668	0.0	5.12295285	2.56147643	9.92211395										
					15.04367934	0.0	5.1215654	2.5607827	9.92211395										
										9.94081165	0.0	2.84211174	1.42105587	7.09869991					
										9.95825592	0.0	2.859556	1.429778	7.09869991					
										9.90783688	0.0	2.80913697	1.40456848	7.09869991					
										9.90340248	0.0	2.80470257	1.40235128	7.09869991					
															7.77252802	0.0	1.98586231	0.99293115	5.78666571
															7.76187778	0.0	1.97521207	0.98760604	5.78666571
															7.72050985	0.0	1.93384413	0.96692207	5.78666571
															7.73633981	0.0	1.9496741	0.97483705	5.78666571
22.63582446	0.0	9.03327182	4.51663591	13.60255264															
22.67088447	0.0	9.06833183	4.53416592	13.60255264															
22.61492911	0.0	9.01237647	4.50618823	13.60255264															
22.61061312	0.0	9.00806048	4.50403024	13.60255264															
					14.88922148	0.0	4.9738348	2.4869174	9.91538667										
					14.92581424	0.0	5.01042757	2.50521378	9.91538667										
					14.86491492	0.0	4.94952825	2.47476412	9.91538667										
					14.87363325	0.0	4.95824658	2.47912329	9.91538667										
										9.83245146	0.0	2.74064726	1.37032363	7.0918042					
										9.87677129	0.0	2.78496709	1.39248355	7.0918042					
										9.83428104	0.0	2.74247684	1.37123842	7.0918042					
										9.83617954	0.0	2.74437534	1.37218767	7.0918042					
															7.75401381	0.0	1.97099367	0.98549684	5.78302013
															7.70314434	0.0	1.9201242	0.9600621	5.78302013
															7.69824169	0.0	1.91522155	0.95761078	5.78302013
															7.68198458	0.0	1.89896444	0.94948222	5.78302013
23.0648793	0.0	9.45890629	4.72945315	13.60597301															
23.07936839	0.0	9.47339538	4.73669769	13.60597301															
23.03819586	0.0	9.43222285	4.71611143	13.60597301															
23.02217591	0.0	9.4162029	4.70810145	13.60597301															
					15.21485028	0.0	5.28613808	2.64306904	9.9287122										
					15.21769654	0.0	5.28898434	2.64449217	9.9287122										
					15.19527764	0.0	5.26656543	2.63328272	9.9287122										
					15.18565839	0.0	5.25694618	2.62847309	9.9287122										
										10.09240793	0.0	2.99811503	1.49905751	7.0942929					
										10.03229824	0.0	2.93800535	1.46900267	7.0942929					
										9.96843298	0.0	2.87414008	1.43707004	7.0942929					
										9.99020751	0.0	2.89591461	1.44795731	7.0942929					
															7.8228746	0.0	2.04188183	1.02094091	5.78099277
															7.78423567	0.0	2.0032429	1.00162145	5.78099277
															7.78603441	0.0	2.00504164	1.00252082	5.78099277
															7.77467484	0.0	1.99368207	0.99684103	5.78099277

File: ECR_data/CSV/B2_2020081802_1_Mikrogestrahlt-GDL35.csv
Gesamtwiderstand @5bar [mOhm*cm2]	Bulkwiderstand @5bar [mOhm*cm2]	Durchgangswiderstand @5bar [mOhm*cm2]	Kontaktwiderstand @5bar [mOhm*cm2]	Korrekturwert GDL @5bar/cycle [mOhm*cm2]	Gesamtwiderstand @10bar [mOhm*cm2]	Bulkwiderstand @10bar [mOhm*cm2]	Durchgangswiderstand @10bar [mOhm*cm2]	Kontaktwiderstand @10bar [mOhm*cm2]	Korrekturwert GDL @10bar/cycle [mOhm*cm2]	Gesamtwiderstand @20bar [mOhm*cm2]	Bulkwiderstand @20bar [mOhm*cm2]	Durchgangswiderstand @20bar [mOhm*cm2]	Kontaktwiderstand @20bar [mOhm*cm2]	Korrekturwert GDL @20bar/cycle [mOhm*cm2]	Gesamtwiderstand @30bar [mOhm*cm2]	Bulkwiderstand @30bar [mOhm*cm2]	Durchgangswiderstand @30bar [mOhm*cm2]	Kontaktwiderstand @30bar [mOhm*cm2]	Korrekturwert GDL @30bar/cycle [mOhm*cm2]
23.21387277	0.18380176	10.89396479	5.35508151	13.6340315															
23.19182057	0.06872748	10.87191259	5.40159255	13.6340315															
23.1267053	0.05387842	10.80679732	5.37645945	13.6340315															
23.12234617	0.05721048	10.80243819	5.37261385	13.6340315															
					15.42489998	0.14475645	6.44928437	3.15226396	9.93301461										
					15.44557808	0.10978228	6.46996247	3.18009009	9.93301461										
					15.38897682	0.05602235	6.41336121	3.17866943	9.93301461										
					15.36452101	0.04856053	6.3889054	3.17017243	9.93301461										
										10.14269208	0.12501501	3.71520628	1.79509564	7.11308428					
										10.12940315	0.06402778	3.70191735	1.81894479	7.11308428					
										10.09944092	0.07040888	3.67195512	1.80077312	7.11308428					
										10.07077976	0.04435843	3.64329397	1.79946777	7.11308428					
															8.0259979	0.19273709	2.79471429	1.3009886	5.78928719
															7.94170045	0.09716967	2.71041685	1.30662359	5.78928719
															7.94133172	0.0736566	2.71004812	1.31819576	5.78928719
															7.90975363	0.04015633	2.67847002	1.31915685	5.78928719
22.78894808	0.16505102	10.48185805	5.15840352	13.6198463															
22.76174925	0.09593093	10.45465922	5.17936415	13.6198463															
22.72174533	0.07992078	10.4146553	5.16736726	13.6198463															
22.68396011	0.04757191	10.37687008	5.16464908	13.6198463															
					15.16204232	0.19471038	6.18689405	2.99609183	9.93249742										
					15.18417042	0.08035285	6.20902215	3.06433465	9.93249742										
					15.12971648	0.08469897	6.15456821	3.03493462	9.93249742										
					15.10559467	0.0558523	6.1304464	3.03729705	9.93249742										
										10.15702281	0.14923469	3.74313734	1.79695132	7.09803325					
										10.12891141	0.09197447	3.71502594	1.81152573	7.09803325					
										10.07259506	0.0736566	3.65870959	1.79252649	7.09803325					
										10.07891141	0.04301989	3.66502594	1.81100302	7.09803325					
															7.97211885	0.22881903	2.7382985	1.25473974	5.79209452
															7.96494745	0.05784535	2.7311271	1.33664088	5.79209452
															7.94347315	0.07662358	2.7096528	1.31651461	5.79209452
															7.94114557	0.04818909	2.70732523	1.32956807	5.79209452
22.97481993	0.17692077	10.68667779	5.25487851	13.5988773															
23.01029655	0.09963964	10.72215441	5.31125738	13.5988773															
22.96599883	0.06463618	10.67785669	5.30661026	13.5988773															
22.92840278	0.04413288	10.64026064	5.29806388	13.5988773															
					15.28512905	0.23376351	6.31936344	3.04279997	9.92211395										
					15.26919589	0.11880135	6.30343028	3.09231446	9.92211395										
					15.19465477	0.08568963	6.22888915	3.07159976	9.92211395										
					15.21170796	0.04351351	6.24594234	3.10121441	9.92211395										
										10.22573529	0.19273709	3.81124742	1.80925516	7.09869991					
										10.17297595	0.12548597	3.75848808	1.81650105	7.09869991					
										10.14313959	0.07398682	3.72865172	1.82733245	7.09869991					
										10.13418544	0.04660473	3.71969756	1.83654642	7.09869991					
															7.98843037	0.22684574	2.75951557	1.26633492	5.78666571
															8.03308617	0.0836498	2.80417137	1.36026079	5.78666571
															7.9876451	0.05882422	2.7587303	1.34995304	5.78666571
															7.96478228	0.06688438	2.73586748	1.33449155	5.78666571
23.22791116	0.13687725	10.93644794	5.39978534	13.60255264															
23.24352956	0.09825526	10.95206633	5.42690554	13.60255264															
23.16638852	0.07007844	10.87492529	5.40242343	13.60255264															
23.14591216	0.03152027	10.85444894	5.41146433	13.60255264															
					15.42057323	0.19471038	6.46088648	3.13308805	9.91538667										
					15.3805987	0.09528682	6.42091194	3.16281256	9.91538667										
					15.34167278	0.06310957	6.38198603	3.15943823	9.91538667										
					15.30791104	0.07183183	6.34822428	3.13819623	9.91538667										
										10.26379802	0.22190126	3.85554121	1.81681998	7.0918042					
										10.21382014	0.1316746	3.80556333	1.83694437	7.0918042					
										10.19489159	0.04992328	3.78663479	1.86835575	7.0918042					
										10.162378	0.03881569	3.7541212	1.85765275	7.0918042					
															8.09520558	0.29654112	2.86958498	1.28652193	5.78302013
															8.0165005	0.09132265	2.7908799	1.34977863	5.78302013
															7.99242578	0.04843979	2.76680518	1.35918269	5.78302013
															7.98877065	0.05798236	2.76315004	1.35258384	5.78302013
23.73756002	0.24216687	11.4430061	5.60041962	13.60597301															
23.71884009	0.08233108	11.42428617	5.67097754	13.60597301															
23.65593813	0.07299867	11.3613842	5.64419277	13.60597301															
23.64424362	0.03077703	11.34968969	5.65945633	13.60597301															
					15.69294718	0.18482893	6.72121928	3.26819518	9.9287122										
					15.68126502	0.0759009	6.70953712	3.31681811	9.9287122										
					15.63785274	0.07777685	6.66612484	3.29417399	9.9287122										
					15.61544107	0.04388514	6.64371317	3.29991402	9.9287122										
										10.31916267	0.2125075	3.90865703	1.84807477	7.0942929					
										10.33838213	0.09593093	3.9278765	1.91597278	7.0942929					
										10.30960557	0.07168029	3.89909994	1.91370983	7.0942929					
										10.28628003	0.0567455	3.8757744	1.90951445	7.0942929					
															8.17379952	0.21943277	2.95001087	1.36528905	5.78099277
															8.10512525	0.11038452	2.8813366	1.38547604	5.78099277
															8.0845572	0.07168029	2.86076856	1.39454413	5.78099277
															8.0618506	0.03745495	2.83806195	1.4003035	5.78099277

File: ECR_data/CSV/B2_2020081802_1_Rohmaterial-GDL50.csv
Gesamtwiderstand @5bar [mOhm*cm2]	Bulkwiderstand @5bar [mOhm*cm2]	Durchgangswiderstand @5bar [mOhm*cm2]	Kontaktwiderstand @5bar [mOhm*cm2]	Korrekturwert GDL @5bar/cycle [mOhm*cm2]	Gesamtwiderstand @10bar [mOhm*cm2]	Bulkwiderstand @10bar [mOhm*cm2]	Durchgangswiderstand @10bar [mOhm*cm2]	Kontaktwiderstand @10bar [mOhm*cm2]	Korrekturwert GDL @10bar/cycle [mOhm*cm2]	Gesamtwiderstand @20bar [mOhm*cm2]	Bulkwiderstand @20bar [mOhm*cm2]	Durchgangswiderstand @20bar [mOhm*cm2]	Kontaktwiderstand @20bar [mOhm*cm2]	Korrekturwert GDL @20bar/cycle [mOhm*cm2]	Gesamtwiderstand @30bar [mOhm*cm2]	Bulkwiderstand @30bar [mOhm*cm2]	Durchgangswiderstand @30bar [mOhm*cm2]	Kontaktwiderstand @30bar [mOhm*cm2]	Korrekturwert GDL @30bar/cycle [mOhm*cm2]
23.31663415	0.19867197	11.07260729	5.43696766	13.5500564															
23.27281532	0.10681306	11.02878845	5.46098769	13.5500564															
23.24496164	0.06063793	11.00093477	5.47014842	13.5500564															
23.22103228	0.06391704	10.97700541	5.45654419	13.5500564															
					15.44257203	0.24167167	6.52103333	3.13968083	9.87316949										
					15.41676426	0.14019895	6.49522557	3.17751331	9.87316949										
					15.42366995	0.0568454	6.50213125	3.22264293	9.87316949										
					15.40875	0.05934122	6.4872113	3.21393504	9.87316949										
										10.17902161	0.18977341	3.80164533	1.80593596	7.05762975					
										10.17033408	0.10706081	3.7929578	1.8429485	7.05762975					
										10.17766761	0.065251	3.80029133	1.86752016	7.05762975					
										10.14920796	0.05946509	3.77183167	1.85618329	7.05762975					
															8.03069478	0.17692077	2.84130755	1.33219339	5.74292187
															7.99202703	0.13649024	2.8026398	1.33307478	5.74292187
															7.98970397	0.07629336	2.80031674	1.36201169	5.74292187
															7.98561749	0.05118056	2.79623026	1.37252485	5.74292187
23.59494298	0.25551471	11.37736181	5.56092355	13.52078982															
23.57304805	0.135503	11.35546688	5.60998194	13.52078982															
23.51213225	0.10398432	11.29455109	5.59528338	13.52078982															
23.51446509	0.07294482	11.29688392	5.61196955	13.52078982															
					15.48359844	0.22289166	6.58487027	3.18098931	9.84792584										
					15.49070946	0.12511261	6.59198129	3.23343434	9.84792584										
					15.47311541	0.06327468	6.57438724	3.25555628	9.84792584										
					15.46167417	0.06193881	6.562946	3.25050359	9.84792584										
										10.33077731	0.21498349	3.96495857	1.87498754	7.0448394					
										10.27939565	0.11967342	3.91357691	1.89695174	7.0448394					
										10.26485574	0.09805037	3.899037	1.90049332	7.0448394					
										10.24083709	0.05105668	3.87501835	1.91198083	7.0448394					
															8.05949069	0.2313413	2.88162256	1.32514063	5.73017407
															8.04717718	0.11546922	2.86930904	1.37691991	5.73017407
															8.04491828	0.07382171	2.86705015	1.39661422	5.73017407
															8.04014827	0.05934122	2.86228014	1.40146946	5.73017407
23.82133854	0.21596639	11.6144132	5.69922341	13.50899737															
23.78845345	0.13945946	11.58152812	5.72103433	13.50899737															
23.76070594	0.07007844	11.55378061	5.74185109	13.50899737															
23.71973348	0.06342342	11.51280815	5.72469236	13.50899737															
					15.73044327	0.25754703	6.83233433	3.28739365	9.84724056										
					15.73455706	0.09766141	6.83644812	3.36939335	9.84724056										
					15.71061875	0.05074883	6.81250981	3.38088049	9.84724056										
					15.69822635	0.06490616	6.80011741	3.36760563	9.84724056										
										10.38080598	0.20809986	4.01278441	1.90234228	7.04727721					
										10.33479354	0.12907282	3.96677197	1.91884957	7.04727721					
										10.31973983	0.08535941	3.95171825	1.93317942	7.04727721					
										10.29165916	0.0404223	3.92363759	1.94160764	7.04727721					
															8.10498299	0.23875575	2.91595674	1.33860049	5.74252239
															8.09441441	0.1399512	2.90538816	1.38271848	5.74252239
															8.07156459	0.09267356	2.88253833	1.39493238	5.74252239
															8.06834272	0.06329955	2.87931647	1.40800846	5.74252239
24.26911147	0.17201071	12.07687877	5.95243403	13.49273752															
24.27318318	0.11200826	12.08095048	5.98447111	13.49273752															
24.21936624	0.10546781	12.02713354	5.96083287	13.49273752															
24.18665541	0.04808934	11.9944227	5.97316668	13.49273752															
					15.85454523	0.18536122	6.96063886	3.38763882	9.84258971										
					15.84510511	0.1167042	6.95119874	3.41724727	9.84258971										
					15.79235397	0.08970461	6.89844761	3.4043715	9.84258971										
					15.78354917	0.06206269	6.88964281	3.41379006	9.84258971										
										10.41244497	0.15569592	4.05495412	1.9496291	7.0356232					
										10.38697447	0.09593093	4.02948363	1.96677635	7.0356232					
										10.35730474	0.09300401	3.9998139	1.95340495	7.0356232					
										10.35323949	0.06280405	3.99574865	1.9664723	7.0356232					
															8.12624325	0.19376626	2.95066896	1.37845135	5.72763554
															8.11493994	0.09790916	2.93936566	1.42072825	5.72763554
															8.11164302	0.05803738	2.93606874	1.43901568	5.72763554
															8.10123498	0.05080893	2.9256607	1.43742588	5.72763554
25.58476336	0.19079448	13.39347585	6.60134068	13.49169151															
25.59826952	0.14860736	13.40698201	6.62918732	13.49169151															
25.55892106	0.08079773	13.36763355	6.64341791	13.49169151															
25.53103416	0.05427177	13.33974665	6.64273744	13.49169151															
					16.64772659	0.27578031	7.75549319	3.73985644	9.84073829										
					16.69560435	0.1218994	7.80337096	3.84073578	9.84073829										
					16.65822847	0.07156292	7.76599507	3.84721608	9.84073829										
					16.62588776	0.07850788	7.73365437	3.82757324	9.84073829										
										10.8325105	0.28270558	4.47191846	2.09460644	7.0390552					
										10.78267267	0.12486862	4.42208063	2.148606	7.0390552					
										10.78232644	0.0705741	4.42173439	2.17558014	7.0390552					
										10.76946134	0.04833709	4.40886929	2.1802661	7.0390552					
															8.37543026	0.28671703	3.19783303	1.455558	5.72987427
															8.35779655	0.135503	3.18019932	1.52234816	5.72987427
															8.34221045	0.09135431	3.16461322	1.53662946	5.72987427
															8.33815691	0.05513701	3.16055968	1.55271133	5.72987427

File: ECR_data/CSV/B2_2020081802_2 -Roh- GDL50.csv
Gesamtwiderstand @5bar [mOhm*cm2]	Bulkwiderstand @5bar [mOhm*cm2]	Durchgangswiderstand @5bar [mOhm*cm2]	Kontaktwiderstand @5bar [mOhm*cm2]	Korrekturwert GDL @5bar/cycle [mOhm*cm2]	Gesamtwiderstand @10bar [mOhm*cm2]	Bulkwiderstand @10bar [mOhm*cm2]	Durchgangswiderstand @10bar [mOhm*cm2]	Kontaktwiderstand @10bar [mOhm*cm2]	Korrekturwert GDL @10bar/cycle [mOhm*cm2]	Gesamtwiderstand @20bar [mOhm*cm2]	Bulkwiderstand @20bar [mOhm*cm2]	Durchgangswiderstand @20bar [mOhm*cm2]	Kontaktwiderstand @20bar [mOhm*cm2]	Korrekturwert GDL @20bar/cycle [mOhm*cm2]	Gesamtwiderstand @30bar [mOhm*cm2]	Bulkwiderstand @30bar [mOhm*cm2]	Durchgangswiderstand @30bar [mOhm*cm2]	Kontaktwiderstand @30bar [mOhm*cm2]	Korrekturwert GDL @30bar/cycle [mOhm*cm2]
21.67509448	0.0	8.12503807	4.06251904	13.5500564															
21.74956309	0.0	8.19950669	4.09975334	13.5500564															
21.69347397	0.0	8.14341756	4.07170878	13.5500564															
21.66748665	0.0	8.11743025	4.05871513	13.5500564															
					14.35700641	0.0	4.48383691	2.24191846	9.87316949										
					14.39914303	0.0	4.52597354	2.26298677	9.87316949										
					14.37541149	0.0	4.502242	2.251121	9.87316949										
					14.3610989	0.0	4.48792941	2.2439647	9.87316949										
										9.62093935	0.0	2.5633096	1.2816548	7.05762975					
										9.57254318	0.0	2.51491343	1.25745671	7.05762975					
										9.57501132	0.0	2.51738156	1.25869078	7.05762975					
										9.56598067	0.0	2.50835092	1.25417546	7.05762975					
															7.53529023	0.0	1.79236836	0.89618418	5.74292187
															7.54082445	0.0	1.79790258	0.89895129	5.74292187
															7.49683094	0.0	1.75390907	0.87695454	5.74292187
															7.50557321	0.0	1.76265134	0.88132567	5.74292187
22.01221137	0.0	8.49142154	4.24571077	13.52078982															
22.02008712	0.0	8.4992973	4.24964865	13.52078982															
21.98824586	0.0	8.46745604	4.23372802	13.52078982															
21.96486107	0.0	8.44407124	4.22203562	13.52078982															
					14.53651301	0.0	4.68858717	2.34429358	9.84792584										
					14.52114524	0.0	4.6732194	2.3366097	9.84792584										
					14.49558708	0.0	4.64766124	2.32383062	9.84792584										
					14.48582749	0.0	4.63790165	2.31895082	9.84792584										
										9.60451711	0.0	2.55967771	1.27983886	7.0448394					
										9.65261695	0.0	2.60777755	1.30388877	7.0448394					
										9.61991055	0.0	2.57507114	1.28753557	7.0448394					
										9.6341637	0.0	2.58932429	1.29466215	7.0448394					
															7.57688161	0.0	1.84670754	0.92335377	5.73017407
															7.5790988	0.0	1.84892473	0.92446236	5.73017407
															7.54045304	0.0	1.81027897	0.90513949	5.73017407
															7.55267166	0.0	1.82249759	0.9112488	5.73017407
22.24480574	0.0	8.73580838	4.36790419	13.50899737															
22.25459955	0.0	8.74560218	4.37280109	13.50899737															
22.21694466	0.0	8.70794729	4.35397365	13.50899737															
22.19145481	0.0	8.68245744	4.34122872	13.50899737															
					14.67168705	0.0	4.82444649	2.41222325	9.84724056										
					14.72932402	0.0	4.88208347	2.44104173	9.84724056										
					14.68139239	0.0	4.83415183	2.41707592	9.84724056										
					14.67011284	0.0	4.82287229	2.41143614	9.84724056										
										9.74352882	0.0	2.69625162	1.34812581	7.04727721					
										9.77191384	0.0	2.72463663	1.36231832	7.04727721					
										9.74165127	0.0	2.69437406	1.34718703	7.04727721					
										9.7394515	0.0	2.69217429	1.34608715	7.04727721					
															7.63653993	0.0	1.89401755	0.94700877	5.74252239
															7.6303848	0.0	1.88786242	0.94393121	5.74252239
															7.61455741	0.0	1.87203502	0.93601751	5.74252239
															7.61387013	0.0	1.87134774	0.93567387	5.74252239
21.68877552	0.0	8.196038	4.098019	13.49273752															
21.70995987	0.0	8.21722235	4.10861117	13.49273752															
21.67212003	0.0	8.1793825	4.08969125	13.49273752															
21.6591347	0.0	8.16639718	4.08319859	13.49273752															
					14.49601811	0.0	4.65342841	2.3267142	9.84258971										
					14.48909294	0.0	4.64650323	2.32325161	9.84258971										
					14.47915885	0.0	4.63656914	2.31828457	9.84258971										
					14.44899702	0.0	4.60640731	2.30320366	9.84258971										
										9.61327232	0.0	2.57764912	1.28882456	7.0356232					
										9.63890572	0.0	2.60328252	1.30164126	7.0356232					
										9.60277565	0.0	2.56715245	1.28357623	7.0356232					
										9.61869419	0.0	2.58307099	1.2915355	7.0356232					
															7.61956946	0.0	1.89193392	0.94596696	5.72763554
															7.55661304	0.0	1.8289775	0.91448875	5.72763554
															7.5198277	0.0	1.79219216	0.89609608	5.72763554
															7.52597201	0.0	1.79833647	0.89916823	5.72763554
22.24206455	0.0	8.75037304	4.37518652	13.49169151															
22.23962523	0.0	8.74793371	4.37396686	13.49169151															
22.17660544	0.0	8.68491393	4.34245696	13.49169151															
22.14106878	0.0	8.64937726	4.32468863	13.49169151															
					14.60601471	0.0	4.76527642	2.38263821	9.84073829										
					14.66442836	0.0	4.82369006	2.41184503	9.84073829										
					14.64543588	0.0	4.80469759	2.40234879	9.84073829										
					14.63191497	0.0	4.79117668	2.39558834	9.84073829										
										9.74078763	0.0	2.70173243	1.35086622	7.0390552					
										9.73335511	0.0	2.69429991	1.34714996	7.0390552					
										9.69346639	0.0	2.65441119	1.3272056	7.0390552					
										9.7056343	0.0	2.6665791	1.33328955	7.0390552					
															7.66554674	0.0	1.93567247	0.96783624	5.72987427
															7.60383542	0.0	1.87396116	0.93698058	5.72987427
															7.58407513	0.0	1.85420087	0.92710043	5.72987427
															7.59141815	0.0	1.86154389	0.93077194	5.72987427

File: ECR_data/CSV/B2_2020081802_2 -mikrogestrahlt- GDL40.csv
Gesamtwiderstand @5bar [mOhm*cm2]	Bulkwiderstand @5bar [mOhm*cm2]	Durchgangswiderstand @5bar [mOhm*cm2]	Kontaktwiderstand @5bar [mOhm*cm2]	Korrekturwert GDL @5bar/cycle [mOhm*cm2]	Gesamtwiderstand @10bar [mOhm*cm2]	Bulkwiderstand @10bar [mOhm*cm2]	Durchgangswiderstand @10bar [mOhm*cm2]	Kontaktwiderstand @10bar [mOhm*cm2]	Korrekturwert GDL @10bar/cycle [mOhm*cm2]	Gesamtwiderstand @20bar [mOhm*cm2]	Bulkwiderstand @20bar [mOhm*cm2]	Durchgangswiderstand @20bar [mOhm*cm2]	Kontaktwiderstand @20bar [mOhm*cm2]	Korrekturwert GDL @20bar/cycle [mOhm*cm2]	Gesamtwiderstand @30bar [mOhm*cm2]	Bulkwiderstand @30bar [mOhm*cm2]	Durchgangswiderstand @30bar [mOhm*cm2]	Kontaktwiderstand @30bar [mOhm*cm2]	Korrekturwert GDL @30bar/cycle [mOhm*cm2]
22.54457394	0.0	8.95077058	4.47538529	13.59380336															
22.5670673	0.0	8.97326394	4.48663197	13.59380336															
22.49656545	0.0	8.90276209	4.45138105	13.59380336															
22.4744528	0.0	8.88064944	4.44032472	13.59380336															
					14.83289894	0.0	4.90821968	2.45410984	9.92467926										
					14.86534579	0.0	4.94066652	2.47033326	9.92467926										
					14.81649245	0.0	4.89181319	2.44590659	9.92467926										
					14.7736197	0.0	4.84894044	2.42447022	9.92467926										
										9.84553242	0.0	2.76682543	1.38341272	7.07870699					
										9.79526829	0.0	2.7165613	1.35828065	7.07870699					
										9.76185621	0.0	2.68314923	1.34157461	7.07870699					
										9.74328355	0.0	2.66457657	1.33228828	7.07870699					
															7.70340324	0.0	1.91984696	0.95992348	5.78355628
															7.65725782	0.0	1.87370154	0.93685077	5.78355628
															7.64630708	0.0	1.8627508	0.9313754	5.78355628
															7.61715563	0.0	1.83359935	0.91679968	5.78355628
22.44061217	0.0	8.87863855	4.43931927	13.56197362															
22.44996404	0.0	8.88799042	4.44399521	13.56197362															
22.36752206	0.0	8.80554844	4.40277422	13.56197362															
22.33836107	0.0	8.77638745	4.38819372	13.56197362															
					14.840008	0.0	4.94226249	2.47113124	9.89774552										
					14.77402497	0.0	4.87627946	2.43813973	9.89774552										
					14.73651148	0.0	4.83876596	2.41938298	9.89774552										
					14.72775358	0.0	4.83000806	2.41500403	9.89774552										
										9.79136732	0.0	2.70057472	1.35028736	7.0907926					
										9.80427302	0.0	2.71348042	1.35674021	7.0907926					
										9.76848221	0.0	2.67768961	1.3388448	7.0907926					
										9.76587476	0.0	2.67508216	1.33754108	7.0907926					
															7.69464979	0.0	1.91784302	0.95892151	5.77680677
															7.68495502	0.0	1.90814824	0.95407412	5.77680677
															7.6550767	0.0	1.87826993	0.93913497	5.77680677
															7.65521843	0.0	1.87841166	0.93920583	5.77680677
22.69028283	0.0	9.11963636	4.55981818	13.57064647															
22.68059915	0.0	9.10995268	4.55497634	13.57064647															
22.60680641	0.0	9.03615994	4.51807997	13.57064647															
22.59603305	0.0	9.02538658	4.51269329	13.57064647															
					14.92919522	0.0	5.03040316	2.51520158	9.89879205										
					14.8909984	0.0	4.99220634	2.49610317	9.89879205										
					14.85314366	0.0	4.9543516	2.4771758	9.89879205										
					14.83016319	0.0	4.93137114	2.46568557	9.89879205										
										9.91502021	0.0	2.84242369	1.42121184	7.07259653					
										9.87964885	0.0	2.80705232	1.40352616	7.07259653					
										9.83072113	0.0	2.7581246	1.3790623	7.07259653					
										9.82693816	0.0	2.75434163	1.37717082	7.07259653					
															7.73896518	0.0	1.9667981	0.98339905	5.77216708
															7.72115617	0.0	1.94898909	0.97449455	5.77216708
															7.67807346	0.0	1.90590639	0.95295319	5.77216708
															7.67205949	0.0	1.89989241	0.94994621	5.77216708
22.9440021	0.0	9.35996581	4.67998291	13.58403629															
22.86817748	0.0	9.28414119	4.6420706	13.58403629															
22.82674533	0.0	9.24270904	4.62135452	13.58403629															
22.78962837	0.0	9.20559208	4.60279604	13.58403629															
					14.96312107	0.0	5.06294824	2.53147412	9.90017283										
					14.96407166	0.0	5.06389883	2.53194942	9.90017283										
					14.93144513	0.0	5.03127229	2.51563615	9.90017283										
					14.91696615	0.0	5.01679332	2.50839666	9.90017283										
										9.99490584	0.0	2.91194234	1.45597117	7.08296351					
										9.91334785	0.0	2.83038434	1.41519217	7.08296351					
										9.8823745	0.0	2.79941099	1.3997055	7.08296351					
										9.85719554	0.0	2.77423204	1.38711602	7.08296351					
															7.7761715	0.0	2.0121893	1.00609465	5.7639822
															7.75971824	0.0	1.99573603	0.99786802	5.7639822
															7.6986988	0.0	1.9347166	0.9673583	5.7639822
															7.70176825	0.0	1.93778605	0.96889302	5.7639822
22.5047539	0.0	8.91336703	4.45668352	13.59138687															
22.47733146	0.0	8.88594459	4.4429723	13.59138687															
22.41023271	0.0	8.81884584	4.40942292	13.59138687															
22.39860361	0.0	8.80721674	4.40360837	13.59138687															
					14.84571958	0.0	4.94581929	2.47290965	9.89990028										
					14.80035271	0.0	4.90045243	2.45022621	9.89990028										
					14.74344846	0.0	4.84354818	2.42177409	9.89990028										
					14.73925388	0.0	4.8393536	2.4196768	9.89990028										
										9.92467184	0.0	2.84706861	1.4235343	7.07760323					
										9.81417199	0.0	2.73656876	1.36828438	7.07760323					
										9.77395644	0.0	2.69635321	1.34817661	7.07760323					
										9.77997687	0.0	2.70237364	1.35118682	7.07760323					
															7.7345002	0.0	1.97074857	0.98537428	5.76375163
															7.67807801	0.0	1.91432637	0.95716319	5.76375163
															7.65708244	0.0	1.89333081	0.94666541	5.76375163
															7.64152779	0.0	1.87777616	0.93888808	5.76375163

File: ECR_data/CSV/B2_2020081802_2_Mikrogestrahlt-GDL40.csv
Gesamtwiderstand @5bar [mOhm*cm2]	Bulkwiderstand @5bar [mOhm*cm2]	Durchgangswiderstand @5bar [mOhm*cm2]	Kontaktwiderstand @5bar [mOhm*cm2]	Korrekturwert GDL @5bar/cycle [mOhm*cm2]	Gesamtwiderstand @10bar [mOhm*cm2]	Bulkwiderstand @10bar [mOhm*cm2]	Durchgangswiderstand @10bar [mOhm*cm2]	Kontaktwiderstand @10bar [mOhm*cm2]	Korrekturwert GDL @10bar/cycle [mOhm*cm2]	Gesamtwiderstand @20bar [mOhm*cm2]	Bulkwiderstand @20bar [mOhm*cm2]	Durchgangswiderstand @20bar [mOhm*cm2]	Kontaktwiderstand @20bar [mOhm*cm2]	Korrekturwert GDL @20bar/cycle [mOhm*cm2]	Gesamtwiderstand @30bar [mOhm*cm2]	Bulkwiderstand @30bar [mOhm*cm2]	Durchgangswiderstand @30bar [mOhm*cm2]	Kontaktwiderstand @30bar [mOhm*cm2]	Korrekturwert GDL @30bar/cycle [mOhm*cm2]
23.39720888	0.17172869	11.11365163	5.47096147	13.59380336															
23.38327154	0.14393161	11.09971429	5.47789134	13.59380336															
23.33907188	0.07901518	11.05551463	5.48824973	13.59380336															
23.32823949	0.04283408	11.04468224	5.50092408	13.59380336															
					15.45838085	0.27998199	6.49029718	3.10515759	9.92467926										
					15.46375	0.11584084	6.49566633	3.18991274	9.92467926										
					15.41592228	0.06961891	6.44783861	3.18910985	9.92467926										
					15.40850225	0.07090465	6.44041858	3.18475696	9.92467926										
										10.11722689	0.24142407	3.72080492	1.73969042	7.07870699					
										10.11566258	0.14120741	3.7192406	1.78901659	7.07870699					
										10.07119163	0.07802452	3.67476965	1.79837257	7.07870699					
										10.06870683	0.06570946	3.67228486	1.8032877	7.07870699					
															7.94912215	0.20188325	2.72301708	1.26056691	5.78355628
															7.91809118	0.08946643	2.69198611	1.30125984	5.78355628
															7.90828219	0.05379586	2.68217712	1.31419063	5.78355628
															7.90734234	0.06459647	2.68123727	1.3083204	5.78355628
23.18909814	0.22016807	10.9343027	5.35706732	13.56197362															
23.20255386	0.11868111	10.94775842	5.41453865	13.56197362															
23.16732989	0.08478152	10.91253445	5.41387646	13.56197362															
23.13719219	0.05532282	10.88239675	5.41353697	13.56197362															
					15.32837635	0.21127701	6.3846304	3.0866767	9.89774552										
					15.33665456	0.08525802	6.39290861	3.1538253	9.89774552										
					15.30203135	0.04456721	6.3582854	3.1568591	9.89774552										
					15.29412162	0.05952703	6.35037567	3.14542432	9.89774552										
										10.14836435	0.21572629	3.74102163	1.76264767	7.0907926					
										10.11048048	0.09061562	3.70313777	1.80626108	7.0907926					
										10.10877168	0.07324633	3.70142897	1.81409132	7.0907926					
										10.07489114	0.0343018	3.66754843	1.81662331	7.0907926					
															7.94516807	0.24933974	2.72516195	1.23791111	5.77680677
															7.95468093	0.10718468	2.73467481	1.31374506	5.77680677
															7.92707221	0.07489243	2.7070661	1.31608683	5.77680677
															7.93912162	0.05594219	2.7191155	1.33158666	5.77680677
23.75856092	0.27652311	11.49592858	5.60970273	13.57064647															
23.76223724	0.10792793	11.49960489	5.69583848	13.57064647															
23.71419696	0.07571798	11.45156462	5.68792332	13.57064647															
23.71033408	0.05705518	11.44770174	5.69532328	13.57064647															
					15.66352791	0.2562575	6.7188363	3.2312894	9.89879205										
					15.67891141	0.11781907	6.7342198	3.30820036	9.89879205										
					15.63727235	0.07983823	6.69258073	3.30637125	9.89879205										
					15.62613551	0.06348536	6.6814439	3.30897927	9.89879205										
										10.25414916	0.27256903	3.86324868	1.79533983	7.07259653					
										10.29018788	0.10135145	3.8992874	1.89896797	7.07259653					
										10.22892428	0.07373916	3.83802381	1.88214232	7.07259653					
										10.22686186	0.06682245	3.83596139	1.88456947	7.07259653					
															8.06430072	0.29678872	2.8484871	1.27584919	5.77216708
															8.04569069	0.1240015	2.82987707	1.35293778	5.77216708
															8.01920614	0.07967312	2.80339252	1.3618597	5.77216708
															8.02407282	0.04209272	2.8082592	1.38308324	5.77216708
23.64090636	0.22659814	11.36617477	5.56978832	13.58403629															
23.65861486	0.1193018	11.38388328	5.63229074	13.58403629															
23.60327552	0.06863075	11.32854393	5.62995659	13.58403629															
23.60287725	0.05606607	11.32814566	5.6360398	13.58403629															
					15.54933974	0.28740246	6.60340043	3.15799898	9.90017283										
					15.56341592	0.08962462	6.61747661	3.26392599	9.90017283										
					15.537374	0.08582944	6.59143469	3.25280263	9.90017283										
					15.50557057	0.06162913	6.55963126	3.24900107	9.90017283										
										10.29221188	0.22264406	3.89194366	1.8346498	7.08296351					
										10.19975976	0.16901276	3.79949153	1.81523938	7.08296351					
										10.16645764	0.10159523	3.76618941	1.83229709	7.08296351					
										10.1823461	0.03986674	3.78207787	1.87110556	7.08296351					
															8.05144808	0.24093637	2.84303043	1.30104703	5.7639822
															7.99780311	0.12907816	2.78938545	1.33015365	5.7639822
															7.9813468	0.07824182	2.77292914	1.34734366	5.7639822
															7.9846265	0.05037725	2.77620885	1.3629158	5.7639822
24.17427971	0.28344838	11.89290603	5.80472883	13.59138687															
24.15125751	0.1197973	11.86988383	5.87504327	13.59138687															
24.15026535	0.07774616	11.86889168	5.89557276	13.59138687															
24.10528904	0.06422673	11.82391536	5.87984432	13.59138687															
					15.75003001	0.22363445	6.80433699	3.29035127	9.89990028										
					15.79391141	0.09358108	6.84821839	3.37731865	9.89990028										
					15.76415137	0.10166305	6.81845834	3.35839765	9.89990028										
					15.73878566	0.05074887	6.79309264	3.37117188	9.89990028										
										10.28776261	0.30272359	3.892338	1.79480721	7.07760323					
										10.32588964	0.11707583	3.93046503	1.9066946	7.07760323					
										10.30964119	0.07246913	3.91421658	1.92087373	7.07760323					
										10.2973461	0.06880255	3.90192149	1.91655947	7.07760323					
															8.04897959	0.22461735	2.84077029	1.30807647	5.76375163
															8.0815503	0.12498874	2.87334099	1.37417613	5.76375163
															8.07898448	0.07411883	2.87077517	1.39832817	5.76375163
															8.06289977	0.0527271	2.85469047	1.40098168	5.76375163
