Repository: ZBT-Tools/ContactResistanceAnalysis

File: ECR_data/CSV/B2_2020081802_2_Rohmaterial-GDL45.csv
Gesamtwiderstand @5bar [mOhm*cm2]	Bulkwiderstand @5bar [mOhm*cm2]	Durchgangswiderstand @5bar [mOhm*cm2]	Kontaktwiderstand @5bar [mOhm*cm2]	Korrekturwert GDL @5bar/cycle [mOhm*cm2]	Gesamtwiderstand @10bar [mOhm*cm2]	Bulkwiderstand @10bar [mOhm*cm2]	Durchgangswiderstand @10bar [mOhm*cm2]	Kontaktwiderstand @10bar [mOhm*cm2]	Korrekturwert GDL @10bar/cycle [mOhm*cm2]	Gesamtwiderstand @20bar [mOhm*cm2]	Bulkwiderstand @20bar [mOhm*cm2]	Durchgangswiderstand @20bar [mOhm*cm2]	Kontaktwiderstand @20bar [mOhm*cm2]	Korrekturwert GDL @20bar/cycle [mOhm*cm2]	Gesamtwiderstand @30bar [mOhm*cm2]	Bulkwiderstand @30bar [mOhm*cm2]	Durchgangswiderstand @30bar [mOhm*cm2]	Kontaktwiderstand @30bar [mOhm*cm2]	Korrekturwert GDL @30bar/cycle [mOhm*cm2]
22.88558673	0.2359919	10.63102056	5.19751433	13.5617199															
22.84137024	0.12412575	10.58680407	5.23133916	13.5617199															
22.73006838	0.07950801	10.47550221	5.1979971	13.5617199															
22.71194444	0.05235548	10.45737827	5.2025114	13.5617199															
					15.11928271	0.21819478	6.19155552	2.98668037	9.8800181										
					15.06681989	0.09516283	6.13909269	3.02196493	9.8800181										
					15.01475484	0.08099149	6.08702764	3.00301807	9.8800181										
					14.99042605	0.06533971	6.06269886	2.99867957	9.8800181										
										10.05346639	0.22412965	3.66630368	1.72108701	7.06846006					
										9.97406062	0.10754008	3.58689791	1.73967892	7.06846006					
										9.94461474	0.07143262	3.55745204	1.74300971	7.06846006					
										9.90894707	0.07560248	3.52178436	1.72309094	7.06846006					
															7.94221188	0.1910039	2.73645003	1.27272307	5.76104312
															7.86907816	0.11669714	2.6633163	1.27330958	5.76104312
															7.8384006	0.08099149	2.63263875	1.27582363	5.76104312
															7.82783408	0.06113551	2.62207223	1.28046836	5.76104312
22.7195003	0.24340486	10.45852745	5.10756129	13.56880995															
22.66220721	0.10495871	10.40123436	5.14813782	13.56880995															
22.57547031	0.08824383	10.31449746	5.11312682	13.56880995															
22.54562875	0.04444257	10.28465591	5.12010667	13.56880995															
					15.15685024	0.23846038	6.22344752	2.99249357	9.886299										
					15.1014452	0.1240015	6.16804248	3.02202049	9.886299										
					15.0325567	0.08659523	6.09915399	3.00627938	9.886299										
					15.01800113	0.06929617	6.08459841	3.00765112	9.886299										
										10.08460384	0.24834934	3.69405149	1.72285107	7.07221127					
										10.04766892	0.1146021	3.65711657	1.77125723	7.07221127					
										9.99752001	0.07093729	3.60696766	1.76801518	7.07221127					
										9.96261261	0.04332958	3.57206026	1.76436534	7.07221127					
															7.95456933	0.19940726	2.75481344	1.27770309	5.75439652
															7.91041667	0.13908784	2.71066077	1.28578647	5.75439652
															7.86609156	0.06533356	2.66633567	1.30050106	5.75439652
															7.87271959	0.0459253	2.6729637	1.3135192	5.75439652
23.23260804	0.26515606	10.97385269	5.35434832	13.56635592															
23.21816066	0.09284159	10.95940531	5.43328186	13.56635592															
23.15299283	0.09549616	10.89423748	5.39937066	13.56635592															
23.12297485	0.03714527	10.8642195	5.41353712	13.56635592															
					15.29971489	0.22511255	6.35738961	3.06613853	9.89617331										
					15.2387012	0.10471096	6.29637592	3.09583248	9.89617331										
					15.18574766	0.0838493	6.24342239	3.07978654	9.89617331										
					15.16082207	0.06249437	6.2184968	3.07800121	9.89617331										
										10.17012305	0.2340111	3.78310709	1.77454799	7.06829767					
										10.09910661	0.13463589	3.71209064	1.78872738	7.06829767					
										10.06608572	0.08923199	3.67906976	1.79491889	7.06829767					
										10.03791854	0.05458146	3.65090258	1.79816056	7.06829767					
															8.03316327	0.23104742	2.83148456	1.30021857	5.75652444
															7.96927553	0.10941066	2.76759682	1.32909308	5.75652444
															7.93483979	0.06669643	2.73316108	1.33323233	5.75652444
															7.91426802	0.06570946	2.71258931	1.32343993	5.75652444
23.3294943	0.2345063	11.08954353	5.42751862	13.54554551															
23.26267643	0.10050676	11.02272566	5.46110945	13.54554551															
23.20539302	0.0821996	10.96544226	5.44162133	13.54554551															
23.14943694	0.05705518	10.90948617	5.4262155	13.54554551															
					15.47815876	0.1919943	6.55469207	3.18134889	9.87530314										
					15.41107733	0.10916291	6.48761063	3.18922386	9.87530314										
					15.36746748	0.07044446	6.44400078	3.18677816	9.87530314										
					15.35075638	0.07758071	6.42728969	3.17485449	9.87530314										
										10.2249925	0.27256903	3.84316206	1.78529652	7.06255901					
										10.14560435	0.13389264	3.76377392	1.81494064	7.06255901					
										10.09443462	0.07621081	3.71260419	1.81819669	7.06255901					
										10.09022523	0.05680743	3.70839479	1.82579368	7.06255901					
															8.03464886	0.30964136	2.84037774	1.26536819	5.74832671
															7.98609234	0.15640015	2.79182122	1.31771053	5.74832671
															7.93976568	0.06319213	2.74549455	1.34115121	5.74832671
															7.93479542	0.06682245	2.7405243	1.33685093	5.74832671
23.74570828	0.14701381	11.5081782	5.6805822	13.54286662															
23.64946697	0.10941066	11.41193689	5.65126311	13.54286662															
23.59726302	0.08253004	11.35973294	5.63860145	13.54286662															
23.55960023	0.05186186	11.32207014	5.63510414	13.54286662															
					15.58592437	0.19891206	6.66523354	3.23316074	9.87223119										
					15.52904655	0.11633634	6.60835572	3.24600969	9.87223119										
					15.47591728	0.08807872	6.55522645	3.23357386	9.87223119										
					15.46996059	0.05717718	6.54926976	3.24604629	9.87223119										
										10.37091505	0.22614819	4.00052697	1.88718939	7.04989614					
										10.25689189	0.1420533	3.88650382	1.87222526	7.04989614					
										10.22777101	0.07588309	3.85738294	1.89074992	7.04989614					
										10.19768206	0.06286599	3.82729398	1.88221399	7.04989614					
															8.15378151	0.20138806	2.95688623	1.37774909	5.75123078
															8.08278904	0.13908784	2.88589375	1.37340296	5.75123078
															8.01393262	0.09186875	2.81703734	1.3625843	5.75123078
															8.00997748	0.05779655	2.81308219	1.37764282	5.75123078

File: ECR_data/CSV/B3_2020081901_1 -Roh- GDL65.csv
Gesamtwiderstand @5bar [mOhm*cm2]	Bulkwiderstand @5bar [mOhm*cm2]	Durchgangswiderstand @5bar [mOhm*cm2]	Kontaktwiderstand @5bar [mOhm*cm2]	Korrekturwert GDL @5bar/cycle [mOhm*cm2]	Gesamtwiderstand @10bar [mOhm*cm2]	Bulkwiderstand @10bar [mOhm*cm2]	Durchgangswiderstand @10bar [mOhm*cm2]	Kontaktwiderstand @10bar [mOhm*cm2]	Korrekturwert GDL @10bar/cycle [mOhm*cm2]	Gesamtwiderstand @20bar [mOhm*cm2]	Bulkwiderstand @20bar [mOhm*cm2]	Durchgangswiderstand @20bar [mOhm*cm2]	Kontaktwiderstand @20bar [mOhm*cm2]	Korrekturwert GDL @20bar/cycle [mOhm*cm2]	Gesamtwiderstand @30bar [mOhm*cm2]	Bulkwiderstand @30bar [mOhm*cm2]	Durchgangswiderstand @30bar [mOhm*cm2]	Kontaktwiderstand @30bar [mOhm*cm2]	Korrekturwert GDL @30bar/cycle [mOhm*cm2]
32.86885524	0.0	19.38208689	9.69104345	13.48676835															
32.829573	0.0	19.34280465	9.67140232	13.48676835															
32.77173551	0.0	19.28496716	9.64248358	13.48676835															
32.7371026	0.0	19.25033425	9.62516713	13.48676835															
					20.48034134	0.0	10.65538139	5.32769069	9.82495995										
					20.49873599	0.0	10.67377604	5.33688802	9.82495995										
					20.45230814	0.0	10.6273482	5.3136741	9.82495995										
					20.43487002	0.0	10.60991007	5.30495504	9.82495995										
										12.96167557	0.0	5.91983168	2.95991584	7.0418439					
										12.90165626	0.0	5.85981236	2.92990618	7.0418439					
										12.90781315	0.0	5.86596926	2.93298463	7.0418439					
										12.879525	0.0	5.8376811	2.91884055	7.0418439					
															9.86537535	0.0	4.14040317	2.07020159	5.72497218
															9.86372249	0.0	4.13875031	2.06937516	5.72497218
															9.81481926	0.0	4.08984708	2.04492354	5.72497218
															9.83199182	0.0	4.10701964	2.05350982	5.72497218
33.19161365	0.0	19.70527949	9.85263975	13.48633415															
33.16099249	0.0	19.67465834	9.83732917	13.48633415															
33.11560374	0.0	19.62926958	9.81463479	13.48633415															
33.07346862	0.0	19.58713446	9.79356723	13.48633415															
					20.67345168	0.0	10.85064057	5.42532029	9.82281111										
					20.61177052	0.0	10.78895941	5.39447971	9.82281111										
					20.57678598	0.0	10.75397487	5.37698744	9.82281111										
					20.53709337	0.0	10.71428226	5.35714113	9.82281111										
										13.04920918	0.0	6.0187109	3.00935545	7.03049828					
										13.01704885	0.0	5.98655057	2.99327528	7.03049828					
										12.99706585	0.0	5.96656758	2.98328379	7.03049828					
										12.95889635	0.0	5.92839807	2.96419903	7.03049828					
															9.9715001	0.0	4.2420181	2.12100905	5.729482
															9.92427174	0.0	4.19478974	2.09739487	5.729482
															9.8828981	0.0	4.15341609	2.07670805	5.729482
															9.87331734	0.0	4.14383534	2.07191767	5.729482
33.9810104	0.0	20.49322351	10.24661176	13.48778689															
34.02159188	0.0	20.53380499	10.2669025	13.48778689															
33.96998291	0.0	20.48219602	10.24109801	13.48778689															
33.90849722	0.0	20.42071033	10.21035517	13.48778689															
					21.09960304	0.0	11.27435305	5.63717652	9.82524999										
					21.09213382	0.0	11.26688383	5.63344191	9.82524999										
					21.06265734	0.0	11.23740735	5.61870368	9.82524999										
					21.02590438	0.0	11.20065439	5.60032719	9.82524999										
										13.25052321	0.0	6.22787042	3.11393521	7.02265279					
										13.234849	0.0	6.21219621	3.10609811	7.02265279					
										13.19327664	0.0	6.17062385	3.08531192	7.02265279					
										13.17004785	0.0	6.14739506	3.07369753	7.02265279					
															10.06942117	0.0	4.33947541	2.16973771	5.72994576
															10.02536458	0.0	4.29541882	2.14770941	5.72994576
															10.0060988	0.0	4.27615304	2.13807652	5.72994576
															9.98580561	0.0	4.25585985	2.12792992	5.72994576
33.8732416	0.0	20.39789978	10.19894989	13.47534182															
33.90981217	0.0	20.43447036	10.21723518	13.47534182															
33.79768311	0.0	20.32234129	10.16117065	13.47534182															
33.76877848	0.0	20.29343666	10.14671833	13.47534182															
					21.13133003	0.0	11.30484527	5.65242264	9.82648476										
					21.08391698	0.0	11.25743223	5.62871611	9.82648476										
					21.03035217	0.0	11.20386741	5.60193371	9.82648476										
					21.00004062	0.0	11.17355586	5.58677793	9.82648476										
										13.21168027	0.0	6.19229448	3.09614724	7.0193858					
										13.22251959	0.0	6.20313379	3.1015669	7.0193858					
										13.15531162	0.0	6.13592582	3.06796291	7.0193858					
										13.12940568	0.0	6.11001989	3.05500994	7.0193858					
															10.03003852	0.0	4.30122535	2.15061267	5.72881317
															10.04043016	0.0	4.31161699	2.1558085	5.72881317
															9.98930764	0.0	4.26049448	2.13024724	5.72881317
															9.96295153	0.0	4.23413836	2.11706918	5.72881317
35.03353111	0.0	21.53109872	10.76554936	13.5024324															
35.02238226	0.0	21.51994987	10.75997493	13.5024324															
34.9380743	0.0	21.4356419	10.71782095	13.5024324															
34.89350741	0.0	21.39107501	10.69553751	13.5024324															
					21.65376671	0.0	11.81234345	5.90617173	9.84142326										
					21.65485386	0.0	11.8134306	5.9067153	9.84142326										
					21.60565631	0.0	11.76423305	5.88211653	9.84142326										
					21.57574615	0.0	11.73432289	5.86716145	9.84142326										
										13.48903611	0.0	6.45516982	3.22758491	7.0338663					
										13.46415521	0.0	6.43028891	3.21514446	7.0338663					
										13.4117528	0.0	6.37788651	3.18894325	7.0338663					
										13.39789489	0.0	6.3640286	3.1820143	7.0338663					
															10.19578942	0.0	4.47345677	2.23672839	5.72233264
															10.18508552	0.0	4.46275288	2.23137644	5.72233264
															10.15777326	0.0	4.43544062	2.21772031	5.72233264
															10.1304491	0.0	4.40811646	2.20405823	5.72233264

File: ECR_data/CSV/B3_2020081901_1 -mikrogestrahlt- GDL55.csv
Gesamtwiderstand @5bar [mOhm*cm2]	Bulkwiderstand @5bar [mOhm*cm2]	Durchgangswiderstand @5bar [mOhm*cm2]	Kontaktwiderstand @5bar [mOhm*cm2]	Korrekturwert GDL @5bar/cycle [mOhm*cm2]	Gesamtwiderstand @10bar [mOhm*cm2]	Bulkwiderstand @10bar [mOhm*cm2]	Durchgangswiderstand @10bar [mOhm*cm2]	Kontaktwiderstand @10bar [mOhm*cm2]	Korrekturwert GDL @10bar/cycle [mOhm*cm2]	Gesamtwiderstand @20bar [mOhm*cm2]	Bulkwiderstand @20bar [mOhm*cm2]	Durchgangswiderstand @20bar [mOhm*cm2]	Kontaktwiderstand @20bar [mOhm*cm2]	Korrekturwert GDL @20bar/cycle [mOhm*cm2]	Gesamtwiderstand @30bar [mOhm*cm2]	Bulkwiderstand @30bar [mOhm*cm2]	Durchgangswiderstand @30bar [mOhm*cm2]	Kontaktwiderstand @30bar [mOhm*cm2]	Korrekturwert GDL @30bar/cycle [mOhm*cm2]
30.26977956	0.0	16.78301121	8.3915056	13.48676835															
30.33104144	0.0	16.84427309	8.42213655	13.48676835															
30.25191641	0.0	16.76514806	8.38257403	13.48676835															
30.23234932	0.0	16.74558097	8.37279049	13.48676835															
					18.86769814	0.0	9.04273819	4.5213691	9.82495995										
					18.86426326	0.0	9.03930332	4.51965166	9.82495995										
					18.79962735	0.0	8.9746674	4.4873337	9.82495995										
					18.77649335	0.0	8.9515334	4.4757667	9.82495995										
										11.91826205	0.0	4.87641816	2.43820908	7.0418439					
										11.86327973	0.0	4.82143583	2.41071792	7.0418439					
										11.83125964	0.0	4.78941574	2.39470787	7.0418439					
										11.82801096	0.0	4.78616707	2.39308353	7.0418439					
															9.09276705	0.0	3.36779487	1.68389744	5.72497218
															9.05851116	0.0	3.33353898	1.66676949	5.72497218
															9.0255994	0.0	3.30062722	1.65031361	5.72497218
															9.01092325	0.0	3.28595107	1.64297553	5.72497218
30.01709362	0.0	16.53075946	8.26537973	13.48633415															
30.05707913	0.0	16.57074497	8.28537249	13.48633415															
29.98451965	0.0	16.49818549	8.24909275	13.48633415															
29.94347694	0.0	16.45714278	8.22857139	13.48633415															
					18.78018204	0.0	8.95737093	4.47868546	9.82281111										
					18.78105971	0.0	8.9582486	4.4791243	9.82281111										
					18.74016524	0.0	8.91735413	4.45867707	9.82281111										
					18.71398592	0.0	8.89117481	4.4455874	9.82281111										
										11.82637928	0.0	4.795881	2.3979405	7.03049828					
										11.82386927	0.0	4.79337099	2.3966855	7.03049828					
										11.8022567	0.0	4.77175843	2.38587921	7.03049828					
										11.79897939	0.0	4.76848111	2.38424056	7.03049828					
															9.07908592	0.0	3.34960391	1.67480196	5.729482
															9.02621677	0.0	3.29673476	1.64836738	5.729482
															9.02140233	0.0	3.29192033	1.64596017	5.729482
															9.01147691	0.0	3.28199491	1.64099746	5.729482
29.92411502	0.0	16.43632813	8.21816407	13.48778689															
29.99194199	0.0	16.5041551	8.25207755	13.48778689															
29.95525684	0.0	16.46746995	8.23373498	13.48778689															
29.89437449	0.0	16.4065876	8.2032938	13.48778689															
					19.05092408	0.0	9.22567409	4.61283705	9.82524999										
					19.02053839	0.0	9.1952884	4.5976442	9.82524999										
					18.99013682	0.0	9.16488682	4.58244341	9.82524999										
					18.94322204	0.0	9.11797204	4.55898602	9.82524999										
										12.02403962	0.0	5.00138683	2.50069341	7.02265279					
										11.94538659	0.0	4.9227338	2.4613669	7.02265279					
										11.95401271	0.0	4.93135992	2.46567996	7.02265279					
										11.9183285	0.0	4.89567572	2.44783786	7.02265279					
															9.13287295	0.0	3.40292719	1.7014636	5.72994576
															9.11954399	0.0	3.38959824	1.69479912	5.72994576
															9.09071481	0.0	3.36076905	1.68038453	5.72994576
															9.08194474	0.0	3.35199899	1.67599949	5.72994576
30.6237617	0.0	17.14841989	8.57420994	13.47534182															
30.65622049	0.0	17.18087867	8.59043934	13.47534182															
30.58734937	0.0	17.11200755	8.55600377	13.47534182															
30.5686549	0.0	17.09331309	8.54665654	13.47534182															
					19.18383583	0.0	9.35735108	4.67867554	9.82648476										
					19.25301433	0.0	9.42652957	4.71326479	9.82648476										
					19.21458582	0.0	9.38810107	4.69405053	9.82648476										
					19.18588826	0.0	9.35940351	4.67970175	9.82648476										
										12.18705872	0.0	5.16767293	2.58383646	7.0193858					
										12.0690973	0.0	5.0497115	2.52485575	7.0193858					
										12.0583441	0.0	5.0389583	2.51947915	7.0193858					
										12.02903671	0.0	5.00965092	2.50482546	7.0193858					
															9.23681393	0.0	3.50800076	1.75400038	5.72881317
															9.17318659	0.0	3.44437342	1.72218671	5.72881317
															9.16932949	0.0	3.44051632	1.72025816	5.72881317
															9.16583166	0.0	3.43701849	1.71850925	5.72881317
30.77091317	0.0	17.26848077	8.63424038	13.5024324															
30.81902993	0.0	17.31659753	8.65829877	13.5024324															
30.76081051	0.0	17.25837811	8.62918906	13.5024324															
30.76133288	0.0	17.25890049	8.62945024	13.5024324															
					19.17070828	0.0	9.32928503	4.66464251	9.84142326										
					19.19241652	0.0	9.35099326	4.67549663	9.84142326										
					19.13031785	0.0	9.28889459	4.6444473	9.84142326										
					19.1386763	0.0	9.29725305	4.64862652	9.84142326										
										12.13016437	0.0	5.09629807	2.54814903	7.0338663					
										12.07073819	0.0	5.03687189	2.51843594	7.0338663					
										12.0463066	0.0	5.01244031	2.50622015	7.0338663					
										12.03259474	0.0	4.99872845	2.49936422	7.0338663					
															9.19578721	0.0	3.47345457	1.73672729	5.72233264
															9.19562733	0.0	3.47329469	1.73664734	5.72233264
															9.16987488	0.0	3.44754224	1.72377112	5.72233264
															9.16145318	0.0	3.43912054	1.71956027	5.72233264

File: ECR_data/CSV/B3_2020081901_1_Mikrogestrahlt-GDL45.csv
Gesamtwiderstand @5bar [mOhm*cm2]	Bulkwiderstand @5bar [mOhm*cm2]	Durchgangswiderstand @5bar [mOhm*cm2]	Kontaktwiderstand @5bar [mOhm*cm2]	Korrekturwert GDL @5bar/cycle [mOhm*cm2]	Gesamtwiderstand @10bar [mOhm*cm2]	Bulkwiderstand @10bar [mOhm*cm2]	Durchgangswiderstand @10bar [mOhm*cm2]	Kontaktwiderstand @10bar [mOhm*cm2]	Korrekturwert GDL @10bar/cycle [mOhm*cm2]	Gesamtwiderstand @20bar [mOhm*cm2]	Bulkwiderstand @20bar [mOhm*cm2]	Durchgangswiderstand @20bar [mOhm*cm2]	Kontaktwiderstand @20bar [mOhm*cm2]	Korrekturwert GDL @20bar/cycle [mOhm*cm2]	Gesamtwiderstand @30bar [mOhm*cm2]	Bulkwiderstand @30bar [mOhm*cm2]	Durchgangswiderstand @30bar [mOhm*cm2]	Kontaktwiderstand @30bar [mOhm*cm2]	Korrekturwert GDL @30bar/cycle [mOhm*cm2]
30.49660864	0.26243247	18.24204247	8.989805	13.5617199															
30.36785661	0.13401652	18.11329043	8.98963696	13.5617199															
30.30740994	0.07959056	18.05284377	8.9866266	13.5617199															
30.26280781	0.06762763	18.00824164	8.970307	13.5617199															
					19.11680672	0.19026861	10.18907953	4.99940546	9.8800181										
					18.97453453	0.13105105	10.04680734	4.95787814	9.8800181										
					18.93355975	0.07931325	10.00583255	4.96325965	9.8800181										
					18.89296359	0.07331456	9.96523639	4.94596091	9.8800181										
										12.04403511	0.27331182	5.65687241	2.69178029	7.06846006					
										11.98357733	0.13228604	5.59641462	2.73206429	7.06846006					
										11.91486649	0.08277787	5.52770378	2.72246296	7.06846006					
										11.88295796	0.05439565	5.49579525	2.7206998	7.06846006					
															9.25703782	0.25946879	4.05127596	1.89590359	5.76104312
															9.18773649	0.11225225	3.98197463	1.93486119	5.76104312
															9.1399466	0.09498164	3.93418474	1.91960155	5.76104312
															9.11135511	0.08568131	3.90559325	1.90995597	5.76104312
31.36909514	0.18828782	19.10812229	9.45991724	13.56880995															
31.2601539	0.09543544	18.99918106	9.45187281	13.56880995															
31.14106321	0.10315877	18.88009036	9.38846579	13.56880995															
31.11021584	0.05006757	18.84924299	9.39958771	13.56880995															
					19.4568341	0.25804233	10.52343139	5.13269453	9.886299										
					19.35291667	0.12214715	10.41951395	5.1486834	9.886299										
					19.30365821	0.07782877	10.3702555	5.14621336	9.886299										
					19.25465465	0.07615991	10.32125194	5.12254601	9.886299										
										12.19823144	0.20760456	5.80767908	2.80003726	7.07221127					
										12.05578829	0.14069444	5.66523593	2.76227074	7.07221127					
										12.03559496	0.07420144	5.64504261	2.78542059	7.07221127					
										11.98843656	0.06193881	5.59788421	2.7679727	7.07221127					
															9.40227887	0.18190164	4.20252298	2.01031067	5.75439652
															9.23472598	0.10656532	4.03497008	1.96420238	5.75439652
															9.20773448	0.05869826	4.00797859	1.97464016	5.75439652
															9.17800488	0.05538476	3.97824899	1.96143211	5.75439652
31.81639734	0.22194567	19.55764199	9.66784816	13.56635592															
31.75279655	0.09543544	19.4940412	9.69930288	13.56635592															
31.66768608	0.08937417	19.40893073	9.65977828	13.56635592															
31.61658408	0.06849287	19.35782874	9.64466793	13.56635592															
					19.88402041	0.2461702	10.94169514	5.34776247	9.89617331										
					19.76073198	0.11819069	10.81840671	5.35010801	9.89617331										
					19.69322013	0.08079773	10.75089485	5.33504856	9.89617331										
					19.64008634	0.05996059	10.69776106	5.31890024	9.89617331										
										12.42319392	0.23826046	6.03617795	2.89895875	7.06829767					
										12.33500375	0.10780405	5.94798779	2.92009187	7.06829767					
										12.28628421	0.09976552	5.89926825	2.89975136	7.06829767					
										12.2284497	0.05229354	5.84143374	2.8945701	7.06829767					
															9.56642485	0.27930258	4.36474615	2.04272178	5.75652444
															9.38335961	0.11176051	4.1816809	2.0349602	5.75652444
															9.34396362	0.09531208	4.14228491	2.02348641	5.75652444
															9.32577327	0.05612613	4.12409457	2.03398422	5.75652444
31.80255153	0.22343156	19.56260077	9.6695846	13.54554551															
31.69542042	0.11447823	19.45546966	9.67049571	13.54554551															
31.62629089	0.09415804	19.38634012	9.64609104	13.54554551															
31.56489677	0.04833709	19.32494601	9.63830446	13.54554551															
					19.62147539	0.29017661	10.69800869	5.20391604	9.87530314										
					19.54485721	0.12226954	10.62139052	5.24956049	9.87530314										
					19.46726636	0.10603138	10.54379966	5.21888414	9.87530314										
					19.44718468	0.06391704	10.52371799	5.22990047	9.87530314										
										12.1883405	0.27237593	5.80651007	2.76706707	7.06255901					
										12.10970817	0.13019038	5.72787773	2.79884368	7.06255901					
										12.08325851	0.04665721	5.70142808	2.82738543	7.06255901					
										12.05038664	0.05513701	5.6685562	2.8067096	7.06255901					
															9.40820742	0.21848609	4.2139363	1.99772511	5.74832671
															9.28210296	0.08464178	4.08783183	2.00159502	5.74832671
															9.22125751	0.08129339	4.02698639	1.9728465	5.74832671
															9.20335398	0.0704711	4.00908286	1.96930588	5.74832671
31.71256504	0.25804233	19.47503496	9.60849632	13.54286662															
31.58978206	0.13885521	19.35225198	9.60669839	13.54286662															
31.49929406	0.10553822	19.26176398	9.57811288	13.54286662															
31.43641892	0.06762763	19.19888884	9.5656306	13.54286662															
					19.69119222	0.25111567	10.77050138	5.25969286	9.87223119										
					19.5886736	0.14826403	10.66798277	5.25985937	9.87223119										
					19.53323932	0.09910464	10.61254849	5.25672192	9.87223119										
					19.4872485	0.05588026	10.56655767	5.25533871	9.87223119										
										12.27882229	0.24320592	5.90843422	2.83261415	7.04989614					
										12.19090431	0.13489479	5.82051623	2.84281072	7.04989614					
										12.14857059	0.09036549	5.77818252	2.84390852	7.04989614					
										12.13088589	0.06379317	5.76049781	2.84835232	7.04989614					
															9.44380879	0.23381029	4.2469135	2.00655161	5.75123078
															9.31552229	0.10271167	4.11862701	2.00795767	5.75123078
															9.29399199	0.06826352	4.0970967	2.01441659	5.75123078
															9.2496021	0.06231044	4.05270682	1.99519819	5.75123078

File: ECR_data/CSV/B3_2020081901_1_Rohmaterial-GDL35.csv
Gesamtwiderstand @5bar [mOhm*cm2]	Bulkwiderstand @5bar [mOhm*cm2]	Durchgangswiderstand @5bar [mOhm*cm2]	Kontaktwiderstand @5bar [mOhm*cm2]	Korrekturwert GDL @5bar/cycle [mOhm*cm2]	Gesamtwiderstand @10bar [mOhm*cm2]	Bulkwiderstand @10bar [mOhm*cm2]	Durchgangswiderstand @10bar [mOhm*cm2]	Kontaktwiderstand @10bar [mOhm*cm2]	Korrekturwert GDL @10bar/cycle [mOhm*cm2]	Gesamtwiderstand @20bar [mOhm*cm2]	Bulkwiderstand @20bar [mOhm*cm2]	Durchgangswiderstand @20bar [mOhm*cm2]	Kontaktwiderstand @20bar [mOhm*cm2]	Korrekturwert GDL @20bar/cycle [mOhm*cm2]	Gesamtwiderstand @30bar [mOhm*cm2]	Bulkwiderstand @30bar [mOhm*cm2]	Durchgangswiderstand @30bar [mOhm*cm2]	Kontaktwiderstand @30bar [mOhm*cm2]	Korrekturwert GDL @30bar/cycle [mOhm*cm2]
35.70596608	0.29264559	23.38605809	11.54670625	13.6340315															
35.55167961	0.14553983	23.23177162	11.5431159	13.6340315															
35.4214486	0.08475551	23.10154061	11.50839255	13.6340315															
35.33600225	0.06737988	23.01609427	11.47435719	13.6340315															
					22.31108915	0.24914199	13.33547354	6.54316578	9.93301461										
					22.17266032	0.11608091	13.19704471	6.5404819	9.93301461										
					22.08054322	0.07618158	13.10492761	6.51437302	9.93301461										
					22.01573761	0.07801426	13.040122	6.48105387	9.93301461										
										13.69529718	0.26248499	7.26781138	3.50266319	7.11308428					
										13.67325902	0.16113352	7.24577322	3.54231985	7.11308428					
										13.58095794	0.08343625	7.15347215	3.53501795	7.11308428					
										13.55093093	0.06824512	7.12344513	3.52760001	7.11308428					
															10.48353512	0.28770762	5.25225152	2.48227195	5.78928719
															10.37331538	0.136627	5.14203178	2.50270239	5.78928719
															10.30911048	0.06529456	5.07782688	2.50626616	5.78928719
															10.28136824	0.06453641	5.05008464	2.49277411	5.78928719
35.50177607	0.27831199	23.19468604	11.45818703	13.6198463															
35.31452029	0.1314266	23.00743026	11.43800183	13.6198463															
35.19599049	0.09663134	22.88890046	11.39613456	13.6198463															
35.11342155	0.05080893	22.80633152	11.37776129	13.6198463															
					21.9946618	0.29858165	13.01951353	6.36046594	9.93249742										
					21.90158567	0.11360471	12.9264374	6.40641635	9.93249742										
					21.80115571	0.08838535	12.82600744	6.36881105	9.93249742										
					21.76410098	0.06552553	12.78895271	6.36171359	9.93249742										
										13.78775265	0.29017661	7.37386718	3.54184529	7.09803325					
										13.71410696	0.12994238	7.30022149	3.58513956	7.09803325					
										13.64165387	0.08640521	7.2277684	3.5706816	7.09803325					
										13.60521584	0.07183183	7.19133037	3.55974927	7.09803325					
															10.50479538	0.2170002	5.27097503	2.52698741	5.79209452
															10.41936373	0.16583793	5.18554338	2.50985273	5.79209452
															10.37277286	0.09267356	5.13895252	2.52313948	5.79209452
															10.33342718	0.07640578	5.09960683	2.51160052	5.79209452
35.71239744	0.28671703	23.4242553	11.56876913	13.5988773															
35.55910822	0.1418274	23.27096608	11.56456934	13.5988773															
35.44354806	0.07634429	23.15540592	11.53953082	13.5988773															
35.36135135	0.05625	23.07320921	11.50847961	13.5988773															
					22.23742495	0.24073694	13.27165934	6.5154612	9.92211395										
					22.10557365	0.12920215	13.13980803	6.50530294	9.92211395										
					22.03122997	0.06710948	13.06546436	6.49917744	9.92211395										
					21.97876502	0.06490616	13.0129994	6.47404662	9.92211395										
										13.84411897	0.26743046	7.4296311	3.58110032	7.09869991					
										13.79233467	0.12276553	7.3778468	3.62754063	7.09869991					
										13.72032377	0.105373	7.30583589	3.60023145	7.09869991					
										13.67804805	0.05946509	7.26356017	3.60204754	7.09869991					
															10.63235691	0.2323319	5.40344211	2.58555511	5.78666571
															10.48719439	0.12548597	5.25827959	2.56639681	5.78666571
															10.43082777	0.07865487	5.20191297	2.56162905	5.78666571
															10.39748123	0.05748686	5.16856643	2.55553978	5.78666571
38.58597659	0.25260156	26.29451336	13.0209559	13.60255264															
38.46023672	0.11112851	26.1687735	13.02882249	13.60255264															
38.31116155	0.09069342	26.01969832	12.96450245	13.60255264															
38.22088026	0.07368619	25.92941703	12.92786542	13.60255264															
					23.62279368	0.28968131	14.66310692	7.18671281	9.91538667										
					23.49833417	0.11929734	14.53864742	7.20967504	9.91538667										
					23.40475384	0.1028997	14.44506709	7.17108369	9.91538667										
					23.35405781	0.07232545	14.39437105	7.1610228	9.91538667										
										14.52790674	0.26842105	8.11964994	3.92561444	7.0918042					
										14.4070228	0.14652806	7.99876599	3.92611897	7.0918042					
										14.33039469	0.09993074	7.92213789	3.91110357	7.0918042					
										14.29731231	0.07652965	7.88905551	3.90626293	7.0918042					
															10.97647589	0.3059961	5.75085528	2.72242959	5.78302013
															10.90333918	0.137123	5.67771858	2.77029779	5.78302013
															10.8603004	0.07436666	5.6346798	2.78015657	5.78302013
															10.81605293	0.0588476	5.59043232	2.76579236	5.78302013
36.92175555	0.24864669	24.62720163	12.18927747	13.60597301															
36.79491733	0.14405561	24.50036341	12.1781539	13.60597301															
36.68315087	0.0979506	24.38859694	12.14532317	13.60597301															
36.61447447	0.06404092	24.31992055	12.12793982	13.60597301															
					23.00179608	0.26446618	14.03006818	6.882801	9.9287122										
					22.86260396	0.12474574	13.89087606	6.88306516	9.9287122										
					22.76417223	0.09250834	13.79244434	6.849968	9.9287122										
					22.69448198	0.06923423	13.72275409	6.82675993	9.9287122										
										14.2386682	0.2911672	7.82816257	3.76849768	7.0942929					
										14.15946268	0.14380762	7.74895704	3.80257471	7.0942929					
										14.10114403	0.08013935	7.69063839	3.80524952	7.0942929					
										14.05581456	0.07306682	7.64530893	3.78612106	7.0942929					
															10.83457324	0.25161097	5.6107846	2.67958681	5.78099277
															10.7246017	0.13588302	5.50081306	2.68246502	5.78099277
															10.66782877	0.09745494	5.44404012	2.67329259	5.78099277
															10.63922673	0.06193881	5.41543808	2.67674963	5.78099277

File: ECR_data/CSV/B3_2020081901_2 -Roh- GDL70.csv
Gesamtwiderstand @5bar [mOhm*cm2]	Bulkwiderstand @5bar [mOhm*cm2]	Durchgangswiderstand @5bar [mOhm*cm2]	Kontaktwiderstand @5bar [mOhm*cm2]	Korrekturwert GDL @5bar/cycle [mOhm*cm2]	Gesamtwiderstand @10bar [mOhm*cm2]	Bulkwiderstand @10bar [mOhm*cm2]	Durchgangswiderstand @10bar [mOhm*cm2]	Kontaktwiderstand @10bar [mOhm*cm2]	Korrekturwert GDL @10bar/cycle [mOhm*cm2]	Gesamtwiderstand @20bar [mOhm*cm2]	Bulkwiderstand @20bar [mOhm*cm2]	Durchgangswiderstand @20bar [mOhm*cm2]	Kontaktwiderstand @20bar [mOhm*cm2]	Korrekturwert GDL @20bar/cycle [mOhm*cm2]	Gesamtwiderstand @30bar [mOhm*cm2]	Bulkwiderstand @30bar [mOhm*cm2]	Durchgangswiderstand @30bar [mOhm*cm2]	Kontaktwiderstand @30bar [mOhm*cm2]	Korrekturwert GDL @30bar/cycle [mOhm*cm2]
33.36256242	0.0	19.87579407	9.93789704	13.48676835															
33.30010316	0.0	19.81333481	9.9066674	13.48676835															
33.21699339	0.0	19.73022504	9.86511252	13.48676835															
33.16754775	0.0	19.6807794	9.8403897	13.48676835															
					20.89035104	0.0	11.06539109	5.53269555	9.82495995										
					20.87254975	0.0	11.0475898	5.5237949	9.82495995										
					20.78038808	0.0	10.95542814	5.47771407	9.82495995										
					20.75980796	0.0	10.93484801	5.46742401	9.82495995										
										13.14684794	0.0	6.10500404	3.05250202	7.0418439					
										13.11745556	0.0	6.07561167	3.03780583	7.0418439					
										13.06742747	0.0	6.02558357	3.01279179	7.0418439					
										13.03149227	0.0	5.98964837	2.99482419	7.0418439					
															10.03194828	0.0	4.3069761	2.15348805	5.72497218
															9.99727931	0.0	4.27230713	2.13615356	5.72497218
															9.93738001	0.0	4.21240783	2.10620391	5.72497218
															9.92155538	0.0	4.1965832	2.0982916	5.72497218
33.61912675	0.0	20.1327926	10.0663963	13.48633415															
33.53379639	0.0	20.04746224	10.02373112	13.48633415															
33.4155756	0.0	19.92924145	9.96462072	13.48633415															
33.37308906	0.0	19.88675491	9.94337745	13.48633415															
					20.99484004	0.0	11.17202893	5.58601446	9.82281111										
					20.88378136	0.0	11.06097025	5.53048513	9.82281111										
					20.8588724	0.0	11.03606129	5.51803064	9.82281111										
					20.81441016	0.0	10.99159905	5.49579953	9.82281111										
										13.22890966	0.0	6.19841138	3.09920569	7.03049828					
										13.19033006	0.0	6.15983178	3.07991589	7.03049828					
										13.12802356	0.0	6.09752529	3.04876264	7.03049828					
										13.10962983	0.0	6.07913155	3.03956578	7.03049828					
															10.12712925	0.0	4.39764725	2.19882362	5.729482
															10.06138808	0.0	4.33190607	2.16595304	5.729482
															9.98903338	0.0	4.25955138	2.12977569	5.729482
															9.98860966	0.0	4.25912766	2.12956383	5.729482
34.22306883	0.0	20.73528194	10.36764097	13.48778689															
34.21843412	0.0	20.73064723	10.36532361	13.48778689															
34.1418256	0.0	20.65403871	10.32701936	13.48778689															
34.10493679	0.0	20.6171499	10.30857495	13.48778689															
					21.34932543	0.0	11.52407544	5.76203772	9.82524999										
					21.26678312	0.0	11.44153312	5.72076656	9.82524999										
					21.19434366	0.0	11.36909367	5.68454683	9.82524999										
					21.1559751	0.0	11.33072511	5.66536255	9.82524999										
										13.39740066	0.0	6.37474787	3.18737394	7.02265279					
										13.32758362	0.0	6.30493083	3.15246542	7.02265279					
										13.29101495	0.0	6.26836217	3.13418108	7.02265279					
										13.27138013	0.0	6.24872734	3.12436367	7.02265279					
															10.2245106	0.0	4.49456485	2.24728242	5.72994576
															10.13097335	0.0	4.40102759	2.20051379	5.72994576
															10.10255998	0.0	4.37261422	2.18630711	5.72994576
															10.0656526	0.0	4.33570684	2.16785342	5.72994576
34.38609624	0.0	20.91075442	10.45537721	13.47534182															
34.4184242	0.0	20.94308238	10.47154119	13.47534182															
34.33621071	0.0	20.8608689	10.43043445	13.47534182															
34.28434017	0.0	20.80899835	10.40449917	13.47534182															
					21.55501531	0.0	11.72853055	5.86426527	9.82648476										
					21.48212154	0.0	11.65563679	5.82781839	9.82648476										
					21.43235087	0.0	11.60586611	5.80293306	9.82648476										
					21.38368506	0.0	11.5572003	5.77860015	9.82648476										
										13.49532173	0.0	6.47593593	3.23796797	7.0193858					
										13.43388267	0.0	6.41449687	3.20724844	7.0193858					
										13.37625063	0.0	6.35686484	3.17843242	7.0193858					
										13.35581331	0.0	6.33642752	3.16821376	7.0193858					
															10.22067447	0.0	4.4918613	2.24593065	5.72881317
															10.17179554	0.0	4.44298238	2.22149119	5.72881317
															10.14673061	0.0	4.41791744	2.20895872	5.72881317
															10.1257279	0.0	4.39691474	2.19845737	5.72881317
35.63610314	0.0	22.13367075	11.06683537	13.5024324															
35.55537866	0.0	22.05294626	11.02647313	13.5024324															
35.46765918	0.0	21.96522678	10.98261339	13.5024324															
35.39757663	0.0	21.89514423	10.94757212	13.5024324															
					21.90513315	0.0	12.0637099	6.03185495	9.84142326										
					21.90758387	0.0	12.06616061	6.03308031	9.84142326										
					21.83572366	0.0	11.99430041	5.9971502	9.84142326										
					21.79941827	0.0	11.95799501	5.97899751	9.84142326										
										13.67640056	0.0	6.64253426	3.32126713	7.0338663					
										13.63250466	0.0	6.59863836	3.29931918	7.0338663					
										13.60202947	0.0	6.56816317	3.28408159	7.0338663					
										13.55615363	0.0	6.52228733	3.26114367	7.0338663					
															10.37385414	0.0	4.6515215	2.32576075	5.72233264
															10.36356879	0.0	4.64123615	2.32061807	5.72233264
															10.27960541	0.0	4.55727277	2.27863638	5.72233264
															10.24847693	0.0	4.52614429	2.26307214	5.72233264

File: ECR_data/CSV/B3_2020081901_2 -mikrogestrahlt- GDL60.csv
Gesamtwiderstand @5bar [mOhm*cm2]	Bulkwiderstand @5bar [mOhm*cm2]	Durchgangswiderstand @5bar [mOhm*cm2]	Kontaktwiderstand @5bar [mOhm*cm2]	Korrekturwert GDL @5bar/cycle [mOhm*cm2]	Gesamtwiderstand @10bar [mOhm*cm2]	Bulkwiderstand @10bar [mOhm*cm2]	Durchgangswiderstand @10bar [mOhm*cm2]	Kontaktwiderstand @10bar [mOhm*cm2]	Korrekturwert GDL @10bar/cycle [mOhm*cm2]	Gesamtwiderstand @20bar [mOhm*cm2]	Bulkwiderstand @20bar [mOhm*cm2]	Durchgangswiderstand @20bar [mOhm*cm2]	Kontaktwiderstand @20bar [mOhm*cm2]	Korrekturwert GDL @20bar/cycle [mOhm*cm2]	Gesamtwiderstand @30bar [mOhm*cm2]	Bulkwiderstand @30bar [mOhm*cm2]	Durchgangswiderstand @30bar [mOhm*cm2]	Kontaktwiderstand @30bar [mOhm*cm2]	Korrekturwert GDL @30bar/cycle [mOhm*cm2]
27.71866206	0.0	14.23189371	7.11594686	13.48676835															
27.78861186	0.0	14.30184351	7.15092176	13.48676835															
27.762547	0.0	14.27577865	7.13788932	13.48676835															
27.7387724	0.0	14.25200405	7.12600202	13.48676835															
					17.84768197	0.0	8.02272203	4.01136101	9.82495995										
					17.92127442	0.0	8.09631448	4.04815724	9.82495995										
					17.88799045	0.0	8.06303051	4.03151525	9.82495995										
					17.86034337	0.0	8.03538342	4.01769171	9.82495995										
										11.41054042	0.0	4.36869652	2.18434826	7.0418439					
										11.40444925	0.0	4.36260535	2.18130268	7.0418439					
										11.36696905	0.0	4.32512515	2.16256258	7.0418439					
										11.3624009	0.0	4.32055701	2.1602785	7.0418439					
															8.72397589	0.0	2.99900371	1.49950186	5.72497218
															8.74719885	0.0	3.02222667	1.51111333	5.72497218
															8.72545257	0.0	3.00048039	1.5002402	5.72497218
															8.7256741	0.0	3.00070192	1.50035096	5.72497218
28.32808433	0.0	14.84175018	7.42087509	13.48633415															
28.30369374	0.0	14.81735959	7.40867979	13.48633415															
28.26131174	0.0	14.77497759	7.38748879	13.48633415															
28.23661454	0.0	14.75028039	7.37514019	13.48633415															
					17.96201871	0.0	8.1392076	4.0696038	9.82281111										
					17.98668574	0.0	8.16387463	4.08193731	9.82281111										
					17.95351502	0.0	8.13070391	4.06535196	9.82281111										
					17.94039807	0.0	8.11758696	4.05879348	9.82281111										
										11.47181062	0.0	4.44131235	2.22065617	7.03049828					
										11.44331552	0.0	4.41281724	2.20640862	7.03049828					
										11.41489359	0.0	4.38439531	2.19219766	7.03049828					
										11.42425418	0.0	4.3937559	2.19687795	7.03049828					
															8.84268848	0.0	3.11320647	1.55660324	5.729482
															8.81425105	0.0	3.08476905	1.54238452	5.729482
															8.78933431	0.0	3.05985231	1.52992615	5.729482
															8.78095966	0.0	3.05147766	1.52573883	5.729482
28.58738045	0.0	15.09959356	7.54979678	13.48778689															
28.5917743	0.0	15.10398741	7.5519937	13.48778689															
28.54848164	0.0	15.06069475	7.53034738	13.48778689															
28.49716932	0.0	15.00938243	7.50469121	13.48778689															
					18.09878271	0.0	8.27353272	4.13676636	9.82524999										
					18.10854163	0.0	8.28329164	4.14164582	9.82524999										
					18.08547837	0.0	8.26022838	4.13011419	9.82524999										
					18.06369545	0.0	8.23844545	4.11922273	9.82524999										
										11.57848339	0.0	4.55583061	2.2779153	7.02265279					
										11.52131391	0.0	4.49866113	2.24933056	7.02265279					
										11.51053475	0.0	4.48788196	2.24394098	7.02265279					
										11.47215158	0.0	4.44949879	2.22474939	7.02265279					
															8.82572479	0.0	3.09577903	1.54788952	5.72994576
															8.84198667	0.0	3.11204092	1.55602046	5.72994576
															8.82309947	0.0	3.09315371	1.54657685	5.72994576
															8.78889617	0.0	3.05895041	1.52947521	5.72994576
29.49767357	0.0	16.02233175	8.01116588	13.47534182															
29.50790967	0.0	16.03256785	8.01628393	13.47534182															
29.43425731	0.0	15.95891549	7.97945775	13.47534182															
29.40581992	0.0	15.9304781	7.96523905	13.47534182															
					18.58073239	0.0	8.75424764	4.37712382	9.82648476										
					18.57156156	0.0	8.7450768	4.3725384	9.82648476										
					18.51403652	0.0	8.68755176	4.34377588	9.82648476										
					18.50611494	0.0	8.67963018	4.33981509	9.82648476										
										11.7037556	0.0	4.68436981	2.3421849	7.0193858					
										11.75175626	0.0	4.73237047	2.36618523	7.0193858					
										11.69031729	0.0	4.67093149	2.33546575	7.0193858					
										11.69000788	0.0	4.67062209	2.33531104	7.0193858					
															8.959757	0.0	3.23094384	1.61547192	5.72881317
															8.93897109	0.0	3.21015793	1.60507896	5.72881317
															8.92275487	0.0	3.19394171	1.59697085	5.72881317
															8.90890968	0.0	3.18009652	1.59004826	5.72881317
29.02885144	0.0	15.52641904	7.76320952	13.5024324															
29.08298793	0.0	15.58055553	7.79027777	13.5024324															
29.01099055	0.0	15.50855816	7.75427908	13.5024324															
29.00212753	0.0	15.49969513	7.74984757	13.5024324															
					18.35097119	0.0	8.50954793	4.25477397	9.84142326										
					18.37647861	0.0	8.53505535	4.26752768	9.84142326										
					18.33717393	0.0	8.49575068	4.24787534	9.84142326										
					18.32247017	0.0	8.48104692	4.24052346	9.84142326										
										11.63865756	0.0	4.60479126	2.30239563	7.0338663					
										11.6271024	0.0	4.59323611	2.29661805	7.0338663					
										11.61402433	0.0	4.58015803	2.29007902	7.0338663					
										11.58573238	0.0	4.55186608	2.27593304	7.0338663					
															8.91981803	0.0	3.19748539	1.59874269	5.72233264
															8.89540857	0.0	3.17307593	1.58653796	5.72233264
															8.86891292	0.0	3.14658028	1.57329014	5.72233264
															8.84404464	0.0	3.121712	1.560856	5.72233264
