Repository: ZBT-Tools/ContactResistanceAnalysis

File: ECR_data/CSV/B3_2020081901_2_Rohmaterial-GDL55.csv
Gesamtwiderstand @5bar [mOhm*cm2]	Bulkwiderstand @5bar [mOhm*cm2]	Durchgangswiderstand @5bar [mOhm*cm2]	Kontaktwiderstand @5bar [mOhm*cm2]	Korrekturwert GDL @5bar/cycle [mOhm*cm2]	Gesamtwiderstand @10bar [mOhm*cm2]	Bulkwiderstand @10bar [mOhm*cm2]	Durchgangswiderstand @10bar [mOhm*cm2]	Kontaktwiderstand @10bar [mOhm*cm2]	Korrekturwert GDL @10bar/cycle [mOhm*cm2]	Gesamtwiderstand @20bar [mOhm*cm2]	Bulkwiderstand @20bar [mOhm*cm2]	Durchgangswiderstand @20bar [mOhm*cm2]	Kontaktwiderstand @20bar [mOhm*cm2]	Korrekturwert GDL @20bar/cycle [mOhm*cm2]	Gesamtwiderstand @30bar [mOhm*cm2]	Bulkwiderstand @30bar [mOhm*cm2]	Durchgangswiderstand @30bar [mOhm*cm2]	Kontaktwiderstand @30bar [mOhm*cm2]	Korrekturwert GDL @30bar/cycle [mOhm*cm2]
34.88616447	0.21053421	22.6993256	11.24439569	13.48676835															
34.80975075	0.14702405	22.62291188	11.23794392	13.48676835															
34.6997213	0.07321262	22.51288242	11.2198349	13.48676835															
34.62003941	0.05934122	22.43320054	11.18692966	13.48676835															
					21.72827881	0.26737695	12.85030296	6.291463	9.82495995										
					21.62963589	0.12239489	12.75166003	6.31463257	9.82495995										
					21.5765262	0.0938276	12.69855035	6.30236137	9.82495995										
					21.50850601	0.07232545	12.63053015	6.27910235	9.82495995										
										13.63819028	0.2362395	7.27507832	3.51941941	7.0418439					
										13.50179429	0.11571697	7.13868234	3.51148269	7.0418439					
										13.44143191	0.09267356	7.07831996	3.4928232	7.0418439					
										13.42307245	0.05909535	7.05996049	3.50043257	7.0418439					
															10.4992422	0.24414766	5.32607456	2.54096345	5.72497218
															10.37802177	0.12239489	5.20485414	2.54122962	5.72497218
															10.32778269	0.09393012	5.15461506	2.53034247	5.72497218
															10.29719782	0.06231044	5.12403019	2.53085988	5.72497218
34.97712335	0.23376351	22.79067682	11.27845666	13.48633415															
34.84118619	0.12808183	22.65473966	11.26332891	13.48633415															
34.75332276	0.09283879	22.56687624	11.23701873	13.48633415															
34.6744482	0.05563251	22.48800167	11.21618458	13.48633415															
					21.81181723	0.21992797	12.93578309	6.35792756	9.82281111										
					21.64051802	0.11967342	12.76448388	6.32240523	9.82281111										
					21.56943425	0.07766355	12.69340011	6.30786828	9.82281111										
					21.52346847	0.05872372	12.64743433	6.2943553	9.82281111										
										13.73062725	0.2782563	7.37776736	3.54975553	7.03049828					
										13.6115991	0.11151276	7.25873921	3.57361322	7.03049828					
										13.56166472	0.09481642	7.20880483	3.5569942	7.03049828					
										13.5404223	0.07232545	7.18756241	3.55761848	7.03049828					
															10.52098589	0.31483343	5.34374312	2.51445484	5.729482
															10.43094595	0.09642643	5.25370317	2.57863837	5.729482
															10.36964119	0.08079773	5.19239841	2.55580034	5.729482
															10.34975038	0.05588026	5.1725076	2.55831367	5.729482
35.33120622	0.25902542	23.14344699	11.44221079	13.48778689															
35.20757766	0.12721819	23.01981842	11.44630012	13.48778689															
35.10445594	0.05589453	22.9166967	11.43040109	13.48778689															
35.01895083	0.07764264	22.83119159	11.37677447	13.48778689															
					21.81618221	0.25359216	12.93794427	6.34217605	9.82524999										
					21.71369113	0.11063252	12.83545319	6.36241034	9.82524999										
					21.63243575	0.08475551	12.7541978	6.33472115	9.82524999										
					21.57515766	0.05946509	12.69691971	6.31872731	9.82524999										
										13.83769512	0.26693516	7.49192453	3.61249468	7.02265279					
										13.76560371	0.11904935	7.41983312	3.65039188	7.02265279					
										13.6932777	0.10075434	7.34750711	3.62337639	7.02265279					
										13.65801802	0.06700826	7.31224743	3.62261958	7.02265279					
															10.58291725	0.32973284	5.40525542	2.53776129	5.72994576
															10.50118243	0.14316817	5.3235206	2.59017622	5.72994576
															10.4526018	0.05441005	5.27493997	2.61026496	5.72994576
															10.41899775	0.07999249	5.24133592	2.58067171	5.72994576
36.71410596	0.30698669	24.53759227	12.11530279	13.47534182															
36.5224024	0.10804805	24.34588871	12.11892033	13.47534182															
36.44598715	0.10240404	24.26947346	12.08353471	13.47534182															
36.37161599	0.07331456	24.1951023	12.06089387	13.47534182															
					22.56077897	0.18338003	13.68142527	6.74902262	9.82648476										
					22.469253	0.1176952	13.58989931	6.73610206	9.82648476										
					22.39308495	0.07420144	13.51373125	6.71976491	9.82648476										
					22.34899024	0.05612613	13.46963654	6.70675521	9.82648476										
										14.15659896	0.21255003	7.81378047	3.80061522	7.0193858					
										14.055	0.13093437	7.71218151	3.79062357	7.0193858					
										13.99229139	0.0938276	7.6494729	3.77782265	7.0193858					
										13.96134384	0.06836899	7.61852535	3.77507818	7.0193858					
															10.80986092	0.23628677	5.63322251	2.69846787	5.72881317
															10.68128131	0.17079033	5.50464291	2.66692629	5.72881317
															10.63088702	0.11180407	5.45424861	2.67122227	5.72881317
															10.60954955	0.07813814	5.43291115	2.6773865	5.72881317
36.7086652	0.26792576	24.50767207	12.11987316	13.5024324															
36.61841182	0.15197645	24.41741869	12.13272112	13.5024324															
36.48688919	0.07156292	24.28589606	12.10716657	13.5024324															
36.4126708	0.07850788	24.21167767	12.06658489	13.5024324															
					23.01367571	0.20315439	14.12082337	6.95883449	9.84142326										
					22.93415456	0.13539078	14.04130222	6.95295572	9.84142326										
					22.85373164	0.09613568	13.9608793	6.93237181	9.84142326										
					22.79996059	0.06626689	13.90710825	6.92042068	9.84142326										
										14.28614169	0.2615019	7.9302384	3.83436825	7.0338663					
										14.17150901	0.11992117	7.81560573	3.84784228	7.0338663					
										14.110877	0.07618158	7.75497372	3.83939607	7.0338663					
										14.07498123	0.0725732	7.71907795	3.82325238	7.0338663					
															10.86968681	0.22788173	5.6989043	2.73551129	5.72233264
															10.76530781	0.14712462	5.5945253	2.72370034	5.72233264
															10.71945511	0.07172814	5.5486726	2.73847223	5.72233264
															10.68671171	0.06552553	5.5159292	2.72520184	5.72233264

File: ECR_data/CSV/B3_2020081901_2_mikrogestrahlt-GDL40.csv
Gesamtwiderstand @5bar [mOhm*cm2]	Bulkwiderstand @5bar [mOhm*cm2]	Durchgangswiderstand @5bar [mOhm*cm2]	Kontaktwiderstand @5bar [mOhm*cm2]	Korrekturwert GDL @5bar/cycle [mOhm*cm2]	Gesamtwiderstand @10bar [mOhm*cm2]	Bulkwiderstand @10bar [mOhm*cm2]	Durchgangswiderstand @10bar [mOhm*cm2]	Kontaktwiderstand @10bar [mOhm*cm2]	Korrekturwert GDL @10bar/cycle [mOhm*cm2]	Gesamtwiderstand @20bar [mOhm*cm2]	Bulkwiderstand @20bar [mOhm*cm2]	Durchgangswiderstand @20bar [mOhm*cm2]	Kontaktwiderstand @20bar [mOhm*cm2]	Korrekturwert GDL @20bar/cycle [mOhm*cm2]	Gesamtwiderstand @30bar [mOhm*cm2]	Bulkwiderstand @30bar [mOhm*cm2]	Durchgangswiderstand @30bar [mOhm*cm2]	Kontaktwiderstand @30bar [mOhm*cm2]	Korrekturwert GDL @30bar/cycle [mOhm*cm2]
31.31009856	0.30797729	19.02654131	9.35928201	13.59380336															
31.22314629	0.13291458	18.93958904	9.40333723	13.59380336															
31.1400776	0.0963009	18.85652035	9.38010972	13.59380336															
31.0862256	0.05043919	18.80266835	9.37611458	13.59380336															
					19.52654343	0.22293626	10.55845975	5.16776175	9.92467926										
					19.45771293	0.15148046	10.48962925	5.1690744	9.92467926										
					19.3922213	0.07931325	10.42413762	5.17241219	9.92467926										
					19.33984985	0.04771772	10.37176618	5.16202423	9.92467926										
										12.22887983	0.22639584	5.83245785	2.80303101	7.07870699					
										12.12010145	0.13093437	5.72367948	2.79637255	7.07870699					
										12.04746579	0.08525117	5.65104381	2.78289632	7.07870699					
										12.02837462	0.03819632	5.63195265	2.79687816	7.07870699					
															9.44627026	0.21502652	4.22016519	2.00256934	5.78355628
															9.29373622	0.1341508	4.06763115	1.96674017	5.78355628
															9.23494326	0.0905282	4.00883819	1.95915499	5.78355628
															9.20397147	0.05563251	3.9778664	1.96111695	5.78355628
31.62702121	0.19871173	19.37222577	9.58675702	13.56197362															
31.58037325	0.11706914	19.32557781	9.60425433	13.56197362															
31.4590504	0.07321262	19.20425496	9.56552117	13.56197362															
31.39412725	0.05241742	19.13933181	9.5434572	13.56197362															
					19.72728137	0.2471608	10.78353542	5.26818731	9.89774552										
					19.631498	0.13217059	10.68775205	5.27779073	9.89774552										
					19.54511015	0.07782877	10.6013642	5.26176771	9.89774552										
					19.50010698	0.05526089	10.55636103	5.25055007	9.89774552										
										12.32924505	0.21600961	5.92190233	2.85294636	7.0907926					
										12.22382766	0.10246368	5.81648494	2.85701063	7.0907926					
										12.20711866	0.0664486	5.79977594	2.86666367	7.0907926					
										12.17206269	0.06292793	5.76471997	2.85089602	7.0907926					
															9.50263658	0.22095507	4.28263046	2.0308377	5.77680677
															9.37444013	0.12400175	4.15443401	2.01521613	5.77680677
															9.30256592	0.10553822	4.0825598	1.98851079	5.77680677
															9.29906156	0.06874062	4.07905544	2.00515741	5.77680677
32.04876676	0.2021713	19.78613441	9.79198155	13.57064647															
31.934876	0.13811122	19.67224365	9.76706622	13.57064647															
31.84762099	0.07848965	19.58498865	9.7532495	13.57064647															
31.7992211	0.045122	19.53658875	9.74573338	13.57064647															
					19.94729838	0.17992045	11.00260676	5.41134316	9.89879205										
					19.85529183	0.12969439	10.91060022	5.39045291	9.89879205										
					19.79365905	0.09102387	10.84896743	5.37897178	9.89879205										
					19.73839152	0.05451952	10.7936999	5.36959019	9.89879205										
										12.46076146	0.25062037	6.06986098	2.9096203	7.07259653					
										12.39835671	0.12920215	6.00745624	2.93912704	7.07259653					
										12.35835781	0.09036549	5.96745733	2.93854592	7.07259653					
										12.29819069	0.07925113	5.90729021	2.91401954	7.07259653					
															9.55207625	0.27781669	4.33626262	2.02922297	5.77216708
															9.46826152	0.09330286	4.2524479	2.07957252	5.77216708
															9.42032293	0.069748	4.20450931	2.06738066	5.77216708
															9.38920608	0.04796547	4.17339246	2.0627135	5.77216708
35.31343556	0.21997198	23.03870397	11.409366	13.58403629															
35.19100326	0.11508893	22.91627167	11.40059137	13.58403629															
35.06851302	0.06199766	22.79378143	11.36589188	13.58403629															
35.00758258	0.06206269	22.73285099	11.33539415	13.58403629															
					21.75589103	0.2456749	12.80995173	6.28213841	9.90017283										
					21.71964679	0.08983843	12.77370749	6.34193453	9.90017283										
					21.62485814	0.07601636	12.67891884	6.30145124	9.90017283										
					21.57231982	0.07146021	12.62638051	6.27746015	9.90017283										
										13.37841205	0.22738643	6.97814382	3.37537869	7.08296351					
										13.20019539	0.14702405	6.79992716	3.32645156	7.08296351					
										13.15776368	0.09415804	6.75749546	3.33166871	7.08296351					
										13.13112988	0.06354542	6.73086165	3.33365812	7.08296351					
															10.05688163	0.22194567	4.84846398	2.31325915	5.7639822
															9.97278682	0.12721819	4.76436917	2.31857549	5.7639822
															9.90933495	0.10223882	4.70091729	2.29933924	5.7639822
															9.86404092	0.05872372	4.65562326	2.29844977	5.7639822
33.61163198	0.20859516	21.3302583	10.56083157	13.59138687															
33.5289003	0.10097946	21.24752662	10.57327358	13.59138687															
33.42994576	0.06776786	21.14857208	10.54040211	13.59138687															
33.3690259	0.06119745	21.08765222	10.51322739	13.59138687															
					20.92476736	0.24271063	11.97907434	5.86818185	9.89990028										
					20.84651303	0.13811122	11.90082	5.88135439	9.89990028										
					20.78553655	0.07947847	11.83984352	5.88018253	9.89990028										
					20.74012012	0.05179992	11.7944271	5.87131359	9.89990028										
										12.85580598	0.21600961	6.46038138	3.12218589	7.07760323					
										12.78479459	0.12449775	6.38936998	3.13243612	7.07760323					
										12.7137767	0.07815921	6.3183521	3.12009644	7.07760323					
										12.69005255	0.05971284	6.29462795	3.11745755	7.07760323					
															9.79088453	0.30995097	4.58267522	2.13636213	5.76375163
															9.6799261	0.09775927	4.4717168	2.18697876	5.76375163
															9.62714369	0.08409713	4.41893439	2.16741863	5.76375163
															9.59880068	0.05859985	4.39059137	2.16599576	5.76375163

File: ECR_data/CSV/B4_2020081902 -Roh- GDL75.csv
Gesamtwiderstand @5bar [mOhm*cm2]	Bulkwiderstand @5bar [mOhm*cm2]	Durchgangswiderstand @5bar [mOhm*cm2]	Kontaktwiderstand @5bar [mOhm*cm2]	Korrekturwert GDL @5bar/cycle [mOhm*cm2]	Gesamtwiderstand @10bar [mOhm*cm2]	Bulkwiderstand @10bar [mOhm*cm2]	Durchgangswiderstand @10bar [mOhm*cm2]	Kontaktwiderstand @10bar [mOhm*cm2]	Korrekturwert GDL @10bar/cycle [mOhm*cm2]	Gesamtwiderstand @20bar [mOhm*cm2]	Bulkwiderstand @20bar [mOhm*cm2]	Durchgangswiderstand @20bar [mOhm*cm2]	Kontaktwiderstand @20bar [mOhm*cm2]	Korrekturwert GDL @20bar/cycle [mOhm*cm2]	Gesamtwiderstand @30bar [mOhm*cm2]	Bulkwiderstand @30bar [mOhm*cm2]	Durchgangswiderstand @30bar [mOhm*cm2]	Kontaktwiderstand @30bar [mOhm*cm2]	Korrekturwert GDL @30bar/cycle [mOhm*cm2]
23.44268407	0.0	9.95591572	4.97795786	13.48676835															
23.48304945	0.0	9.9962811	4.99814055	13.48676835															
23.43472033	0.0	9.94795198	4.97397599	13.48676835															
23.38635916	0.0	9.89959081	4.9497954	13.48676835															
					15.86056433	0.0	6.03560438	3.01780219	9.82495995										
					15.77315616	0.0	5.94819621	2.97409811	9.82495995										
					15.72139126	0.0	5.89643131	2.94821565	9.82495995										
					15.71975758	0.0	5.89479764	2.94739882	9.82495995										
										10.67507373	0.0	3.63322983	1.81661492	7.0418439					
										10.65880095	0.0	3.61695706	1.80847853	7.0418439					
										10.63125557	0.0	3.58941168	1.79470584	7.0418439					
										10.6091489	0.0	3.567305	1.7836525	7.0418439					
															8.53172909	0.0	2.80675691	1.40337846	5.72497218
															8.46517249	0.0	2.74020031	1.37010016	5.72497218
															8.44483999	0.0	2.71986781	1.3599339	5.72497218
															8.43386346	0.0	2.70889128	1.35444564	5.72497218
23.40658123	0.0	9.92024708	4.96012354	13.48633415															
23.37976518	0.0	9.89343103	4.94671551	13.48633415															
23.3158968	0.0	9.82956264	4.91478132	13.48633415															
23.29412655	0.0	9.8077924	4.9038962	13.48633415															
					15.72380032	0.0	5.90098921	2.95049461	9.82281111										
					15.71973427	0.0	5.89692316	2.94846158	9.82281111										
					15.69583745	0.0	5.87302634	2.93651317	9.82281111										
					15.66912467	0.0	5.84631356	2.92315678	9.82281111										
										10.68108533	0.0	3.65058705	1.82529353	7.03049828					
										10.62866147	0.0	3.59816319	1.7990816	7.03049828					
										10.60843889	0.0	3.57794061	1.7889703	7.03049828					
										10.60627422	0.0	3.57577595	1.78788797	7.03049828					
															8.52570918	0.0	2.79622718	1.39811359	5.729482
															8.47749775	0.0	2.74801574	1.37400787	5.729482
															8.43534873	0.0	2.70586673	1.35293336	5.729482
															8.42469525	0.0	2.69521324	1.34760662	5.729482
23.58765176	0.0	10.09986487	5.04993244	13.48778689															
23.57455321	0.0	10.08676632	5.04338316	13.48778689															
23.51411609	0.0	10.0263292	5.0131646	13.48778689															
23.49501314	0.0	10.00722625	5.00361312	13.48778689															
					15.8337612	0.0	6.00851121	3.00425561	9.82524999										
					15.81698898	0.0	5.99173899	2.99586949	9.82524999										
					15.78071021	0.0	5.95546022	2.97773011	9.82524999										
					15.75615836	0.0	5.93090837	2.96545418	9.82524999										
										10.71390836	0.0	3.69125558	1.84562779	7.02265279					
										10.68482786	0.0	3.66217507	1.83108753	7.02265279					
										10.67852623	0.0	3.65587345	1.82793672	7.02265279					
										10.63405513	0.0	3.61140234	1.80570117	7.02265279					
															8.51422569	0.0	2.78427993	1.39213997	5.72994576
															8.49941623	0.0	2.76947047	1.38473524	5.72994576
															8.46327397	0.0	2.73332821	1.3666641	5.72994576
															8.45356869	0.0	2.72362294	1.36181147	5.72994576
23.69816066	0.0	10.22281885	5.11140942	13.47534182															
23.70742806	0.0	10.23208624	5.11604312	13.47534182															
23.62745985	0.0	10.15211803	5.07605901	13.47534182															
23.6181755	0.0	10.14283368	5.07141684	13.47534182															
					15.89721519	0.0	6.07073043	3.03536521	9.82648476										
					15.94876603	0.0	6.12228127	3.06114064	9.82648476										
					15.90373084	0.0	6.07724608	3.03862304	9.82648476										
					15.88082452	0.0	6.05433977	3.02716988	9.82648476										
										10.76479112	0.0	3.74540532	1.87270266	7.0193858					
										10.72838622	0.0	3.70900043	1.85450021	7.0193858					
										10.7166741	0.0	3.6972883	1.84864415	7.0193858					
										10.69440253	0.0	3.67501673	1.83750837	7.0193858					
															8.55688816	0.0	2.82807499	1.41403749	5.72881317
															8.52955155	0.0	2.80073839	1.40036919	5.72881317
															8.50434179	0.0	2.77552862	1.38776431	5.72881317
															8.47628569	0.0	2.74747252	1.37373626	5.72881317
23.69596859	0.0	10.19353619	5.0967681	13.5024324															
23.71893412	0.0	10.21650172	5.10825086	13.5024324															
23.66195638	0.0	10.15952398	5.07976199	13.5024324															
23.64437666	0.0	10.14194427	5.07097213	13.5024324															
					15.94808964	0.0	6.10666638	3.05333319	9.84142326										
					15.96575276	0.0	6.1243295	3.06216475	9.84142326										
					15.90591943	0.0	6.06449617	3.03224809	9.84142326										
					15.88670888	0.0	6.04528563	3.02264281	9.84142326										
										10.77572659	0.0	3.74186029	1.87093015	7.0338663					
										10.74071563	0.0	3.70684933	1.85342467	7.0338663					
										10.73017961	0.0	3.69631331	1.84815665	7.0338663					
										10.7012465	0.0	3.6673802	1.8336901	7.0338663					
															8.53828872	0.0	2.81595607	1.40797804	5.72233264
															8.52187946	0.0	2.79954682	1.39977341	5.72233264
															8.48736779	0.0	2.76503515	1.38251757	5.72233264
															8.4854539	0.0	2.76312126	1.38156063	5.72233264

File: ECR_data/CSV/B4_2020081902_2 -mikrogestrahlt- GDL80.csv
Gesamtwiderstand @5bar [mOhm*cm2]	Bulkwiderstand @5bar [mOhm*cm2]	Durchgangswiderstand @5bar [mOhm*cm2]	Kontaktwiderstand @5bar [mOhm*cm2]	Korrekturwert GDL @5bar/cycle [mOhm*cm2]	Gesamtwiderstand @10bar [mOhm*cm2]	Bulkwiderstand @10bar [mOhm*cm2]	Durchgangswiderstand @10bar [mOhm*cm2]	Kontaktwiderstand @10bar [mOhm*cm2]	Korrekturwert GDL @10bar/cycle [mOhm*cm2]	Gesamtwiderstand @20bar [mOhm*cm2]	Bulkwiderstand @20bar [mOhm*cm2]	Durchgangswiderstand @20bar [mOhm*cm2]	Kontaktwiderstand @20bar [mOhm*cm2]	Korrekturwert GDL @20bar/cycle [mOhm*cm2]	Gesamtwiderstand @30bar [mOhm*cm2]	Bulkwiderstand @30bar [mOhm*cm2]	Durchgangswiderstand @30bar [mOhm*cm2]	Kontaktwiderstand @30bar [mOhm*cm2]	Korrekturwert GDL @30bar/cycle [mOhm*cm2]
22.58546579	0.0	9.09869744	4.54934872	13.48676835															
22.58910701	0.0	9.10233866	4.55116933	13.48676835															
22.56610427	0.0	9.07933592	4.53966796	13.48676835															
22.54161607	0.0	9.05484772	4.52742386	13.48676835															
					15.11439466	0.0	5.28943471	2.64471736	9.82495995										
					15.15235691	0.0	5.32739697	2.66369848	9.82495995										
					15.13075594	0.0	5.30579599	2.652898	9.82495995										
					15.12954782	0.0	5.30458788	2.65229394	9.82495995										
										10.20406783	0.0	3.16222393	1.58111197	7.0418439					
										10.2305983	0.0	3.1887544	1.5943772	7.0418439					
										10.21237153	0.0	3.17052763	1.58526382	7.0418439					
										10.1891743	0.0	3.1473304	1.5736652	7.0418439					
															8.1394968	0.0	2.41452462	1.20726231	5.72497218
															8.10874654	0.0	2.38377436	1.19188718	5.72497218
															8.07633218	0.0	2.35136	1.17568	5.72497218
															8.07273038	0.0	2.3477582	1.1738791	5.72497218
22.53567907	0.0	9.04934492	4.52467246	13.48633415															
22.55321658	0.0	9.06688243	4.53344121	13.48633415															
22.49784259	0.0	9.01150844	4.50575422	13.48633415															
22.45663661	0.0	8.97030246	4.48515123	13.48633415															
					15.11110654	0.0	5.28829543	2.64414772	9.82281111										
					15.15235691	0.0	5.3295458	2.6647729	9.82281111										
					15.10137073	0.0	5.27855962	2.63927981	9.82281111										
					15.09533629	0.0	5.27252518	2.63626259	9.82281111										
										10.2150116	0.0	3.18451333	1.59225666	7.03049828					
										10.22128367	0.0	3.19078539	1.59539269	7.03049828					
										10.19503184	0.0	3.16453356	1.58226678	7.03049828					
										10.1826045	0.0	3.15210623	1.57605311	7.03049828					
															8.14496869	0.0	2.41548668	1.20774334	5.729482
															8.10244669	0.0	2.37296469	1.18648235	5.729482
															8.09458331	0.0	2.36510131	1.18255065	5.729482
															8.09448984	0.0	2.36500784	1.18250392	5.729482
22.7255096	0.0	9.23772271	4.61886136	13.48778689															
22.70252926	0.0	9.21474237	4.60737118	13.48778689															
22.68182223	0.0	9.19403534	4.59701767	13.48778689															
22.63672335	0.0	9.14893646	4.57446823	13.48778689															
					15.23638705	0.0	5.41113706	2.70556853	9.82524999										
					15.26084739	0.0	5.4355974	2.7177987	9.82524999										
					15.20832881	0.0	5.38307881	2.69153941	9.82524999										
					15.19413869	0.0	5.3688887	2.68444435	9.82524999										
										10.25111445	0.0	3.22846166	1.61423083	7.02265279					
										10.25306152	0.0	3.23040874	1.61520437	7.02265279					
										10.22514843	0.0	3.20249564	1.60124782	7.02265279					
										10.21927945	0.0	3.19662667	1.59831333	7.02265279					
															8.19639116	0.0	2.4664454	1.2332227	5.72994576
															8.15477079	0.0	2.42482503	1.21241252	5.72994576
															8.10279743	0.0	2.37285167	1.18642584	5.72994576
															8.11113863	0.0	2.38119287	1.19059644	5.72994576
22.79060764	0.0	9.31526583	4.65763291	13.47534182															
22.79485636	0.0	9.31951455	4.65975727	13.47534182															
22.75300664	0.0	9.27766483	4.63883241	13.47534182															
22.70870445	0.0	9.23336264	4.61668132	13.47534182															
					15.24404272	0.0	5.41755796	2.70877898	9.82648476										
					15.28440842	0.0	5.45792366	2.72896183	9.82648476										
					15.2318741	0.0	5.40538934	2.70269467	9.82648476										
					15.24090305	0.0	5.4144183	2.70720915	9.82648476										
										10.31608445	0.0	3.29669866	1.64834933	7.0193858					
										10.25032119	0.0	3.2309354	1.6154677	7.0193858					
										10.24522523	0.0	3.22583944	1.61291972	7.0193858					
										10.23781517	0.0	3.21842938	1.60921469	7.0193858					
															8.1132417	0.0	2.38442853	1.19221427	5.72881317
															8.15614304	0.0	2.42732987	1.21366494	5.72881317
															8.11885998	0.0	2.39004681	1.19502341	5.72881317
															8.1136488	0.0	2.38483563	1.19241782	5.72881317
22.66110947	0.0	9.15867707	4.57933853	13.5024324															
22.69239128	0.0	9.18995889	4.59497944	13.5024324															
22.67032246	0.0	9.16789007	4.58394503	13.5024324															
22.63423092	0.0	9.13179853	4.56589926	13.5024324															
					15.20605844	0.0	5.36463518	2.68231759	9.84142326										
					15.25673898	0.0	5.41531572	2.70765786	9.84142326										
					15.20796312	0.0	5.36653986	2.68326993	9.84142326										
					15.19845959	0.0	5.35703633	2.67851817	9.84142326										
										10.26356374	0.0	3.22969744	1.61484872	7.0338663					
										10.22539208	0.0	3.19152579	1.59576289	7.0338663					
										10.21474296	0.0	3.18087666	1.59043833	7.0338663					
										10.21695313	0.0	3.18308683	1.59154341	7.0338663					
															8.10722179	0.0	2.38488915	1.19244457	5.72233264
															8.11997816	0.0	2.39764551	1.19882276	5.72233264
															8.12031996	0.0	2.39798732	1.19899366	5.72233264
															8.11374044	0.0	2.39140779	1.1957039	5.72233264

File: ECR_data/CSV/B4_2020081902_2_Mikrogestrahlt-GDL50.csv
Gesamtwiderstand @5bar [mOhm*cm2]	Bulkwiderstand @5bar [mOhm*cm2]	Durchgangswiderstand @5bar [mOhm*cm2]	Kontaktwiderstand @5bar [mOhm*cm2]	Korrekturwert GDL @5bar/cycle [mOhm*cm2]	Gesamtwiderstand @10bar [mOhm*cm2]	Bulkwiderstand @10bar [mOhm*cm2]	Durchgangswiderstand @10bar [mOhm*cm2]	Kontaktwiderstand @10bar [mOhm*cm2]	Korrekturwert GDL @10bar/cycle [mOhm*cm2]	Gesamtwiderstand @20bar [mOhm*cm2]	Bulkwiderstand @20bar [mOhm*cm2]	Durchgangswiderstand @20bar [mOhm*cm2]	Kontaktwiderstand @20bar [mOhm*cm2]	Korrekturwert GDL @20bar/cycle [mOhm*cm2]	Gesamtwiderstand @30bar [mOhm*cm2]	Bulkwiderstand @30bar [mOhm*cm2]	Durchgangswiderstand @30bar [mOhm*cm2]	Kontaktwiderstand @30bar [mOhm*cm2]	Korrekturwert GDL @30bar/cycle [mOhm*cm2]
23.07960684	0.19495798	10.83557997	5.320311	13.5500564															
23.04325025	0.14665205	10.79922338	5.32628566	13.5500564															
22.97754336	0.10175784	10.73351649	5.31587933	13.5500564															
22.96240616	0.05890953	10.71837929	5.32973488	13.5500564															
					15.54711885	0.22709334	6.62558015	3.19924341	9.87316949										
					15.44606982	0.13290541	6.52453112	3.19581286	9.87316949										
					15.40842228	0.09566127	6.48688358	3.19561116	9.87316949										
					15.38383446	0.06051614	6.46229576	3.20088981	9.87316949										
										10.4644883	0.23746999	4.08711201	1.92482101	7.05762975					
										10.39550676	0.10990616	4.01813047	1.95411216	7.05762975					
										10.33646848	0.09483572	3.9590922	1.93212824	7.05762975					
										10.31669857	0.07028529	3.93932229	1.9345185	7.05762975					
															8.31072179	0.19002101	3.12133456	1.46565677	5.74292187
															8.24118994	0.15491366	3.05180271	1.44844452	5.74292187
															8.21591728	0.07077218	3.02653005	1.47787893	5.74292187
															8.20380631	0.0685548	3.01441908	1.47293214	5.74292187
23.30402911	0.26664166	11.08644795	5.40990314	13.52078982															
23.28554805	0.10594595	11.06796688	5.48101047	13.52078982															
23.20844209	0.09341455	10.99086092	5.44872319	13.52078982															
23.18498686	0.07226351	10.9674057	5.44757109	13.52078982															
					15.66097408	0.19944717	6.76224591	3.28139937	9.84792584										
					15.55933934	0.1146021	6.66061117	3.27300453	9.84792584										
					15.50463535	0.09489903	6.60590718	3.25550407	9.84792584										
					15.49153716	0.07238739	6.59280899	3.2602108	9.84792584										
										10.51490846	0.21769958	4.14908973	1.96569507	7.0448394					
										10.44150526	0.13117492	4.07568652	1.9722558	7.0448394					
										10.40307326	0.07362316	4.03725453	1.98181568	7.0448394					
										10.37283784	0.06348536	4.0070191	1.97176687	7.0448394					
															8.3613368	0.22911247	3.18346867	1.4771781	5.73017407
															8.29955706	0.14329204	3.12168892	1.48919844	5.73017407
															8.24212225	0.09846314	3.06425412	1.48289549	5.73017407
															8.23088589	0.06558746	3.05301775	1.49371515	5.73017407
23.50102562	0.26075896	11.29410028	5.51667066	13.50899737															
23.40153904	0.08987237	11.19461371	5.55237067	13.50899737															
23.31937625	0.10835223	11.11245092	5.50204934	13.50899737															
23.31210398	0.05792042	11.10517865	5.52362911	13.50899737															
					15.71338553	0.1806634	6.81527659	3.3173066	9.84724056										
					15.66345721	0.11880631	6.76534827	3.32327098	9.84724056										
					15.61002587	0.06372747	6.71191693	3.32409473	9.84724056										
					15.57451014	0.05915728	6.6764012	3.30862196	9.84724056										
										10.56101911	0.16879878	4.19299754	2.01209938	7.04727721					
										10.45758258	0.12820571	4.08956101	1.98067765	7.04727721					
										10.42052452	0.09747248	4.05250294	1.97751523	7.04727721					
										10.40387575	0.06447447	4.03585418	1.98568985	7.04727721					
															8.3756704	0.21675255	3.18664415	1.4849458	5.74252239
															8.31563063	0.12177553	3.12660438	1.50241443	5.74252239
															8.26873498	0.09094126	3.07970873	1.49438374	5.74252239
															8.24226164	0.06113551	3.05323538	1.49604994	5.74252239
24.10965579	0.22318391	11.91742309	5.84711959	13.49273752															
24.06482357	0.11213213	11.87259087	5.88022937	13.49273752															
23.99003922	0.07593374	11.79780652	5.86093639	13.49273752															
23.94991742	0.06447447	11.75768472	5.84660512	13.49273752															
					15.94922203	0.2246623	7.05531567	3.41532669	9.84258971										
					15.90210961	0.11954955	7.00820325	3.44432685	9.84258971										
					15.84339953	0.10182577	6.94949317	3.4238337	9.84258971										
					15.82132508	0.05680743	6.92741871	3.43530564	9.84258971										
										10.61243996	0.2390034	4.25494912	2.00797286	7.0356232					
										10.57777402	0.07998123	4.22028318	2.07015097	7.0356232					
										10.53913718	0.10562083	4.18164634	2.03801276	7.0356232					
										10.52579955	0.06113551	4.16830871	2.0535866	7.0356232					
															8.45972834	0.24147238	3.28415405	1.52134084	5.72763554
															8.37671547	0.12944069	3.20114118	1.53585025	5.72763554
															8.3335514	0.08368408	3.15797712	1.53714652	5.72763554
															8.32708896	0.05792042	3.15151468	1.54679713	5.72763554
24.09680058	0.21625725	11.90551307	5.84462791	13.49169151															
24.05121997	0.14477477	11.85993246	5.85757884	13.49169151															
24.01114987	0.0863226	11.81986235	5.86676988	13.49169151															
23.9626539	0.07448949	11.77136639	5.84843845	13.49169151															
					16.01992946	0.30872023	7.12769606	3.40948791	9.84073829										
					15.98866742	0.11584084	7.09643402	3.49029659	9.84073829										
					15.94120244	0.09819843	7.04896904	3.4753853	9.84073829										
					15.91789977	0.06298986	7.02566638	3.48133826	9.84073829										
										10.73505603	0.29191015	4.37446399	2.04127692	7.0390552					
										10.62030812	0.11966934	4.25971607	2.07002337	7.0390552					
										10.58779206	0.10941338	4.22720001	2.05889331	7.0390552					
										10.56685248	0.06336149	4.20626043	2.07144947	7.0390552					
															8.45329698	0.24493946	3.27569975	1.51538014	5.72987427
															8.38585296	0.12140155	3.20825573	1.54342709	5.72987427
															8.36291055	0.08203438	3.18531332	1.55163947	5.72987427
															8.34304054	0.05309685	3.16544331	1.55617323	5.72987427

File: ECR_data/CSV/B4_2020081902_Rohmaterial-GDL55.csv
Gesamtwiderstand @5bar [mOhm*cm2]	Bulkwiderstand @5bar [mOhm*cm2]	Durchgangswiderstand @5bar [mOhm*cm2]	Kontaktwiderstand @5bar [mOhm*cm2]	Korrekturwert GDL @5bar/cycle [mOhm*cm2]	Gesamtwiderstand @10bar [mOhm*cm2]	Bulkwiderstand @10bar [mOhm*cm2]	Durchgangswiderstand @10bar [mOhm*cm2]	Kontaktwiderstand @10bar [mOhm*cm2]	Korrekturwert GDL @10bar/cycle [mOhm*cm2]	Gesamtwiderstand @20bar [mOhm*cm2]	Bulkwiderstand @20bar [mOhm*cm2]	Durchgangswiderstand @20bar [mOhm*cm2]	Kontaktwiderstand @20bar [mOhm*cm2]	Korrekturwert GDL @20bar/cycle [mOhm*cm2]	Gesamtwiderstand @30bar [mOhm*cm2]	Bulkwiderstand @30bar [mOhm*cm2]	Durchgangswiderstand @30bar [mOhm*cm2]	Kontaktwiderstand @30bar [mOhm*cm2]	Korrekturwert GDL @30bar/cycle [mOhm*cm2]
23.41672754	0.18981139	11.22988867	5.52003864	13.48676835															
23.40877004	0.12127756	11.22193117	5.55032681	13.48676835															
23.35729055	0.1004239	11.17045168	5.53501389	13.48676835															
23.31303116	0.05996059	11.12619229	5.53311585	13.48676835															
					15.7254978	0.25902542	6.84752194	3.29424826	9.82495995										
					15.72804484	0.13786323	6.85006898	3.35610288	9.82495995										
					15.66882176	0.08574683	6.79084591	3.35254954	9.82495995										
					15.64913476	0.05723911	6.7711589	3.35695989	9.82495995										
										10.60180608	0.2471608	4.23869413	1.99576667	7.0418439					
										10.55860736	0.15602853	4.1954954	2.01973344	7.0418439					
										10.54763351	0.07766355	4.18452156	2.053429	7.0418439					
										10.53884384	0.06762763	4.17573189	2.05405213	7.0418439					
															8.42141035	0.2466655	3.24824271	1.50078861	5.72497218
															8.42484469	0.14603582	3.25167706	1.55282062	5.72497218
															8.40208027	0.08723131	3.22891264	1.57084067	5.72497218
															8.37884009	0.06008446	3.20567246	1.572794	5.72497218
23.7020037	0.21205473	11.51555718	5.65175122	13.48633415															
23.61375	0.1064241	11.42730348	5.66043969	13.48633415															
23.54877336	0.07914803	11.36232684	5.6415894	13.48633415															
23.49715278	0.07034722	11.31070625	5.62017952	13.48633415															
					15.90893036	0.2174955	7.03289622	3.40770036	9.82281111										
					15.8411761	0.10023547	6.96514197	3.43245325	9.82281111										
					15.79796145	0.09283879	6.92192731	3.41454426	9.82281111										
					15.77241929	0.08060998	6.89638516	3.40788759	9.82281111										
										10.66707274	0.19030668	4.31421285	2.06195308	7.03049828					
										10.63701779	0.13835922	4.28415789	2.07289934	7.03049828					
										10.62481893	0.0921779	4.27195903	2.08989057	7.03049828					
										10.59411787	0.0725732	4.24125798	2.08434239	7.03049828					
															8.47776916	0.28523114	3.30052639	1.50764762	5.729482
															8.46049223	0.14157941	3.28324946	1.57083503	5.729482
															8.43094126	0.08393191	3.25369848	1.58488329	5.729482
															8.43077515	0.07244932	3.25353238	1.59054153	5.729482
24.06194217	0.25309686	11.87418293	5.81054303	13.48778689															
24.06628632	0.13984719	11.87852708	5.86933995	13.48778689															
23.98368825	0.0954773	11.79592901	5.85022585	13.48778689															
23.94800113	0.05192192	11.76024189	5.85415998	13.48778689															
					16.20459276	0.24963728	7.32635481	3.53835876	9.82524999										
					16.17983717	0.10271167	7.30159923	3.59944378	9.82524999										
					16.12254172	0.07799399	7.24430378	3.58315489	9.82524999										
					16.086875	0.07022335	7.20863706	3.56920685	9.82524999										
										10.7763383	0.23726986	4.43056771	2.09664893	7.02265279					
										10.77169088	0.1393512	4.42592029	2.14328454	7.02265279					
										10.75940087	0.07040888	4.41363028	2.1716107	7.02265279					
										10.7385473	0.0741798	4.39277671	2.15929845	7.02265279					
															8.57863718	0.25754703	3.40097535	1.57171416	5.72994576
															8.5255987	0.14405561	3.34793687	1.60194063	5.72994576
															8.52115905	0.09300401	3.34349722	1.62524661	5.72994576
															8.51869369	0.07529279	3.34103186	1.63286954	5.72994576
24.21027617	0.23331499	12.03376248	5.90022374	13.47534182															
24.18238978	0.13860721	12.00587609	5.93363444	13.47534182															
24.1116739	0.10933077	11.93516021	5.91291472	13.47534182															
24.08575263	0.06601914	11.90923894	5.9216099	13.47534182															
					16.15663898	0.22540524	7.27728529	3.52594002	9.82648476										
					16.13676102	0.11533692	7.25740733	3.5710352	9.82648476										
					16.08988568	0.08492073	7.21053198	3.56280563	9.82648476										
					16.06387387	0.0677515	7.18452018	3.55838434	9.82648476										
										10.80798479	0.28226686	4.4651663	2.09144972	7.0193858					
										10.76054985	0.12276553	4.41773136	2.14748291	7.0193858					
										10.73680574	0.08393191	4.39398725	2.15502767	7.0193858					
										10.72049362	0.07801426	4.37767513	2.14983043	7.0193858					
															8.56429608	0.28177156	3.38765767	1.55294306	5.72881317
															8.53822395	0.11781313	3.36158555	1.62188621	5.72881317
															8.52594042	0.08442757	3.34930202	1.63243722	5.72881317
															8.51485923	0.06972973	3.33822083	1.63424555	5.72881317
24.08172403	0.22343156	11.88073091	5.82864967	13.5024324															
24.05786573	0.12474574	11.8568726	5.86606343	13.5024324															
24.00496412	0.08822013	11.80397099	5.85787543	13.5024324															
23.97100038	0.05934122	11.77000725	5.85533302	13.5024324															
					16.08197669	0.26397088	7.18912435	3.46257673	9.84142326										
					16.0798234	0.14628006	7.18697106	3.5203455	9.84142326										
					16.03018107	0.09778538	7.13732874	3.51977168	9.84142326										
					16.01713401	0.07541667	7.12428167	3.5244325	9.84142326										
										10.79215779	0.26545677	4.43625451	2.08539887	7.0338663					
										10.753125	0.12004133	4.39722172	2.13859019	7.0338663					
										10.75593625	0.06183244	4.40003297	2.16910026	7.0338663					
										10.71975225	0.0815991	4.36384897	2.14112494	7.0338663					
															8.6206624	0.23826046	3.44987989	1.60580972	5.72233264
															8.54441258	0.11632891	3.37363007	1.62865058	5.72233264
															8.54375417	0.08013935	3.37297166	1.64641616	5.72233264
															8.52561749	0.0583521	3.35483498	1.64824144	5.72233264
