Repository: ZBT-Tools/ContactResistanceAnalysis

File: ECR_data/CSV/GPG 5,5bar-GDL20 -oN.csv
Gesamtwiderstand @5bar [mOhm*cm2]	Bulkwiderstand @5bar [mOhm*cm2]	Durchgangswiderstand @5bar [mOhm*cm2]	Kontaktwiderstand @5bar [mOhm*cm2]	Korrekturwert GDL @5bar/cycle [mOhm*cm2]	Gesamtwiderstand @10bar [mOhm*cm2]	Bulkwiderstand @10bar [mOhm*cm2]	Durchgangswiderstand @10bar [mOhm*cm2]	Kontaktwiderstand @10bar [mOhm*cm2]	Korrekturwert GDL @10bar/cycle [mOhm*cm2]	Gesamtwiderstand @20bar [mOhm*cm2]	Bulkwiderstand @20bar [mOhm*cm2]	Durchgangswiderstand @20bar [mOhm*cm2]	Kontaktwiderstand @20bar [mOhm*cm2]	Korrekturwert GDL @20bar/cycle [mOhm*cm2]	Gesamtwiderstand @30bar [mOhm*cm2]	Bulkwiderstand @30bar [mOhm*cm2]	Durchgangswiderstand @30bar [mOhm*cm2]	Kontaktwiderstand @30bar [mOhm*cm2]	Korrekturwert GDL @30bar/cycle [mOhm*cm2]
119.67222389	0.0	107.23634258	53.61817129	13.76237532															
118.52381006	0.0	106.08792875	53.04396438	13.76237532															
118.02014009	0.0	105.58425878	52.79212939	13.76237532															
117.65514132	0.0	105.21926001	52.60963001	13.76237532															
					73.60322629	0.0	64.54985968	32.27492984	10.01905905										
					72.89418544	0.0	63.84081882	31.92040941	10.01905905										
					72.5368454	0.0	63.48347878	31.74173939	10.01905905										
					72.33569347	0.0	63.28232686	31.64116343	10.01905905										
										43.94086885	0.0	37.46750041	18.73375021	7.16386107					
										43.64379129	0.0	37.17042285	18.58521143	7.16386107					
										43.42224066	0.0	36.94887222	18.47443611	7.16386107					
										43.29954665	0.0	36.82617821	18.41308911	7.16386107					
															32.24814676	0.0	26.97103579	13.48551789	5.84000281
															31.96877252	0.0	26.69166155	13.34583077	5.84000281
															31.82016594	0.0	26.54305497	13.27152749	5.84000281
															31.71673649	0.0	26.43962552	13.21981276	5.84000281
126.57743097	0.0	114.16235127	57.08117564	13.73935487															
125.32784535	0.0	112.91276565	56.45638282	13.73935487															
124.8113926	0.0	112.3963129	56.19815645	13.73935487															
124.43830415	0.0	112.02322445	56.01161223	13.73935487															
					76.58202281	0.0	67.53902424	33.76951212	10.00758508										
					75.86364489	0.0	66.82064633	33.41032316	10.00758508										
					75.52765427	0.0	66.4846557	33.24232785	10.00758508										
					75.25783079	0.0	66.21483222	33.10741611	10.00758508										
										45.45991897	0.0	38.98843642	19.49421821	7.16177402					
										45.04950075	0.0	38.5780182	19.2890091	7.16177402					
										44.82731988	0.0	38.35583733	19.17791866	7.16177402					
										44.68391946	0.0	38.21243691	19.10621845	7.16177402					
															33.20367647	0.0	27.93140319	13.96570159	5.8346491
															32.92289414	0.0	27.65062086	13.82531043	5.8346491
															32.77017929	0.0	27.497906	13.748953	5.8346491
															32.64825975	0.0	27.37598647	13.68799324	5.8346491
140.25785564	0.0	127.82071177	63.91035589	13.76377255															
138.38515766	0.0	125.94801379	62.9740069	13.76377255															
137.92517011	0.0	125.48802625	62.74401312	13.76377255															
137.48926838	0.0	125.05212452	62.52606226	13.76377255															
					85.59996248	0.0	76.55288748	38.27644374	10.01209634										
					84.83335961	0.0	75.7862846	37.8931423	10.01209634										
					84.43399433	0.0	75.38691932	37.69345966	10.01209634										
					84.18368622	0.0	75.13661121	37.56830561	10.01209634										
										49.29933223	0.0	42.8279408	21.4139704	7.16167318					
										48.86722973	0.0	42.3958383	21.19791915	7.16167318					
										48.62754586	0.0	42.15615443	21.07807722	7.16167318					
										48.46007566	0.0	41.98868423	20.99434212	7.16167318					
															35.55072029	0.0	30.26974639	15.1348732	5.84427778
															35.27456456	0.0	29.99359067	14.99679533	5.84427778
															35.08670364	0.0	29.80572974	14.90286487	5.84427778
															34.95698599	0.0	29.6760121	14.83800605	5.84427778
142.78879802	0.0	130.35602846	65.17801423	13.75893164															
140.63124625	0.0	128.19847669	64.09923834	13.75893164															
140.17052201	0.0	127.73775246	63.86887623	13.75893164															
139.70472674	0.0	127.27195718	63.63597859	13.75893164															
					85.03297569	0.0	75.98485205	37.99242603	10.01325683										
					84.39932808	0.0	75.35120444	37.67560222	10.01325683										
					84.00233155	0.0	74.95420792	37.47710396	10.01325683										
					83.72613932	0.0	74.67801568	37.33900784	10.01325683										
										49.08479142	0.0	42.61944329	21.30972165	7.15498526					
										48.61645646	0.0	42.15110833	21.07555417	7.15498526					
										48.38410857	0.0	41.91876045	20.95938022	7.15498526					
										48.22821348	0.0	41.76286536	20.88143268	7.15498526					
															35.53490396	0.0	30.25761289	15.12880645	5.84020212
															35.18701952	0.0	29.90972845	14.95486422	5.84020212
															35.00198716	0.0	29.72469609	14.86234804	5.84020212
															34.89766133	0.0	29.62037026	14.81018513	5.84020212
145.52735594	0.0	133.09148769	66.54574385	13.76236086															
144.00185811	0.0	131.56598986	65.78299493	13.76236086															
143.42243496	0.0	130.98656671	65.49328335	13.76236086															
142.97606616	0.0	130.54019791	65.27009895	13.76236086															
					88.81504352	0.0	79.77658185	39.88829092	10.00256425										
					88.0300976	0.0	78.99163593	39.49581796	10.00256425										
					87.60577885	0.0	78.56731718	39.28365859	10.00256425										
					87.30666896	0.0	78.26820729	39.13410364	10.00256425										
										50.85990396	0.0	44.39519958	22.19759979	7.15427285					
										50.40203829	0.0	43.93733391	21.96866695	7.15427285					
										50.13580387	0.0	43.67109949	21.83554974	7.15427285					
										49.9783004	0.0	43.51359602	21.75679801	7.15427285					
															36.50180072	0.0	31.23012339	15.6150617	5.83398957
															36.15078453	0.0	30.87910721	15.4395536	5.83398957
															35.9320572	0.0	30.66037988	15.33018994	5.83398957
															35.81966796	0.0	30.54799063	15.27399532	5.83398957

File: ECR_data/CSV/GPG 5bar-GDL15 -oN.csv
Gesamtwiderstand @5bar [mOhm*cm2]	Bulkwiderstand @5bar [mOhm*cm2]	Durchgangswiderstand @5bar [mOhm*cm2]	Kontaktwiderstand @5bar [mOhm*cm2]	Korrekturwert GDL @5bar/cycle [mOhm*cm2]	Gesamtwiderstand @10bar [mOhm*cm2]	Bulkwiderstand @10bar [mOhm*cm2]	Durchgangswiderstand @10bar [mOhm*cm2]	Kontaktwiderstand @10bar [mOhm*cm2]	Korrekturwert GDL @10bar/cycle [mOhm*cm2]	Gesamtwiderstand @20bar [mOhm*cm2]	Bulkwiderstand @20bar [mOhm*cm2]	Durchgangswiderstand @20bar [mOhm*cm2]	Kontaktwiderstand @20bar [mOhm*cm2]	Korrekturwert GDL @20bar/cycle [mOhm*cm2]	Gesamtwiderstand @30bar [mOhm*cm2]	Bulkwiderstand @30bar [mOhm*cm2]	Durchgangswiderstand @30bar [mOhm*cm2]	Kontaktwiderstand @30bar [mOhm*cm2]	Korrekturwert GDL @30bar/cycle [mOhm*cm2]
132.38176771	0.0	119.95522378	59.97761189	13.75204194															
130.95417042	0.0	118.52762649	59.26381325	13.75204194															
130.60218562	0.0	118.1756417	59.08782085	13.75204194															
130.29492305	0.0	117.86837912	58.93418956	13.75204194															
					81.57268908	0.0	72.52260039	36.26130019	10.01543148										
					81.22706081	0.0	72.17697212	36.08848606	10.01543148										
					80.89234823	0.0	71.84225954	35.92112977	10.01543148										
					80.74006944	0.0	71.68998076	35.84499038	10.01543148										
										47.93002701	0.0	41.44873814	20.72436907	7.17262635					
										47.7750976	0.0	41.29380872	20.64690436	7.17262635					
										47.64703219	0.0	41.16574331	20.58287166	7.17262635					
										47.56457395	0.0	41.08328507	20.54164254	7.17262635					
															34.72418968	0.0	29.44302067	14.72151033	5.8444937
															34.70573949	0.0	29.42457048	14.71228524	5.8444937
															34.65371748	0.0	29.37254847	14.68627424	5.8444937
															34.5837256	0.0	29.30255659	14.6512783	5.8444937
143.98553421	0.0	131.52948236	65.76474118	13.78469738															
142.00727853	0.0	129.55122668	64.77561334	13.78469738															
141.69708722	0.0	129.24103537	64.62051769	13.78469738															
141.35759009	0.0	128.90153824	64.45076912	13.78469738															
					87.78880552	0.0	78.72292373	39.36146187	10.03290918										
					87.25996246	0.0	78.19408067	39.09704034	10.03290918										
					86.97632672	0.0	77.91044493	38.95522246	10.03290918										
					86.76027402	0.0	77.69439223	38.84719612	10.03290918										
										50.46294268	0.0	43.9754361	21.98771805	7.17950728					
										50.30755255	0.0	43.82004598	21.91002299	7.17950728					
										50.17271348	0.0	43.6852069	21.84260345	7.17950728					
										50.08739302	0.0	43.59988644	21.79994322	7.17950728					
															36.29663115	0.0	31.01458351	15.50729175	5.84546606
															36.22249249	0.0	30.94044485	15.47022242	5.84546606
															36.1707063	0.0	30.88865866	15.44432933	5.84546606
															36.10950826	0.0	30.82746061	15.41373031	5.84546606
139.33295318	0.0	126.89848591	63.44924295	13.76081045															
137.50496622	0.0	125.07049894	62.53524947	13.76081045															
137.10172115	0.0	124.66725387	62.33362694	13.76081045															
136.81848161	0.0	124.38401433	62.19200717	13.76081045															
					85.83771008	0.0	76.77731715	38.38865857	10.02683485										
					85.31040916	0.0	76.25001622	38.12500811	10.02683485										
					84.97393679	0.0	75.91354385	37.95677193	10.02683485										
					84.79896209	0.0	75.73856915	37.86928458	10.02683485										
										49.37740846	0.0	42.8988317	21.44941585	7.16962496					
										49.30841967	0.0	42.8298429	21.41492145	7.16962496					
										49.1603986	0.0	42.68182183	21.34091092	7.16962496					
										49.048745	0.0	42.57016823	21.28508411	7.16962496					
															35.65796068	0.0	30.37257643	15.18628822	5.84915857
															35.64749625	0.0	30.36211199	15.181056	5.84915857
															35.56812959	0.0	30.28274533	15.14137267	5.84915857
															35.52671922	0.0	30.24133497	15.12066748	5.84915857
143.34290966	0.0	130.90847484	65.45423742	13.76077454															
141.4256006	0.0	128.99116578	64.49558289	13.76077454															
141.0961491	0.0	128.66171428	64.33085714	13.76077454															
140.65468297	0.0	128.22024814	64.11012407	13.76077454															
					88.2935099	0.0	79.23949682	39.61974841	10.01977448										
					87.85968844	0.0	78.80567535	39.40283768	10.01977448										
					87.54709723	0.0	78.49308415	39.24654207	10.01977448										
					87.31506941	0.0	78.26105632	39.13052816	10.01977448										
										51.36063175	0.0	44.88027131	22.44013566	7.17159889					
										51.18402027	0.0	44.70365983	22.35182992	7.17159889					
										50.99103903	0.0	44.51067859	22.25533929	7.17159889					
										50.89165145	0.0	44.41129101	22.20564551	7.17159889					
															37.06382053	0.0	31.78741695	15.89370847	5.83921996
															37.01190691	0.0	31.73550333	15.86775166	5.83921996
															36.92194963	0.0	31.64554605	15.82277303	5.83921996
															36.83794772	0.0	31.56154414	15.78077207	5.83921996
140.2657413	0.0	127.83819065	63.91909532	13.75315605															
138.60154655	0.0	126.1739959	63.08699795	13.75315605															
138.21409523	0.0	125.78654458	62.89327229	13.75315605															
137.79936843	0.0	125.37181778	62.68590889	13.75315605															
					84.7240021	0.0	75.67661035	37.83830518	10.01244687										
					84.28382132	0.0	75.23642957	37.61821479	10.01244687										
					83.9698549	0.0	74.92246315	37.46123158	10.01244687										
					83.74751563	0.0	74.70012388	37.35006194	10.01244687										
										49.1945078	0.0	42.71794816	21.35897408	7.16739267					
										49.08460586	0.0	42.60804621	21.30402311	7.16739267					
										48.91877252	0.0	42.44221287	21.22110644	7.16739267					
										48.82170398	0.0	42.34514433	21.17257217	7.16739267					
															35.68169268	0.0	30.40055659	15.2002783	5.84445726
															35.66431306	0.0	30.38317698	15.19158849	5.84445726
															35.60702802	0.0	30.32589194	15.16294597	5.84445726
															35.52897074	0.0	30.24783465	15.12391733	5.84445726

File: ECR_data/CSV/GPG 6,5bar-GDL30 -oN.csv
Gesamtwiderstand @5bar [mOhm*cm2]	Bulkwiderstand @5bar [mOhm*cm2]	Durchgangswiderstand @5bar [mOhm*cm2]	Kontaktwiderstand @5bar [mOhm*cm2]	Korrekturwert GDL @5bar/cycle [mOhm*cm2]	Gesamtwiderstand @10bar [mOhm*cm2]	Bulkwiderstand @10bar [mOhm*cm2]	Durchgangswiderstand @10bar [mOhm*cm2]	Kontaktwiderstand @10bar [mOhm*cm2]	Korrekturwert GDL @10bar/cycle [mOhm*cm2]	Gesamtwiderstand @20bar [mOhm*cm2]	Bulkwiderstand @20bar [mOhm*cm2]	Durchgangswiderstand @20bar [mOhm*cm2]	Kontaktwiderstand @20bar [mOhm*cm2]	Korrekturwert GDL @20bar/cycle [mOhm*cm2]	Gesamtwiderstand @30bar [mOhm*cm2]	Bulkwiderstand @30bar [mOhm*cm2]	Durchgangswiderstand @30bar [mOhm*cm2]	Kontaktwiderstand @30bar [mOhm*cm2]	Korrekturwert GDL @30bar/cycle [mOhm*cm2]
117.0100015	0.0	104.62061265	52.31030632	13.71092366															
115.848003	0.0	103.45861415	51.72930708	13.71092366															
115.38193379	0.0	102.99254494	51.49627247	13.71092366															
115.03917584	0.0	102.64978699	51.32489349	13.71092366															
					72.54131479	0.0	63.51205853	31.75602927	9.99237692										
					71.84692943	0.0	62.81767317	31.40883659	9.99237692										
					71.55080053	0.0	62.52154428	31.26077214	9.99237692										
					71.31152139	0.0	62.28226513	31.14113257	9.99237692										
										43.36545928	0.0	36.91312821	18.4565641	7.14057971					
										42.91507132	0.0	36.46274025	18.23137013	7.14057971					
										42.69859073	0.0	36.24625966	18.12312983	7.14057971					
										42.57608179	0.0	36.12375072	18.06187536	7.14057971					
															32.14751651	0.0	26.8831135	13.44155675	5.82593933
															31.79452327	0.0	26.53012026	13.26506013	5.82593933
															31.59261925	0.0	26.32821624	13.16410812	5.82593933
															31.49122999	0.0	26.22682698	13.11341349	5.82593933
121.20977641	0.0	108.83664482	54.41832241	13.69293229															
120.02336336	0.0	107.65023178	53.82511589	13.69293229															
119.53111491	0.0	107.15798332	53.57899166	13.69293229															
119.16948287	0.0	106.79635128	53.39817564	13.69293229															
					75.67613295	0.0	66.66537918	33.33268959	9.97190084										
					74.97540916	0.0	65.96465539	32.98232769	9.97190084										
					74.61792028	0.0	65.60716651	32.80358325	9.97190084										
					74.41286893	0.0	65.40211516	32.70105758	9.97190084										
										45.33753752	0.0	38.89367109	19.44683555	7.13121218					
										44.89503754	0.0	38.45117111	19.22558556	7.13121218					
										44.63290277	0.0	38.18903634	19.09451817	7.13121218					
										44.49524325	0.0	38.05137682	19.02568841	7.13121218					
															33.33933073	0.0	28.08552044	14.04276022	5.81421672
															32.92472973	0.0	27.67091944	13.83545972	5.81421672
															32.73810791	0.0	27.48429762	13.74214881	5.81421672
															32.60715608	0.0	27.35334579	13.67667289	5.81421672
156.19459034	0.0	143.85465615	71.92732808	13.65619383															
153.22150901	0.0	140.88157483	70.44078741	13.65619383															
152.8390552	0.0	140.49912102	70.24956051	13.65619383															
152.40453602	0.0	140.06460183	70.03230092	13.65619383															
					97.15696279	0.0	88.15979874	44.07989937	9.95686154										
					96.20333333	0.0	87.20616929	43.60308465	9.95686154										
					95.73079303	0.0	86.73362899	43.36681449	9.95686154										
					95.43046898	0.0	86.43330494	43.21665247	9.95686154										
										57.03866297	0.0	50.59715622	25.29857811	7.1286008					
										56.47558934	0.0	50.0340826	25.0170413	7.1286008					
										56.11566544	0.0	49.6741587	24.83707935	7.1286008					
										55.91233304	0.0	49.4708263	24.73541315	7.1286008					
															40.29543818	0.0	35.05144181	17.5257209	5.80335598
															39.79549925	0.0	34.55150288	17.27575144	5.80335598
															39.54577635	0.0	34.30177998	17.15088999	5.80335598
															39.40368309	0.0	34.15968672	17.07984336	5.80335598
139.79714829	0.0	127.47235679	63.7361784	13.63943592															
138.08255255	0.0	125.75776106	62.87888053	13.63943592															
137.59081721	0.0	125.26602572	62.63301286	13.63943592															
137.14671086	0.0	124.82191936	62.41095968	13.63943592															
					86.79248199	0.0	77.80318325	38.90159163	9.94815727										
					85.96317943	0.0	76.97388069	38.48694034	9.94815727										
					85.53209139	0.0	76.54279265	38.27139633	9.94815727										
					85.27853614	0.0	76.2892374	38.1446187	9.94815727										
										50.78893307	0.0	44.35259245	22.17629622	7.12288363					
										50.23718844	0.0	43.80084781	21.90042391	7.12288363					
										49.9553961	0.0	43.51905547	21.75952773	7.12288363					
										49.79444347	0.0	43.35810284	21.67905142	7.12288363					
															36.72296669	0.0	31.47485238	15.73742619	5.80791316
															36.25945946	0.0	31.01134516	15.50567258	5.80791316
															36.02936958	0.0	30.78125528	15.39062764	5.80791316
															35.88624437	0.0	30.63813007	15.31906503	5.80791316
158.08686224	0.0	145.75930816	72.87965408	13.64249319															
155.61153153	0.0	143.28397745	71.64198872	13.64249319															
155.18612483	0.0	142.85857075	71.42928537	13.64249319															
154.57303589	0.0	142.24548181	71.1227409	13.64249319															
					96.85394658	0.0	87.86161303	43.93080652	9.95151579										
					95.77944444	0.0	86.7871109	43.39355545	9.95151579										
					95.33206943	0.0	86.33973588	43.16986794	9.95151579										
					94.97185811	0.0	85.97952456	42.98976228	9.95151579										
										55.23091987	0.0	48.79656983	24.39828491	7.12068071					
										54.65192192	0.0	48.21757188	24.10878594	7.12068071					
										54.36430037	0.0	47.92995033	23.96497516	7.12068071					
										54.16298712	0.0	47.72863708	23.86431854	7.12068071					
															39.35227341	0.0	34.11563897	17.05781948	5.79520878
															38.84805556	0.0	33.61142112	16.80571056	5.79520878
															38.65467707	0.0	33.41804263	16.70902131	5.79520878
															38.49623686	0.0	33.25960242	16.62980121	5.79520878

File: ECR_data/CSV/GPG 6bar-GDL25 -oN.csv
Gesamtwiderstand @5bar [mOhm*cm2]	Bulkwiderstand @5bar [mOhm*cm2]	Durchgangswiderstand @5bar [mOhm*cm2]	Kontaktwiderstand @5bar [mOhm*cm2]	Korrekturwert GDL @5bar/cycle [mOhm*cm2]	Gesamtwiderstand @10bar [mOhm*cm2]	Bulkwiderstand @10bar [mOhm*cm2]	Durchgangswiderstand @10bar [mOhm*cm2]	Kontaktwiderstand @10bar [mOhm*cm2]	Korrekturwert GDL @10bar/cycle [mOhm*cm2]	Gesamtwiderstand @20bar [mOhm*cm2]	Bulkwiderstand @20bar [mOhm*cm2]	Durchgangswiderstand @20bar [mOhm*cm2]	Kontaktwiderstand @20bar [mOhm*cm2]	Korrekturwert GDL @20bar/cycle [mOhm*cm2]	Gesamtwiderstand @30bar [mOhm*cm2]	Bulkwiderstand @30bar [mOhm*cm2]	Durchgangswiderstand @30bar [mOhm*cm2]	Kontaktwiderstand @30bar [mOhm*cm2]	Korrekturwert GDL @30bar/cycle [mOhm*cm2]
109.23626951	0.0	96.81646961	48.40823481	13.74457855															
108.76971096	0.0	96.34991106	48.17495553	13.74457855															
108.49246081	0.0	96.07266091	48.03633045	13.74457855															
108.22871811	0.0	95.80891821	47.90445911	13.74457855															
					67.327506	0.0	58.27836555	29.13918277	10.01438211										
					67.13244745	0.0	58.08330699	29.0416535	10.01438211										
					66.96998416	0.0	57.9208437	28.96042185	10.01438211										
					66.82827164	0.0	57.77913118	28.88956559	10.01438211										
										40.16939526	0.0	33.70351925	16.85175963	7.15556945					
										40.26069069	0.0	33.79481468	16.89740734	7.15556945					
										40.19977735	0.0	33.73390135	16.86695067	7.15556945					
										40.12571848	0.0	33.65984248	16.82992124	7.15556945					
															29.51920018	0.0	24.24967573	12.12483786	5.83160706
															29.6320458	0.0	24.36252134	12.18126067	5.83160706
															29.61529353	0.0	24.34576908	12.17288454	5.83160706
															29.59750938	0.0	24.32798493	12.16399247	5.83160706
115.11476591	0.0	102.70500012	51.35250006	13.73347414															
114.34534535	0.0	101.93557956	50.96778978	13.73347414															
114.03123833	0.0	101.62147254	50.81073627	13.73347414															
113.82049174	0.0	101.41072595	50.70536298	13.73347414															
					70.52034064	0.0	61.48651035	30.74325517	9.99743885										
					70.30890766	0.0	61.27507737	30.63753869	9.99743885										
					70.13615994	0.0	61.10232965	30.55116483	9.99743885										
					69.99920148	0.0	60.96537119	30.48268559	9.99743885										
										42.09379502	0.0	35.63476681	17.81738341	7.14799122					
										42.08584084	0.0	35.62681263	17.81340632	7.14799122					
										42.03687166	0.0	35.57784346	17.78892173	7.14799122					
										41.94921648	0.0	35.49018828	17.74509414	7.14799122					
															30.62648559	0.0	25.36268965	12.68134482	5.82526752
															30.73529655	0.0	25.4715006	12.7357503	5.82526752
															30.72386258	0.0	25.46006663	12.73003331	5.82526752
															30.68935843	0.0	25.42556248	12.71278124	5.82526752
125.57070828	0.0	113.1791999	56.58959995	13.71326928															
124.53655405	0.0	112.14504567	56.07252283	13.71326928															
124.23278185	0.0	111.84127347	55.92063673	13.71326928															
123.91715733	0.0	111.52564894	55.76282447	13.71326928															
					76.64896459	0.0	67.6197838	33.8098919	9.9922934										
					76.37197447	0.0	67.34279369	33.67139684	9.9922934										
					76.14530354	0.0	67.11612275	33.55806138	9.9922934										
					76.02651701	0.0	66.99733622	33.49866811	9.9922934										
										45.21395558	0.0	38.75583894	19.37791947	7.14698242					
										45.22717718	0.0	38.76906053	19.38453027	7.14698242					
										45.11532939	0.0	38.65721274	19.32860637	7.14698242					
										45.05945035	0.0	38.6013337	19.30066685	7.14698242					
															32.4747599	0.0	27.20770414	13.60385207	5.82887505
															32.58962462	0.0	27.32256886	13.66128443	5.82887505
															32.55713976	0.0	27.29008399	13.645042	5.82887505
															32.51347361	0.0	27.24641784	13.62320892	5.82887505
137.00788565	0.0	124.63033811	62.31516905	13.69781929															
135.71429805	0.0	123.3367505	61.66837525	13.69781929															
135.46880758	0.0	123.09126003	61.54563001	13.69781929															
135.06668356	0.0	122.68913601	61.34456801	13.69781929															
					82.4814901	0.0	73.45605509	36.72802754	9.98814808										
					82.08510135	0.0	73.05966634	36.52983317	9.98814808										
					81.80981237	0.0	72.78437737	36.39218868	9.98814808										
					81.69834084	0.0	72.67290583	36.33645292	9.98814808										
										47.92631303	0.0	41.46569492	20.73284746	7.1497507					
										47.88576201	0.0	41.42514391	20.71257195	7.1497507					
										47.80195594	0.0	41.34133784	20.67066892	7.1497507					
										47.68878378	0.0	41.22816568	20.61408284	7.1497507					
															34.25185324	0.0	28.99065031	14.49532515	5.82239791
															34.27133634	0.0	29.0101334	14.5050667	5.82239791
															34.2286532	0.0	28.96745027	14.48372514	5.82239791
															34.17460773	0.0	28.9134048	14.4567024	5.82239791
147.25770558	0.0	134.86347111	67.43173555	13.71628615															
145.62829204	0.0	133.23405757	66.61702878	13.71628615															
145.43128588	0.0	133.03705141	66.5185257	13.71628615															
145.0365991	0.0	132.64236462	66.32118231	13.71628615															
					90.53780268	0.0	81.51201827	40.75600914	9.98853474										
					90.06037913	0.0	81.03459472	40.51729736	9.98853474										
					89.76614159	0.0	80.74035719	40.37017859	9.98853474										
					89.557999	0.0	80.53221459	40.2661073	9.98853474										
										51.99656363	0.0	45.53881612	22.76940806	7.14657391					
										51.84322072	0.0	45.38547321	22.69273661	7.14657391					
										51.71681538	0.0	45.25906787	22.62953393	7.14657391					
										51.62449787	0.0	45.16675037	22.58337518	7.14657391					
															36.80008253	0.0	31.53820307	15.76910153	5.82314661
															36.77634009	0.0	31.51446062	15.75723031	5.82314661
															36.74629005	0.0	31.48441059	15.74220529	5.82314661
															36.67825826	0.0	31.41637879	15.7081894	5.82314661

File: ECR_data/CSV/GPG 7bar-GDL35 -oN.csv
Gesamtwiderstand @5bar [mOhm*cm2]	Bulkwiderstand @5bar [mOhm*cm2]	Durchgangswiderstand @5bar [mOhm*cm2]	Kontaktwiderstand @5bar [mOhm*cm2]	Korrekturwert GDL @5bar/cycle [mOhm*cm2]	Gesamtwiderstand @10bar [mOhm*cm2]	Bulkwiderstand @10bar [mOhm*cm2]	Durchgangswiderstand @10bar [mOhm*cm2]	Kontaktwiderstand @10bar [mOhm*cm2]	Korrekturwert GDL @10bar/cycle [mOhm*cm2]	Gesamtwiderstand @20bar [mOhm*cm2]	Bulkwiderstand @20bar [mOhm*cm2]	Durchgangswiderstand @20bar [mOhm*cm2]	Kontaktwiderstand @20bar [mOhm*cm2]	Korrekturwert GDL @20bar/cycle [mOhm*cm2]	Gesamtwiderstand @30bar [mOhm*cm2]	Bulkwiderstand @30bar [mOhm*cm2]	Durchgangswiderstand @30bar [mOhm*cm2]	Kontaktwiderstand @30bar [mOhm*cm2]	Korrekturwert GDL @30bar/cycle [mOhm*cm2]
105.32064076	0.0	93.00073277	46.50036639	13.6340315															
104.86561186	0.0	92.54570388	46.27285194	13.6340315															
104.50906521	0.0	92.18915723	46.09457861	13.6340315															
104.23497186	0.0	91.91506388	45.95753194	13.6340315															
					64.31402311	0.0	55.3384075	27.66920375	9.93301461										
					64.17358108	0.0	55.19796547	27.59898274	9.93301461										
					63.99217145	0.0	55.01655584	27.50827792	9.93301461										
					63.87435405	0.0	54.89873844	27.44936922	9.93301461										
										38.30521459	0.0	31.87772879	15.93886439	7.11308428					
										38.3751539	0.0	31.94766811	15.97383405	7.11308428					
										38.3660247	0.0	31.9385389	15.96926945	7.11308428					
										38.28749062	0.0	31.86000482	15.93000241	7.11308428					
															28.20421669	0.0	22.97293308	11.48646654	5.78928719
															28.35909535	0.0	23.12781174	11.56390587	5.78928719
															28.36313876	0.0	23.13185515	11.56592758	5.78928719
															28.34032016	0.0	23.10903655	11.55451828	5.78928719
110.95	0.0	98.64290997	49.32145499	13.6198463															
110.35518018	0.0	98.04809015	49.02404508	13.6198463															
109.9639443	0.0	97.65685427	48.82842713	13.6198463															
109.70924212	0.0	97.40215209	48.70107605	13.6198463															
					67.87216387	0.0	58.8970156	29.4485078	9.93249742										
					67.68811186	0.0	58.71296359	29.3564818	9.93249742										
					67.53264927	0.0	58.557501	29.2787505	9.93249742										
					67.41519822	0.0	58.44004996	29.22002498	9.93249742										
										40.12283914	0.0	33.70895367	16.85447683	7.09803325					
										40.17804805	0.0	33.76416258	16.88208129	7.09803325					
										40.09344146	0.0	33.67955599	16.839778	7.09803325					
										40.04474175	0.0	33.63085628	16.81542814	7.09803325					
															29.38268307	0.0	24.14886273	12.07443136	5.79209452
															29.50092718	0.0	24.26710683	12.13355342	5.79209452
															29.4815969	0.0	24.24777655	12.12388828	5.79209452
															29.46625625	0.0	24.23243591	12.11621795	5.79209452
116.17846639	0.0	103.89032425	51.94516212	13.5988773															
115.57468468	0.0	103.28654254	51.64327127	13.5988773															
115.21477985	0.0	102.92663771	51.46331886	13.5988773															
114.89937156	0.0	102.61122942	51.30561471	13.5988773															
					71.43969838	0.0	62.47393276	31.23696638	9.92211395										
					71.20214715	0.0	62.23638153	31.11819077	9.92211395										
					71.01956137	0.0	62.05379576	31.02689788	9.92211395										
					70.89313469	0.0	61.92736908	30.96368454	9.92211395										
										42.17130852	0.0	35.75682065	17.87841032	7.09869991					
										42.17309685	0.0	35.75860897	17.87930449	7.09869991					
										42.08972482	0.0	35.67523694	17.83761847	7.09869991					
										42.03262069	0.0	35.61813281	17.80906641	7.09869991					
															30.72328181	0.0	25.49436701	12.74718351	5.78666571
															30.80672297	0.0	25.57780817	12.78890409	5.78666571
															30.79019359	0.0	25.56127879	12.7806394	5.78666571
															30.73988682	0.0	25.51097202	12.75548601	5.78666571
130.55044268	0.0	118.25897945	59.12948973	13.60255264															
129.76987237	0.0	117.47840915	58.73920457	13.60255264															
129.43990654	0.0	117.14844332	58.57422166	13.60255264															
128.97516071	0.0	116.68369748	58.34184874	13.60255264															
					79.81254502	0.0	70.85285826	35.42642913	9.91538667										
					79.47592718	0.0	70.51624042	35.25812021	9.91538667										
					79.22799983	0.0	70.26831308	35.13415654	9.91538667										
					78.97780078	0.0	70.01811402	35.00905701	9.91538667										
										46.35823079	0.0	39.94997399	19.97498699	7.0918042					
										46.36649024	0.0	39.95823343	19.97911672	7.0918042					
										46.2469463	0.0	39.83868949	19.91934475	7.0918042					
										46.16620873	0.0	39.75795192	19.87897596	7.0918042					
															33.12223139	0.0	27.89661079	13.94830539	5.78302013
															33.1440503	0.0	27.9184297	13.95921485	5.78302013
															33.11419613	0.0	27.88857553	13.94428776	5.78302013
															33.03625063	0.0	27.81063002	13.90531501	5.78302013
151.22506002	0.0	138.9305061	69.46525305	13.60597301															
149.53503378	0.0	137.24047986	68.62023993	13.60597301															
149.16875668	0.0	136.87420275	68.43710138	13.60597301															
148.66016758	0.0	136.36561366	68.18280683	13.60597301															
					90.94313588	0.0	81.97140799	40.98570399	9.9287122										
					90.40385135	0.0	81.43212346	40.71606173	9.9287122										
					90.13247413	0.0	81.16074624	40.58037312	9.9287122										
					89.80776138	0.0	80.83603349	40.41801674	9.9287122										
										52.06271759	0.0	45.65221196	22.82610598	7.0942929					
										51.89387763	0.0	45.483372	22.741686	7.0942929					
										51.75691923	0.0	45.34641359	22.6732068	7.0942929					
										51.64005068	0.0	45.22954504	22.61477252	7.0942929					
															36.66652911	0.0	31.44274046	15.72137023	5.78099277
															36.71075826	0.0	31.48696961	15.7434848	5.78099277
															36.62005337	0.0	31.39626472	15.69813236	5.78099277
															36.54964232	0.0	31.32585367	15.66292684	5.78099277

File: ECR_data/CSV/Gold Korrosion GDL30 oN.csv
Gesamtwiderstand @5bar [mOhm*cm2]	Bulkwiderstand @5bar [mOhm*cm2]	Durchgangswiderstand @5bar [mOhm*cm2]	Kontaktwiderstand @5bar [mOhm*cm2]	Korrekturwert GDL @5bar/cycle [mOhm*cm2]	Gesamtwiderstand @10bar [mOhm*cm2]	Bulkwiderstand @10bar [mOhm*cm2]	Durchgangswiderstand @10bar [mOhm*cm2]	Kontaktwiderstand @10bar [mOhm*cm2]	Korrekturwert GDL @10bar/cycle [mOhm*cm2]	Gesamtwiderstand @20bar [mOhm*cm2]	Bulkwiderstand @20bar [mOhm*cm2]	Durchgangswiderstand @20bar [mOhm*cm2]	Kontaktwiderstand @20bar [mOhm*cm2]	Korrekturwert GDL @20bar/cycle [mOhm*cm2]	Gesamtwiderstand @30bar [mOhm*cm2]	Bulkwiderstand @30bar [mOhm*cm2]	Durchgangswiderstand @30bar [mOhm*cm2]	Kontaktwiderstand @30bar [mOhm*cm2]	Korrekturwert GDL @30bar/cycle [mOhm*cm2]
15.90755543	0.0	2.19663177	1.09831588	13.71092366															
15.92002375	0.0	2.20910008	1.10455004	13.71092366															
15.84114009	0.0	2.13021642	1.06510821	13.71092366															
15.84210781	0.0	2.13118414	1.06559207	13.71092366															
					11.49088243	0.0	1.49850551	0.74925275	9.99237692										
					11.2848272	0.0	1.29245028	0.64622514	9.99237692										
					11.25439553	0.0	1.2620186	0.6310093	9.99237692										
					11.2944784	0.0	1.30210148	0.65105074	9.99237692										
										7.88892826	0.0	0.74834854	0.37417427	7.14057971					
										7.82000967	0.0	0.67942995	0.33971498	7.14057971					
										7.82410194	0.0	0.68352222	0.34176111	7.14057971					
										7.84174695	0.0	0.70116723	0.35058362	7.14057971					
															6.39517741	0.0	0.56923808	0.28461904	5.82593933
															6.35485175	0.0	0.52891242	0.26445621	5.82593933
															6.3212257	0.0	0.49528637	0.24764319	5.82593933
															6.33234957	0.0	0.50641025	0.25320512	5.82593933
15.58965729	0.0	1.896725	0.9483625	13.69293229															
15.42469755	0.0	1.73176525	0.86588263	13.69293229															
15.36622273	0.0	1.67329044	0.83664522	13.69293229															
15.38121479	0.0	1.6882825	0.84414125	13.69293229															
					11.14124265	0.0	1.16934181	0.5846709	9.97190084										
					11.1793515	0.0	1.20745066	0.60372533	9.97190084										
					11.13831188	0.0	1.16641104	0.58320552	9.97190084										
					11.09071714	0.0	1.1188163	0.55940815	9.97190084										
										7.84405643	0.0	0.71284426	0.35642213	7.13121218					
										7.87206348	0.0	0.7408513	0.37042565	7.13121218					
										7.79453388	0.0	0.6633217	0.33166085	7.13121218					
										7.75854547	0.0	0.62733329	0.31366665	7.13121218					
															6.40995197	0.0	0.59573525	0.29786763	5.81421672
															6.31896132	0.0	0.5047446	0.2523723	5.81421672
															6.27194653	0.0	0.45772981	0.2288649	5.81421672
															6.27692693	0.0	0.46271021	0.2313551	5.81421672
15.51195587	0.0	1.85576204	0.92788102	13.65619383															
15.51784384	0.0	1.86165001	0.930825	13.65619383															
15.38848812	0.0	1.73229429	0.86614714	13.65619383															
15.36534177	0.0	1.70914794	0.85457397	13.65619383															
					11.12701621	0.0	1.17015467	0.58507734	9.95686154										
					11.11661498	0.0	1.15975344	0.57987672	9.95686154										
					11.04011646	0.0	1.08325492	0.54162746	9.95686154										
					11.00943073	0.0	1.05256919	0.5262846	9.95686154										
										7.72806074	0.0	0.59945994	0.29972997	7.1286008					
										7.76083267	0.0	0.63223187	0.31611594	7.1286008					
										7.75237176	0.0	0.62377097	0.31188548	7.1286008					
										7.71765961	0.0	0.58905882	0.29452941	7.1286008					
															6.29614048	0.0	0.4927845	0.24639225	5.80335598
															6.25403337	0.0	0.45067739	0.22533869	5.80335598
															6.28326345	0.0	0.47990747	0.23995374	5.80335598
															6.2830813	0.0	0.47972532	0.23986266	5.80335598
15.29747138	0.0	1.65803546	0.82901773	13.63943592															
15.33483632	0.0	1.6954004	0.8477002	13.63943592															
15.33208912	0.0	1.6926532	0.8463266	13.63943592															
15.30855033	0.0	1.6691144	0.8345572	13.63943592															
					11.01320472	0.0	1.06504745	0.53252373	9.94815727										
					11.03880872	0.0	1.09065145	0.54532572	9.94815727										
					11.03044236	0.0	1.08228508	0.54114254	9.94815727										
					11.03680038	0.0	1.0886431	0.54432155	9.94815727										
										7.7641708	0.0	0.64128717	0.32064359	7.12288363					
										7.78494259	0.0	0.66205896	0.33102948	7.12288363					
										7.75967166	0.0	0.63678803	0.31839402	7.12288363					
										7.73651391	0.0	0.61363029	0.30681514	7.12288363					
															6.31146318	0.0	0.50355002	0.25177501	5.80791316
															6.25978432	0.0	0.45187116	0.22593558	5.80791316
															6.25387547	0.0	0.44596231	0.22298115	5.80791316
															6.27966244	0.0	0.47174928	0.23587464	5.80791316
15.48514739	0.0	1.8426542	0.9213271	13.64249319															
15.45154364	0.0	1.80905045	0.90452522	13.64249319															
15.39505941	0.0	1.75256623	0.87628311	13.64249319															
15.39740606	0.0	1.75491287	0.87745644	13.64249319															
					11.02033497	0.0	1.06881918	0.53440959	9.95151579										
					11.03908317	0.0	1.08756738	0.54378369	9.95151579										
					11.0603761	0.0	1.10886031	0.55443016	9.95151579										
					11.02329567	0.0	1.07177988	0.53588994	9.95151579										
										7.86320772	0.0	0.74252701	0.37126351	7.12068071					
										7.72905065	0.0	0.60836994	0.30418497	7.12068071					
										7.75438027	0.0	0.63369956	0.31684978	7.12068071					
										7.72738105	0.0	0.60670033	0.30335017	7.12068071					
															6.42273139	0.0	0.6275226	0.3137613	5.79520878
															6.2627991	0.0	0.46759032	0.23379516	5.79520878
															6.26957233	0.0	0.47436355	0.23718177	5.79520878
															6.27076839	0.0	0.47555961	0.23777981	5.79520878
