Repository: ZBT-Tools/ContactResistanceAnalysis

File: ECR_data/CSV/KCS Batch 2020090401 Cr , Bipolarplatte oN- GDL25.csv
Gesamtwiderstand @5bar [mOhm*cm2]	Bulkwiderstand @5bar [mOhm*cm2]	Durchgangswiderstand @5bar [mOhm*cm2]	Kontaktwiderstand @5bar [mOhm*cm2]	Korrekturwert GDL @5bar/cycle [mOhm*cm2]	Gesamtwiderstand @10bar [mOhm*cm2]	Bulkwiderstand @10bar [mOhm*cm2]	Durchgangswiderstand @10bar [mOhm*cm2]	Kontaktwiderstand @10bar [mOhm*cm2]	Korrekturwert GDL @10bar/cycle [mOhm*cm2]	Gesamtwiderstand @20bar [mOhm*cm2]	Bulkwiderstand @20bar [mOhm*cm2]	Durchgangswiderstand @20bar [mOhm*cm2]	Kontaktwiderstand @20bar [mOhm*cm2]	Korrekturwert GDL @20bar/cycle [mOhm*cm2]	Gesamtwiderstand @30bar [mOhm*cm2]	Bulkwiderstand @30bar [mOhm*cm2]	Durchgangswiderstand @30bar [mOhm*cm2]	Kontaktwiderstand @30bar [mOhm*cm2]	Korrekturwert GDL @30bar/cycle [mOhm*cm2]
22.17465207	0.0	10.13241409	5.06620705	13.74457855															
22.25092826	0.0	10.20869028	5.10434514	13.74457855															
22.19291339	0.0	10.15067541	5.07533771	13.74457855															
22.1529087	0.0	10.11067072	5.05533536	13.74457855															
					14.72587276	0.0	5.95182618	2.97591309	10.01438211										
					14.72784388	0.0	5.9537973	2.97689865	10.01438211										
					14.69483817	0.0	5.92079159	2.96039579	10.01438211										
					14.6837476	0.0	5.90970102	2.95485051	10.01438211										
										9.81786215	0.0	3.54854877	1.77427439	7.15556945					
										9.77622396	0.0	3.50691058	1.75345529	7.15556945					
										9.75811621	0.0	3.48880284	1.74440142	7.15556945					
										9.75410867	0.0	3.48479529	1.74239765	7.15556945					
															7.70039604	0.0	2.59106513	1.29553256	5.83160706
															7.7145901	0.0	2.60525919	1.30262959	5.83160706
															7.67779022	0.0	2.56845931	1.28422966	5.83160706
															7.68434569	0.0	2.57501479	1.28750739	5.83160706
22.14877004	0.0	10.11626113	5.05813056	13.73347414															
22.15323354	0.0	10.12072463	5.06036231	13.73347414															
22.10544065	0.0	10.07293174	5.03646587	13.73347414															
22.07761366	0.0	10.04510475	5.02255237	13.73347414															
					14.78579364	0.0	6.02659179	3.0132959	9.99743885										
					14.80489575	0.0	6.04569391	3.02284695	9.99743885										
					14.74761115	0.0	5.9884093	2.99420465	9.99743885										
					14.72739052	0.0	5.96818868	2.98409434	9.99743885										
										9.8787435	0.0	3.61606975	1.80803488	7.14799122					
										9.87679688	0.0	3.61412313	1.80706157	7.14799122					
										9.83679508	0.0	3.57412133	1.78706066	7.14799122					
										9.82436645	0.0	3.5616927	1.78084635	7.14799122					
															7.79530895	0.0	2.6915324	1.3457662	5.82526752
															7.76115494	0.0	2.65737839	1.32868919	5.82526752
															7.75390835	0.0	2.6501318	1.3250659	5.82526752
															7.75352614	0.0	2.64974959	1.3248748	5.82526752
22.42825525	0.0	10.41344872	5.20672436	13.71326928															
22.47751883	0.0	10.4627123	5.23135615	13.71326928															
22.41247633	0.0	10.3976698	5.1988349	13.71326928															
22.38766364	0.0	10.37285711	5.18642855	13.71326928															
					14.91054752	0.0	6.15585383	3.07792691	9.9922934										
					14.94723167	0.0	6.19253798	3.09626899	9.9922934										
					14.9121632	0.0	6.15746952	3.07873476	9.9922934										
					14.89982548	0.0	6.14513179	3.07256589	9.9922934										
										9.89942484	0.0	3.63763494	1.81881747	7.14698242					
										9.88567921	0.0	3.62388931	1.81194466	7.14698242					
										9.89212636	0.0	3.63033646	1.81516823	7.14698242					
										9.88515389	0.0	3.62336399	1.811682	7.14698242					
															7.80838278	0.0	2.7014455	1.35072275	5.82887505
															7.80964344	0.0	2.70270617	1.35135308	5.82887505
															7.77501803	0.0	2.66808075	1.33404038	5.82887505
															7.79003623	0.0	2.68309896	1.34154948	5.82887505
22.67823999	0.0	10.67696989	5.33848494	13.69781929															
22.65129996	0.0	10.65002985	5.32501493	13.69781929															
22.6053324	0.0	10.60406229	5.30203115	13.69781929															
22.58876562	0.0	10.58749551	5.29374776	13.69781929															
					14.98966472	0.0	6.23860294	3.11930147	9.98814808										
					15.01132073	0.0	6.26025894	3.13012947	9.98814808										
					14.97021056	0.0	6.21914878	3.10957439	9.98814808										
					14.96370505	0.0	6.21264326	3.10632163	9.98814808										
										9.9382593	0.0	3.67404398	1.83702199	7.1497507					
										9.91112393	0.0	3.64690861	1.82345431	7.1497507					
										9.88860687	0.0	3.62439155	1.81219577	7.1497507					
										9.89094507	0.0	3.62672976	1.81336488	7.1497507					
															7.82755984	0.0	2.72629748	1.36314874	5.82239791
															7.77748051	0.0	2.67621815	1.33810907	5.82239791
															7.78461289	0.0	2.68335053	1.34167526	5.82239791
															7.77462695	0.0	2.67336459	1.3366823	5.82239791
23.04217477	0.0	11.02472502	5.51236251	13.71628615															
23.05239302	0.0	11.03494327	5.51747164	13.71628615															
23.00655941	0.0	10.98910966	5.49455483	13.71628615															
22.96196602	0.0	10.94451627	5.47225814	13.71628615															
					15.23275854	0.0	6.48135798	3.24067899	9.98853474										
					15.22975033	0.0	6.47834977	3.23917488	9.98853474										
					15.21056278	0.0	6.45916222	3.22958111	9.98853474										
					15.19270571	0.0	6.44130515	3.22065258	9.98853474										
										10.03511983	0.0	3.77368785	1.88684392	7.14657391					
										10.05298258	0.0	3.79155059	1.8957753	7.14657391					
										10.03173128	0.0	3.7702993	1.88514965	7.14657391					
										10.01236476	0.0	3.75093277	1.87546639	7.14657391					
															7.89517081	0.0	2.79325248	1.39662624	5.82314661
															7.88597394	0.0	2.78405561	1.3920278	5.82314661
															7.87160504	0.0	2.76968671	1.38484336	5.82314661
															7.86119214	0.0	2.75927381	1.37963691	5.82314661

File: ECR_data/CSV/KCS Batch1 Cr 202008 1801-1 -GDL60 mN.csv
Gesamtwiderstand @5bar [mOhm*cm2]	Bulkwiderstand @5bar [mOhm*cm2]	Durchgangswiderstand @5bar [mOhm*cm2]	Kontaktwiderstand @5bar [mOhm*cm2]	Korrekturwert GDL @5bar/cycle [mOhm*cm2]	Gesamtwiderstand @10bar [mOhm*cm2]	Bulkwiderstand @10bar [mOhm*cm2]	Durchgangswiderstand @10bar [mOhm*cm2]	Kontaktwiderstand @10bar [mOhm*cm2]	Korrekturwert GDL @10bar/cycle [mOhm*cm2]	Gesamtwiderstand @20bar [mOhm*cm2]	Bulkwiderstand @20bar [mOhm*cm2]	Durchgangswiderstand @20bar [mOhm*cm2]	Kontaktwiderstand @20bar [mOhm*cm2]	Korrekturwert GDL @20bar/cycle [mOhm*cm2]	Gesamtwiderstand @30bar [mOhm*cm2]	Bulkwiderstand @30bar [mOhm*cm2]	Durchgangswiderstand @30bar [mOhm*cm2]	Kontaktwiderstand @30bar [mOhm*cm2]	Korrekturwert GDL @30bar/cycle [mOhm*cm2]
30.57638123	0.00257575	20.60933408	10.30337917	13.5617199															
30.63456673	0.06833773	20.66751958	10.29959093	13.5617199															
30.60137687	0.00930881	20.63432972	10.31251045	13.5617199															
30.54276869	0.0451974	20.57572154	10.26526207	13.5617199															
					20.71173394	0.06892255	13.45051582	6.69079663	9.8800181										
					20.77922826	0.04216212	13.51801014	6.73792401	9.8800181										
					20.72343675	0.03962557	13.46221863	6.71129653	9.8800181										
					20.69285628	0.03936454	13.43163816	6.69613681	9.8800181										
										13.42353402	0.10230348	8.22864169	4.0631691	7.06846006					
										13.50697695	0.06430977	8.31208462	4.12388742	7.06846006					
										13.49292513	0.03707644	8.2980328	4.13047818	7.06846006					
										13.47665551	0.04660485	8.28176317	4.11757916	7.06846006					
															10.51001441	0.07695178	6.27599477	3.09952149	5.76104312
															10.60899103	0.07598717	6.37497139	3.14949211	5.76104312
															10.59948909	0.03761395	6.36546945	3.16392775	5.76104312
															10.60510035	0.02779805	6.37108071	3.17164133	5.76104312
31.08247799	0.08459204	21.11022007	10.51281402	13.56880995															
31.05135321	0.02987961	21.07909529	10.52460784	13.56880995															
31.01091368	0.04968568	21.03865577	10.49448504	13.56880995															
30.97573436	0.03011226	21.00347644	10.48668209	13.56880995															
					20.7250033	0.1083339	13.45916909	6.6754176	9.886299										
					20.75164379	0.05243066	13.48580958	6.71668946	9.886299										
					20.71713111	0.02352857	13.4512969	6.71388416	9.886299										
					20.68028381	0.03524139	13.4144496	6.6896041	9.886299										
										13.37447889	0.11396148	8.17682964	4.03143408	7.07221127					
										13.45221142	0.07618888	8.25456217	4.08918665	7.07221127					
										13.47924289	0.0400287	8.28159364	4.12078247	7.07221127					
										13.45835093	0.03141897	8.26070168	4.11464135	7.07221127					
															10.5591647	0.04640614	6.33002991	3.14181188	5.75439652
															10.64583858	0.05424294	6.41670378	3.18123042	5.75439652
															10.64965731	0.03680768	6.42052252	3.19185742	5.75439652
															10.64502818	0.02055773	6.41589339	3.19766783	5.75439652
31.71602041	0.0528394	21.74556606	10.84636333	13.56635592															
31.75788051	0.0437727	21.78742616	10.87182673	13.56635592															
31.68537904	0.03077283	21.71492469	10.84207593	13.56635592															
31.63820871	0.02870328	21.66775436	10.81952554	13.56635592															
					20.9188312	0.1405063	13.64573997	6.75261684	9.89617331										
					21.00715311	0.05625691	13.73406188	6.83890248	9.89617331										
					20.96033094	0.03747957	13.68723972	6.82488007	9.89617331										
					20.93342618	0.03473764	13.66033495	6.81279866	9.89617331										
										13.55503132	0.14975335	8.36025833	4.10525249	7.06829767					
										13.60563742	0.05645862	8.41086444	4.17720291	7.06829767					
										13.61459122	0.01373518	8.41981824	4.20304153	7.06829767					
										13.60468376	0.01120318	8.40991077	4.1993538	7.06829767					
															10.68543726	0.04439804	6.45473858	3.20517027	5.75652444
															10.74449905	0.0552484	6.51380037	3.22927598	5.75652444
															10.75965277	0.03077283	6.52895409	3.24909063	5.75652444
															10.75314442	0.02055773	6.52244574	3.250944	5.75652444
32.0899979	0.06490634	22.13483794	11.0349658	13.54554551															
32.12856247	0.02867244	22.17340252	11.07236504	13.54554551															
32.07425607	0.04888144	22.11909612	11.03510734	13.54554551															
32.04160708	0.01552783	22.08644713	11.03545965	13.54554551															
					21.16815359	0.03353962	13.91040068	6.93843053	9.87530314										
					21.22863567	0.05363783	13.97088276	6.95862247	9.87530314										
					21.20741963	0.03479606	13.94966671	6.95743533	9.87530314										
					21.18023193	0.02598759	13.92247902	6.94824572	9.87530314										
										13.65275095	0.08501181	8.46219553	4.18859186	7.06255901					
										13.73389634	0.04055155	8.54334092	4.25139469	7.06255901					
										13.69038311	0.04740531	8.49982769	4.22621119	7.06255901					
										13.67830355	0.01492485	8.48774814	4.23641164	7.06255901					
															10.73208145	0.10954243	6.5074076	3.19893259	5.74832671
															10.82020506	0.04135531	6.59553121	3.27708795	5.74832671
															10.81706525	0.04190594	6.59239141	3.27524273	5.74832671
															10.81077232	0.03242495	6.58609848	3.27683676	5.74832671
32.91717841	0.0693254	22.96398727	11.44733094	13.54286662															
32.93817856	0.03491303	22.98498742	11.4750372	13.54286662															
32.8829988	0.05049196	22.92980767	11.43965785	13.54286662															
32.82889329	0.02910628	22.87570216	11.42329794	13.54286662															
					21.63301461	0.0898337	14.3775194	7.14384285	9.87223119										
					21.70119619	0.05484805	14.44570098	7.19542647	9.87223119										
					21.66645277	0.03023531	14.41095756	7.19036112	9.87223119										
					21.64105671	0.01009797	14.3855615	7.18773176	9.87223119										
										13.88357314	0.10552011	8.70232417	4.29840203	7.04989614					
										13.91289284	0.01256368	8.73164387	4.35954009	7.04989614					
										13.90393605	0.01266218	8.72268708	4.35501245	7.04989614					
										13.91668723	0.0315355	8.73543826	4.35195138	7.04989614					
															10.89534831	0.08340044	6.66854014	3.29256985	5.75123078
															10.94443602	0.0556518	6.71762786	3.33098803	5.75123078
															10.92062273	0.03908805	6.69381457	3.32736326	5.75123078
															10.91918929	0.03222345	6.69238112	3.33007884	5.75123078

File: ECR_data/CSV/KCS Batch2 Cr 202068 1862-1 -GDL45 mN.csv
Gesamtwiderstand @5bar [mOhm*cm2]	Bulkwiderstand @5bar [mOhm*cm2]	Durchgangswiderstand @5bar [mOhm*cm2]	Kontaktwiderstand @5bar [mOhm*cm2]	Korrekturwert GDL @5bar/cycle [mOhm*cm2]	Gesamtwiderstand @10bar [mOhm*cm2]	Bulkwiderstand @10bar [mOhm*cm2]	Durchgangswiderstand @10bar [mOhm*cm2]	Kontaktwiderstand @10bar [mOhm*cm2]	Korrekturwert GDL @10bar/cycle [mOhm*cm2]	Gesamtwiderstand @20bar [mOhm*cm2]	Bulkwiderstand @20bar [mOhm*cm2]	Durchgangswiderstand @20bar [mOhm*cm2]	Kontaktwiderstand @20bar [mOhm*cm2]	Korrekturwert GDL @20bar/cycle [mOhm*cm2]	Gesamtwiderstand @30bar [mOhm*cm2]	Bulkwiderstand @30bar [mOhm*cm2]	Durchgangswiderstand @30bar [mOhm*cm2]	Kontaktwiderstand @30bar [mOhm*cm2]	Korrekturwert GDL @30bar/cycle [mOhm*cm2]
28.78286892	0.03494347	18.81582177	9.39043915	13.5617199															
28.8210239	0.07105461	18.85397674	9.39146107	13.5617199															
28.76295781	-0.00283011	18.79591066	9.39937038	13.5617199															
28.71334114	0.02131184	18.74629399	9.36249108	13.5617199															
					19.03765199	0.13346878	11.77643387	5.82148255	9.8800181										
					19.06998747	0.03964389	11.80876936	5.88456273	9.8800181										
					19.0200993	0.02185087	11.75888118	5.86851516	9.8800181										
					19.00373026	0.02634022	11.74251214	5.85808596	9.8800181										
										12.49893417	0.1229886	7.30404184	3.59052662	7.06846006					
										12.57090812	0.03743126	7.37601578	3.66929226	7.06846006					
										12.53528214	0.01662026	7.34038981	3.66188477	7.06846006					
										12.52322062	0.01014835	7.32832829	3.65908997	7.06846006					
															9.80963115	0.07715316	5.57561151	2.74922918	5.76104312
															9.84426924	0.03501388	5.6102496	2.78761786	5.76104312
															9.84896105	0.01688902	5.61494141	2.7990262	5.76104312
															9.83289927	0.03227382	5.59887963	2.78330291	5.76104312
28.61196638	0.11296048	18.63970846	9.26337399	13.56880995															
28.69578747	0.04165787	18.72352956	9.34093585	13.56880995															
28.61862033	0.02185087	18.64636241	9.31225577	13.56880995															
28.57515385	0.02613871	18.60289594	9.28837861	13.56880995															
					19.2998409	0.0723406	12.0340067	5.98083305	9.886299										
					19.30878597	0.06441062	12.04295176	5.98927057	9.886299										
					19.27845547	0.01970487	12.01262127	5.9964582	9.886299										
					19.24259044	0.01396924	11.97675623	5.98139349	9.886299										
										12.58669141	0.09284891	7.38904217	3.64809663	7.07221127					
										12.59527144	0.07729825	7.3976222	3.66016197	7.07221127					
										12.56130691	0.03566749	7.36365766	3.66399509	7.07221127					
										12.55610811	0.0284514	7.35845886	3.66500373	7.07221127					
															9.89362748	0.08641565	5.66449268	2.78903852	5.75439652
															9.90648557	0.04185957	5.67735078	2.8177456	5.75439652
															9.88813054	0.03191302	5.65899575	2.81354137	5.75439652
															9.88781301	0.0328768	5.65867822	2.81290071	5.75439652
30.23334931	0.08802702	20.26289496	10.08743397	13.56635592															
30.23729965	0.05575266	20.2668453	10.10554632	13.56635592															
30.17909439	0.02936389	20.20864004	10.08963808	13.56635592															
30.12256937	0.03237457	20.15211502	10.05987022	13.56635592															
					19.96820598	0.06509474	12.69511476	6.31501001	9.89617331										
					20.00141713	0.01649078	12.72832591	6.35591756	9.89617331										
					19.94379933	0.06196101	12.67070811	6.30437355	9.89617331										
					19.92487758	0.01668493	12.65178635	6.31755071	9.89617331										
										12.81308845	0.11054343	7.61831547	3.75388602	7.06829767					
										12.84051222	0.0666263	7.64573924	3.78955647	7.06829767					
										12.84045521	0.02413124	7.64568222	3.81077549	7.06829767					
										12.81055718	0.02211632	7.6157842	3.79683394	7.06829767					
															10.09147769	0.10974385	5.860779	2.87551758	5.75652444
															10.07742921	0.0519264	5.84673053	2.89740206	5.75652444
															10.07512323	0.03499763	5.84442455	2.90471346	5.75652444
															10.0615012	0.03348131	5.83080252	2.89866061	5.75652444
31.89977727	0.0634964	21.94461731	10.94056046	13.54554551															
31.8780774	0.03964389	21.92291745	10.94163678	13.54554551															
31.77551692	0.04090013	21.82035697	10.88972842	13.54554551															
31.74571739	0.01929987	21.79055744	10.88562878	13.54554551															
					20.74147709	0.05304082	13.48372417	6.71534167	9.87530314										
					20.79210671	0.01508191	13.5343538	6.75963594	9.87530314										
					20.7435529	0.02748665	13.48579999	6.72915667	9.87530314										
					20.71678764	0.02372528	13.45903473	6.71765473	9.87530314										
										13.29202451	0.06228787	8.1014691	4.01959061	7.06255901					
										13.31528843	0.02937535	8.12473301	4.04767883	7.06255901					
										13.25629359	0.02694913	8.06573817	4.01939452	7.06255901					
										13.24613779	0.02382603	8.05558237	4.01587817	7.06255901					
															10.35446618	0.06872113	6.12979233	3.0305356	5.74832671
															10.34703026	0.04951207	6.12235641	3.03642217	5.74832671
															10.33482116	0.03620501	6.11014732	3.03697115	5.74832671
															10.34240193	0.02372528	6.11772808	3.0470014	5.74832671
32.21946878	0.13065499	22.26627765	11.06781133	13.54286662															
32.26224905	0.0776986	22.30905792	11.11567966	13.54286662															
32.20396659	0.02064349	22.25077546	11.11506598	13.54286662															
32.14348441	0.0157797	22.19029328	11.08725679	13.54286662															
					21.12430488	0.0840047	13.86880967	6.89240249	9.87223119										
					21.15715015	0.03159103	13.90165494	6.93503195	9.87223119										
					21.08883408	0.05324062	13.83333887	6.89004912	9.87223119										
					21.06366331	0.02915666	13.8081681	6.88950572	9.87223119										
										13.3434967	0.09003512	8.16224773	4.0361063	7.04989614					
										13.40569434	0.01467851	8.22444537	4.10488343	7.04989614					
										13.37179045	0.01447427	8.19054148	4.08803361	7.04989614					
										13.35475626	0.02452975	8.17350729	4.07448877	7.04989614					
															10.37296638	0.09284891	6.14615821	3.02665465	5.75123078
															10.4245516	0.01306794	6.19774344	3.09233775	5.75123078
															10.4075264	0.02936389	6.18071824	3.07567718	5.75123078
															10.39228576	0.0229208	6.1654776	3.0712784	5.75123078

File: ECR_data/CSV/KCS Batch3 Cr 202008 1901-1 -GDL55 mN.csv
Gesamtwiderstand @5bar [mOhm*cm2]	Bulkwiderstand @5bar [mOhm*cm2]	Durchgangswiderstand @5bar [mOhm*cm2]	Kontaktwiderstand @5bar [mOhm*cm2]	Korrekturwert GDL @5bar/cycle [mOhm*cm2]	Gesamtwiderstand @10bar [mOhm*cm2]	Bulkwiderstand @10bar [mOhm*cm2]	Durchgangswiderstand @10bar [mOhm*cm2]	Kontaktwiderstand @10bar [mOhm*cm2]	Korrekturwert GDL @10bar/cycle [mOhm*cm2]	Gesamtwiderstand @20bar [mOhm*cm2]	Bulkwiderstand @20bar [mOhm*cm2]	Durchgangswiderstand @20bar [mOhm*cm2]	Kontaktwiderstand @20bar [mOhm*cm2]	Korrekturwert GDL @20bar/cycle [mOhm*cm2]	Gesamtwiderstand @30bar [mOhm*cm2]	Bulkwiderstand @30bar [mOhm*cm2]	Durchgangswiderstand @30bar [mOhm*cm2]	Kontaktwiderstand @30bar [mOhm*cm2]	Korrekturwert GDL @30bar/cycle [mOhm*cm2]
47.94556664	0.02589784	37.97851949	18.97631082	13.5617199															
48.15660281	0.06531829	38.18955565	19.06211868	13.5617199															
48.10208548	0.00756595	38.13503833	19.06373619	13.5617199															
48.08091136	0.0325257	38.11386421	19.04066925	13.5617199															
					31.13854072	0.12079758	23.87732261	11.87826251	9.8800181										
					31.31551438	0.03289905	24.05429626	12.01069861	9.8800181										
					31.32023825	0.04338208	24.05902013	12.00781903	9.8800181										
					31.28519334	0.03584437	24.02397522	11.99406543	9.8800181										
										18.85548819	0.13005073	13.66059586	6.76527256	7.06846006					
										19.08770376	0.03310075	13.89281142	6.92985534	7.06846006					
										19.11547186	0.03023531	13.92057953	6.94517211	7.06846006					
										19.12401597	0.03202195	13.92912363	6.94855084	7.06846006					
															14.36289374	0.09104223	10.1288741	5.01891594	5.76104312
															14.60129128	0.06592034	10.36727164	5.15067565	5.76104312
															14.64224576	0.01789483	10.40822612	5.19516565	5.76104312
															14.65757643	0.01261216	10.42355679	5.20547231	5.76104312
47.51568571	0.06972824	37.54342779	18.73684978	13.56880995															
47.66994444	0.03934439	37.69768652	18.82917107	13.56880995															
47.6066987	0.02875918	37.63444078	18.8028408	13.56880995															
47.55601979	0.00919274	37.58376188	18.78728457	13.56880995															
					30.27557444	0.06570592	23.00974024	11.47201716	9.886299										
					30.50609694	0.02363903	23.24026274	11.60831185	9.886299										
					30.47648568	0.04646669	23.21065147	11.58209239	9.886299										
					30.45516439	0.03011226	23.18933018	11.57960896	9.886299										
										18.50845227	0.13527547	13.31080302	6.58776378	7.07221127					
										18.76635356	0.04759895	13.56870431	6.76055268	7.07221127					
										18.81526268	0.02232119	13.61761344	6.79764612	7.07221127					
										18.83577417	0.00899124	13.63812493	6.81456684	7.07221127					
															14.19761877	0.1035059	9.96848398	4.93248904	5.75439652
															14.47806578	0.04538327	10.24893099	5.10177386	5.75439652
															14.53251906	0.01963768	10.30338427	5.14187329	5.75439652
															14.55016391	0.01743904	10.32102912	5.15179504	5.75439652
49.65019131	0.06691445	39.67973696	19.80641126	13.56635592															
49.8150999	0.02645676	39.84464555	19.90909439	13.56635592															
49.74479146	0.02205244	39.77433711	19.87614233	13.56635592															
49.68535791	0.00858824	39.71490356	19.85315766	13.56635592															
					31.04564909	0.09546738	23.77255786	11.83854524	9.89617331										
					31.27323001	0.05685897	24.00013879	11.97163991	9.89617331										
					31.28308037	0.03573468	24.00998915	11.98712723	9.89617331										
					31.25763649	0.02900553	23.98454526	11.97776987	9.89617331										
										18.84422694	0.06490634	13.64945395	6.7922738	7.06829767					
										19.11528823	0.04538327	13.92051524	6.93756599	7.06829767					
										19.14726475	0.05438081	13.95249177	6.94905548	7.06829767					
										19.15991987	0.02015473	13.96514689	6.97249608	7.06829767					
															14.46181579	0.11034201	10.23111711	5.06038755	5.75652444
															14.71565406	0.05645862	10.48495538	5.21424838	5.75652444
															14.76351075	0.04204032	10.53281207	5.24538587	5.75652444
															14.78087855	0.01432187	10.55017987	5.267929	5.75652444
50.60042776	0.10994527	40.6452678	20.26766127	13.54554551															
50.74975681	0.04497986	40.79459686	20.3748085	13.54554551															
50.65051929	0.03251569	40.69535934	20.33142182	13.54554551															
50.5919269	0.02005398	40.63676695	20.30835648	13.54554551															
					31.52981599	0.05203372	24.27206308	12.11001468	9.87530314										
					31.6608245	0.04759895	24.40307159	12.17773632	9.87530314										
					31.65680107	0.01977206	24.39904816	12.18963805	9.87530314										
					31.63076231	0.01311439	24.3730094	12.17994751	9.87530314										
										19.00106054	0.09345317	13.81050512	6.85852597	7.06255901					
										19.25502285	0.05383953	14.06446743	7.00531395	7.06255901					
										19.30367397	0.03358868	14.11311855	7.03976493	7.06255901					
										19.30454299	0.02196519	14.11398757	7.04601119	7.06255901					
															14.53822143	0.05807024	10.31354759	5.12773867	5.74832671
															14.78693176	0.05202725	10.56225792	5.25511533	5.74832671
															14.84010484	0.03841819	10.61543099	5.2885064	5.74832671
															14.85137965	0.02498161	10.62670581	5.3008621	5.74832671
50.58514419	0.06570592	40.63195305	20.28312357	13.54286662															
50.83452114	0.06954489	40.88133001	20.40589256	13.54286662															
50.70109065	0.04351646	40.74789952	20.35219153	13.54286662															
50.65408096	0.0236749	40.70088982	20.33860746	13.54286662															
					31.508502	0.07656434	24.25300679	12.08822123	9.87223119										
					31.67149644	0.05887295	24.41600123	12.17856414	9.87223119										
					31.66941031	0.02701632	24.4139151	12.19344939	9.87223119										
					31.66606324	0.03514064	24.41056803	12.18771369	9.87223119										
										19.01213045	0.10107473	13.83088148	6.86490338	7.04989614					
										19.26186854	0.01014935	14.08061957	7.03523511	7.04989614					
										19.29616095	0.04660107	14.11491198	7.03415546	7.04989614					
										19.30102282	0.02377565	14.11977385	7.0479991	7.04989614					
															14.55470742	0.04198099	10.32789926	5.14295914	5.75123078
															14.80223372	0.02061653	10.57542555	5.27740451	5.75123078
															14.84225083	0.0201752	10.61544267	5.29763373	5.75123078
															14.85831924	0.02357415	10.63151108	5.30396847	5.75123078

File: ECR_data/CSV/KCS Edelstahl unbehandelt -GDL50 mN.csv
Gesamtwiderstand @5bar [mOhm*cm2]	Bulkwiderstand @5bar [mOhm*cm2]	Durchgangswiderstand @5bar [mOhm*cm2]	Kontaktwiderstand @5bar [mOhm*cm2]	Korrekturwert GDL @5bar/cycle [mOhm*cm2]	Gesamtwiderstand @10bar [mOhm*cm2]	Bulkwiderstand @10bar [mOhm*cm2]	Durchgangswiderstand @10bar [mOhm*cm2]	Kontaktwiderstand @10bar [mOhm*cm2]	Korrekturwert GDL @10bar/cycle [mOhm*cm2]	Gesamtwiderstand @20bar [mOhm*cm2]	Bulkwiderstand @20bar [mOhm*cm2]	Durchgangswiderstand @20bar [mOhm*cm2]	Kontaktwiderstand @20bar [mOhm*cm2]	Korrekturwert GDL @20bar/cycle [mOhm*cm2]	Gesamtwiderstand @30bar [mOhm*cm2]	Bulkwiderstand @30bar [mOhm*cm2]	Durchgangswiderstand @30bar [mOhm*cm2]	Kontaktwiderstand @30bar [mOhm*cm2]	Korrekturwert GDL @30bar/cycle [mOhm*cm2]
160.93253282	-0.00104373	150.96548567	75.4832647	13.5617199															
151.9000485	0.03088813	141.93300134	70.95105661	13.5617199															
152.79788808	-0.00330043	142.83084093	71.41707068	13.5617199															
153.24526094	0.00788451	143.27821378	71.63516464	13.5617199															
					105.46777927	0.08420612	98.20656115	49.06117751	9.8800181										
					104.13023031	0.02605336	96.86901219	48.42147942	9.8800181										
					104.38661242	0.01614993	97.1253943	48.55462218	9.8800181										
					104.31742655	-0.00337973	97.05620843	48.52979408	9.8800181										
										63.64057855	0.08139234	58.44568621	29.18214694	7.06846006					
										63.89828848	0.04316759	58.70339614	29.33011428	7.06846006					
										63.8576016	0.01266218	58.66270927	29.32502354	7.06846006					
										63.79538759	0.00929349	58.60049525	29.29560088	7.06846006					
															45.49178131	0.04398639	41.25776167	20.60688764	5.76104312
															46.0623255	0.03128848	41.82830586	20.89850869	5.76104312
															46.12291035	0.01467583	41.88889071	20.93710744	5.76104312
															46.12302202	0.01381812	41.88900238	20.93759213	5.76104312
190.43655553	0.03554773	180.46429762	90.21437494	13.56880995															
181.56693397	0.02404243	171.59467605	85.78531681	13.56880995															
182.15226085	0.03318758	172.18000293	86.07340767	13.56880995															
182.29891369	0.01321514	172.32665577	86.15672032	13.56880995															
					123.77455322	0.07976501	116.50871901	58.214477	9.886299										
					121.11880977	0.04135531	113.85297556	56.90581013	9.886299										
					121.16516736	0.01521132	113.89933315	56.94206092	9.886299										
					121.10802765	0.01492485	113.84219344	56.9136343	9.886299										
										68.73959015	0.02106984	63.54194091	31.76043553	7.07221127					
										68.976077	0.01739539	63.77842776	31.88051618	7.07221127					
										68.94764032	0.02513909	63.74999107	31.86242599	7.07221127					
										68.82326832	0.01341664	63.62561907	31.80610121	7.07221127					
															46.12139456	0.04559134	41.89225977	20.92333421	5.75439652
															46.6484481	0.01719369	42.4193133	21.20105981	5.75439652
															46.71353735	0.02406609	42.48440256	21.23016823	5.75439652
															46.7032288	0.01090245	42.47409401	21.23159578	5.75439652
196.87388663	0.00337533	186.90343228	93.45002848	13.56635592															
189.5128227	0.04276723	179.54236835	89.74980056	13.56635592															
190.39621132	0.02688194	180.42575696	90.19943751	13.56635592															
190.44856101	0.00516882	180.47810666	90.23646892	13.56635592															
					126.19924024	0.08621423	118.92614902	59.4199674	9.89617331										
					124.50408667	0.0514252	117.23099545	58.58978512	9.89617331										
					124.53633969	0.01145481	117.26324846	58.62589683	9.89617331										
					124.48796346	0.00939424	117.21487224	58.602739	9.89617331										
										71.64498219	0.0898337	66.45020921	33.18018775	7.06829767					
										71.81870451	0.04095496	66.62393153	33.29148828	7.06829767					
										71.83975701	0.02165134	66.64498403	33.31166635	7.06829767					
										71.74865796	0.01049945	66.55388497	33.27169276	7.06829767					
															47.21818627	0.0480079	42.98748759	21.46973984	5.75652444
															47.72283657	0.03370586	43.49213789	21.72921601	5.75652444
															47.81578455	0.00394383	43.58508586	21.79057102	5.75652444
															47.77896136	0.0061748	43.54826268	21.77104394	5.75652444
199.48211577	0.06128687	189.52695581	94.73283447	13.54554551															
191.14114374	0.00451082	181.18598378	90.59073648	13.54554551															
191.52813798	0.01373518	181.57297803	90.77962142	13.54554551															
191.68617865	0.00969497	181.7310187	90.86066186	13.54554551															
					131.09478627	0.10592295	123.83703336	61.8655552	9.87530314										
					129.37089038	0.00310195	122.11313747	61.05501776	9.87530314										
					129.35318351	0.02191806	122.0954306	61.03675627	9.87530314										
					129.18474059	0.01049945	121.92698768	60.95824411	9.87530314										
										72.45246008	0.05445077	67.26190466	33.60372694	7.06255901					
										72.57919359	0.02565301	67.38863817	33.68149258	7.06255901					
										72.60423605	0.00421258	67.41368063	33.70473402	7.06255901					
										72.55163991	0.0103987	67.3610845	33.6753429	7.06255901					
															46.97590224	0.10994527	42.75122839	21.32064156	5.74832671
															47.47960977	0.05867124	43.25493592	21.59813234	5.74832671
															47.51208558	0.01977206	43.28741173	21.63381984	5.74832671
															47.51143606	0.0067793	43.28676221	21.63999146	5.74832671
196.74600881	0.04077857	186.79281767	93.37601955	13.54286662															
189.33543372	0.05202725	179.38224258	89.66510767	13.54286662															
190.11262647	0.02205244	180.15943534	90.06869145	13.54286662															
190.1954049	0.01391887	180.24221377	90.11414745	13.54286662															
					124.99727046	0.10069212	117.74177525	58.82054157	9.87223119										
					123.96688938	0.02847074	116.71139417	58.34146171	9.87223119										
					123.93684977	0.0201752	116.68135456	58.33058968	9.87223119										
					123.90563176	0.02287042	116.65013655	58.31363306	9.87223119										
										71.40490684	0.09023654	66.22365787	33.06671067	7.04989614					
										71.71984233	0.03571984	66.53859337	33.25143676	7.04989614					
										71.73203989	0.02433281	66.55079092	33.26322905	7.04989614					
										71.62927748	0.01351739	66.44802851	33.21725556	7.04989614					
															47.03702431	0.0645035	42.81021615	21.37285632	5.75123078
															47.49752776	0.05222896	43.27071959	21.60924532	5.75123078
															47.53341522	0.0195033	43.30660706	21.64355188	5.75123078
															47.49564567	0.02709432	43.26883751	21.62087159	5.75123078

File: ECR_data/CSV/MAX 3001 Stahl-GDL39 oN.csv
Gesamtwiderstand @5bar [mOhm*cm2]	Bulkwiderstand @5bar [mOhm*cm2]	Durchgangswiderstand @5bar [mOhm*cm2]	Kontaktwiderstand @5bar [mOhm*cm2]	Korrekturwert GDL @5bar/cycle [mOhm*cm2]	Gesamtwiderstand @10bar [mOhm*cm2]	Bulkwiderstand @10bar [mOhm*cm2]	Durchgangswiderstand @10bar [mOhm*cm2]	Kontaktwiderstand @10bar [mOhm*cm2]	Korrekturwert GDL @10bar/cycle [mOhm*cm2]	Gesamtwiderstand @20bar [mOhm*cm2]	Bulkwiderstand @20bar [mOhm*cm2]	Durchgangswiderstand @20bar [mOhm*cm2]	Kontaktwiderstand @20bar [mOhm*cm2]	Korrekturwert GDL @20bar/cycle [mOhm*cm2]	Gesamtwiderstand @30bar [mOhm*cm2]	Bulkwiderstand @30bar [mOhm*cm2]	Durchgangswiderstand @30bar [mOhm*cm2]	Kontaktwiderstand @30bar [mOhm*cm2]	Korrekturwert GDL @30bar/cycle [mOhm*cm2]
43.486496	0.0	29.88052299	14.9402615	13.60597301															
43.10600015	0.0	29.50002714	14.75001357	13.60597301															
42.85620837	0.0	29.25023536	14.62511768	13.60597301															
42.76407464	0.0	29.15810163	14.57905081	13.60597301															
					27.16466803	0.0	17.23595583	8.61797792	9.9287122										
					26.9473541	0.0	17.0186419	8.50932095	9.9287122										
					26.87621671	0.0	16.94750451	8.47375225	9.9287122										
					26.79826896	0.0	16.86955676	8.43477838	9.9287122										
										16.27561262	0.0	9.18131972	4.59065986	7.0942929					
										16.27208353	0.0	9.17779063	4.58889532	7.0942929					
										16.24855397	0.0	9.15426107	4.57713054	7.0942929					
										16.14679675	0.0	9.05250385	4.52625192	7.0942929					
															12.3299829	0.0	6.54899013	3.27449506	5.78099277
															12.2852504	0.0	6.50425763	3.25212881	5.78099277
															12.28976681	0.0	6.50877404	3.25438702	5.78099277
															12.22705843	0.0	6.44606566	3.22303283	5.78099277
44.7160134	0.0	31.12221004	15.56110502	13.59380336															
44.45228258	0.0	30.85847922	15.42923961	13.59380336															
44.24426571	0.0	30.65046235	15.32523118	13.59380336															
44.11597606	0.0	30.5221727	15.26108635	13.59380336															
					27.91124465	0.0	17.98656539	8.99328269	9.92467926										
					27.85819394	0.0	17.93351468	8.96675734	9.92467926										
					27.67731344	0.0	17.75263418	8.87631709	9.92467926										
					27.58514342	0.0	17.66046416	8.83023208	9.92467926										
										16.51462573	0.0	9.43591874	4.71795937	7.07870699					
										16.58108198	0.0	9.502375	4.7511875	7.07870699					
										16.50956654	0.0	9.43085956	4.71542978	7.07870699					
										16.43156481	0.0	9.35285782	4.67642891	7.07870699					
															12.52852541	0.0	6.74496913	3.37248456	5.78355628
															12.4579469	0.0	6.67439062	3.33719531	5.78355628
															12.43404506	0.0	6.65048878	3.32524439	5.78355628
															12.43399997	0.0	6.6504437	3.32522185	5.78355628

File: ECR_data/CSV/MAX 3002 Alu-GDL37 oN.csv
Gesamtwiderstand @5bar [mOhm*cm2]	Bulkwiderstand @5bar [mOhm*cm2]	Durchgangswiderstand @5bar [mOhm*cm2]	Kontaktwiderstand @5bar [mOhm*cm2]	Korrekturwert GDL @5bar/cycle [mOhm*cm2]	Gesamtwiderstand @10bar [mOhm*cm2]	Bulkwiderstand @10bar [mOhm*cm2]	Durchgangswiderstand @10bar [mOhm*cm2]	Kontaktwiderstand @10bar [mOhm*cm2]	Korrekturwert GDL @10bar/cycle [mOhm*cm2]	Gesamtwiderstand @20bar [mOhm*cm2]	Bulkwiderstand @20bar [mOhm*cm2]	Durchgangswiderstand @20bar [mOhm*cm2]	Kontaktwiderstand @20bar [mOhm*cm2]	Korrekturwert GDL @20bar/cycle [mOhm*cm2]	Gesamtwiderstand @30bar [mOhm*cm2]	Bulkwiderstand @30bar [mOhm*cm2]	Durchgangswiderstand @30bar [mOhm*cm2]	Kontaktwiderstand @30bar [mOhm*cm2]	Korrekturwert GDL @30bar/cycle [mOhm*cm2]
58.24571074	0.0	44.64683344	22.32341672	13.5988773															
58.5246044	0.0	44.9257271	22.46286355	13.5988773															
58.44935027	0.0	44.85047297	22.42523648	13.5988773															
58.3819488	0.0	44.7830715	22.39153575	13.5988773															
					33.78375615	0.0	23.8616422	11.9308211	9.92211395										
					33.68586987	0.0	23.76375592	11.88187796	9.92211395										
					33.71946704	0.0	23.7973531	11.89867655	9.92211395										
					33.69960685	0.0	23.77749291	11.88874645	9.92211395										
										18.62144599	0.0	11.52274608	5.76137304	7.09869991					
										18.62691151	0.0	11.5282116	5.7641058	7.09869991					
										18.60861384	0.0	11.50991393	5.75495696	7.09869991					
										18.64666001	0.0	11.54796009	5.77398005	7.09869991					
															13.60982496	0.0	7.82315925	3.91157963	5.78666571
															13.54558754	0.0	7.75892183	3.87946091	5.78666571
															13.54996041	0.0	7.76329469	3.88164735	5.78666571
															13.56418469	0.0	7.77751898	3.88875949	5.78666571
57.2934854	0.0	43.69093276	21.84546638	13.60255264															
57.57298323	0.0	43.9704306	21.9852153	13.60255264															
57.48427455	0.0	43.88172191	21.94086096	13.60255264															
57.42683429	0.0	43.82428165	21.91214083	13.60255264															
					33.74437307	0.0	23.8289864	11.9144932	9.91538667										
					33.78713569	0.0	23.87174901	11.93587451	9.91538667										
					33.80519403	0.0	23.88980736	11.94490368	9.91538667										
					33.80109397	0.0	23.8857073	11.94285365	9.91538667										
										18.63566673	0.0	11.54386253	5.77193127	7.0918042					
										18.78346081	0.0	11.69165661	5.84582831	7.0918042					
										18.71166895	0.0	11.61986475	5.80993237	7.0918042					
										18.69589947	0.0	11.60409527	5.80204764	7.0918042					
															13.71866803	0.0	7.9356479	3.96782395	5.78302013
															13.65287688	0.0	7.86985674	3.93492837	5.78302013
															13.68585007	0.0	7.90282993	3.95141497	5.78302013
															13.62997434	0.0	7.8469542	3.9234771	5.78302013

File: ECR_data/CSV/MAX 3003 Alu-GDL41 oN.csv
Gesamtwiderstand @5bar [mOhm*cm2]	Bulkwiderstand @5bar [mOhm*cm2]	Durchgangswiderstand @5bar [mOhm*cm2]	Kontaktwiderstand @5bar [mOhm*cm2]	Korrekturwert GDL @5bar/cycle [mOhm*cm2]	Gesamtwiderstand @10bar [mOhm*cm2]	Bulkwiderstand @10bar [mOhm*cm2]	Durchgangswiderstand @10bar [mOhm*cm2]	Kontaktwiderstand @10bar [mOhm*cm2]	Korrekturwert GDL @10bar/cycle [mOhm*cm2]	Gesamtwiderstand @20bar [mOhm*cm2]	Bulkwiderstand @20bar [mOhm*cm2]	Durchgangswiderstand @20bar [mOhm*cm2]	Kontaktwiderstand @20bar [mOhm*cm2]	Korrekturwert GDL @20bar/cycle [mOhm*cm2]	Gesamtwiderstand @30bar [mOhm*cm2]	Bulkwiderstand @30bar [mOhm*cm2]	Durchgangswiderstand @30bar [mOhm*cm2]	Kontaktwiderstand @30bar [mOhm*cm2]	Korrekturwert GDL @30bar/cycle [mOhm*cm2]
128.72684017	0.0	115.16486655	57.58243327	13.56197362															
129.34726647	0.0	115.78529285	57.89264642	13.56197362															
129.26621548	0.0	115.70424186	57.85212093	13.56197362															
129.36541308	0.0	115.80343946	57.90171973	13.56197362															
					75.55039718	0.0	65.65265166	32.82632583	9.89774552										
					76.00410531	0.0	66.10635979	33.05317989	9.89774552										
					76.02027308	0.0	66.12252756	33.06126378	9.89774552										
					76.01951108	0.0	66.12176556	33.06088278	9.89774552										
										40.48433337	0.0	33.39354076	16.69677038	7.0907926					
										40.68603504	0.0	33.59524243	16.79762122	7.0907926					
										40.73782302	0.0	33.64703041	16.82351521	7.0907926					
										40.70572031	0.0	33.61492771	16.80746385	7.0907926					
															29.06857081	0.0	23.29176404	11.64588202	5.77680677
															29.05613153	0.0	23.27932476	11.63966238	5.77680677
															29.13249336	0.0	23.35568659	11.6778433	5.77680677
															29.09378987	0.0	23.3169831	11.65849155	5.77680677
124.254495	0.0	110.68384853	55.34192427	13.57064647															
124.80946787	0.0	111.2388214	55.6194107	13.57064647															
124.77350133	0.0	111.20285487	55.60142743	13.57064647															
124.85828057	0.0	111.2876341	55.64381705	13.57064647															
					72.71888348	0.0	62.82009142	31.41004571	9.89879205										
					72.95683799	0.0	63.05804593	31.52902297	9.89879205										
					72.930605	0.0	63.03181295	31.51590647	9.89879205										
					72.93600088	0.0	63.03720882	31.51860441	9.89879205										
										39.7000174	0.0	32.62742088	16.31371044	7.07259653					
										39.81460566	0.0	32.74200913	16.37100456	7.07259653					
										39.74940043	0.0	32.67680391	16.33840195	7.07259653					
										39.71586746	0.0	32.64327093	16.32163547	7.07259653					
															28.83775975	0.0	23.06559268	11.53279634	5.77216708
															28.90204565	0.0	23.12987857	11.56493929	5.77216708
															28.92036164	0.0	23.14819457	11.57409728	5.77216708
															28.83555565	0.0	23.06338858	11.53169429	5.77216708
