Repository: ZBT-Tools/ContactResistanceAnalysis

File: ECR_data/CSV/MAX 3004  Stahl-GDL43 oN.csv
Gesamtwiderstand @5bar [mOhm*cm2]	Bulkwiderstand @5bar [mOhm*cm2]	Durchgangswiderstand @5bar [mOhm*cm2]	Kontaktwiderstand @5bar [mOhm*cm2]	Korrekturwert GDL @5bar/cycle [mOhm*cm2]	Gesamtwiderstand @10bar [mOhm*cm2]	Bulkwiderstand @10bar [mOhm*cm2]	Durchgangswiderstand @10bar [mOhm*cm2]	Kontaktwiderstand @10bar [mOhm*cm2]	Korrekturwert GDL @10bar/cycle [mOhm*cm2]	Gesamtwiderstand @20bar [mOhm*cm2]	Bulkwiderstand @20bar [mOhm*cm2]	Durchgangswiderstand @20bar [mOhm*cm2]	Kontaktwiderstand @20bar [mOhm*cm2]	Korrekturwert GDL @20bar/cycle [mOhm*cm2]	Gesamtwiderstand @30bar [mOhm*cm2]	Bulkwiderstand @30bar [mOhm*cm2]	Durchgangswiderstand @30bar [mOhm*cm2]	Kontaktwiderstand @30bar [mOhm*cm2]	Korrekturwert GDL @30bar/cycle [mOhm*cm2]
246.4749836	0.0	232.89094731	116.44547365	13.58403629															
240.75082608	0.0	227.16678979	113.58339489	13.58403629															
242.26813799	0.0	228.6841017	114.34205085	13.58403629															
242.41688759	0.0	228.8328513	114.41642565	13.58403629															
					142.50210062	0.0	132.60192779	66.30096389	9.90017283										
					144.62034239	0.0	134.72016956	67.36008478	9.90017283										
					145.26116818	0.0	135.36099535	67.68049767	9.90017283										
					145.42001091	0.0	135.51983807	67.75991904	9.90017283										
										73.63167594	0.0	66.54871243	33.27435621	7.08296351					
										76.77124049	0.0	69.68827698	34.84413849	7.08296351					
										77.55716841	0.0	70.47420491	35.23710245	7.08296351					
										77.88077881	0.0	70.79781531	35.39890765	7.08296351					
															50.78592178	0.0	45.02193958	22.51096979	5.7639822
															54.09736862	0.0	48.33338642	24.16669321	5.7639822
															54.95839463	0.0	49.19441243	24.59720621	5.7639822
															55.38830405	0.0	49.62432185	24.81216092	5.7639822
246.82174395	0.0	233.23035708	116.61517854	13.59138687															
238.17372177	0.0	224.5823349	112.29116745	13.59138687															
240.14586288	0.0	226.55447601	113.277238	13.59138687															
240.49467154	0.0	226.90328467	113.45164233	13.59138687															
					140.86783577	0.0	130.96793549	65.48396774	9.89990028										
					142.81151151	0.0	132.91161123	66.45580562	9.89990028										
					143.488044	0.0	133.58814372	66.79407186	9.89990028										
					143.73393379	0.0	133.83403351	66.91701676	9.89990028										
										73.89913053	0.0	66.8215273	33.41076365	7.07760323					
										76.82214965	0.0	69.74454642	34.87227321	7.07760323					
										77.61863769	0.0	70.54103446	35.27051723	7.07760323					
										77.93453159	0.0	70.85692836	35.42846418	7.07760323					
															51.84042358	0.0	46.07667195	23.03833598	5.76375163
															54.77885761	0.0	49.01510598	24.50755299	5.76375163
															55.68580464	0.0	49.922053	24.9610265	5.76375163
															56.15918057	0.0	50.39542893	25.19771447	5.76375163

File: ECR_data/CSV/MAX 3005 Alu -GDL45 oN.csv
Gesamtwiderstand @5bar [mOhm*cm2]	Bulkwiderstand @5bar [mOhm*cm2]	Durchgangswiderstand @5bar [mOhm*cm2]	Kontaktwiderstand @5bar [mOhm*cm2]	Korrekturwert GDL @5bar/cycle [mOhm*cm2]	Gesamtwiderstand @10bar [mOhm*cm2]	Bulkwiderstand @10bar [mOhm*cm2]	Durchgangswiderstand @10bar [mOhm*cm2]	Kontaktwiderstand @10bar [mOhm*cm2]	Korrekturwert GDL @10bar/cycle [mOhm*cm2]	Gesamtwiderstand @20bar [mOhm*cm2]	Bulkwiderstand @20bar [mOhm*cm2]	Durchgangswiderstand @20bar [mOhm*cm2]	Kontaktwiderstand @20bar [mOhm*cm2]	Korrekturwert GDL @20bar/cycle [mOhm*cm2]	Gesamtwiderstand @30bar [mOhm*cm2]	Bulkwiderstand @30bar [mOhm*cm2]	Durchgangswiderstand @30bar [mOhm*cm2]	Kontaktwiderstand @30bar [mOhm*cm2]	Korrekturwert GDL @30bar/cycle [mOhm*cm2]
84.29813893	0.0	70.73641903	35.36820952	13.5617199															
88.5169452	0.0	74.9552253	37.47761265	13.5617199															
89.60760564	0.0	76.04588574	38.02294287	13.5617199															
90.23343962	0.0	76.67171972	38.33585986	13.5617199															
					45.64794949	0.0	35.76793139	17.8839657	9.8800181										
					49.42602643	0.0	39.54600833	19.77300417	9.8800181										
					50.63224526	0.0	40.75222717	20.37611358	9.8800181										
					51.31399017	0.0	41.43397207	20.71698604	9.8800181										
										20.70085417	0.0	13.63239411	6.81619705	7.06846006					
										24.37820085	0.0	17.30974079	8.65487039	7.06846006					
										25.63861971	0.0	18.57015965	9.28507983	7.06846006					
										26.23952409	0.0	19.17106402	9.58553201	7.06846006					
															12.44040328	0.0	6.67936016	3.33968008	5.76104312
															16.12316957	0.0	10.36212645	5.18106323	5.76104312
															17.3157518	0.0	11.55470869	5.77735434	5.76104312
															17.98218667	0.0	12.22114355	6.11057178	5.76104312
83.36942388	0.0	69.80061393	34.90030697	13.56880995															
87.53494469	0.0	73.96613474	36.98306737	13.56880995															
88.68958632	0.0	75.12077637	37.56038819	13.56880995															
89.31333542	0.0	75.74452547	37.87226273	13.56880995															
					45.02826375	0.0	35.14196475	17.57098237	9.886299										
					48.92955516	0.0	39.04325615	19.52162808	9.886299										
					50.09708352	0.0	40.21078452	20.10539226	9.886299										
					50.6693596	0.0	40.7830606	20.3915303	9.886299										
										20.85126365	0.0	13.77905238	6.88952619	7.07221127					
										24.55691672	0.0	17.48470545	8.74235272	7.07221127					
										25.6995436	0.0	18.62733232	9.31366616	7.07221127					
										26.34224437	0.0	19.2700331	9.63501655	7.07221127					
															12.59355231	0.0	6.83915579	3.41957789	5.75439652
															16.3995953	0.0	10.64519877	5.32259939	5.75439652
															17.51730227	0.0	11.76290575	5.88145287	5.75439652
															18.12744497	0.0	12.37304845	6.18652423	5.75439652

File: ECR_data/CSV/MAX 3009 Alu -GDL51 oN.csv
Gesamtwiderstand @5bar [mOhm*cm2]	Bulkwiderstand @5bar [mOhm*cm2]	Durchgangswiderstand @5bar [mOhm*cm2]	Kontaktwiderstand @5bar [mOhm*cm2]	Korrekturwert GDL @5bar/cycle [mOhm*cm2]	Gesamtwiderstand @10bar [mOhm*cm2]	Bulkwiderstand @10bar [mOhm*cm2]	Durchgangswiderstand @10bar [mOhm*cm2]	Kontaktwiderstand @10bar [mOhm*cm2]	Korrekturwert GDL @10bar/cycle [mOhm*cm2]	Gesamtwiderstand @20bar [mOhm*cm2]	Bulkwiderstand @20bar [mOhm*cm2]	Durchgangswiderstand @20bar [mOhm*cm2]	Kontaktwiderstand @20bar [mOhm*cm2]	Korrekturwert GDL @20bar/cycle [mOhm*cm2]	Gesamtwiderstand @30bar [mOhm*cm2]	Bulkwiderstand @30bar [mOhm*cm2]	Durchgangswiderstand @30bar [mOhm*cm2]	Kontaktwiderstand @30bar [mOhm*cm2]	Korrekturwert GDL @30bar/cycle [mOhm*cm2]
105.54574045	0.0	92.02495062	46.01247531	13.52078982															
109.99510611	0.0	96.47431628	48.23715814	13.52078982															
111.23171358	0.0	97.71092375	48.85546188	13.52078982															
111.96035668	0.0	98.43956685	49.21978343	13.52078982															
					57.0959806	0.0	47.24805475	23.62402738	9.84792584										
					61.28721246	0.0	51.43928662	25.71964331	9.84792584										
					62.5241464	0.0	52.67622056	26.33811028	9.84792584										
					63.17229027	0.0	53.32436443	26.66218221	9.84792584										
										26.98083607	0.0	19.93599666	9.96799833	7.0448394					
										30.9114474	0.0	23.86660799	11.933304	7.0448394					
										32.12747001	0.0	25.08263061	12.54131531	7.0448394					
										32.76746371	0.0	25.7226243	12.86131215	7.0448394					
															17.13917624	0.0	11.40900217	5.70450108	5.73017407
															20.96802663	0.0	15.23785256	7.61892628	5.73017407
															22.13181711	0.0	16.40164304	8.20082152	5.73017407
															22.76444197	0.0	17.0342679	8.51713395	5.73017407
104.3780206	0.0	90.85723078	45.42861539	13.52078982															
108.66825265	0.0	95.14746283	47.57373141	13.52078982															
109.93849163	0.0	96.4177018	48.2088509	13.52078982															
110.61391108	0.0	97.09312126	48.54656063	13.52078982															
					56.86845699	0.0	47.02053115	23.51026557	9.84792584										
					60.98697097	0.0	51.13904513	25.56952256	9.84792584										
					62.17138532	0.0	52.32345948	26.16172974	9.84792584										
					62.87001291	0.0	53.02208706	26.51104353	9.84792584										
										27.23789698	0.0	20.19305758	10.09652879	7.0448394					
										30.94401597	0.0	23.89917656	11.94958828	7.0448394					
										32.23599847	0.0	25.19115906	12.59557953	7.0448394					
										32.87346413	0.0	25.82862473	12.91431236	7.0448394					
															17.02541028	0.0	11.29523622	5.64761811	5.73017407
															20.83419224	0.0	15.10401818	7.55200909	5.73017407
															21.92461057	0.0	16.19443651	8.09721825	5.73017407
															22.61535545	0.0	16.88518139	8.44259069	5.73017407

File: ECR_data/CSV/MAX 3010 Alu -GDL57 oN.csv
Gesamtwiderstand @5bar [mOhm*cm2]	Bulkwiderstand @5bar [mOhm*cm2]	Durchgangswiderstand @5bar [mOhm*cm2]	Kontaktwiderstand @5bar [mOhm*cm2]	Korrekturwert GDL @5bar/cycle [mOhm*cm2]	Gesamtwiderstand @10bar [mOhm*cm2]	Bulkwiderstand @10bar [mOhm*cm2]	Durchgangswiderstand @10bar [mOhm*cm2]	Kontaktwiderstand @10bar [mOhm*cm2]	Korrekturwert GDL @10bar/cycle [mOhm*cm2]	Gesamtwiderstand @20bar [mOhm*cm2]	Bulkwiderstand @20bar [mOhm*cm2]	Durchgangswiderstand @20bar [mOhm*cm2]	Kontaktwiderstand @20bar [mOhm*cm2]	Korrekturwert GDL @20bar/cycle [mOhm*cm2]	Gesamtwiderstand @30bar [mOhm*cm2]	Bulkwiderstand @30bar [mOhm*cm2]	Durchgangswiderstand @30bar [mOhm*cm2]	Kontaktwiderstand @30bar [mOhm*cm2]	Korrekturwert GDL @30bar/cycle [mOhm*cm2]
51.53632547	0.0	38.04853858	19.02426929	13.48778689															
55.32842728	0.0	41.84064039	20.92032019	13.48778689															
56.45188245	0.0	42.96409556	21.48204778	13.48778689															
57.01773024	0.0	43.52994335	21.76497168	13.48778689															
					26.89605951	0.0	17.07080952	8.53540476	9.82524999										
					30.46396607	0.0	20.63871607	10.31935804	9.82524999										
					31.59942335	0.0	21.77417336	10.88708668	9.82524999										
					32.21570678	0.0	22.39045679	11.19522839	9.82524999										
										11.57787738	0.0	4.55522459	2.27761229	7.02265279					
										15.12091757	0.0	8.09826478	4.04913239	7.02265279					
										16.42947625	0.0	9.40682346	4.70341173	7.02265279					
										17.02694137	0.0	10.00428858	5.00214429	7.02265279					
															6.15659432	0.0	0.42664856	0.21332428	5.72994576
															9.88441517	0.0	4.15446941	2.0772347	5.72994576
															11.17364937	0.0	5.44370361	2.7218518	5.72994576
															11.73176336	0.0	6.00181761	3.0009088	5.72994576
53.50366953	0.0	40.01588264	20.00794132	13.48778689															
57.28859815	0.0	43.80081126	21.90040563	13.48778689															
58.35084383	0.0	44.86305694	22.43152847	13.48778689															
58.94828243	0.0	45.46049554	22.73024777	13.48778689															
					27.31775065	0.0	17.49250066	8.74625033	9.82524999										
					31.11671662	0.0	21.29146662	10.64573331	9.82524999										
					32.21483873	0.0	22.38958873	11.19479437	9.82524999										
					32.8310758	0.0	23.00582581	11.5029129	9.82524999										
										11.84587988	0.0	4.82322709	2.41161354	7.02265279					
										15.51147452	0.0	8.48882174	4.24441087	7.02265279					
										16.73864156	0.0	9.71598877	4.85799439	7.02265279					
										17.30477302	0.0	10.28212024	5.14106012	7.02265279					
															6.5460169	0.0	0.81607115	0.40803557	5.72994576
															10.09433288	0.0	4.36438712	2.18219356	5.72994576
															11.31172615	0.0	5.58178039	2.7908902	5.72994576
															11.92403008	0.0	6.19408432	3.09704216	5.72994576

File: ECR_data/CSV/MAX 3011 Stahl -GDL55 oN.csv
Gesamtwiderstand @5bar [mOhm*cm2]	Bulkwiderstand @5bar [mOhm*cm2]	Durchgangswiderstand @5bar [mOhm*cm2]	Kontaktwiderstand @5bar [mOhm*cm2]	Korrekturwert GDL @5bar/cycle [mOhm*cm2]	Gesamtwiderstand @10bar [mOhm*cm2]	Bulkwiderstand @10bar [mOhm*cm2]	Durchgangswiderstand @10bar [mOhm*cm2]	Kontaktwiderstand @10bar [mOhm*cm2]	Korrekturwert GDL @10bar/cycle [mOhm*cm2]	Gesamtwiderstand @20bar [mOhm*cm2]	Bulkwiderstand @20bar [mOhm*cm2]	Durchgangswiderstand @20bar [mOhm*cm2]	Kontaktwiderstand @20bar [mOhm*cm2]	Korrekturwert GDL @20bar/cycle [mOhm*cm2]	Gesamtwiderstand @30bar [mOhm*cm2]	Bulkwiderstand @30bar [mOhm*cm2]	Durchgangswiderstand @30bar [mOhm*cm2]	Kontaktwiderstand @30bar [mOhm*cm2]	Korrekturwert GDL @30bar/cycle [mOhm*cm2]
37.47008352	0.0	23.98331517	11.99165758	13.48676835															
40.63017828	0.0	27.14340993	13.57170496	13.48676835															
41.70434113	0.0	28.21757278	14.10878639	13.48676835															
42.18198126	0.0	28.69521291	14.34760645	13.48676835															
					20.06093729	0.0	10.23597734	5.11798867	9.82495995										
					23.53523574	0.0	13.71027579	6.85513789	9.82495995										
					24.69671091	0.0	14.87175096	7.43587548	9.82495995										
					25.23945671	0.0	15.41449676	7.70724838	9.82495995										
										8.77370934	0.0	1.73186545	0.86593272	7.0418439					
										12.50690776	0.0	5.46506386	2.73253193	7.0418439					
										13.69075587	0.0	6.64891198	3.32445599	7.0418439					
										14.22876806	0.0	7.18692416	3.59346208	7.0418439					
															4.7865132	0.0	-0.93845898	-0.46922949	5.72497218
															8.40977352	0.0	2.68480134	1.34240067	5.72497218
															9.65736838	0.0	3.9323962	1.9661981	5.72497218
															10.1956797	0.0	4.47070752	2.23535376	5.72497218
37.38256741	0.0	23.89579906	11.94789953	13.48676835															
40.687651	0.0	27.20088265	13.60044133	13.48676835															
41.70762458	0.0	28.22085623	14.11042812	13.48676835															
42.2228976	0.0	28.73612925	14.36806462	13.48676835															
					20.0614852	0.0	10.23652525	5.11826262	9.82495995										
					23.61953183	0.0	13.79457188	6.89728594	9.82495995										
					24.72188222	0.0	14.89692227	7.44846114	9.82495995										
					25.28256229	0.0	15.45760234	7.72880117	9.82495995										
										9.18117974	0.0	2.13933584	1.06966792	7.0418439					
										12.62267988	0.0	5.58083598	2.79041799	7.0418439					
										13.73854316	0.0	6.69669927	3.34834963	7.0418439					
										14.31471049	0.0	7.27286659	3.6364333	7.0418439					
															4.81495469	0.0	-0.91001749	-0.45500874	5.72497218
															8.5545541	0.0	2.82958192	1.41479096	5.72497218
															9.69913692	0.0	3.97416474	1.98708237	5.72497218
															10.26287107	0.0	4.53789889	2.26894945	5.72497218

File: ECR_data/CSV/MAX 30112Stahl -GDL59 oN.csv
Gesamtwiderstand @5bar [mOhm*cm2]	Bulkwiderstand @5bar [mOhm*cm2]	Durchgangswiderstand @5bar [mOhm*cm2]	Kontaktwiderstand @5bar [mOhm*cm2]	Korrekturwert GDL @5bar/cycle [mOhm*cm2]	Gesamtwiderstand @10bar [mOhm*cm2]	Bulkwiderstand @10bar [mOhm*cm2]	Durchgangswiderstand @10bar [mOhm*cm2]	Kontaktwiderstand @10bar [mOhm*cm2]	Korrekturwert GDL @10bar/cycle [mOhm*cm2]	Gesamtwiderstand @20bar [mOhm*cm2]	Bulkwiderstand @20bar [mOhm*cm2]	Durchgangswiderstand @20bar [mOhm*cm2]	Kontaktwiderstand @20bar [mOhm*cm2]	Korrekturwert GDL @20bar/cycle [mOhm*cm2]	Gesamtwiderstand @30bar [mOhm*cm2]	Bulkwiderstand @30bar [mOhm*cm2]	Durchgangswiderstand @30bar [mOhm*cm2]	Kontaktwiderstand @30bar [mOhm*cm2]	Korrekturwert GDL @30bar/cycle [mOhm*cm2]
51.73759922	0.0	38.23516682	19.11758341	13.5024324															
55.07690571	0.0	41.57447331	20.78723665	13.5024324															
56.06811404	0.0	42.56568165	21.28284082	13.5024324															
56.51698779	0.0	43.0145554	21.5072777	13.5024324															
					27.70006701	0.0	17.85864376	8.92932188	9.84142326										
					31.17364515	0.0	21.33222189	10.66611095	9.84142326										
					32.29783042	0.0	22.45640717	11.22820358	9.84142326										
					32.83531719	0.0	22.99389394	11.49694697	9.84142326										
										12.64659992	0.0	5.61273362	2.80636681	7.0338663					
										16.38947162	0.0	9.35560532	4.67780266	7.0338663					
										17.47717545	0.0	10.44330915	5.22165458	7.0338663					
										18.07945215	0.0	11.04558585	5.52279293	7.0338663					
															7.21383567	0.0	1.49150303	0.74575151	5.72233264
															11.10780526	0.0	5.38547261	2.69273631	5.72233264
															12.23229249	0.0	6.50995985	3.25497993	5.72233264
															12.83938756	0.0	7.11705492	3.55852746	5.72233264
54.83875915	0.0	41.33632676	20.66816338	13.5024324															
58.32807137	0.0	44.82563898	22.41281949	13.5024324															
59.18696224	0.0	45.68452985	22.84226492	13.5024324															
59.67342743	0.0	46.17099503	23.08549752	13.5024324															
					29.63788208	0.0	19.79645882	9.89822941	9.84142326										
					33.11027442	0.0	23.26885117	11.63442558	9.84142326										
					34.14699456	0.0	24.30557131	12.15278565	9.84142326										
					34.67177943	0.0	24.83035617	12.41517809	9.84142326										
										13.52717363	0.0	6.49330734	3.24665367	7.0338663					
										17.10817768	0.0	10.07431138	5.03715569	7.0338663					
										18.31693999	0.0	11.28307369	5.64153685	7.0338663					
										18.83825826	0.0	11.80439196	5.90219598	7.0338663					
															8.01182446	0.0	2.28949182	1.14474591	5.72233264
															11.56240681	0.0	5.84007417	2.92003708	5.72233264
															12.73607869	0.0	7.01374604	3.50687302	5.72233264
															13.33832225	0.0	7.61598961	3.8079948	5.72233264

File: ECR_data/CSV/MAX 3013 -GDL31 oN.csv
Gesamtwiderstand @5bar [mOhm*cm2]	Bulkwiderstand @5bar [mOhm*cm2]	Durchgangswiderstand @5bar [mOhm*cm2]	Kontaktwiderstand @5bar [mOhm*cm2]	Korrekturwert GDL @5bar/cycle [mOhm*cm2]	Gesamtwiderstand @10bar [mOhm*cm2]	Bulkwiderstand @10bar [mOhm*cm2]	Durchgangswiderstand @10bar [mOhm*cm2]	Kontaktwiderstand @10bar [mOhm*cm2]	Korrekturwert GDL @10bar/cycle [mOhm*cm2]	Gesamtwiderstand @20bar [mOhm*cm2]	Bulkwiderstand @20bar [mOhm*cm2]	Durchgangswiderstand @20bar [mOhm*cm2]	Kontaktwiderstand @20bar [mOhm*cm2]	Korrekturwert GDL @20bar/cycle [mOhm*cm2]	Gesamtwiderstand @30bar [mOhm*cm2]	Bulkwiderstand @30bar [mOhm*cm2]	Durchgangswiderstand @30bar [mOhm*cm2]	Kontaktwiderstand @30bar [mOhm*cm2]	Korrekturwert GDL @30bar/cycle [mOhm*cm2]
39.66796349	0.0	25.97503119	12.9875156	13.69293229															
39.27239715	0.0	25.57946486	12.78973243	13.69293229															
39.19160334	0.0	25.49867104	12.74933552	13.69293229															
39.04657733	0.0	25.35364504	12.67682252	13.69293229															
					24.74934454	0.0	14.7774437	7.38872185	9.97190084										
					24.75752913	0.0	14.78562829	7.39281414	9.97190084										
					24.61900707	0.0	14.64710623	7.32355312	9.97190084										
					24.50856444	0.0	14.5366636	7.2683318	9.97190084										
										15.07585064	0.0	7.94463846	3.97231923	7.13121218					
										14.86638423	0.0	7.73517206	3.86758603	7.13121218					
										14.75888115	0.0	7.62766898	3.81383449	7.13121218					
										14.7516548	0.0	7.62044263	3.81022131	7.13121218					
															11.31487785	0.0	5.50066113	2.75033057	5.81421672
															11.27721997	0.0	5.46300325	2.73150162	5.81421672
															11.20502215	0.0	5.39080543	2.69540271	5.81421672
															11.14144832	0.0	5.3272316	2.6636158	5.81421672
39.09192057	0.0	25.43572674	12.71786337	13.65619383															
38.82902012	0.0	25.17282629	12.58641315	13.65619383															
38.62452618	0.0	24.96833235	12.48416618	13.65619383															
38.47651843	0.0	24.8203246	12.4101623	13.65619383															
					24.73840076	0.0	14.78153922	7.39076961	9.95686154										
					24.66392773	0.0	14.70706619	7.35353309	9.95686154										
					24.55535067	0.0	14.59848913	7.29924456	9.95686154										
					24.46189875	0.0	14.50503721	7.25251861	9.95686154										
										14.92157493	0.0	7.79297413	3.89648707	7.1286008					
										14.77661296	0.0	7.64801217	3.82400608	7.1286008					
										14.81961955	0.0	7.69101875	3.84550938	7.1286008					
										14.77423471	0.0	7.64563391	3.82281696	7.1286008					
															11.44397789	0.0	5.64062191	2.82031096	5.80335598
															11.18088098	0.0	5.377525	2.6887625	5.80335598
															11.16762785	0.0	5.36427187	2.68213594	5.80335598
															11.12024782	0.0	5.31689184	2.65844592	5.80335598

File: ECR_data/CSV/MAX 3014 -GDL19 oN.csv
Gesamtwiderstand @5bar [mOhm*cm2]	Bulkwiderstand @5bar [mOhm*cm2]	Durchgangswiderstand @5bar [mOhm*cm2]	Kontaktwiderstand @5bar [mOhm*cm2]	Korrekturwert GDL @5bar/cycle [mOhm*cm2]	Gesamtwiderstand @10bar [mOhm*cm2]	Bulkwiderstand @10bar [mOhm*cm2]	Durchgangswiderstand @10bar [mOhm*cm2]	Kontaktwiderstand @10bar [mOhm*cm2]	Korrekturwert GDL @10bar/cycle [mOhm*cm2]	Gesamtwiderstand @20bar [mOhm*cm2]	Bulkwiderstand @20bar [mOhm*cm2]	Durchgangswiderstand @20bar [mOhm*cm2]	Kontaktwiderstand @20bar [mOhm*cm2]	Korrekturwert GDL @20bar/cycle [mOhm*cm2]	Gesamtwiderstand @30bar [mOhm*cm2]	Bulkwiderstand @30bar [mOhm*cm2]	Durchgangswiderstand @30bar [mOhm*cm2]	Kontaktwiderstand @30bar [mOhm*cm2]	Korrekturwert GDL @30bar/cycle [mOhm*cm2]
43.64495548	0.0	29.89179943	14.94589971	13.75315605															
43.30053088	0.0	29.54737483	14.77368741	13.75315605															
43.10021398	0.0	29.34705792	14.67352896	13.75315605															
42.98811356	0.0	29.23495751	14.61747876	13.75315605															
					27.25203201	0.0	17.23958514	8.61979257	10.01244687										
					26.96398318	0.0	16.95153631	8.47576816	10.01244687										
					26.84808309	0.0	16.83563622	8.41781811	10.01244687										
					26.75075253	0.0	16.73830566	8.36915283	10.01244687										
										16.17480352	0.0	9.00741085	4.50370542	7.16739267					
										16.14694379	0.0	8.97955112	4.48977556	7.16739267					
										16.03236638	0.0	8.8649737	4.43248685	7.16739267					
										15.93325548	0.0	8.7658628	4.3829314	7.16739267					
															12.31973749	0.0	6.47528023	3.23764011	5.84445726
															12.00711316	0.0	6.1626559	3.08132795	5.84445726
															11.94863903	0.0	6.10418176	3.05209088	5.84445726
															11.95825925	0.0	6.11380199	3.05690099	5.84445726
43.50217157	0.0	29.73979625	14.86989813	13.76237532															
43.22006491	0.0	29.4576896	14.7288448	13.76237532															
43.06318789	0.0	29.30081258	14.65040629	13.76237532															
42.90752056	0.0	29.14514525	14.57257262	13.76237532															
					27.41231933	0.0	17.39326028	8.69663014	10.01905905										
					27.116154	0.0	17.09709495	8.54854748	10.01905905										
					26.92122442	0.0	16.90216536	8.45108268	10.01905905										
					26.84585981	0.0	16.82680076	8.41340038	10.01905905										
										16.39307293	0.0	9.22921186	4.61460593	7.16386107					
										16.08262503	0.0	8.91876395	4.45938198	7.16386107					
										16.00227265	0.0	8.83841158	4.41920579	7.16386107					
										15.98748451	0.0	8.82362344	4.41181172	7.16386107					
															12.35201251	0.0	6.51200969	3.25600485	5.84000281
															12.09168343	0.0	6.25168062	3.12584031	5.84000281
															12.0728511	0.0	6.23284829	3.11642414	5.84000281
															11.96096051	0.0	6.1209577	3.06047885	5.84000281

File: ECR_data/CSV/MAX 3015 -GDL17 oN.csv
Gesamtwiderstand @5bar [mOhm*cm2]	Bulkwiderstand @5bar [mOhm*cm2]	Durchgangswiderstand @5bar [mOhm*cm2]	Kontaktwiderstand @5bar [mOhm*cm2]	Korrekturwert GDL @5bar/cycle [mOhm*cm2]	Gesamtwiderstand @10bar [mOhm*cm2]	Bulkwiderstand @10bar [mOhm*cm2]	Durchgangswiderstand @10bar [mOhm*cm2]	Kontaktwiderstand @10bar [mOhm*cm2]	Korrekturwert GDL @10bar/cycle [mOhm*cm2]	Gesamtwiderstand @20bar [mOhm*cm2]	Bulkwiderstand @20bar [mOhm*cm2]	Durchgangswiderstand @20bar [mOhm*cm2]	Kontaktwiderstand @20bar [mOhm*cm2]	Korrekturwert GDL @20bar/cycle [mOhm*cm2]	Gesamtwiderstand @30bar [mOhm*cm2]	Bulkwiderstand @30bar [mOhm*cm2]	Durchgangswiderstand @30bar [mOhm*cm2]	Kontaktwiderstand @30bar [mOhm*cm2]	Korrekturwert GDL @30bar/cycle [mOhm*cm2]
44.40280006	0.0	30.64198961	15.3209948	13.76081045															
44.78463153	0.0	31.02382108	15.51191054	13.76081045															
44.61605754	0.0	30.85524709	15.42762354	13.76081045															
44.46918072	0.0	30.70837026	15.35418513	13.76081045															
					36.70241238	0.0	26.67557753	13.33778877	10.02683485										
					36.33363634	0.0	26.30680149	13.15340074	10.02683485										
					36.14963119	0.0	26.12279634	13.06139817	10.02683485										
					36.06534145	0.0	26.0385066	13.0192533	10.02683485										
										26.85910882	0.0	19.68948387	9.84474193	7.16962496					
										26.66472207	0.0	19.49509712	9.74754856	7.16962496					
										26.41991328	0.0	19.25028832	9.62514416	7.16962496					
										26.30249862	0.0	19.13287367	9.56643683	7.16962496					
															19.43329026	0.0	13.58413169	6.79206584	5.84915857
															19.20777027	0.0	13.3586117	6.67930585	5.84915857
															19.00539426	0.0	13.15623569	6.57811785	5.84915857
															18.94351061	0.0	13.09435203	6.54717602	5.84915857
49.23830966	0.0	35.47753512	17.73876756	13.76077454															
48.77503308	0.0	35.01425854	17.50712927	13.76077454															
48.48346995	0.0	34.72269541	17.3613477	13.76077454															
48.3086428	0.0	34.54786826	17.27393413	13.76077454															
					30.54604221	0.0	20.52626773	10.26313386	10.01977448										
					30.09405526	0.0	20.07428077	10.03714039	10.01977448										
					30.02284416	0.0	20.00306968	10.00153484	10.01977448										
					29.90779192	0.0	19.88801744	9.94400872	10.01977448										
										18.09273815	0.0	10.92113926	5.46056963	7.17159889					
										17.69071056	0.0	10.51911167	5.25955584	7.17159889					
										17.58906488	0.0	10.41746599	5.208733	7.17159889					
										17.55851298	0.0	10.3869141	5.19345705	7.17159889					
															13.42295459	0.0	7.58373463	3.79186732	5.83921996
															13.26597142	0.0	7.42675146	3.71337573	5.83921996
															13.14619226	0.0	7.3069723	3.65348615	5.83921996
															13.11779085	0.0	7.27857088	3.63928544	5.83921996

File: ECR_data/CSV/MAX 3016 -GDL25 oN.csv
Gesamtwiderstand @5bar [mOhm*cm2]	Bulkwiderstand @5bar [mOhm*cm2]	Durchgangswiderstand @5bar [mOhm*cm2]	Kontaktwiderstand @5bar [mOhm*cm2]	Korrekturwert GDL @5bar/cycle [mOhm*cm2]	Gesamtwiderstand @10bar [mOhm*cm2]	Bulkwiderstand @10bar [mOhm*cm2]	Durchgangswiderstand @10bar [mOhm*cm2]	Kontaktwiderstand @10bar [mOhm*cm2]	Korrekturwert GDL @10bar/cycle [mOhm*cm2]	Gesamtwiderstand @20bar [mOhm*cm2]	Bulkwiderstand @20bar [mOhm*cm2]	Durchgangswiderstand @20bar [mOhm*cm2]	Kontaktwiderstand @20bar [mOhm*cm2]	Korrekturwert GDL @20bar/cycle [mOhm*cm2]	Gesamtwiderstand @30bar [mOhm*cm2]	Bulkwiderstand @30bar [mOhm*cm2]	Durchgangswiderstand @30bar [mOhm*cm2]	Kontaktwiderstand @30bar [mOhm*cm2]	Korrekturwert GDL @30bar/cycle [mOhm*cm2]
47.55855992	0.0	33.81398137	16.90699069	13.74457855															
47.16339159	0.0	33.41881304	16.70940652	13.74457855															
46.94646941	0.0	33.20189086	16.60094543	13.74457855															
46.83579292	0.0	33.09121436	16.54560718	13.74457855															
					29.30893908	0.0	19.29455697	9.64727848	10.01438211										
					29.22164965	0.0	19.20726754	9.60363377	10.01438211										
					29.07298696	0.0	19.05860485	9.52930243	10.01438211										
					28.99035335	0.0	18.97597125	9.48798562	10.01438211										
										17.43903401	0.0	10.28346457	5.14173228	7.15556945					
										17.35638008	0.0	10.20081063	5.10040532	7.15556945					
										17.28216421	0.0	10.12659476	5.06329738	7.15556945					
										17.2611004	0.0	10.10553095	5.05276548	7.15556945					
															13.05169188	0.0	7.22008482	3.61004241	5.83160706
															12.97351066	0.0	7.1419036	3.5709518	5.83160706
															12.86428019	0.0	7.03267313	3.51633656	5.83160706
															12.85784239	0.0	7.02623533	3.51311767	5.83160706
52.70466787	0.0	38.97119373	19.48559686	13.73347414															
52.28030005	0.0	38.54682591	19.27341295	13.73347414															
52.01078722	0.0	38.27731308	19.13865654	13.73347414															
51.92438666	0.0	38.19091252	19.09545626	13.73347414															
					32.75645318	0.0	22.75901433	11.37950717	9.99743885										
					32.51003238	0.0	22.51259353	11.25629677	9.99743885										
					32.31458269	0.0	22.31714384	11.15857192	9.99743885										
					32.22074325	0.0	22.2233044	11.1116522	9.99743885										
										18.91059844	0.0	11.76260722	5.88130361	7.14799122					
										18.73112262	0.0	11.58313141	5.7915657	7.14799122					
										18.63757248	0.0	11.48958127	5.74479063	7.14799122					
										18.60039757	0.0	11.45240636	5.72620318	7.14799122					
															13.99863585	0.0	8.17336834	4.08668417	5.82526752
															13.70097783	0.0	7.87571031	3.93785516	5.82526752
															13.70404473	0.0	7.87877721	3.93938861	5.82526752
															13.68151146	0.0	7.85624394	3.92812197	5.82526752

File: ECR_data/CSV/MAX 3017 -GDL15 oN.csv
Gesamtwiderstand @5bar [mOhm*cm2]	Bulkwiderstand @5bar [mOhm*cm2]	Durchgangswiderstand @5bar [mOhm*cm2]	Kontaktwiderstand @5bar [mOhm*cm2]	Korrekturwert GDL @5bar/cycle [mOhm*cm2]	Gesamtwiderstand @10bar [mOhm*cm2]	Bulkwiderstand @10bar [mOhm*cm2]	Durchgangswiderstand @10bar [mOhm*cm2]	Kontaktwiderstand @10bar [mOhm*cm2]	Korrekturwert GDL @10bar/cycle [mOhm*cm2]	Gesamtwiderstand @20bar [mOhm*cm2]	Bulkwiderstand @20bar [mOhm*cm2]	Durchgangswiderstand @20bar [mOhm*cm2]	Kontaktwiderstand @20bar [mOhm*cm2]	Korrekturwert GDL @20bar/cycle [mOhm*cm2]	Gesamtwiderstand @30bar [mOhm*cm2]	Bulkwiderstand @30bar [mOhm*cm2]	Durchgangswiderstand @30bar [mOhm*cm2]	Kontaktwiderstand @30bar [mOhm*cm2]	Korrekturwert GDL @30bar/cycle [mOhm*cm2]
52.28562415	0.0	38.53358221	19.2667911	13.75204194															
51.78464715	0.0	38.0326052	19.0163026	13.75204194															
51.53819109	0.0	37.78614915	18.89307457	13.75204194															
51.39575393	0.0	37.64371198	18.82185599	13.75204194															
					32.43971469	0.0	22.4242832	11.2121416	10.01543148										
					31.94814565	0.0	21.93271416	10.96635708	10.01543148										
					31.82830734	0.0	21.81287586	10.90643793	10.01543148										
					31.69277525	0.0	21.67734377	10.83867188	10.01543148										
										18.47077151	0.0	11.29814515	5.64907258	7.17262635					
										18.31949164	0.0	11.14686529	5.57343264	7.17262635					
										18.21951328	0.0	11.04688692	5.52344346	7.17262635					
										18.09924822	0.0	10.92662187	5.46331093	7.17262635					
															13.77981012	0.0	7.93531642	3.96765821	5.8444937
															13.54689194	0.0	7.70239824	3.85119912	5.8444937
															13.58056077	0.0	7.73606707	3.86803354	5.8444937
															13.46321036	0.0	7.61871666	3.80935833	5.8444937
52.75389826	0.0	38.96920088	19.48460044	13.78469738															
52.27701411	0.0	38.49231673	19.24615837	13.78469738															
52.08520761	0.0	38.30051022	19.15025511	13.78469738															
51.88897381	0.0	38.10427643	19.05213822	13.78469738															
					32.6815074	0.0	22.64859822	11.32429911	10.03290918										
					32.2877976	0.0	22.25488842	11.12744421	10.03290918										
					32.10136017	0.0	22.06845099	11.0342255	10.03290918										
					32.01312908	0.0	21.9802199	10.99010995	10.03290918										
										19.12832813	0.0	11.94882086	5.97441043	7.17950728					
										18.63478363	0.0	11.45527636	5.72763818	7.17950728					
										18.69028496	0.0	11.51077768	5.75538884	7.17950728					
										18.56442399	0.0	11.38491671	5.69245836	7.17950728					
															13.92916196	0.0	8.0836959	4.04184795	5.84546606
															13.84302497	0.0	7.99755891	3.99877946	5.84546606
															13.81165957	0.0	7.96619351	3.98309676	5.84546606
															13.74907249	0.0	7.90360643	3.95180321	5.84546606

File: ECR_data/CSV/MAX 3018 -GDL27 oN.csv
Gesamtwiderstand @5bar [mOhm*cm2]	Bulkwiderstand @5bar [mOhm*cm2]	Durchgangswiderstand @5bar [mOhm*cm2]	Kontaktwiderstand @5bar [mOhm*cm2]	Korrekturwert GDL @5bar/cycle [mOhm*cm2]	Gesamtwiderstand @10bar [mOhm*cm2]	Bulkwiderstand @10bar [mOhm*cm2]	Durchgangswiderstand @10bar [mOhm*cm2]	Kontaktwiderstand @10bar [mOhm*cm2]	Korrekturwert GDL @10bar/cycle [mOhm*cm2]	Gesamtwiderstand @20bar [mOhm*cm2]	Bulkwiderstand @20bar [mOhm*cm2]	Durchgangswiderstand @20bar [mOhm*cm2]	Kontaktwiderstand @20bar [mOhm*cm2]	Korrekturwert GDL @20bar/cycle [mOhm*cm2]	Gesamtwiderstand @30bar [mOhm*cm2]	Bulkwiderstand @30bar [mOhm*cm2]	Durchgangswiderstand @30bar [mOhm*cm2]	Kontaktwiderstand @30bar [mOhm*cm2]	Korrekturwert GDL @30bar/cycle [mOhm*cm2]
47.12809914	0.0	33.41482986	16.70741493	13.71326928															
46.70991997	0.0	32.99665069	16.49832535	13.71326928															
46.48210407	0.0	32.76883479	16.3844174	13.71326928															
46.4114523	0.0	32.69818302	16.34909151	13.71326928															
					28.66185294	0.0	18.66955954	9.33477977	9.9922934										
					28.67649585	0.0	18.68420244	9.34210122	9.9922934										
					28.56703579	0.0	18.57474239	9.28737119	9.9922934										
					28.46706306	0.0	18.47476965	9.23738483	9.9922934										
										16.85267007	0.0	9.70568765	4.85284382	7.14698242					
										16.88457202	0.0	9.7375896	4.8687948	7.14698242					
										16.78241451	0.0	9.63543209	4.81771604	7.14698242					
										16.75092381	0.0	9.60394139	4.80197069	7.14698242					
															12.8219971	0.0	6.99312205	3.49656102	5.82887505
															12.67112147	0.0	6.84224642	3.42112321	5.82887505
															12.51190947	0.0	6.68303442	3.34151721	5.82887505
															12.48865233	0.0	6.65977728	3.32988864	5.82887505
46.54384424	0.0	32.84602495	16.42301248	13.69781929															
46.4745456	0.0	32.77672631	16.38836315	13.69781929															
46.23495344	0.0	32.53713415	16.26856707	13.69781929															
46.147645	0.0	32.44982571	16.22491286	13.69781929															
					29.10113185	0.0	19.11298378	9.55649189	9.98814808										
					28.70167417	0.0	18.7135261	9.35676305	9.98814808										
					28.53858102	0.0	18.55043294	9.27521647	9.98814808										
					28.52013282	0.0	18.53198474	9.26599237	9.98814808										
										16.96919058	0.0	9.81943987	4.90971994	7.1497507					
										16.83229615	0.0	9.68254544	4.84127272	7.1497507					
										16.82473122	0.0	9.67498052	4.83749026	7.1497507					
										16.77978282	0.0	9.63003211	4.81501606	7.1497507					
															12.59005212	0.0	6.76765421	3.3838271	5.82239791
															12.67549995	0.0	6.85310204	3.42655102	5.82239791
															12.49950654	0.0	6.67710863	3.33855431	5.82239791
															12.51519945	0.0	6.69280154	3.34640077	5.82239791

File: ECR_data/CSV/MAX 3019 -GDL29 oN.csv
Gesamtwiderstand @5bar [mOhm*cm2]	Bulkwiderstand @5bar [mOhm*cm2]	Durchgangswiderstand @5bar [mOhm*cm2]	Kontaktwiderstand @5bar [mOhm*cm2]	Korrekturwert GDL @5bar/cycle [mOhm*cm2]	Gesamtwiderstand @10bar [mOhm*cm2]	Bulkwiderstand @10bar [mOhm*cm2]	Durchgangswiderstand @10bar [mOhm*cm2]	Kontaktwiderstand @10bar [mOhm*cm2]	Korrekturwert GDL @10bar/cycle [mOhm*cm2]	Gesamtwiderstand @20bar [mOhm*cm2]	Bulkwiderstand @20bar [mOhm*cm2]	Durchgangswiderstand @20bar [mOhm*cm2]	Kontaktwiderstand @20bar [mOhm*cm2]	Korrekturwert GDL @20bar/cycle [mOhm*cm2]	Gesamtwiderstand @30bar [mOhm*cm2]	Bulkwiderstand @30bar [mOhm*cm2]	Durchgangswiderstand @30bar [mOhm*cm2]	Kontaktwiderstand @30bar [mOhm*cm2]	Korrekturwert GDL @30bar/cycle [mOhm*cm2]
43.20355092	0.0	29.48726477	14.74363238	13.71628615															
42.90809209	0.0	29.19180594	14.59590297	13.71628615															
42.73179143	0.0	29.01550527	14.50775264	13.71628615															
42.64861739	0.0	28.93233124	14.46616562	13.71628615															
					27.33689196	0.0	17.34835721	8.67417861	9.98853474										
					27.10688193	0.0	17.11834719	8.55917359	9.98853474										
					26.91121624	0.0	16.9226815	8.46134075	9.98853474										
					26.86051982	0.0	16.87198508	8.43599254	9.98853474										
										16.16393447	0.0	9.01736056	4.50868028	7.14657391					
										16.04379615	0.0	8.89722224	4.44861112	7.14657391					
										15.96307882	0.0	8.81650491	4.40825246	7.14657391					
										15.89648054	0.0	8.74990663	4.37495332	7.14657391					
															12.3307477	0.0	6.50760109	3.25380054	5.82314661
															12.06161151	0.0	6.2384649	3.11923245	5.82314661
															11.98422825	0.0	6.16108164	3.08054082	5.82314661
															11.91650275	0.0	6.09335614	3.04667807	5.82314661
43.95902861	0.0	30.24810495	15.12405247	13.71092366															
43.60956256	0.0	29.8986389	14.94931945	13.71092366															
43.44387772	0.0	29.73295406	14.86647703	13.71092366															
43.34344495	0.0	29.63252128	14.81626064	13.71092366															
					27.68208593	0.0	17.68970901	8.84485451	9.99237692										
					27.42107723	0.0	17.4287003	8.71435015	9.99237692										
					27.32471571	0.0	17.33233879	8.66616939	9.99237692										
					27.28750185	0.0	17.29512493	8.64756246	9.99237692										
										16.34555302	0.0	9.20497331	4.60248665	7.14057971					
										16.26657928	0.0	9.12599956	4.56299978	7.14057971					
										16.20913589	0.0	9.06855618	4.53427809	7.14057971					
										16.1435	0.0	9.00292029	4.50146014	7.14057971					
															12.42812075	0.0	6.60218142	3.30109071	5.82593933
															12.28631386	0.0	6.46037453	3.23018727	5.82593933
															12.10698409	0.0	6.28104476	3.14052238	5.82593933
															12.10640533	0.0	6.280466	3.140233	5.82593933
