Repository: ZBT-Tools/ContactResistanceAnalysis

File: ECR_data/CSV/MAX 3020 -GDL17oN.csv
Gesamtwiderstand @5bar [mOhm*cm2]	Bulkwiderstand @5bar [mOhm*cm2]	Durchgangswiderstand @5bar [mOhm*cm2]	Kontaktwiderstand @5bar [mOhm*cm2]	Korrekturwert GDL @5bar/cycle [mOhm*cm2]	Gesamtwiderstand @10bar [mOhm*cm2]	Bulkwiderstand @10bar [mOhm*cm2]	Durchgangswiderstand @10bar [mOhm*cm2]	Kontaktwiderstand @10bar [mOhm*cm2]	Korrekturwert GDL @10bar/cycle [mOhm*cm2]	Gesamtwiderstand @20bar [mOhm*cm2]	Bulkwiderstand @20bar [mOhm*cm2]	Durchgangswiderstand @20bar [mOhm*cm2]	Kontaktwiderstand @20bar [mOhm*cm2]	Korrekturwert GDL @20bar/cycle [mOhm*cm2]	Gesamtwiderstand @30bar [mOhm*cm2]	Bulkwiderstand @30bar [mOhm*cm2]	Durchgangswiderstand @30bar [mOhm*cm2]	Kontaktwiderstand @30bar [mOhm*cm2]	Korrekturwert GDL @30bar/cycle [mOhm*cm2]
49.3020083	0.0	35.54119785	17.77059893	13.76081045															
48.75079359	0.0	34.98998314	17.49499157	13.76081045															
48.50944967	0.0	34.74863921	17.37431961	13.76081045															
48.39473481	0.0	34.63392436	17.31696218	13.76081045															
					30.40359084	0.0	20.37675599	10.18837799	10.02683485										
					30.16697312	0.0	20.14013827	10.07006914	10.02683485										
					30.05392902	0.0	20.02709417	10.01354708	10.02683485										
					29.94737989	0.0	19.92054504	9.96027252	10.02683485										
										17.87065726	0.0	10.70103231	5.35051615	7.16962496					
										17.84874705	0.0	10.67912209	5.33956105	7.16962496					
										17.69821624	0.0	10.52859129	5.26429564	7.16962496					
										17.61314392	0.0	10.44351897	5.22175948	7.16962496					
															13.42751681	0.0	7.57835823	3.78917912	5.84915857
															13.27019204	0.0	7.42103347	3.71051673	5.84915857
															13.1542957	0.0	7.30513712	3.65256856	5.84915857
															13.09664847	0.0	7.2474899	3.62374495	5.84915857
49.61109114	0.0	35.8503166	17.9251583	13.76077454															
49.21195871	0.0	35.45118417	17.72559209	13.76077454															
48.89266991	0.0	35.13189537	17.56594769	13.76077454															
48.77995368	0.0	35.01917914	17.50958957	13.76077454															
					30.59615316	0.0	20.57637868	10.28818934	10.01977448										
					30.44120961	0.0	20.42143513	10.21071756	10.01977448										
					30.19583466	0.0	20.17606018	10.08803009	10.01977448										
					30.11452171	0.0	20.09474723	10.04737362	10.01977448										
										18.09659064	0.0	10.92499175	5.46249588	7.17159889					
										17.76472513	0.0	10.59312624	5.29656312	7.17159889					
										17.67341037	0.0	10.50181149	5.25090574	7.17159889					
										17.58223379	0.0	10.41063491	5.20531745	7.17159889					
															13.47947899	0.0	7.64025903	3.82012952	5.83921996
															13.2830533	0.0	7.44383334	3.72191667	5.83921996
															13.11672145	0.0	7.27750149	3.63875074	5.83921996
															13.08502266	0.0	7.2458027	3.62290135	5.83921996

File: ECR_data/CSV/MAX 3021 -GDL21 oN.csv
Gesamtwiderstand @5bar [mOhm*cm2]	Bulkwiderstand @5bar [mOhm*cm2]	Durchgangswiderstand @5bar [mOhm*cm2]	Kontaktwiderstand @5bar [mOhm*cm2]	Korrekturwert GDL @5bar/cycle [mOhm*cm2]	Gesamtwiderstand @10bar [mOhm*cm2]	Bulkwiderstand @10bar [mOhm*cm2]	Durchgangswiderstand @10bar [mOhm*cm2]	Kontaktwiderstand @10bar [mOhm*cm2]	Korrekturwert GDL @10bar/cycle [mOhm*cm2]	Gesamtwiderstand @20bar [mOhm*cm2]	Bulkwiderstand @20bar [mOhm*cm2]	Durchgangswiderstand @20bar [mOhm*cm2]	Kontaktwiderstand @20bar [mOhm*cm2]	Korrekturwert GDL @20bar/cycle [mOhm*cm2]	Gesamtwiderstand @30bar [mOhm*cm2]	Bulkwiderstand @30bar [mOhm*cm2]	Durchgangswiderstand @30bar [mOhm*cm2]	Kontaktwiderstand @30bar [mOhm*cm2]	Korrekturwert GDL @30bar/cycle [mOhm*cm2]
45.25273589	0.0	31.51338103	15.75669051	13.73935487															
44.8263517	0.0	31.08699683	15.54349842	13.73935487															
44.6973023	0.0	30.95794743	15.47897372	13.73935487															
44.50244192	0.0	30.76308705	15.38154352	13.73935487															
					28.16341287	0.0	18.15582778	9.07791389	10.00758508										
					28.00181552	0.0	17.99423043	8.99711522	10.00758508										
					27.78050697	0.0	17.77292189	8.88646094	10.00758508										
					27.75977559	0.0	17.75219051	8.87609525	10.00758508										
										16.64252961	0.0	9.48075559	4.74037779	7.16177402					
										16.65326872	0.0	9.4914947	4.74574735	7.16177402					
										16.59926358	0.0	9.43748955	4.71874478	7.16177402					
										16.47871993	0.0	9.31694591	4.65847296	7.16177402					
															12.51120378	0.0	6.67655468	3.33827734	5.8346491
															12.48114369	0.0	6.6464946	3.3232473	5.8346491
															12.42251144	0.0	6.58786234	3.29393117	5.8346491
															12.35835728	0.0	6.52370818	3.26185409	5.8346491
45.78994418	0.0	32.02617163	16.01308582	13.76377255															
45.3969954	0.0	31.63322285	15.81661142	13.76377255															
45.18303225	0.0	31.41925971	15.70962985	13.76377255															
45.00157444	0.0	31.23780189	15.61890095	13.76377255															
					28.72961635	0.0	18.71752	9.35876	10.01209634										
					28.40468539	0.0	18.39258904	9.19629452	10.01209634										
					28.17211858	0.0	18.16002224	9.08001112	10.01209634										
					28.179551	0.0	18.16745466	9.08372733	10.01209634										
										16.91605762	0.0	9.75438444	4.87719222	7.16167318					
										16.87742272	0.0	9.71574954	4.85787477	7.16167318					
										16.76725414	0.0	9.60558095	4.80279048	7.16167318					
										16.77530115	0.0	9.61362797	4.80681398	7.16167318					
															12.74753291	0.0	6.90325514	3.45162757	5.84427778
															12.61087377	0.0	6.766596	3.383298	5.84427778
															12.53760404	0.0	6.69332626	3.34666313	5.84427778
															12.52654029	0.0	6.68226251	3.34113126	5.84427778

File: ECR_data/CSV/MAX 3022 -GDL23 oN.csv
Gesamtwiderstand @5bar [mOhm*cm2]	Bulkwiderstand @5bar [mOhm*cm2]	Durchgangswiderstand @5bar [mOhm*cm2]	Kontaktwiderstand @5bar [mOhm*cm2]	Korrekturwert GDL @5bar/cycle [mOhm*cm2]	Gesamtwiderstand @10bar [mOhm*cm2]	Bulkwiderstand @10bar [mOhm*cm2]	Durchgangswiderstand @10bar [mOhm*cm2]	Kontaktwiderstand @10bar [mOhm*cm2]	Korrekturwert GDL @10bar/cycle [mOhm*cm2]	Gesamtwiderstand @20bar [mOhm*cm2]	Bulkwiderstand @20bar [mOhm*cm2]	Durchgangswiderstand @20bar [mOhm*cm2]	Kontaktwiderstand @20bar [mOhm*cm2]	Korrekturwert GDL @20bar/cycle [mOhm*cm2]	Gesamtwiderstand @30bar [mOhm*cm2]	Bulkwiderstand @30bar [mOhm*cm2]	Durchgangswiderstand @30bar [mOhm*cm2]	Kontaktwiderstand @30bar [mOhm*cm2]	Korrekturwert GDL @30bar/cycle [mOhm*cm2]
47.02135164	0.0	33.26242	16.63121	13.75893164															
46.58782107	0.0	32.82888943	16.41444471	13.75893164															
46.41532201	0.0	32.65639037	16.32819519	13.75893164															
46.30319089	0.0	32.54425925	16.27212962	13.75893164															
					29.20828621	0.0	19.19502939	9.59751469	10.01325683										
					28.90115666	0.0	18.88789983	9.44394991	10.01325683										
					28.76454977	0.0	18.75129294	9.37564647	10.01325683										
					28.6979209	0.0	18.68466407	9.34233203	10.01325683										
										17.0172585	0.0	9.86227324	4.93113662	7.15498526					
										17.00003258	0.0	9.84504732	4.92252366	7.15498526					
										16.8677539	0.0	9.71276864	4.85638432	7.15498526					
										16.84345005	0.0	9.68846479	4.8442324	7.15498526					
															12.75136074	0.0	6.91115863	3.45557931	5.84020212
															12.714603	0.0	6.87440088	3.43720044	5.84020212
															12.60928636	0.0	6.76908424	3.38454212	5.84020212
															12.53830901	0.0	6.69810689	3.34905345	5.84020212
45.58916987	0.0	31.826809	15.9134045	13.76236086															
45.24673964	0.0	31.48437878	15.74218939	13.76236086															
45.0480562	0.0	31.28569534	15.64284767	13.76236086															
44.97332775	0.0	31.21096689	15.60548344	13.76236086															
					28.48234344	0.0	18.47977919	9.23988959	10.00256425										
					28.27358859	0.0	18.27102434	9.13551217	10.00256425										
					28.09660464	0.0	18.09404039	9.04702019	10.00256425										
					28.03490543	0.0	18.03234118	9.01617059	10.00256425										
										17.06594918	0.0	9.91167633	4.95583817	7.15427285					
										16.9338029	0.0	9.77953005	4.88976503	7.15427285					
										16.7698067	0.0	9.61553386	4.80776693	7.15427285					
										16.70947858	0.0	9.55520573	4.77760287	7.15427285					
															12.8082551	0.0	6.97426553	3.48713276	5.83398957
															12.67573674	0.0	6.84174716	3.42087358	5.83398957
															12.51735791	0.0	6.68336833	3.34168417	5.83398957
															12.50864807	0.0	6.6746585	3.33732925	5.83398957

File: ECR_data/CSV/MAX 3024 -GDL19 oN.csv
Gesamtwiderstand @5bar [mOhm*cm2]	Bulkwiderstand @5bar [mOhm*cm2]	Durchgangswiderstand @5bar [mOhm*cm2]	Kontaktwiderstand @5bar [mOhm*cm2]	Korrekturwert GDL @5bar/cycle [mOhm*cm2]	Gesamtwiderstand @10bar [mOhm*cm2]	Bulkwiderstand @10bar [mOhm*cm2]	Durchgangswiderstand @10bar [mOhm*cm2]	Kontaktwiderstand @10bar [mOhm*cm2]	Korrekturwert GDL @10bar/cycle [mOhm*cm2]	Gesamtwiderstand @20bar [mOhm*cm2]	Bulkwiderstand @20bar [mOhm*cm2]	Durchgangswiderstand @20bar [mOhm*cm2]	Kontaktwiderstand @20bar [mOhm*cm2]	Korrekturwert GDL @20bar/cycle [mOhm*cm2]	Gesamtwiderstand @30bar [mOhm*cm2]	Bulkwiderstand @30bar [mOhm*cm2]	Durchgangswiderstand @30bar [mOhm*cm2]	Kontaktwiderstand @30bar [mOhm*cm2]	Korrekturwert GDL @30bar/cycle [mOhm*cm2]
50.01605901	0.0	36.26290296	18.13145148	13.75315605															
49.38437335	0.0	35.6312173	17.81560865	13.75315605															
49.18023529	0.0	35.42707924	17.71353962	13.75315605															
48.97036953	0.0	35.21721348	17.60860674	13.75315605															
					30.70247039	0.0	20.69002353	10.34501176	10.01244687										
					30.48433804	0.0	20.47189117	10.23594558	10.01244687										
					30.18444777	0.0	20.1720009	10.08600045	10.01244687										
					30.11063329	0.0	20.09818642	10.04909321	10.01244687										
										18.14524615	0.0	10.97785348	5.48892674	7.16739267					
										18.04322377	0.0	10.8758311	5.43791555	7.16739267					
										17.82016368	0.0	10.652771	5.3263855	7.16739267					
										17.77325213	0.0	10.60585945	5.30292973	7.16739267					
															13.64009282	0.0	7.79563555	3.89781778	5.84445726
															13.40172087	0.0	7.55726361	3.7786318	5.84445726
															13.32403042	0.0	7.47957316	3.73978658	5.84445726
															13.21982604	0.0	7.37536877	3.68768439	5.84445726
50.62589898	0.0	36.86352366	18.43176183	13.76237532															
50.27950571	0.0	36.51713039	18.2585652	13.76237532															
49.97896217	0.0	36.21658686	18.10829343	13.76237532															
49.75998229	0.0	35.99760698	17.99880349	13.76237532															
					31.39708692	0.0	21.37802787	10.68901393	10.01905905										
					31.02350571	0.0	21.00444665	10.50222333	10.01905905										
					30.8611497	0.0	20.84209065	10.42104532	10.01905905										
					30.71409187	0.0	20.69503282	10.34751641	10.01905905										
										18.44496929	0.0	11.28110822	5.64055411	7.16386107					
										18.32347963	0.0	11.15961856	5.57980928	7.16386107					
										18.22052932	0.0	11.05666825	5.52833412	7.16386107					
										18.11396111	0.0	10.95010003	5.47505002	7.16386107					
															13.68274675	0.0	7.84274394	3.92137197	5.84000281
															13.56483789	0.0	7.72483508	3.86241754	5.84000281
															13.4082984	0.0	7.56829559	3.78414779	5.84000281
															13.37397394	0.0	7.53397113	3.76698556	5.84000281

File: ECR_data/CSV/MAX 3025 Alu -GDL53 oN.csv
Gesamtwiderstand @5bar [mOhm*cm2]	Bulkwiderstand @5bar [mOhm*cm2]	Durchgangswiderstand @5bar [mOhm*cm2]	Kontaktwiderstand @5bar [mOhm*cm2]	Korrekturwert GDL @5bar/cycle [mOhm*cm2]	Gesamtwiderstand @10bar [mOhm*cm2]	Bulkwiderstand @10bar [mOhm*cm2]	Durchgangswiderstand @10bar [mOhm*cm2]	Kontaktwiderstand @10bar [mOhm*cm2]	Korrekturwert GDL @10bar/cycle [mOhm*cm2]	Gesamtwiderstand @20bar [mOhm*cm2]	Bulkwiderstand @20bar [mOhm*cm2]	Durchgangswiderstand @20bar [mOhm*cm2]	Kontaktwiderstand @20bar [mOhm*cm2]	Korrekturwert GDL @20bar/cycle [mOhm*cm2]	Gesamtwiderstand @30bar [mOhm*cm2]	Bulkwiderstand @30bar [mOhm*cm2]	Durchgangswiderstand @30bar [mOhm*cm2]	Kontaktwiderstand @30bar [mOhm*cm2]	Korrekturwert GDL @30bar/cycle [mOhm*cm2]
80.12004611	0.0	66.62730859	33.31365429	13.49273752															
84.23177317	0.0	70.73903565	35.36951783	13.49273752															
85.40291921	0.0	71.91018169	35.95509085	13.49273752															
86.1219003	0.0	72.62916278	36.31458139	13.49273752															
					44.08861542	0.0	34.24602571	17.12301286	9.84258971										
					47.99900801	0.0	38.1564183	19.07820915	9.84258971										
					49.18873462	0.0	39.34614491	19.67307246	9.84258971										
					49.79521888	0.0	39.95262918	19.97631459	9.84258971										
										20.69429586	0.0	13.65867266	6.82933633	7.0356232					
										24.37792668	0.0	17.34230348	8.67115174	7.0356232					
										25.46789663	0.0	18.43227343	9.21613672	7.0356232					
										26.17739202	0.0	19.14176882	9.57088441	7.0356232					
															12.59792729	0.0	6.87029175	3.43514587	5.72763554
															16.47157848	0.0	10.74394294	5.37197147	5.72763554
															17.61397595	0.0	11.88634041	5.94317021	5.72763554
															18.20349232	0.0	12.47585678	6.23792839	5.72763554

File: ECR_data/CSV/MAX 3026 -GDL23 oN.csv
Gesamtwiderstand @5bar [mOhm*cm2]	Bulkwiderstand @5bar [mOhm*cm2]	Durchgangswiderstand @5bar [mOhm*cm2]	Kontaktwiderstand @5bar [mOhm*cm2]	Korrekturwert GDL @5bar/cycle [mOhm*cm2]	Gesamtwiderstand @10bar [mOhm*cm2]	Bulkwiderstand @10bar [mOhm*cm2]	Durchgangswiderstand @10bar [mOhm*cm2]	Kontaktwiderstand @10bar [mOhm*cm2]	Korrekturwert GDL @10bar/cycle [mOhm*cm2]	Gesamtwiderstand @20bar [mOhm*cm2]	Bulkwiderstand @20bar [mOhm*cm2]	Durchgangswiderstand @20bar [mOhm*cm2]	Kontaktwiderstand @20bar [mOhm*cm2]	Korrekturwert GDL @20bar/cycle [mOhm*cm2]	Gesamtwiderstand @30bar [mOhm*cm2]	Bulkwiderstand @30bar [mOhm*cm2]	Durchgangswiderstand @30bar [mOhm*cm2]	Kontaktwiderstand @30bar [mOhm*cm2]	Korrekturwert GDL @30bar/cycle [mOhm*cm2]
67.55505151	0.0	53.79611987	26.89805993	13.75893164															
67.47119019	0.0	53.71225855	26.85612927	13.75893164															
67.36134376	0.0	53.60241212	26.80120606	13.75893164															
67.2981418	0.0	53.53921015	26.76960508	13.75893164															
					38.14929216	0.0	28.13603533	14.06801767	10.01325683										
					38.22603634	0.0	28.21277951	14.10638975	10.01325683										
					38.05231067	0.0	28.03905385	14.01952692	10.01325683										
					37.97767141	0.0	27.96441458	13.98220729	10.01325683										
										20.3540108	0.0	13.19902554	6.59951277	7.15498526					
										20.50982342	0.0	13.35483816	6.67741908	7.15498526					
										20.42927338	0.0	13.27428812	6.63714406	7.15498526					
										20.43442976	0.0	13.27944451	6.63972225	7.15498526					
															14.69754171	0.0	8.85733959	4.4286698	5.84020212
															14.71307518	0.0	8.87287306	4.43643653	5.84020212
															14.54106845	0.0	8.70086633	4.35043316	5.84020212
															14.60816193	0.0	8.76795981	4.38397991	5.84020212
66.56892218	0.0	52.80999054	26.40499527	13.75893164															
66.6684539	0.0	52.90952226	26.45476113	13.75893164															
66.60548175	0.0	52.84655011	26.42327506	13.75893164															
66.49101973	0.0	52.73208809	26.36604405	13.75893164															
					38.13342769	0.0	28.12017086	14.06008543	10.01325683										
					38.09384284	0.0	28.08058602	14.04029301	10.01325683										
					38.05851214	0.0	28.04525531	14.02262766	10.01325683										
					38.03115015	0.0	28.01789332	14.00894666	10.01325683										
										20.46503721	0.0	13.31005195	6.65502597	7.15498526					
										20.57249715	0.0	13.41751189	6.70875594	7.15498526					
										20.5186465	0.0	13.36366124	6.68183062	7.15498526					
										20.45002081	0.0	13.29503555	6.64751778	7.15498526					
															14.55643009	0.0	8.71622797	4.35811398	5.84020212
															14.58225255	0.0	8.74205043	4.37102522	5.84020212
															14.63317962	0.0	8.7929775	4.39648875	5.84020212
															14.59434797	0.0	8.75414586	4.37707293	5.84020212

File: ECR_data/CSV/MAX 3028 -GDL25 oN.csv
Gesamtwiderstand @5bar [mOhm*cm2]	Bulkwiderstand @5bar [mOhm*cm2]	Durchgangswiderstand @5bar [mOhm*cm2]	Kontaktwiderstand @5bar [mOhm*cm2]	Korrekturwert GDL @5bar/cycle [mOhm*cm2]	Gesamtwiderstand @10bar [mOhm*cm2]	Bulkwiderstand @10bar [mOhm*cm2]	Durchgangswiderstand @10bar [mOhm*cm2]	Kontaktwiderstand @10bar [mOhm*cm2]	Korrekturwert GDL @10bar/cycle [mOhm*cm2]	Gesamtwiderstand @20bar [mOhm*cm2]	Bulkwiderstand @20bar [mOhm*cm2]	Durchgangswiderstand @20bar [mOhm*cm2]	Kontaktwiderstand @20bar [mOhm*cm2]	Korrekturwert GDL @20bar/cycle [mOhm*cm2]	Gesamtwiderstand @30bar [mOhm*cm2]	Bulkwiderstand @30bar [mOhm*cm2]	Durchgangswiderstand @30bar [mOhm*cm2]	Kontaktwiderstand @30bar [mOhm*cm2]	Korrekturwert GDL @30bar/cycle [mOhm*cm2]
64.5539847	0.0	50.80940614	25.40470307	13.74457855															
64.69815936	0.0	50.95358081	25.4767904	13.74457855															
64.53907522	0.0	50.79449666	25.39724833	13.74457855															
64.47218694	0.0	50.72760839	25.3638042	13.74457855															
					36.76771324	0.0	26.75333114	13.37666557	10.01438211										
					36.94434685	0.0	26.92996474	13.46498237	10.01438211										
					36.85996501	0.0	26.8455829	13.42279145	10.01438211										
					36.81041903	0.0	26.79603693	13.39801846	10.01438211										
										19.88418664	0.0	12.72861719	6.3643086	7.15556945					
										19.96873654	0.0	12.81316709	6.40658354	7.15556945					
										19.92512175	0.0	12.7695523	6.38477615	7.15556945					
										19.92780798	0.0	12.77223853	6.38611927	7.15556945					
															14.47220144	0.0	8.64059438	4.32029719	5.83160706
															14.40353253	0.0	8.57192547	4.28596274	5.83160706
															14.42451684	0.0	8.59290979	4.29645489	5.83160706
															14.37769265	0.0	8.54608559	4.27304279	5.83160706
64.54906181	0.0	50.80448326	25.40224163	13.74457855															
64.52929299	0.0	50.78471444	25.39235722	13.74457855															
64.43255394	0.0	50.68797538	25.34398769	13.74457855															
64.31352574	0.0	50.56894718	25.28447359	13.74457855															
					37.54655841	0.0	27.53217631	13.76608815	10.01438211										
					37.49090475	0.0	27.47652265	13.73826132	10.01438211										
					37.41865357	0.0	27.40427146	13.70213573	10.01438211										
					37.39541333	0.0	27.38103123	13.69051561	10.01438211										
										20.29165703	0.0	13.13608758	6.56804379	7.15556945					
										20.38228258	0.0	13.22671314	6.61335657	7.15556945					
										20.38257688	0.0	13.22700744	6.61350372	7.15556945					
										20.34853369	0.0	13.19296425	6.59648212	7.15556945					
															14.57666953	0.0	8.74506247	4.37253124	5.83160706
															14.65833589	0.0	8.82672883	4.41336441	5.83160706
															14.6231493	0.0	8.79154224	4.39577112	5.83160706
															14.60569975	0.0	8.77409269	4.38704635	5.83160706

File: ECR_data/CSV/MAX 3029 -GDL35 oN.csv
Gesamtwiderstand @5bar [mOhm*cm2]	Bulkwiderstand @5bar [mOhm*cm2]	Durchgangswiderstand @5bar [mOhm*cm2]	Kontaktwiderstand @5bar [mOhm*cm2]	Korrekturwert GDL @5bar/cycle [mOhm*cm2]	Gesamtwiderstand @10bar [mOhm*cm2]	Bulkwiderstand @10bar [mOhm*cm2]	Durchgangswiderstand @10bar [mOhm*cm2]	Kontaktwiderstand @10bar [mOhm*cm2]	Korrekturwert GDL @10bar/cycle [mOhm*cm2]	Gesamtwiderstand @20bar [mOhm*cm2]	Bulkwiderstand @20bar [mOhm*cm2]	Durchgangswiderstand @20bar [mOhm*cm2]	Kontaktwiderstand @20bar [mOhm*cm2]	Korrekturwert GDL @20bar/cycle [mOhm*cm2]	Gesamtwiderstand @30bar [mOhm*cm2]	Bulkwiderstand @30bar [mOhm*cm2]	Durchgangswiderstand @30bar [mOhm*cm2]	Kontaktwiderstand @30bar [mOhm*cm2]	Korrekturwert GDL @30bar/cycle [mOhm*cm2]
57.87160472	0.0	44.23757322	22.11878661	13.6340315															
57.8609035	0.0	44.226872	22.113436	13.6340315															
57.71026821	0.0	44.07623671	22.03811835	13.6340315															
57.62803352	0.0	43.99400201	21.99700101	13.6340315															
					33.65302991	0.0	23.7200153	11.86000765	9.93301461										
					33.4972962	0.0	23.56428159	11.78214079	9.93301461										
					33.40719823	0.0	23.47418362	11.73709181	9.93301461										
					33.29967059	0.0	23.36665598	11.68332799	9.93301461										
										18.2610128	0.0	11.14792852	5.57396426	7.11308428					
										18.32065065	0.0	11.20756637	5.60378318	7.11308428					
										18.35033656	0.0	11.23725227	5.61862614	7.11308428					
										18.34041741	0.0	11.22733313	5.61366656	7.11308428					
															13.47418414	0.0	7.68489695	3.84244847	5.78928719
															13.29981532	0.0	7.51052813	3.75526406	5.78928719
															13.32415223	0.0	7.53486504	3.76743252	5.78928719
															13.24248599	0.0	7.4531988	3.7265994	5.78928719
59.26192529	0.0	45.62789378	22.81394689	13.6340315															
59.02053148	0.0	45.38649998	22.69324999	13.6340315															
58.93216221	0.0	45.2981307	22.64906535	13.6340315															
58.88296321	0.0	45.2489317	22.62446585	13.6340315															
					34.15129556	0.0	24.21828095	12.10914047	9.93301461										
					33.98939314	0.0	24.05637853	12.02818927	9.93301461										
					33.94947228	0.0	24.01645767	12.00822884	9.93301461										
					33.88398187	0.0	23.95096726	11.97548363	9.93301461										
										18.82436347	0.0	11.71127919	5.85563959	7.11308428					
										18.57299474	0.0	11.45991046	5.72995523	7.11308428					
										18.56283372	0.0	11.44974944	5.72487472	7.11308428					
										18.50837926	0.0	11.39529498	5.69764749	7.11308428					
															13.34456201	0.0	7.55527482	3.77763741	5.78928719
															13.45691296	0.0	7.66762577	3.83381289	5.78928719
															13.46915861	0.0	7.67987142	3.83993571	5.78928719
															13.38787924	0.0	7.59859205	3.79929602	5.78928719

File: ECR_data/CSV/MAX 3031 -GDL29 oN.csv
Gesamtwiderstand @5bar [mOhm*cm2]	Bulkwiderstand @5bar [mOhm*cm2]	Durchgangswiderstand @5bar [mOhm*cm2]	Kontaktwiderstand @5bar [mOhm*cm2]	Korrekturwert GDL @5bar/cycle [mOhm*cm2]	Gesamtwiderstand @10bar [mOhm*cm2]	Bulkwiderstand @10bar [mOhm*cm2]	Durchgangswiderstand @10bar [mOhm*cm2]	Kontaktwiderstand @10bar [mOhm*cm2]	Korrekturwert GDL @10bar/cycle [mOhm*cm2]	Gesamtwiderstand @20bar [mOhm*cm2]	Bulkwiderstand @20bar [mOhm*cm2]	Durchgangswiderstand @20bar [mOhm*cm2]	Kontaktwiderstand @20bar [mOhm*cm2]	Korrekturwert GDL @20bar/cycle [mOhm*cm2]	Gesamtwiderstand @30bar [mOhm*cm2]	Bulkwiderstand @30bar [mOhm*cm2]	Durchgangswiderstand @30bar [mOhm*cm2]	Kontaktwiderstand @30bar [mOhm*cm2]	Korrekturwert GDL @30bar/cycle [mOhm*cm2]
56.7520096	0.0	43.03572345	21.51786172	13.71628615															
56.62054369	0.0	42.90425754	21.45212877	13.71628615															
56.52576574	0.0	42.80947959	21.4047398	13.71628615															
56.46365023	0.0	42.74736407	21.37368204	13.71628615															
					32.74018764	0.0	22.75165289	11.37582645	9.98853474										
					32.73151111	0.0	22.74297637	11.37148818	9.98853474										
					32.61576915	0.0	22.6272344	11.3136172	9.98853474										
					32.56723192	0.0	22.57869717	11.28934859	9.98853474										
										18.13685317	0.0	10.99027926	5.49513963	7.14657391					
										18.10909204	0.0	10.96251813	5.48125907	7.14657391					
										17.92936211	0.0	10.7827882	5.3913941	7.14657391					
										17.94157729	0.0	10.79500338	5.39750169	7.14657391					
															12.87364203	0.0	7.05049542	3.52524771	5.82314661
															13.00286391	0.0	7.1797173	3.58985865	5.82314661
															12.97321561	0.0	7.150069	3.5750345	5.82314661
															12.94130478	0.0	7.11815817	3.55907908	5.82314661
55.8025238	0.0	42.08623765	21.04311883	13.71628615															
55.90566361	0.0	42.18937746	21.09468873	13.71628615															
55.76151237	0.0	42.04522622	21.02261311	13.71628615															
55.71753254	0.0	42.00124639	21.00062319	13.71628615															
					33.03225665	0.0	23.04372191	11.52186095	9.98853474										
					32.84454565	0.0	22.8560109	11.42800545	9.98853474										
					32.83756574	0.0	22.849031	11.4245155	9.98853474										
					32.75461718	0.0	22.76608244	11.38304122	9.98853474										
										18.39884527	0.0	11.25227136	5.62613568	7.14657391					
										18.26591552	0.0	11.11934161	5.5596708	7.14657391					
										18.24454616	0.0	11.09797225	5.54898613	7.14657391					
										18.15262316	0.0	11.00604925	5.50302463	7.14657391					
															13.2740062	0.0	7.45085959	3.7254298	5.82314661
															13.27162523	0.0	7.44847862	3.72423931	5.82314661
															13.23951881	0.0	7.4163722	3.7081861	5.82314661
															13.18613402	0.0	7.36298741	3.6814937	5.82314661

File: ECR_data/CSV/MAX 3032 -GDL27 oN.csv
Gesamtwiderstand @5bar [mOhm*cm2]	Bulkwiderstand @5bar [mOhm*cm2]	Durchgangswiderstand @5bar [mOhm*cm2]	Kontaktwiderstand @5bar [mOhm*cm2]	Korrekturwert GDL @5bar/cycle [mOhm*cm2]	Gesamtwiderstand @10bar [mOhm*cm2]	Bulkwiderstand @10bar [mOhm*cm2]	Durchgangswiderstand @10bar [mOhm*cm2]	Kontaktwiderstand @10bar [mOhm*cm2]	Korrekturwert GDL @10bar/cycle [mOhm*cm2]	Gesamtwiderstand @20bar [mOhm*cm2]	Bulkwiderstand @20bar [mOhm*cm2]	Durchgangswiderstand @20bar [mOhm*cm2]	Kontaktwiderstand @20bar [mOhm*cm2]	Korrekturwert GDL @20bar/cycle [mOhm*cm2]	Gesamtwiderstand @30bar [mOhm*cm2]	Bulkwiderstand @30bar [mOhm*cm2]	Durchgangswiderstand @30bar [mOhm*cm2]	Kontaktwiderstand @30bar [mOhm*cm2]	Korrekturwert GDL @30bar/cycle [mOhm*cm2]
54.4465057	0.0	40.73323642	20.36661821	13.71326928															
54.55191617	0.0	40.83864689	20.41932344	13.71326928															
54.44818549	0.0	40.73491621	20.36745811	13.71326928															
54.42727699	0.0	40.71400771	20.35700385	13.71326928															
					31.92783697	0.0	21.93554357	10.96777178	9.9922934										
					31.84167467	0.0	21.84938127	10.92469064	9.9922934										
					31.81644703	0.0	21.82415363	10.91207681	9.9922934										
					31.79276593	0.0	21.80047253	10.90023627	9.9922934										
										17.80088498	0.0	10.65390255	5.32695128	7.14698242					
										17.86597848	0.0	10.71899606	5.35949803	7.14698242					
										17.78430314	0.0	10.63732071	5.31866036	7.14698242					
										17.74786633	0.0	10.60088391	5.30044196	7.14698242					
															13.06820804	0.0	7.23933299	3.6196665	5.82887505
															12.99211296	0.0	7.16323791	3.58161896	5.82887505
															12.9469009	0.0	7.11802585	3.55901292	5.82887505
															12.91445953	0.0	7.08558448	3.54279224	5.82887505
55.54859262	0.0	41.83532334	20.91766167	13.71326928															
55.65817157	0.0	41.94490229	20.97245115	13.71326928															
55.4590441	0.0	41.74577482	20.87288741	13.71326928															
55.39702756	0.0	41.68375828	20.84187914	13.71326928															
					32.54040818	0.0	22.54811478	11.27405739	9.9922934										
					32.67752372	0.0	22.68523032	11.34261516	9.9922934										
					32.66825183	0.0	22.67595843	11.33797922	9.9922934										
					32.62587376	0.0	22.63358036	11.31679018	9.9922934										
										17.92340088	0.0	10.77641846	5.38820923	7.14698242					
										18.03074054	0.0	10.88375812	5.44187906	7.14698242					
										18.03947969	0.0	10.89249726	5.44624863	7.14698242					
										17.9780595	0.0	10.83107708	5.41553854	7.14698242					
															12.98178776	0.0	7.15291271	3.57645635	5.82887505
															13.09091537	0.0	7.26204031	3.63102016	5.82887505
															13.04393726	0.0	7.21506221	3.6075311	5.82887505
															12.98968684	0.0	7.16081179	3.5804059	5.82887505

File: ECR_data/CSV/MAX 3033_1 -GDL33 oN.csv
Gesamtwiderstand @5bar [mOhm*cm2]	Bulkwiderstand @5bar [mOhm*cm2]	Durchgangswiderstand @5bar [mOhm*cm2]	Kontaktwiderstand @5bar [mOhm*cm2]	Korrekturwert GDL @5bar/cycle [mOhm*cm2]	Gesamtwiderstand @10bar [mOhm*cm2]	Bulkwiderstand @10bar [mOhm*cm2]	Durchgangswiderstand @10bar [mOhm*cm2]	Kontaktwiderstand @10bar [mOhm*cm2]	Korrekturwert GDL @10bar/cycle [mOhm*cm2]	Gesamtwiderstand @20bar [mOhm*cm2]	Bulkwiderstand @20bar [mOhm*cm2]	Durchgangswiderstand @20bar [mOhm*cm2]	Kontaktwiderstand @20bar [mOhm*cm2]	Korrekturwert GDL @20bar/cycle [mOhm*cm2]	Gesamtwiderstand @30bar [mOhm*cm2]	Bulkwiderstand @30bar [mOhm*cm2]	Durchgangswiderstand @30bar [mOhm*cm2]	Kontaktwiderstand @30bar [mOhm*cm2]	Korrekturwert GDL @30bar/cycle [mOhm*cm2]
56.52503391	0.0	42.88559799	21.44279899	13.63943592															
56.56251847	0.0	42.92308255	21.46154127	13.63943592															
56.42927478	0.0	42.78983886	21.39491943	13.63943592															
56.28871288	0.0	42.64927696	21.32463848	13.63943592															
					32.92286567	0.0	22.9747084	11.4873542	9.94815727										
					32.81553719	0.0	22.86737992	11.43368996	9.94815727										
					32.64932905	0.0	22.70117178	11.35058589	9.94815727										
					32.62084975	0.0	22.67269248	11.33634624	9.94815727										
										18.03074965	0.0	10.90786602	5.45393301	7.12288363					
										18.10936622	0.0	10.98648259	5.49324129	7.12288363					
										18.03697695	0.0	10.91409332	5.45704666	7.12288363					
										18.05291313	0.0	10.9300295	5.46501475	7.12288363					
															13.23079606	0.0	7.4228829	3.71144145	5.80791316
															13.17610876	0.0	7.3681956	3.6840978	5.80791316
															13.09159443	0.0	7.28368127	3.64184063	5.80791316
															13.12745688	0.0	7.31954372	3.65977186	5.80791316
58.20195269	0.0	44.56251677	22.28125838	13.63943592															
57.93863188	0.0	44.29919596	22.14959798	13.63943592															
57.80055494	0.0	44.16111901	22.08055951	13.63943592															
57.66154492	0.0	44.022109	22.0110545	13.63943592															
					33.56934917	0.0	23.6211919	11.81059595	9.94815727										
					33.58816001	0.0	23.64000274	11.82000137	9.94815727										
					33.42981698	0.0	23.48165971	11.74082985	9.94815727										
					33.39678349	0.0	23.44862622	11.72431311	9.94815727										
										18.44642208	0.0	11.32353846	5.66176923	7.12288363					
										18.50539419	0.0	11.38251057	5.69125528	7.12288363					
										18.37368342	0.0	11.25079979	5.6253999	7.12288363					
										18.3897939	0.0	11.26691027	5.63345513	7.12288363					
															13.25978546	0.0	7.4518723	3.72593615	5.80791316
															13.29543684	0.0	7.48752368	3.74376184	5.80791316
															13.24699656	0.0	7.4390834	3.7195417	5.80791316
															13.24741036	0.0	7.43949719	3.7197486	5.80791316

File: ECR_data/CSV/MAX 3033_2 -GDL31 oN.csv
Gesamtwiderstand @5bar [mOhm*cm2]	Bulkwiderstand @5bar [mOhm*cm2]	Durchgangswiderstand @5bar [mOhm*cm2]	Kontaktwiderstand @5bar [mOhm*cm2]	Korrekturwert GDL @5bar/cycle [mOhm*cm2]	Gesamtwiderstand @10bar [mOhm*cm2]	Bulkwiderstand @10bar [mOhm*cm2]	Durchgangswiderstand @10bar [mOhm*cm2]	Kontaktwiderstand @10bar [mOhm*cm2]	Korrekturwert GDL @10bar/cycle [mOhm*cm2]	Gesamtwiderstand @20bar [mOhm*cm2]	Bulkwiderstand @20bar [mOhm*cm2]	Durchgangswiderstand @20bar [mOhm*cm2]	Kontaktwiderstand @20bar [mOhm*cm2]	Korrekturwert GDL @20bar/cycle [mOhm*cm2]	Gesamtwiderstand @30bar [mOhm*cm2]	Bulkwiderstand @30bar [mOhm*cm2]	Durchgangswiderstand @30bar [mOhm*cm2]	Kontaktwiderstand @30bar [mOhm*cm2]	Korrekturwert GDL @30bar/cycle [mOhm*cm2]
63.21303411	0.0	49.52010182	24.76005091	13.69293229															
63.16118879	0.0	49.4682565	24.73412825	13.69293229															
63.00076518	0.0	49.30783289	24.65391644	13.69293229															
62.84293514	0.0	49.15000285	24.57500143	13.69293229															
					35.77844589	0.0	25.80654505	12.90327252	9.97190084										
					35.70542853	0.0	25.73352769	12.86676384	9.97190084										
					35.53762108	0.0	25.56572024	12.78286012	9.97190084										
					35.52954095	0.0	25.55764011	12.77882005	9.97190084										
										19.45170334	0.0	12.32049116	6.16024558	7.13121218					
										19.37326346	0.0	12.24205129	6.12102564	7.13121218					
										19.36502402	0.0	12.23381184	6.11690592	7.13121218					
										19.31919045	0.0	12.18797827	6.09398913	7.13121218					
															14.01674745	0.0	8.20253073	4.10126536	5.81421672
															13.97884089	0.0	8.16462417	4.08231209	5.81421672
															13.89341928	0.0	8.07920256	4.03960128	5.81421672
															13.91323727	0.0	8.09902055	4.04951027	5.81421672
61.11496379	0.0	47.4220315	23.71101575	13.69293229															
61.25603138	0.0	47.56309909	23.78154955	13.69293229															
61.12204993	0.0	47.42911764	23.71455882	13.69293229															
61.01805413	0.0	47.32512184	23.66256092	13.69293229															
					35.54982647	0.0	25.57792563	12.78896281	9.97190084										
					35.5694049	0.0	25.59750406	12.79875203	9.97190084										
					35.47359923	0.0	25.50169839	12.7508492	9.97190084										
					35.40616823	0.0	25.43426739	12.7171337	9.97190084										
										19.3505227	0.0	12.21931053	6.10965526	7.13121218					
										19.33987237	0.0	12.2086602	6.1043301	7.13121218					
										19.31595767	0.0	12.1847455	6.09237275	7.13121218					
										19.24861346	0.0	12.11740128	6.05870064	7.13121218					
															13.76241778	0.0	7.94820106	3.97410053	5.81421672
															13.88934379	0.0	8.07512707	4.03756354	5.81421672
															13.82538309	0.0	8.01116637	4.00558318	5.81421672
															13.77618762	0.0	7.9619709	3.98098545	5.81421672

File: ECR_data/CSV/MAX 3034 -GDL21 oN.csv
Gesamtwiderstand @5bar [mOhm*cm2]	Bulkwiderstand @5bar [mOhm*cm2]	Durchgangswiderstand @5bar [mOhm*cm2]	Kontaktwiderstand @5bar [mOhm*cm2]	Korrekturwert GDL @5bar/cycle [mOhm*cm2]	Gesamtwiderstand @10bar [mOhm*cm2]	Bulkwiderstand @10bar [mOhm*cm2]	Durchgangswiderstand @10bar [mOhm*cm2]	Kontaktwiderstand @10bar [mOhm*cm2]	Korrekturwert GDL @10bar/cycle [mOhm*cm2]	Gesamtwiderstand @20bar [mOhm*cm2]	Bulkwiderstand @20bar [mOhm*cm2]	Durchgangswiderstand @20bar [mOhm*cm2]	Kontaktwiderstand @20bar [mOhm*cm2]	Korrekturwert GDL @20bar/cycle [mOhm*cm2]	Gesamtwiderstand @30bar [mOhm*cm2]	Bulkwiderstand @30bar [mOhm*cm2]	Durchgangswiderstand @30bar [mOhm*cm2]	Kontaktwiderstand @30bar [mOhm*cm2]	Korrekturwert GDL @30bar/cycle [mOhm*cm2]
60.79157261	0.0	47.05221775	23.52610887	13.73935487															
60.68640961	0.0	46.94705474	23.47352737	13.73935487															
60.43362612	0.0	46.69427125	23.34713562	13.73935487															
60.4653007	0.0	46.72594583	23.36297292	13.73935487															
					34.88186657	0.0	24.87428149	12.43714075	10.00758508										
					34.93381932	0.0	24.92623424	12.46311712	10.00758508										
					34.8694434	0.0	24.86185831	12.43092916	10.00758508										
					34.81922454	0.0	24.81163946	12.40581973	10.00758508										
										18.97790268	0.0	11.81612866	5.90806433	7.16177402					
										19.11674029	0.0	11.95496627	5.97748313	7.16177402					
										19.03993976	0.0	11.87816574	5.93908287	7.16177402					
										19.07788009	0.0	11.91610607	5.95805303	7.16177402					
															13.55608002	0.0	7.72143092	3.86071546	5.8346491
															13.69522432	0.0	7.86057523	3.93028761	5.8346491
															13.65533829	0.0	7.82068919	3.9103446	5.8346491
															13.62638072	0.0	7.79173162	3.89586581	5.8346491
60.82658072	0.0	47.08722585	23.54361292	13.73935487															
60.72664259	0.0	46.98728773	23.49364386	13.73935487															
60.54963232	0.0	46.81027745	23.40513873	13.73935487															
60.44533129	0.0	46.70597642	23.35298821	13.73935487															
					35.01367203	0.0	25.00608695	12.50304348	10.00758508										
					34.85801016	0.0	24.85042508	12.42521254	10.00758508										
					34.77988479	0.0	24.77229971	12.38614985	10.00758508										
					34.78557611	0.0	24.77799103	12.38899552	10.00758508										
										19.26778006	0.0	12.10600603	6.05300302	7.16177402					
										19.13836266	0.0	11.97658864	5.98829432	7.16177402					
										19.13661067	0.0	11.97483665	5.98741833	7.16177402					
										19.10728717	0.0	11.94551315	5.97275657	7.16177402					
															13.57795489	0.0	7.74330579	3.8716529	5.8346491
															13.77650866	0.0	7.94185956	3.97092978	5.8346491
															13.70713993	0.0	7.87249083	3.93624541	5.8346491
															13.7327922	0.0	7.8981431	3.94907155	5.8346491

File: ECR_data/CSV/Muster 1 Alu GDL15 oN.csv
Gesamtwiderstand @5bar [mOhm*cm2]	Bulkwiderstand @5bar [mOhm*cm2]	Durchgangswiderstand @5bar [mOhm*cm2]	Kontaktwiderstand @5bar [mOhm*cm2]	Korrekturwert GDL @5bar/cycle [mOhm*cm2]	Gesamtwiderstand @10bar [mOhm*cm2]	Bulkwiderstand @10bar [mOhm*cm2]	Durchgangswiderstand @10bar [mOhm*cm2]	Kontaktwiderstand @10bar [mOhm*cm2]	Korrekturwert GDL @10bar/cycle [mOhm*cm2]	Gesamtwiderstand @20bar [mOhm*cm2]	Bulkwiderstand @20bar [mOhm*cm2]	Durchgangswiderstand @20bar [mOhm*cm2]	Kontaktwiderstand @20bar [mOhm*cm2]	Korrekturwert GDL @20bar/cycle [mOhm*cm2]	Gesamtwiderstand @30bar [mOhm*cm2]	Bulkwiderstand @30bar [mOhm*cm2]	Durchgangswiderstand @30bar [mOhm*cm2]	Kontaktwiderstand @30bar [mOhm*cm2]	Korrekturwert GDL @30bar/cycle [mOhm*cm2]
70.69285864	0.0	56.9408167	28.47040835	13.75204194															
70.5278002	0.0	56.77575826	28.38787913	13.75204194															
70.42889369	0.0	56.67685175	28.33842587	13.75204194															
70.32109987	0.0	56.56905793	28.28452897	13.75204194															
					39.70516236	0.0	29.68973088	14.84486544	10.01543148										
					39.62627292	0.0	29.61084144	14.80542072	10.01543148										
					39.56364269	0.0	29.54821121	14.7741056	10.01543148										
					39.47225063	0.0	29.45681914	14.72840957	10.01543148										
										21.97852621	0.0	14.80589986	7.40294993	7.17262635					
										22.04882122	0.0	14.87619487	7.43809743	7.17262635					
										22.00403692	0.0	14.83141056	7.41570528	7.17262635					
										21.96830748	0.0	14.79568113	7.39784056	7.17262635					
															15.52989286	0.0	9.68539916	4.84269958	5.8444937
															15.56456461	0.0	9.72007091	4.86003546	5.8444937
															15.56488805	0.0	9.72039435	4.86019718	5.8444937
															15.52020695	0.0	9.67571325	4.83785663	5.8444937
72.40458834	0.0	58.61989095	29.30994548	13.78469738															
72.21017447	0.0	58.42547709	29.21273855	13.78469738															
72.09002123	0.0	58.30532385	29.15266192	13.78469738															
71.93354232	0.0	58.14884494	29.07442247	13.78469738															
					40.55472499	0.0	30.52181581	15.2609079	10.03290918										
					40.52616657	0.0	30.49325739	15.24662869	10.03290918										
					40.42972912	0.0	30.39681994	15.19840997	10.03290918										
					40.38373097	0.0	30.35082178	15.17541089	10.03290918										
										22.42327701	0.0	15.24376974	7.62188487	7.17950728					
										22.46564905	0.0	15.28614177	7.64307089	7.17950728					
										22.46252881	0.0	15.28302153	7.64151077	7.17950728					
										22.42345273	0.0	15.24394545	7.62197273	7.17950728					
															15.81162455	0.0	9.96615849	4.98307924	5.84546606
															15.79501216	0.0	9.9495461	4.97477305	5.84546606
															15.77411124	0.0	9.92864518	4.96432259	5.84546606
															15.74164755	0.0	9.89618149	4.94809074	5.84546606
74.88327091	0.0	61.12246046	30.56123023	13.76081045															
74.78259289	0.0	61.02178244	30.51089122	13.76081045															
74.67525514	0.0	60.91444469	30.45722234	13.76081045															
74.5570244	0.0	60.79621395	30.39810697	13.76081045															
					42.35397999	0.0	32.32714514	16.16357257	10.02683485										
					42.28599089	0.0	32.25915604	16.12957802	10.02683485										
					42.2367565	0.0	32.20992165	16.10496083	10.02683485										
					42.17841491	0.0	32.15158006	16.07579003	10.02683485										
										23.48018187	0.0	16.31055692	8.15527846	7.16962496					
										23.53632412	0.0	16.36669917	8.18334958	7.16962496					
										23.47919393	0.0	16.30956897	8.15478449	7.16962496					
										23.46498276	0.0	16.2953578	8.1476789	7.16962496					
															16.41830672	0.0	10.56914815	5.28457408	5.84915857
															16.42287234	0.0	10.57371377	5.28685689	5.84915857
															16.39098562	0.0	10.54182705	5.27091353	5.84915857
															16.38175113	0.0	10.53259255	5.26629628	5.84915857
89.70945728	0.0	75.94868274	37.97434137	13.76077454															
89.6458989	0.0	75.88512436	37.94256218	13.76077454															
89.44269643	0.0	75.68192189	37.84096095	13.76077454															
89.40180495	0.0	75.64103042	37.82051521	13.76077454															
					52.69871439	0.0	42.6789399	21.33946995	10.01977448										
					52.6624033	0.0	42.64262882	21.32131441	10.01977448										
					52.61499376	0.0	42.59521928	21.29760964	10.01977448										
					52.52446877	0.0	42.50469429	21.25234714	10.01977448										
										30.00485704	0.0	22.83325816	11.41662908	7.17159889					
										29.95094088	0.0	22.779342	11.389671	7.17159889					
										29.85750584	0.0	22.68590695	11.34295348	7.17159889					
										29.8233498	0.0	22.65175091	11.32587546	7.17159889					
															20.06931863	0.0	14.23009867	7.11504933	5.83921996
															20.1035772	0.0	14.26435724	7.13217862	5.83921996
															19.98351521	0.0	14.14429525	7.07214762	5.83921996
															19.95737077	0.0	14.11815081	7.0590754	5.83921996
81.50642347	0.0	67.75326742	33.87663371	13.75315605															
81.43490996	0.0	67.68175391	33.84087695	13.75315605															
81.2263055	0.0	67.47314945	33.73657473	13.75315605															
81.13726066	0.0	67.38410461	33.6920523	13.75315605															
					45.98913255	0.0	35.97668568	17.98834284	10.01244687										
					46.01099178	0.0	35.99854492	17.99927246	10.01244687										
					45.8929508	0.0	35.88050393	17.94025197	10.01244687										
					45.85038393	0.0	35.83793707	17.91896853	10.01244687										
										25.73785494	0.0	18.57046227	9.28523113	7.16739267					
										25.75572751	0.0	18.58833483	9.29416742	7.16739267					
										25.65667318	0.0	18.48928051	9.24464025	7.16739267					
										25.63342838	0.0	18.46603571	9.23301785	7.16739267					
															17.64096248	0.0	11.79650522	5.89825261	5.84445726
															17.63666917	0.0	11.7922119	5.89610595	5.84445726
															17.59554873	0.0	11.75109147	5.87554573	5.84445726
															17.59118534	0.0	11.74672807	5.87336404	5.84445726
