Repository: ZBT-Tools/ContactResistanceAnalysis

File: ECR_data/CSV/Muster 1 Alu GDL20 mN.csv
Gesamtwiderstand @5bar [mOhm*cm2]	Bulkwiderstand @5bar [mOhm*cm2]	Durchgangswiderstand @5bar [mOhm*cm2]	Kontaktwiderstand @5bar [mOhm*cm2]	Korrekturwert GDL @5bar/cycle [mOhm*cm2]	Gesamtwiderstand @10bar [mOhm*cm2]	Bulkwiderstand @10bar [mOhm*cm2]	Durchgangswiderstand @10bar [mOhm*cm2]	Kontaktwiderstand @10bar [mOhm*cm2]	Korrekturwert GDL @10bar/cycle [mOhm*cm2]	Gesamtwiderstand @20bar [mOhm*cm2]	Bulkwiderstand @20bar [mOhm*cm2]	Durchgangswiderstand @20bar [mOhm*cm2]	Kontaktwiderstand @20bar [mOhm*cm2]	Korrekturwert GDL @20bar/cycle [mOhm*cm2]	Gesamtwiderstand @30bar [mOhm*cm2]	Bulkwiderstand @30bar [mOhm*cm2]	Durchgangswiderstand @30bar [mOhm*cm2]	Kontaktwiderstand @30bar [mOhm*cm2]	Korrekturwert GDL @30bar/cycle [mOhm*cm2]
54.29593037	-0.03463986	44.34722533	22.19093259	13.76237532															
54.49048048	0.01096096	44.54177543	22.26540724	13.76237532															
54.46024283	0.0047992	44.51153778	22.25336929	13.76237532															
54.44190345	0.00152326	44.4931984	22.24583757	13.76237532															
					34.83303721	-0.00656663	27.59034392	13.79845528	10.01905905										
					34.89300901	0.01234535	27.65031572	13.81898519	10.01905905										
					34.86182722	0.01864443	27.61913393	13.80024475	10.01905905										
					34.83322673	-0.00035586	27.59053344	13.79544465	10.01905905										
										20.32604442	0.05077431	15.14734967	7.54828768	7.16386107					
										20.43545646	0.01412613	15.25676171	7.62131779	7.16386107					
										20.43334623	-0.00429887	15.25465148	7.62947517	7.16386107					
										20.42458229	0.0026098	15.24588754	7.62163887	7.16386107					
															14.65003001	0.04603241	10.42834123	5.19115441	5.84000281
															14.74495195	0.01293994	10.52326317	5.25516162	5.84000281
															14.73234356	0.02259907	10.51065478	5.24402786	5.84000281
															14.72381682	0.01764865	10.50212804	5.24223969	5.84000281

File: ECR_data/CSV/Muster 1 Stahl GDL15 mN Messung vollständig.csv
Gesamtwiderstand @5bar [mOhm*cm2]	Bulkwiderstand @5bar [mOhm*cm2]	Durchgangswiderstand @5bar [mOhm*cm2]	Kontaktwiderstand @5bar [mOhm*cm2]	Korrekturwert GDL @5bar/cycle [mOhm*cm2]	Gesamtwiderstand @10bar [mOhm*cm2]	Bulkwiderstand @10bar [mOhm*cm2]	Durchgangswiderstand @10bar [mOhm*cm2]	Kontaktwiderstand @10bar [mOhm*cm2]	Korrekturwert GDL @10bar/cycle [mOhm*cm2]	Gesamtwiderstand @20bar [mOhm*cm2]	Bulkwiderstand @20bar [mOhm*cm2]	Durchgangswiderstand @20bar [mOhm*cm2]	Kontaktwiderstand @20bar [mOhm*cm2]	Korrekturwert GDL @20bar/cycle [mOhm*cm2]	Gesamtwiderstand @30bar [mOhm*cm2]	Bulkwiderstand @30bar [mOhm*cm2]	Durchgangswiderstand @30bar [mOhm*cm2]	Kontaktwiderstand @30bar [mOhm*cm2]	Korrekturwert GDL @30bar/cycle [mOhm*cm2]
37.52193127	0.03777011	25.09538735	12.52880862	13.75204194															
37.42905405	0.05153904	25.00251013	12.47548554	13.75204194															
37.31763843	0.00484573	24.8910945	12.44312438	13.75204194															
37.21981928	0.00659955	24.79327536	12.3933379	13.75204194															
					22.92605042	0.03282563	13.87596173	6.92156805	10.01543148										
					22.93445946	0.01518393	13.88437077	6.93459342	10.01543148										
					22.89716978	0.01951551	13.84708109	6.91378279	10.01543148										
					22.87779702	0.02476801	13.82770834	6.90147016	10.01543148										
										14.24030612	0.12031813	7.75901725	3.81934956	7.17262635					
										14.32114865	0.02359234	7.83985977	3.90813372	7.17262635					
										14.27502668	0.02956971	7.79373781	3.88208405	7.17262635					
										14.27187719	0.00647574	7.79058831	3.89205629	7.17262635					
															10.79981993	0.01997299	5.51865092	2.74933897	5.8444937
															10.78412162	0.01691441	5.50295262	2.7430191	5.8444937
															10.80049283	0.01885507	5.51932382	2.75023438	5.8444937
															10.7881572	0.02007066	5.5069882	2.74345877	5.8444937
39.29209934	0.05853091	26.83604749	13.38875829	13.78469738															
39.20152778	0.01864865	26.74547593	13.36341364	13.78469738															
39.0823499	0.00814293	26.62629805	13.30907756	13.78469738															
38.98461168	0.00400513	26.52855983	13.26227735	13.78469738															
					24.22068577	0.09708884	15.15480398	7.52885757	10.03290918										
					24.21750375	0.05426051	15.15162196	7.54868073	10.03290918										
					24.16462475	0.02116161	15.09874296	7.53879068	10.03290918										
					24.14116808	-0.00637819	15.07528629	7.54083224	10.03290918										
										14.93828782	0.01453331	8.45078124	4.21812396	7.17950728					
										14.99432432	0.02631381	8.50681775	4.24025197	7.17950728					
										15.0010507	0.00501084	8.51354413	4.25426664	7.17950728					
										14.97450413	0.01104927	8.48699755	4.23797414	7.17950728					
															11.17748349	0.02145108	5.89543585	2.93699238	5.84546606
															11.22260135	0.02878754	5.94055371	2.95588308	5.84546606
															11.22117657	0.02447513	5.93912892	2.95732689	5.84546606
															11.19712669	0.00276888	5.91507904	2.95615508	5.84546606
44.1122449	0.060009	31.67777762	15.80888431	13.76081045															
43.98228228	0.00257132	31.54781501	15.77262184	13.76081045															
43.8655537	-0.02004086	31.43108643	15.72556364	13.76081045															
43.7462994	0.01525138	31.31183212	15.64829037	13.76081045															
					27.25928872	0.12822629	18.19889578	9.03533474	10.02683485										
					27.19363363	0.06514264	18.1332407	9.03404903	10.02683485										
					27.1702535	0.02462392	18.10986057	9.04261832	10.02683485										
					27.09986931	-0.01515195	18.03947637	9.02731416	10.02683485										
										16.55967137	-0.05714286	10.0810946	5.06911873	7.16962496					
										16.58279655	0.0411524	10.10421978	5.03153369	7.16962496					
										16.58382176	0.02134095	10.10524499	5.04195202	7.16962496					
										16.55649762	0.00635193	10.07792086	5.03578446	7.16962496					
															11.9822404	0.03233043	6.69685614	3.33226286	5.84915857
															12.06963589	0.02260511	6.78425163	3.38082326	5.84915857
															12.08557955	0.02709556	6.8001953	3.38654987	5.84915857
															12.07103604	0.01031344	6.78565178	3.38766917	5.84915857
43.06229742	0.03529412	30.6278626	15.29628424	13.76077454															
42.90005255	-0.00064189	30.46561773	15.23312981	13.76077454															
42.803997	0.00138435	30.36956217	15.18408891	13.76077454															
42.69501251	0.00239745	30.26057768	15.12909012	13.76077454															
					26.0432548	0.01057923	16.98924172	8.48933124	10.01977448										
					26.01421171	0.00751877	16.96019863	8.47633993	10.01977448										
					25.97633261	-0.00059329	16.92231953	8.46145641	10.01977448										
					25.91830518	0.01859797	16.8642921	8.42284706	10.01977448										
										15.82806873	0.07681573	9.34770829	4.63544628	7.17159889					
										15.78766909	0.04317385	9.30730865	4.6320674	7.17159889					
										15.78459807	0.00715227	9.30423763	4.64854268	7.17159889					
										15.76708521	0.00054429	9.28672477	4.64309024	7.17159889					
															11.61742947	0.04814676	6.34102589	3.14643957	5.83921996
															11.6729542	0.0231006	6.39655063	3.18672501	5.83921996
															11.67555491	0.03387517	6.39915133	3.18263808	5.83921996
															11.67113739	0.01649587	6.39473381	3.18911897	5.83921996
39.00192827	0.00612995	26.57437762	13.28412383	13.75315605															
38.88101351	0.02111862	26.45346286	13.21617212	13.75315605															
38.77133756	-0.00125334	26.34378691	13.17252012	13.75315605															
38.67538019	0.02761006	26.24782954	13.11010974	13.75315605															
					23.77530012	0.02392707	14.72790837	7.35199065	10.01244687										
					23.78248498	0.05574324	14.73509324	7.339675	10.01244687										
					23.74878753	0.00336224	14.70139578	7.34901677	10.01244687										
					23.72800113	0.0073461	14.68060938	7.33663164	10.01244687										
										14.66938025	0.03578932	8.19282061	4.07851565	7.16739267					
										14.75542417	0.0137012	8.27886453	4.13258166	7.16739267					
										14.72448632	-0.01493245	8.24792668	4.13142957	7.16739267					
										14.69740933	0.00363369	8.22084969	4.108608	7.16739267					
															10.96689676	0.02788115	5.68576068	2.82893976	5.84445726
															11.05171171	0.03051802	5.77057563	2.87002881	5.84445726
															11.05839202	-0.00026285	5.77725594	2.8887594	5.84445726
															11.06460961	0.0073461	5.78347353	2.88806372	5.84445726

File: ECR_data/CSV/Muster 2 Alu GDL15 oN.csv
Gesamtwiderstand @5bar [mOhm*cm2]	Bulkwiderstand @5bar [mOhm*cm2]	Durchgangswiderstand @5bar [mOhm*cm2]	Kontaktwiderstand @5bar [mOhm*cm2]	Korrekturwert GDL @5bar/cycle [mOhm*cm2]	Gesamtwiderstand @10bar [mOhm*cm2]	Bulkwiderstand @10bar [mOhm*cm2]	Durchgangswiderstand @10bar [mOhm*cm2]	Kontaktwiderstand @10bar [mOhm*cm2]	Korrekturwert GDL @10bar/cycle [mOhm*cm2]	Gesamtwiderstand @20bar [mOhm*cm2]	Bulkwiderstand @20bar [mOhm*cm2]	Durchgangswiderstand @20bar [mOhm*cm2]	Kontaktwiderstand @20bar [mOhm*cm2]	Korrekturwert GDL @20bar/cycle [mOhm*cm2]	Gesamtwiderstand @30bar [mOhm*cm2]	Bulkwiderstand @30bar [mOhm*cm2]	Durchgangswiderstand @30bar [mOhm*cm2]	Kontaktwiderstand @30bar [mOhm*cm2]	Korrekturwert GDL @30bar/cycle [mOhm*cm2]
118.91962005	0.0	105.1675781	52.58378905	13.75204194															
119.17293704	0.0	105.42089509	52.71044755	13.75204194															
119.0701029	0.0	105.31806096	52.65903048	13.75204194															
119.09321051	0.0	105.34116857	52.67058428	13.75204194															
					75.00670808	0.0	64.9912766	32.4956383	10.01543148										
					75.30825125	0.0	65.29281977	32.64640988	10.01543148										
					75.31849119	0.0	65.30305971	32.65152986	10.01543148										
					75.31496436	0.0	65.29953288	32.64976644	10.01543148										
										43.82808523	0.0	36.65545888	18.32772944	7.17262635					
										44.04051867	0.0	36.86789231	18.43394616	7.17262635					
										44.00432151	0.0	36.83169516	18.41584758	7.17262635					
										43.98993772	0.0	36.81731136	18.40865568	7.17262635					
															30.77326301	0.0	24.92876931	12.46438465	5.8444937
															30.97374309	0.0	25.12924939	12.5646247	5.8444937
															30.94690991	0.0	25.10241621	12.5512081	5.8444937
															30.96322062	0.0	25.11872692	12.55936346	5.8444937
115.00273579	0.0	101.21803841	50.60901921	13.78469738															
115.25888053	0.0	101.47418315	50.73709157	13.78469738															
115.14702955	0.0	101.36233217	50.68116609	13.78469738															
115.12067614	0.0	101.33597876	50.66798938	13.78469738															
					73.05810954	0.0	63.02520036	31.51260018	10.03290918										
					73.27993148	0.0	63.2470223	31.62351115	10.03290918										
					73.23694643	0.0	63.20403725	31.60201863	10.03290918										
					73.24599204	0.0	63.21308286	31.60654143	10.03290918										
										42.48234104	0.0	35.30283376	17.65141688	7.17950728					
										42.71093594	0.0	35.53142866	17.76571433	7.17950728					
										42.69761414	0.0	35.51810687	17.75905343	7.17950728					
										42.68905493	0.0	35.50954765	17.75477383	7.17950728					
															29.94721539	0.0	24.10174933	12.05087466	5.84546606
															30.09820941	0.0	24.25274335	12.12637167	5.84546606
															30.12045914	0.0	24.27499308	12.13749654	5.84546606
															30.1278914	0.0	24.28242533	12.14121267	5.84546606
150.57861495	0.0	136.81780449	68.40890225	13.76081045															
150.54508428	0.0	136.78427383	68.39213692	13.76081045															
150.59830904	0.0	136.83749859	68.41874929	13.76081045															
150.58152037	0.0	136.82070992	68.41035496	13.76081045															
					86.04948609	0.0	76.02265124	38.01132562	10.02683485										
					86.33414489	0.0	76.30731004	38.15365502	10.02683485										
					86.27725971	0.0	76.25042486	38.12521243	10.02683485										
					86.26428448	0.0	76.23744963	38.11872482	10.02683485										
										46.0857583	0.0	38.91613335	19.45806667	7.16962496					
										46.40082182	0.0	39.23119687	19.61559843	7.16962496					
										46.37387185	0.0	39.20424689	19.60212345	7.16962496					
										46.38923173	0.0	39.21960678	19.60980339	7.16962496					
															31.43136765	0.0	25.58220907	12.79110454	5.84915857
															31.55642968	0.0	25.70727111	12.85363555	5.84915857
															31.55977272	0.0	25.71061414	12.85530707	5.84915857
															31.57423231	0.0	25.72507373	12.86253687	5.84915857
109.37192977	0.0	95.61115523	47.80557762	13.76077454															
109.8184507	0.0	96.05767616	48.02883808	13.76077454															
109.80214793	0.0	96.04137339	48.0206867	13.76077454															
109.77237246	0.0	96.01159792	48.00579896	13.76077454															
					69.54987325	0.0	59.53009877	29.76504938	10.01977448										
					69.87139399	0.0	59.85161951	29.92580976	10.01977448										
					69.85197221	0.0	59.83219773	29.91609887	10.01977448										
					69.87438706	0.0	59.85461258	29.92730629	10.01977448										
										40.86908043	0.0	33.69748155	16.84874077	7.17159889					
										41.0146037	0.0	33.84300482	16.92150241	7.17159889					
										41.00859736	0.0	33.83699848	16.91849924	7.17159889					
										40.9793442	0.0	33.80774531	16.90387266	7.17159889					
															28.87062335	0.0	23.03140339	11.51570169	5.83921996
															29.00947207	0.0	23.17025211	11.58512606	5.83921996
															29.02661161	0.0	23.18739165	11.59369582	5.83921996
															29.0381915	0.0	23.19897153	11.59948577	5.83921996
143.26671849	0.0	129.51356243	64.75678122	13.75315605															
143.39051336	0.0	129.63735731	64.81867866	13.75315605															
143.3540563	0.0	129.60090025	64.80045013	13.75315605															
143.43396166	0.0	129.68080561	64.8404028	13.75315605															
					82.45380618	0.0	72.44135932	36.22067966	10.01244687										
					82.58294369	0.0	72.57049683	36.28524841	10.01244687										
					82.51872735	0.0	72.50628048	36.25314024	10.01244687										
					82.49188969	0.0	72.47944283	36.23972141	10.01244687										
										44.50806913	0.0	37.34067645	18.67033823	7.16739267					
										44.70038529	0.0	37.53299261	18.76649631	7.16739267					
										44.66533706	0.0	37.49794438	18.74897219	7.16739267					
										44.67866529	0.0	37.51127262	18.75563631	7.16739267					
															30.41986535	0.0	24.57540808	12.28770404	5.84445726
															30.60891697	0.0	24.7644597	12.38222985	5.84445726
															30.60819626	0.0	24.763739	12.3818695	5.84445726
															30.62138224	0.0	24.77692498	12.38846249	5.84445726

File: ECR_data/CSV/Muster 2 Stahl GDL20 oN.csv
Gesamtwiderstand @5bar [mOhm*cm2]	Bulkwiderstand @5bar [mOhm*cm2]	Durchgangswiderstand @5bar [mOhm*cm2]	Kontaktwiderstand @5bar [mOhm*cm2]	Korrekturwert GDL @5bar/cycle [mOhm*cm2]	Gesamtwiderstand @10bar [mOhm*cm2]	Bulkwiderstand @10bar [mOhm*cm2]	Durchgangswiderstand @10bar [mOhm*cm2]	Kontaktwiderstand @10bar [mOhm*cm2]	Korrekturwert GDL @10bar/cycle [mOhm*cm2]	Gesamtwiderstand @20bar [mOhm*cm2]	Bulkwiderstand @20bar [mOhm*cm2]	Durchgangswiderstand @20bar [mOhm*cm2]	Kontaktwiderstand @20bar [mOhm*cm2]	Korrekturwert GDL @20bar/cycle [mOhm*cm2]	Gesamtwiderstand @30bar [mOhm*cm2]	Bulkwiderstand @30bar [mOhm*cm2]	Durchgangswiderstand @30bar [mOhm*cm2]	Kontaktwiderstand @30bar [mOhm*cm2]	Korrekturwert GDL @30bar/cycle [mOhm*cm2]
236.6267476	0.0	222.87470565	111.43735283	13.75204194															
225.24864855	0.0	211.4966066	105.7483033	13.75204194															
225.90870233	0.0	212.15666039	106.0783302	13.75204194															
225.77747653	0.0	212.02543458	106.01271729	13.75204194															
					139.54621609	0.0	129.5307846	64.7653923	10.01543148										
					137.60029545	0.0	127.58486396	63.79243198	10.01543148										
					137.04133322	0.0	127.02590174	63.51295087	10.01543148										
					136.62606944	0.0	126.61063796	63.30531898	10.01543148										
										78.53956373	0.0	71.36693737	35.68346869	7.17262635					
										77.80567472	0.0	70.63304837	35.31652419	7.17262635					
										77.42539276	0.0	70.25276641	35.1263832	7.17262635					
										77.18249967	0.0	70.00987332	35.00493666	7.17262635					
															54.70892357	0.0	48.86442987	24.43221493	5.8444937
															54.34029525	0.0	48.49580155	24.24790077	5.8444937
															54.09429209	0.0	48.24979839	24.1248992	5.8444937
															53.90571603	0.0	48.06122233	24.03061117	5.8444937
249.57714726	0.0	235.79244988	117.89622494	13.78469738															
235.20918028	0.0	221.4244829	110.71224145	13.78469738															
235.95296478	0.0	222.1682674	111.0841337	13.78469738															
235.86272012	0.0	222.07802274	111.03901137	13.78469738															
					144.32197929	0.0	134.28907011	67.14453506	10.03290918										
					142.16054309	0.0	132.12763391	66.06381696	10.03290918										
					141.58093489	0.0	131.54802571	65.77401285	10.03290918										
					140.9734987	0.0	130.94058952	65.47029476	10.03290918										
										80.31967127	0.0	73.14016399	36.570082	7.17950728					
										79.55784294	0.0	72.37833567	36.18916783	7.17950728					
										79.10912445	0.0	71.92961717	35.96480859	7.17950728					
										78.85046296	0.0	71.67095568	35.83547784	7.17950728					
															55.80138325	0.0	49.95591719	24.9779586	5.84546606
															55.41234119	0.0	49.56687513	24.78343757	5.84546606
															55.13688616	0.0	49.2914201	24.64571005	5.84546606
															54.9691582	0.0	49.12369214	24.56184607	5.84546606
268.05061735	0.0	254.2898069	127.14490345	13.76081045															
251.14610666	0.0	237.3852962	118.6926481	13.76081045															
252.05892098	0.0	238.29811053	119.14905526	13.76081045															
251.85656811	0.0	238.09575766	119.04787883	13.76081045															
					153.327006	0.0	143.30017115	71.65008558	10.02683485										
					150.67755195	0.0	140.6507171	70.32535855	10.02683485										
					150.09561087	0.0	140.06877602	70.03438801	10.02683485										
					149.51946561	0.0	139.49263076	69.74631538	10.02683485										
										83.6922396	0.0	76.52261464	38.26130732	7.16962496					
										82.79478063	0.0	75.62515567	37.81257784	7.16962496					
										82.33103606	0.0	75.1614111	37.58070555	7.16962496					
										82.03327421	0.0	74.86364926	37.43182463	7.16962496					
															57.61759364	0.0	51.76843506	25.88421753	5.84915857
															57.12865075	0.0	51.27949218	25.63974609	5.84915857
															56.83575607	0.0	50.9865975	25.49329875	5.84915857
															56.64139437	0.0	50.7922358	25.3961179	5.84915857
283.09733994	0.0	269.3365654	134.6682827	13.76077454															
264.55740701	0.0	250.79663247	125.39831623	13.76077454															
265.67236614	0.0	251.91159161	125.9557958	13.76077454															
265.3080447	0.0	251.54727016	125.77363508	13.76077454															
					160.58693197	0.0	150.56715749	75.28357875	10.01977448										
					157.38518989	0.0	147.36541541	73.6827077	10.01977448										
					156.73977195	0.0	146.71999747	73.35999873	10.01977448										
					156.10198012	0.0	146.08220563	73.04110282	10.01977448										
										86.47016557	0.0	79.29856668	39.64928334	7.17159889					
										85.67290741	0.0	78.50130852	39.25065426	7.17159889					
										85.23826565	0.0	78.06666677	39.03333338	7.17159889					
										84.81108989	0.0	77.63949101	38.8197455	7.17159889					
															59.26677537	0.0	53.4275554	26.7137777	5.83921996
															58.75546321	0.0	52.91624325	26.45812163	5.83921996
															58.44196388	0.0	52.60274392	26.30137196	5.83921996
															58.24770388	0.0	52.40848392	26.20424196	5.83921996
299.46029672	0.0	285.70714067	142.85357033	13.75315605															
278.38282668	0.0	264.62967062	132.31483531	13.75315605															
279.72180451	0.0	265.96864845	132.98432423	13.75315605															
279.38894072	0.0	265.63578467	132.81789233	13.75315605															
					168.78874685	0.0	158.77629998	79.38814999	10.01244687										
					165.25766512	0.0	155.24521825	77.62260912	10.01244687										
					164.71974439	0.0	154.70729752	77.35364876	10.01244687										
					163.89692159	0.0	153.88447472	76.94223736	10.01244687										
										89.51545848	0.0	82.3480658	41.1740329	7.16739267					
										88.51436547	0.0	81.34697279	40.6734864	7.16739267					
										88.07754853	0.0	80.91015586	40.45507793	7.16739267					
										87.73840523	0.0	80.57101255	40.28550628	7.16739267					
															61.06565576	0.0	55.2211985	27.61059925	5.84445726
															60.50516802	0.0	54.66071075	27.33035538	5.84445726
															60.22788895	0.0	54.38343169	27.19171584	5.84445726
															59.99659362	0.0	54.15213635	27.07606818	5.84445726

File: ECR_data/CSV/Muster 3 Alu GDL25 oN.csv
Gesamtwiderstand @5bar [mOhm*cm2]	Bulkwiderstand @5bar [mOhm*cm2]	Durchgangswiderstand @5bar [mOhm*cm2]	Kontaktwiderstand @5bar [mOhm*cm2]	Korrekturwert GDL @5bar/cycle [mOhm*cm2]	Gesamtwiderstand @10bar [mOhm*cm2]	Bulkwiderstand @10bar [mOhm*cm2]	Durchgangswiderstand @10bar [mOhm*cm2]	Kontaktwiderstand @10bar [mOhm*cm2]	Korrekturwert GDL @10bar/cycle [mOhm*cm2]	Gesamtwiderstand @20bar [mOhm*cm2]	Bulkwiderstand @20bar [mOhm*cm2]	Durchgangswiderstand @20bar [mOhm*cm2]	Kontaktwiderstand @20bar [mOhm*cm2]	Korrekturwert GDL @20bar/cycle [mOhm*cm2]	Gesamtwiderstand @30bar [mOhm*cm2]	Bulkwiderstand @30bar [mOhm*cm2]	Durchgangswiderstand @30bar [mOhm*cm2]	Kontaktwiderstand @30bar [mOhm*cm2]	Korrekturwert GDL @30bar/cycle [mOhm*cm2]
79.82732583	0.0	66.08274728	33.04137364	13.74457855															
80.14846812	0.0	66.40388956	33.20194478	13.74457855															
80.10502755	0.0	66.360449	33.1802245	13.74457855															
80.11688824	0.0	66.37230968	33.18615484	13.74457855															
					47.64923219	0.0	37.63485009	18.81742504	10.01438211										
					47.87847523	0.0	37.86409312	18.93204656	10.01438211										
					47.85878559	0.0	37.84440348	18.92220174	10.01438211										
					47.87604215	0.0	37.86166004	18.93083002	10.01438211										
										26.99751861	0.0	19.84194916	9.92097458	7.15556945					
										27.31396236	0.0	20.15839292	10.07919646	7.15556945					
										27.31206084	0.0	20.15649139	10.0782457	7.15556945					
										27.35105688	0.0	20.19548744	10.09774372	7.15556945					
															18.87819058	0.0	13.04658352	6.52329176	5.83160706
															19.14569474	0.0	13.31408769	6.65704384	5.83160706
															19.18527282	0.0	13.35366576	6.67683288	5.83160706
															19.21699042	0.0	13.38538336	6.69269168	5.83160706
77.87872729	0.0	64.14525315	32.07262658	13.73347414															
78.24576997	0.0	64.51229583	32.25614791	13.73347414															
78.22722315	0.0	64.49374901	32.2468745	13.73347414															
78.22841391	0.0	64.49493977	32.24746989	13.73347414															
					48.08687535	0.0	38.0894365	19.04471825	9.99743885										
					48.41846542	0.0	38.42102656	19.21051328	9.99743885										
					48.36804513	0.0	38.37060628	19.18530314	9.99743885										
					48.39032102	0.0	38.39288217	19.19644109	9.99743885										
										27.32192107	0.0	20.17392985	10.08696493	7.14799122					
										27.59339985	0.0	20.44540863	10.22270432	7.14799122					
										27.63873699	0.0	20.49074578	10.24537289	7.14799122					
										27.65293719	0.0	20.50494597	10.25247299	7.14799122					
															19.17469388	0.0	13.34942636	6.67471318	5.82526752
															19.38654014	0.0	13.56127262	6.78063631	5.82526752
															19.43205801	0.0	13.60679049	6.80339524	5.82526752
															19.4475581	0.0	13.62229059	6.81114529	5.82526752
74.90441116	0.0	61.19114189	30.59557094	13.71326928															
75.24256577	0.0	61.52929649	30.76464824	13.71326928															
75.20649933	0.0	61.49323005	30.74661503	13.71326928															
75.19795848	0.0	61.4846892	30.7423446	13.71326928															
					46.09615406	0.0	36.10386066	18.05193033	9.9922934										
					46.36551567	0.0	36.37322226	18.18661113	9.9922934										
					46.38153232	0.0	36.38923892	18.19461946	9.9922934										
					46.37190693	0.0	36.37961353	18.18980676	9.9922934										
										26.56589536	0.0	19.41891294	9.70945647	7.14698242					
										26.82186957	0.0	19.67488715	9.83744357	7.14698242					
										26.86481875	0.0	19.71783632	9.85891816	7.14698242					
										26.87014555	0.0	19.72316313	9.86158156	7.14698242					
															18.61943417	0.0	12.79055912	6.39527956	5.82887505
															18.87528839	0.0	13.04641334	6.52320667	5.82887505
															18.92772365	0.0	13.0988486	6.5494243	5.82887505
															18.92178902	0.0	13.09291397	6.54645698	5.82887505
73.31358613	0.0	59.61576685	29.80788342	13.69781929															
73.64558428	0.0	59.947765	29.9738825	13.69781929															
73.65062862	0.0	59.95280933	29.97640467	13.69781929															
73.6427984	0.0	59.94497911	29.97248956	13.69781929															
					46.32427951	0.0	36.33613144	18.16806572	9.98814808										
					46.58364615	0.0	36.59549807	18.29774903	9.98814808										
					46.61245117	0.0	36.62430309	18.31215155	9.98814808										
					46.62138857	0.0	36.63324049	18.31662025	9.98814808										
										26.61622179	0.0	19.46647108	9.73323554	7.1497507					
										26.89165936	0.0	19.74190866	9.87095433	7.1497507					
										26.89363619	0.0	19.74388549	9.87194274	7.1497507					
										26.91678789	0.0	19.76703719	9.88351859	7.1497507					
															18.71836862	0.0	12.89597071	6.44798535	5.82239791
															18.95356512	0.0	13.1311672	6.5655836	5.82239791
															18.98864476	0.0	13.16624685	6.58312343	5.82239791
															19.00111858	0.0	13.17872067	6.58936034	5.82239791
73.02184531	0.0	59.30555915	29.65277958	13.71628615															
73.44086341	0.0	59.72457726	29.86228863	13.71628615															
73.42791841	0.0	59.71163226	29.85581613	13.71628615															
73.42039867	0.0	59.70411252	29.85205626	13.71628615															
					46.42327697	0.0	36.43474222	18.21737111	9.98853474										
					46.70653433	0.0	36.71799959	18.3589998	9.98853474										
					46.73245464	0.0	36.7439199	18.37195995	9.98853474										
					46.71466911	0.0	36.72613437	18.36306718	9.98853474										
										26.50610066	0.0	19.35952675	9.67976338	7.14657391					
										26.72525641	0.0	19.5786825	9.78934125	7.14657391					
										26.77853158	0.0	19.63195767	9.81597883	7.14657391					
										26.7645541	0.0	19.61798019	9.8089901	7.14657391					
															18.51811057	0.0	12.69496396	6.34748198	5.82314661
															18.76991827	0.0	12.94677166	6.47338583	5.82314661
															18.80438138	0.0	12.98123477	6.49061738	5.82314661
															18.83040483	0.0	13.00725822	6.50362911	5.82314661

File: ECR_data/CSV/Muster 3 Stahl GDL30 oN.csv
Gesamtwiderstand @5bar [mOhm*cm2]	Bulkwiderstand @5bar [mOhm*cm2]	Durchgangswiderstand @5bar [mOhm*cm2]	Kontaktwiderstand @5bar [mOhm*cm2]	Korrekturwert GDL @5bar/cycle [mOhm*cm2]	Gesamtwiderstand @10bar [mOhm*cm2]	Bulkwiderstand @10bar [mOhm*cm2]	Durchgangswiderstand @10bar [mOhm*cm2]	Kontaktwiderstand @10bar [mOhm*cm2]	Korrekturwert GDL @10bar/cycle [mOhm*cm2]	Gesamtwiderstand @20bar [mOhm*cm2]	Bulkwiderstand @20bar [mOhm*cm2]	Durchgangswiderstand @20bar [mOhm*cm2]	Kontaktwiderstand @20bar [mOhm*cm2]	Korrekturwert GDL @20bar/cycle [mOhm*cm2]	Gesamtwiderstand @30bar [mOhm*cm2]	Bulkwiderstand @30bar [mOhm*cm2]	Durchgangswiderstand @30bar [mOhm*cm2]	Kontaktwiderstand @30bar [mOhm*cm2]	Korrekturwert GDL @30bar/cycle [mOhm*cm2]
85.50462215	0.0	71.79369849	35.89684924	13.71092366															
85.04725025	0.0	71.33632659	35.66816329	13.71092366															
84.76297707	0.0	71.05205341	35.5260267	13.71092366															
84.47283894	0.0	70.76191528	35.38095764	13.71092366															
					51.10369131	0.0	41.11131439	20.5556572	9.99237692										
					50.86279049	0.0	40.87041357	20.43520678	9.99237692										
					50.70447837	0.0	40.71210145	20.35605072	9.99237692										
					50.59216396	0.0	40.59978704	20.29989352	9.99237692										
										29.32576991	0.0	22.18519019	11.0925951	7.14057971					
										29.36007022	0.0	22.21949051	11.10974525	7.14057971					
										29.32196075	0.0	22.18138103	11.09069052	7.14057971					
										29.27715123	0.0	22.13657151	11.06828576	7.14057971					
															20.80818968	0.0	14.98225035	7.49112517	5.82593933
															20.94246612	0.0	15.11652679	7.55826339	5.82593933
															20.93476365	0.0	15.10882432	7.55441216	5.82593933
															20.91961619	0.0	15.09367686	7.54683843	5.82593933
88.54568037	0.0	74.85274808	37.42637404	13.69293229															
88.07262933	0.0	74.37969704	37.18984852	13.69293229															
87.79101432	0.0	74.09808203	37.04904101	13.69293229															
87.45965145	0.0	73.76671916	36.88335958	13.69293229															
					52.86864186	0.0	42.89674102	21.44837051	9.97190084										
					52.71758709	0.0	42.74568625	21.37284312	9.97190084										
					52.54064282	0.0	42.56874198	21.28437099	9.97190084										
					52.43081752	0.0	42.45891668	21.22945834	9.97190084										
										30.14143256	0.0	23.01022038	11.50511019	7.13121218					
										30.21124394	0.0	23.08003177	11.54001588	7.13121218					
										30.12760928	0.0	22.9963971	11.49819855	7.13121218					
										30.05512626	0.0	22.92391409	11.46195704	7.13121218					
															21.3496613	0.0	15.53544458	7.76772229	5.81421672
															21.39460425	0.0	15.58038753	7.79019377	5.81421672
															21.39051842	0.0	15.5763017	7.78815085	5.81421672
															21.35832481	0.0	15.54410809	7.77205405	5.81421672
94.28998489	0.0	80.63379106	40.31689553	13.65619383															
93.67288609	0.0	80.01669226	40.00834613	13.65619383															
93.26865314	0.0	79.61245931	39.80622965	13.65619383															
92.97426329	0.0	79.31806946	39.65903473	13.65619383															
					55.14601871	0.0	45.18915717	22.59457858	9.95686154										
					54.86742417	0.0	44.91056264	22.45528132	9.95686154										
					54.70023301	0.0	44.74337147	22.37168574	9.95686154										
					54.5202565	0.0	44.56339496	22.28169748	9.95686154										
										31.19908875	0.0	24.07048796	12.03524398	7.1286008					
										31.17600055	0.0	24.04739976	12.02369988	7.1286008					
										31.09679496	0.0	23.96819416	11.98409708	7.1286008					
										31.04847425	0.0	23.91987345	11.95993673	7.1286008					
															21.71790424	0.0	15.91454826	7.95727413	5.80335598
															21.84780807	0.0	16.04445209	8.02222604	5.80335598
															21.80287909	0.0	15.99952311	7.99976155	5.80335598
															21.77316703	0.0	15.96981105	7.98490553	5.80335598
103.05385972	0.0	89.41442379	44.7072119	13.63943592															
102.42715531	0.0	88.78771938	44.39385969	13.63943592															
101.97954189	0.0	88.34010597	44.17005299	13.63943592															
101.65486451	0.0	88.01542859	44.00771429	13.63943592															
					58.84108685	0.0	48.89292958	24.44646479	9.94815727										
					58.54417462	0.0	48.59601735	24.29800868	9.94815727										
					58.36179075	0.0	48.41363348	24.20681674	9.94815727										
					58.16071373	0.0	48.21255646	24.10627823	9.94815727										
										32.27863688	0.0	25.15575325	12.57787663	7.12288363					
										32.24667563	0.0	25.123792	12.561896	7.12288363					
										32.19903828	0.0	25.07615466	12.53807733	7.12288363					
										32.1152556	0.0	24.99237197	12.49618599	7.12288363					
															22.30336402	0.0	16.49545086	8.24772543	5.80791316
															22.3818016	0.0	16.57388844	8.28694422	5.80791316
															22.35203852	0.0	16.54412536	8.27206268	5.80791316
															22.32419179	0.0	16.51627863	8.25813932	5.80791316
104.86496888	0.0	91.22247569	45.61123785	13.64249319															
104.19109224	0.0	90.54859905	45.27429953	13.64249319															
103.75766836	0.0	90.11517517	45.05758759	13.64249319															
103.34639952	0.0	89.70390634	44.85195317	13.64249319															
					59.2268367	0.0	49.27532091	24.63766046	9.95151579										
					59.00940306	0.0	49.05788727	24.52894363	9.95151579										
					58.7292441	0.0	48.77772831	24.38886415	9.95151579										
					58.6212965	0.0	48.66978071	24.33489035	9.95151579										
										32.41214779	0.0	25.29146708	12.64573354	7.12068071					
										32.34191792	0.0	25.22123721	12.6106186	7.12068071					
										32.29577373	0.0	25.17509302	12.58754651	7.12068071					
										32.23712319	0.0	25.11644247	12.55822124	7.12068071					
															22.2836646	0.0	16.48845582	8.24422791	5.79520878
															22.4031498	0.0	16.60794102	8.30397051	5.79520878
															22.3960263	0.0	16.60081752	8.30040876	5.79520878
															22.35881459	0.0	16.56360581	8.2818029	5.79520878

File: ECR_data/CSV/Muster 4 Alu1 GDL35 oN.csv
Gesamtwiderstand @5bar [mOhm*cm2]	Bulkwiderstand @5bar [mOhm*cm2]	Durchgangswiderstand @5bar [mOhm*cm2]	Kontaktwiderstand @5bar [mOhm*cm2]	Korrekturwert GDL @5bar/cycle [mOhm*cm2]	Gesamtwiderstand @10bar [mOhm*cm2]	Bulkwiderstand @10bar [mOhm*cm2]	Durchgangswiderstand @10bar [mOhm*cm2]	Kontaktwiderstand @10bar [mOhm*cm2]	Korrekturwert GDL @10bar/cycle [mOhm*cm2]	Gesamtwiderstand @20bar [mOhm*cm2]	Bulkwiderstand @20bar [mOhm*cm2]	Durchgangswiderstand @20bar [mOhm*cm2]	Kontaktwiderstand @20bar [mOhm*cm2]	Korrekturwert GDL @20bar/cycle [mOhm*cm2]	Gesamtwiderstand @30bar [mOhm*cm2]	Bulkwiderstand @30bar [mOhm*cm2]	Durchgangswiderstand @30bar [mOhm*cm2]	Kontaktwiderstand @30bar [mOhm*cm2]	Korrekturwert GDL @30bar/cycle [mOhm*cm2]
102.2626689	0.0	88.6286374	44.3143187	13.6340315															
102.63899224	0.0	89.00496074	44.50248037	13.6340315															
102.76182627	0.0	89.12779477	44.56389738	13.6340315															
102.73773632	0.0	89.10370481	44.55185241	13.6340315															
					61.80067551	0.0	51.8676609	25.93383045	9.93301461										
					62.23297212	0.0	52.29995751	26.14997876	9.93301461										
					62.28892079	0.0	52.35590619	26.17795309	9.93301461										
					62.32132683	0.0	52.38831222	26.19415611	9.93301461										
										34.69927366	0.0	27.58618938	13.79309469	7.11308428					
										34.96797477	0.0	27.85489049	13.92744525	7.11308428					
										35.01095417	0.0	27.89786989	13.94893494	7.11308428					
										35.01711041	0.0	27.90402612	13.95201306	7.11308428					
															24.0898406	0.0	18.30055341	9.15027671	5.78928719
															24.40464204	0.0	18.61535485	9.30767743	5.78928719
															24.47384099	0.0	18.6845538	9.3422769	5.78928719
															24.49811259	0.0	18.7088254	9.3544127	5.78928719
92.67859396	0.0	79.05874766	39.52937383	13.6198463															
93.28643343	0.0	79.66658714	39.83329357	13.6198463															
93.38530851	0.0	79.76546222	39.88273111	13.6198463															
93.41901326	0.0	79.79916697	39.89958348	13.6198463															
					58.3508271	0.0	48.41832968	24.20916484	9.93249742										
					58.77763393	0.0	48.84513652	24.42256826	9.93249742										
					58.86609887	0.0	48.93360145	24.46680072	9.93249742										
					58.88171419	0.0	48.94921677	24.47460839	9.93249742										
										33.6345001	0.0	26.53646685	13.26823342	7.09803325					
										33.94112846	0.0	26.8430952	13.4215476	7.09803325					
										33.94044416	0.0	26.84241091	13.42120546	7.09803325					
										34.01746484	0.0	26.91943159	13.45971579	7.09803325					
															23.53611417	0.0	17.74401965	8.87200983	5.79209452
															23.80580826	0.0	18.01371374	9.00685687	5.79209452
															23.87955434	0.0	18.08745982	9.04372991	5.79209452
															23.92076409	0.0	18.12866957	9.06433479	5.79209452
93.89165299	0.0	80.29277569	40.14638785	13.5988773															
94.34534394	0.0	80.74646664	40.37323332	13.5988773															
94.37564003	0.0	80.77676273	40.38838136	13.5988773															
94.444676	0.0	80.8457987	40.42289935	13.5988773															
					57.96124865	0.0	48.0391347	24.01956735	9.92211395										
					58.46037635	0.0	48.5382624	24.2691312	9.92211395										
					58.42165824	0.0	48.4995443	24.24977215	9.92211395										
					58.47227245	0.0	48.5501585	24.27507925	9.92211395										
										33.2033386	0.0	26.10463869	13.05231934	7.09869991					
										33.52360436	0.0	26.42490445	13.21245222	7.09869991					
										33.56045991	0.0	26.46176	13.23088	7.09869991					
										33.59817152	0.0	26.49947161	13.2497358	7.09869991					
															23.12465209	0.0	17.33798638	8.66899319	5.78666571
															23.39801156	0.0	17.61134585	8.80567292	5.78666571
															23.44483669	0.0	17.65817098	8.82908549	5.78666571
															23.49230048	0.0	17.70563476	8.85281738	5.78666571
91.48031779	0.0	77.87776515	38.93888258	13.60255264															
92.05236301	0.0	78.44981038	39.22490519	13.60255264															
92.1324767	0.0	78.52992406	39.26496203	13.60255264															
92.15537357	0.0	78.55282094	39.27641047	13.60255264															
					57.76701171	0.0	47.85162503	23.92581252	9.91538667										
					58.05646031	0.0	48.14107364	24.07053682	9.91538667										
					58.10370674	0.0	48.18832007	24.09416003	9.91538667										
					58.12783076	0.0	48.21244408	24.10622204	9.91538667										
										32.86738543	0.0	25.77558123	12.88779062	7.0918042					
										33.1808759	0.0	26.0890717	13.04453585	7.0918042					
										33.18458215	0.0	26.09277795	13.04638898	7.0918042					
										33.23416376	0.0	26.14235956	13.07117978	7.0918042					
															22.92822263	0.0	17.1452025	8.57260125	5.78302013
															23.19849169	0.0	17.41547156	8.70773578	5.78302013
															23.25477555	0.0	17.47175542	8.73587771	5.78302013
															23.30071919	0.0	17.51769906	8.75884953	5.78302013
90.5813283	0.0	76.97535529	38.48767764	13.60597301															
90.97073759	0.0	77.36476458	38.68238229	13.60597301															
90.9853286	0.0	77.3793556	38.6896778	13.60597301															
90.99491892	0.0	77.38894591	38.69447295	13.60597301															
					56.15726516	0.0	46.22855296	23.11427648	9.9287122										
					56.53550406	0.0	46.60679185	23.30339593	9.9287122										
					56.5331549	0.0	46.6044427	23.30222135	9.9287122										
					56.61637292	0.0	46.68766072	23.34383036	9.9287122										
										32.08658415	0.0	24.99229125	12.49614563	7.0942929					
										32.40747475	0.0	25.31318185	12.65659093	7.0942929					
										32.41212292	0.0	25.31783002	12.65891501	7.0942929					
										32.45674705	0.0	25.36245415	12.68122707	7.0942929					
															22.41553112	0.0	16.63453835	8.31726917	5.78099277
															22.73545065	0.0	16.95445788	8.47722894	5.78099277
															22.77379083	0.0	16.99279806	8.49639903	5.78099277
															22.80561256	0.0	17.02461979	8.5123099	5.78099277
