Repository: ZBT-Tools/ContactResistanceAnalysis

File: ECR_data/CSV/Muster 4 Alu2 GDL40 oN.csv
Gesamtwiderstand @5bar [mOhm*cm2]	Bulkwiderstand @5bar [mOhm*cm2]	Durchgangswiderstand @5bar [mOhm*cm2]	Kontaktwiderstand @5bar [mOhm*cm2]	Korrekturwert GDL @5bar/cycle [mOhm*cm2]	Gesamtwiderstand @10bar [mOhm*cm2]	Bulkwiderstand @10bar [mOhm*cm2]	Durchgangswiderstand @10bar [mOhm*cm2]	Kontaktwiderstand @10bar [mOhm*cm2]	Korrekturwert GDL @10bar/cycle [mOhm*cm2]	Gesamtwiderstand @20bar [mOhm*cm2]	Bulkwiderstand @20bar [mOhm*cm2]	Durchgangswiderstand @20bar [mOhm*cm2]	Kontaktwiderstand @20bar [mOhm*cm2]	Korrekturwert GDL @20bar/cycle [mOhm*cm2]	Gesamtwiderstand @30bar [mOhm*cm2]	Bulkwiderstand @30bar [mOhm*cm2]	Durchgangswiderstand @30bar [mOhm*cm2]	Kontaktwiderstand @30bar [mOhm*cm2]	Korrekturwert GDL @30bar/cycle [mOhm*cm2]
77.34097929	0.0	63.74717593	31.87358797	13.59380336															
77.66855856	0.0	64.0747552	32.0373776	13.59380336															
77.6346037	0.0	64.04080034	32.02040017	13.59380336															
77.61809772	0.0	64.02429436	32.01214718	13.59380336															
					46.25316156	0.0	36.3284823	18.16424115	9.92467926										
					46.49333068	0.0	36.56865142	18.28432571	9.92467926										
					46.57067985	0.0	36.64600059	18.32300029	9.92467926										
					46.58924527	0.0	36.66456601	18.332283	9.92467926										
										26.53197629	0.0	19.45326931	9.72663465	7.07870699					
										26.82296627	0.0	19.74425928	9.87212964	7.07870699					
										26.83527041	0.0	19.75656343	9.87828171	7.07870699					
										26.88054027	0.0	19.80183329	9.90091664	7.07870699					
															18.74526271	0.0	12.96170643	6.48085321	5.78355628
															19.01842808	0.0	13.2348718	6.6174359	5.78355628
															19.09005814	0.0	13.30650186	6.65325093	5.78355628
															19.11860988	0.0	13.3350536	6.6675268	5.78355628
74.8212617	0.0	61.25928809	30.62964404	13.56197362															
75.20725961	0.0	61.64528599	30.822643	13.56197362															
75.26436953	0.0	61.70239591	30.85119795	13.56197362															
75.19453717	0.0	61.63256355	30.81628177	13.56197362															
					45.55348219	0.0	35.65573668	17.82786834	9.89774552										
					45.87451542	0.0	35.9767699	17.98838495	9.89774552										
					45.91842111	0.0	36.0206756	18.0103378	9.89774552										
					45.9376413	0.0	36.03989578	18.01994789	9.89774552										
										26.28251961	0.0	19.191727	9.5958635	7.0907926					
										26.57910911	0.0	19.48831651	9.74415825	7.0907926					
										26.65241091	0.0	19.56161831	9.78080916	7.0907926					
										26.65253524	0.0	19.56174264	9.78087132	7.0907926					
															18.66365539	0.0	12.88684862	6.44342431	5.77680677
															18.89253228	0.0	13.11572551	6.55786276	5.77680677
															18.95751582	0.0	13.18070905	6.59035453	5.77680677
															18.97901762	0.0	13.20221085	6.60110542	5.77680677
77.35754473	0.0	63.78689826	31.89344913	13.57064647															
77.62996647	0.0	64.05932	32.02966	13.57064647															
77.66525811	0.0	64.09461164	32.04730582	13.57064647															
77.63422863	0.0	64.06358216	32.03179108	13.57064647															
					46.98247639	0.0	37.08368433	18.54184217	9.89879205										
					47.23721922	0.0	37.33842717	18.66921358	9.89879205										
					47.31433284	0.0	37.41554079	18.70777039	9.89879205										
					47.3125278	0.0	37.41373575	18.70686787	9.89879205										
										26.91646648	0.0	19.84386995	9.92193498	7.07259653					
										27.2188728	0.0	20.14627627	10.07313813	7.07259653					
										27.22122595	0.0	20.14862942	10.07431471	7.07259653					
										27.2718247	0.0	20.19922817	10.09961409	7.07259653					
															18.93942235	0.0	13.16725528	6.58362764	5.77216708
															19.17196977	0.0	13.39980269	6.69990135	5.77216708
															19.23342555	0.0	13.46125848	6.73062924	5.77216708
															19.24736974	0.0	13.47520267	6.73760133	5.77216708
92.30926306	0.0	78.72522677	39.36261338	13.58403629															
92.65147097	0.0	79.06743468	39.53371734	13.58403629															
92.69792432	0.0	79.11388803	39.55694401	13.58403629															
92.73327665	0.0	79.14924036	39.57462018	13.58403629															
					51.4921735	0.0	41.59200067	20.79600034	9.90017283										
					51.90906909	0.0	42.00889626	21.00444813	9.90017283										
					51.84366321	0.0	41.94349038	20.97174519	9.90017283										
					51.91518521	0.0	42.01501238	21.00750619	9.90017283										
										27.80615439	0.0	20.72319089	10.36159544	7.08296351					
										28.09425375	0.0	21.01129025	10.50564512	7.08296351					
										28.13668716	0.0	21.05372365	10.52686183	7.08296351					
										28.18156992	0.0	21.09860641	10.54930321	7.08296351					
															19.09645297	0.0	13.33247077	6.66623538	5.7639822
															19.36738118	0.0	13.60339898	6.80169949	5.7639822
															19.42804366	0.0	13.66406146	6.83203073	5.7639822
															19.46988078	0.0	13.70589858	6.85294929	5.7639822
98.9058363	0.0	85.31444943	42.65722472	13.59138687															
99.43735656	0.0	85.84596969	42.92298484	13.59138687															
99.46862025	0.0	85.87723338	42.93861669	13.59138687															
99.56231767	0.0	85.9709308	42.9854654	13.59138687															
					55.21998139	0.0	45.32008111	22.66004055	9.89990028										
					55.5516466	0.0	45.65174632	22.82587316	9.89990028										
					55.57920584	0.0	45.67930556	22.83965278	9.89990028										
					55.6376542	0.0	45.73775392	22.86887696	9.89990028										
										29.5756639	0.0	22.49806067	11.24903033	7.07760323					
										29.88344309	0.0	22.80583986	11.40291993	7.07760323					
										29.86546531	0.0	22.78786208	11.39393104	7.07760323					
										29.92798671	0.0	22.85038348	11.42519174	7.07760323					
															19.94346158	0.0	14.17970995	7.08985497	5.76375163
															20.22731602	0.0	14.46356438	7.23178219	5.76375163
															20.30064276	0.0	14.53689113	7.26844557	5.76375163
															20.33049897	0.0	14.56674734	7.28337367	5.76375163

File: ECR_data/CSV/Muster 4 Stahl GDL65 oN.csv
Gesamtwiderstand @5bar [mOhm*cm2]	Bulkwiderstand @5bar [mOhm*cm2]	Durchgangswiderstand @5bar [mOhm*cm2]	Kontaktwiderstand @5bar [mOhm*cm2]	Korrekturwert GDL @5bar/cycle [mOhm*cm2]	Gesamtwiderstand @10bar [mOhm*cm2]	Bulkwiderstand @10bar [mOhm*cm2]	Durchgangswiderstand @10bar [mOhm*cm2]	Kontaktwiderstand @10bar [mOhm*cm2]	Korrekturwert GDL @10bar/cycle [mOhm*cm2]	Gesamtwiderstand @20bar [mOhm*cm2]	Bulkwiderstand @20bar [mOhm*cm2]	Durchgangswiderstand @20bar [mOhm*cm2]	Kontaktwiderstand @20bar [mOhm*cm2]	Korrekturwert GDL @20bar/cycle [mOhm*cm2]	Gesamtwiderstand @30bar [mOhm*cm2]	Bulkwiderstand @30bar [mOhm*cm2]	Durchgangswiderstand @30bar [mOhm*cm2]	Kontaktwiderstand @30bar [mOhm*cm2]	Korrekturwert GDL @30bar/cycle [mOhm*cm2]
88.1738548	0.0	74.68708645	37.34354322	13.48676835															
87.3518145	0.0	73.86504615	36.93252308	13.48676835															
86.870622	0.0	73.38385365	36.69192682	13.48676835															
86.62733459	0.0	73.14056624	36.57028312	13.48676835															
					51.7531809	0.0	41.92822095	20.96411048	9.82495995										
					51.41696296	0.0	41.59200302	20.79600151	9.82495995										
					51.12752967	0.0	41.30256972	20.65128486	9.82495995										
					51.01997129	0.0	41.19501134	20.59750567	9.82495995										
										29.893031	0.0	22.8511871	11.42559355	7.0418439					
										29.71918335	0.0	22.67733946	11.33866973	7.0418439					
										29.6279491	0.0	22.5861052	11.2930526	7.0418439					
										29.53288644	0.0	22.49104255	11.24552127	7.0418439					
															21.23217704	0.0	15.50720486	7.75360243	5.72497218
															21.15688675	0.0	15.43191457	7.71595729	5.72497218
															21.10772225	0.0	15.38275007	7.69137503	5.72497218
															21.05506548	0.0	15.3300933	7.66504665	5.72497218
88.63616323	0.0	75.14939488	37.57469744	13.48676835															
87.72147575	0.0	74.2347074	37.1173537	13.48676835															
87.2147649	0.0	73.72799655	36.86399827	13.48676835															
86.91019062	0.0	73.42342227	36.71171114	13.48676835															
					51.95715323	0.0	42.13219328	21.06609664	9.82495995										
					51.48502865	0.0	41.6600687	20.83003435	9.82495995										
					51.28184069	0.0	41.45688075	20.72844037	9.82495995										
					51.10176303	0.0	41.27680308	20.63840154	9.82495995										
										30.01933507	0.0	22.97749117	11.48874559	7.0418439					
										29.8195262	0.0	22.77768231	11.38884115	7.0418439					
										29.70491928	0.0	22.66307538	11.33153769	7.0418439					
										29.62521201	0.0	22.58336811	11.29168406	7.0418439					
															21.47939218	0.0	15.75442	7.87721	5.72497218
															21.39530425	0.0	15.67033207	7.83516604	5.72497218
															21.31073449	0.0	15.58576231	7.79288115	5.72497218
															21.2677535	0.0	15.54278132	7.77139066	5.72497218
87.36068784	0.0	73.87391949	36.93695974	13.48676835															
86.69288165	0.0	73.2061133	36.60305665	13.48676835															
86.34726708	0.0	72.86049873	36.43024936	13.48676835															
86.03659175	0.0	72.5498234	36.2749117	13.48676835															
					53.41858582	0.0	43.59362587	21.79681293	9.82495995										
					52.90105015	0.0	43.0760902	21.5380451	9.82495995										
					52.62502875	0.0	42.80006881	21.4000344	9.82495995										
					52.44518592	0.0	42.62022597	21.31011299	9.82495995										
										30.91740868	0.0	23.87556479	11.93778239	7.0418439					
										30.71368889	0.0	23.67184499	11.8359225	7.0418439					
										30.5476046	0.0	23.50576071	11.75288035	7.0418439					
										30.4662503	0.0	23.42440641	11.7122032	7.0418439					
															21.911477	0.0	16.18650482	8.09325241	5.72497218
															21.84860345	0.0	16.12363127	8.06181564	5.72497218
															21.8037567	0.0	16.07878452	8.03939226	5.72497218
															21.7467453	0.0	16.02177312	8.01088656	5.72497218
93.80858742	0.0	80.32181907	40.16090953	13.48676835															
93.11943228	0.0	79.63266393	39.81633197	13.48676835															
92.60778432	0.0	79.12101597	39.56050799	13.48676835															
92.21702751	0.0	78.73025916	39.36512958	13.48676835															
					55.2409912	0.0	45.41603125	22.70801563	9.82495995										
					54.79156101	0.0	44.96660106	22.48330053	9.82495995										
					54.48495687	0.0	44.65999692	22.32999846	9.82495995										
					54.31178077	0.0	44.48682082	22.24341041	9.82495995										
										31.52178616	0.0	24.47994226	12.23997113	7.0418439					
										31.30102397	0.0	24.25918008	12.12959004	7.0418439					
										31.16447899	0.0	24.12263509	12.06131755	7.0418439					
										31.05999717	0.0	24.01815328	12.00907664	7.0418439					
															22.45458822	0.0	16.72961604	8.36480802	5.72497218
															22.36642292	0.0	16.64145074	8.32072537	5.72497218
															22.29532268	0.0	16.5703505	8.28517525	5.72497218
															22.23120745	0.0	16.50623527	8.25311764	5.72497218
95.45105431	0.0	81.96428596	40.98214298	13.48676835															
94.35815536	0.0	80.87138701	40.4356935	13.48676835															
93.79320317	0.0	80.30643482	40.15321741	13.48676835															
93.36746606	0.0	79.88069771	39.94034885	13.48676835															
					55.76769834	0.0	45.94273839	22.9713692	9.82495995										
					55.32060085	0.0	45.4956409	22.74782045	9.82495995										
					55.01756328	0.0	45.19260333	22.59630166	9.82495995										
					54.82729422	0.0	45.00233427	22.50116714	9.82495995										
										31.92596909	0.0	24.8841252	12.4420626	7.0418439					
										31.62425455	0.0	24.58241066	12.29120533	7.0418439					
										31.48641268	0.0	24.44456878	12.22228439	7.0418439					
										31.3889454	0.0	24.3471015	12.17355075	7.0418439					
															22.46115483	0.0	16.73618265	8.36809133	5.72497218
															22.36094775	0.0	16.63597557	8.31798778	5.72497218
															22.28492692	0.0	16.55995474	8.27997737	5.72497218
															22.25240795	0.0	16.52743577	8.26371789	5.72497218

File: ECR_data/CSV/Muster 5 Alu GDL45 oN.csv
Gesamtwiderstand @5bar [mOhm*cm2]	Bulkwiderstand @5bar [mOhm*cm2]	Durchgangswiderstand @5bar [mOhm*cm2]	Kontaktwiderstand @5bar [mOhm*cm2]	Korrekturwert GDL @5bar/cycle [mOhm*cm2]	Gesamtwiderstand @10bar [mOhm*cm2]	Bulkwiderstand @10bar [mOhm*cm2]	Durchgangswiderstand @10bar [mOhm*cm2]	Kontaktwiderstand @10bar [mOhm*cm2]	Korrekturwert GDL @10bar/cycle [mOhm*cm2]	Gesamtwiderstand @20bar [mOhm*cm2]	Bulkwiderstand @20bar [mOhm*cm2]	Durchgangswiderstand @20bar [mOhm*cm2]	Kontaktwiderstand @20bar [mOhm*cm2]	Korrekturwert GDL @20bar/cycle [mOhm*cm2]	Gesamtwiderstand @30bar [mOhm*cm2]	Bulkwiderstand @30bar [mOhm*cm2]	Durchgangswiderstand @30bar [mOhm*cm2]	Kontaktwiderstand @30bar [mOhm*cm2]	Korrekturwert GDL @30bar/cycle [mOhm*cm2]
63.67196258	0.0	50.11024268	25.05512134	13.5617199															
63.88103732	0.0	50.31931743	25.15965871	13.5617199															
63.73738879	0.0	50.1756689	25.08783445	13.5617199															
63.71920385	0.0	50.15748396	25.07874198	13.5617199															
					35.66993516	0.0	25.78991707	12.89495853	9.8800181										
					35.84134193	0.0	25.96132384	12.98066192	9.8800181										
					35.78176511	0.0	25.90174701	12.95087351	9.8800181										
					35.78673571	0.0	25.90671761	12.95335881	9.8800181										
										19.42474895	0.0	12.35628889	6.17814444	7.06846006					
										19.609249	0.0	12.54078894	6.27039447	7.06846006					
										19.59676511	0.0	12.52830505	6.26415252	7.06846006					
										19.62191451	0.0	12.55345445	6.27672723	7.06846006					
															13.43444777	0.0	7.67340465	3.83670233	5.76104312
															13.66560521	0.0	7.90456209	3.95228104	5.76104312
															13.70016881	0.0	7.9391257	3.96956285	5.76104312
															13.7207516	0.0	7.95970849	3.97985424	5.76104312
65.59414259	0.0	52.02533263	26.01266632	13.56880995															
65.79138878	0.0	52.22257883	26.11128941	13.56880995															
65.63051414	0.0	52.06170419	26.0308521	13.56880995															
65.61916857	0.0	52.05035862	26.02517931	13.56880995															
					37.22715269	0.0	27.34085369	13.67042684	9.886299										
					37.36084234	0.0	27.47454334	13.73727167	9.886299										
					37.33434683	0.0	27.44804783	13.72402391	9.886299										
					37.31351822	0.0	27.42721921	13.71360961	9.886299										
										20.20007725	0.0	13.12786597	6.56393299	7.07221127					
										20.39098138	0.0	13.31877011	6.65938505	7.07221127					
										20.41464179	0.0	13.34243052	6.67121526	7.07221127					
										20.43244815	0.0	13.36023688	6.68011844	7.07221127					
															13.93619332	0.0	8.1817968	4.0908984	5.75439652
															14.15161227	0.0	8.39721575	4.19860788	5.75439652
															14.17532028	0.0	8.42092376	4.21046188	5.75439652
															14.2164045	0.0	8.46200798	4.23100399	5.75439652
66.79680378	0.0	53.23044786	26.61522393	13.56635592															
67.02067034	0.0	53.45431442	26.72715721	13.56635592															
66.8779449	0.0	53.31158898	26.65579449	13.56635592															
66.85830706	0.0	53.29195114	26.64597557	13.56635592															
					36.77410756	0.0	26.87793426	13.43896713	9.89617331										
					36.82988744	0.0	26.93371413	13.46685707	9.89617331										
					36.79845697	0.0	26.90228367	13.45114183	9.89617331										
					36.80130686	0.0	26.90513355	13.45256678	9.89617331										
										19.77219622	0.0	12.70389855	6.35194928	7.06829767					
										19.97908038	0.0	12.91078271	6.45539136	7.06829767					
										19.96685153	0.0	12.89855387	6.44927693	7.06829767					
										19.98920613	0.0	12.92090846	6.46045423	7.06829767					
															13.68504233	0.0	7.92851789	3.96425894	5.75652444
															13.87935721	0.0	8.12283277	4.06141639	5.75652444
															13.90646451	0.0	8.14994007	4.07497004	5.75652444
															13.91164952	0.0	8.15512509	4.07756254	5.75652444
56.79251331	0.0	43.2469678	21.6234839	13.54554551															
56.97510906	0.0	43.42956355	21.71478177	13.54554551															
56.94154646	0.0	43.39600095	21.69800048	13.54554551															
56.94302237	0.0	43.39747686	21.69873843	13.54554551															
					33.36913098	0.0	23.49382784	11.74691392	9.87530314										
					33.62634389	0.0	23.75104075	11.87552037	9.87530314										
					33.56123826	0.0	23.68593512	11.84296756	9.87530314										
					33.57258193	0.0	23.69727879	11.84863939	9.87530314										
										18.74736962	0.0	11.68481061	5.84240531	7.06255901					
										18.92893098	0.0	11.86637197	5.93318598	7.06255901					
										18.95398853	0.0	11.89142951	5.94571476	7.06255901					
										18.96697472	0.0	11.90441571	5.95220786	7.06255901					
															13.20627667	0.0	7.45794996	3.72897498	5.74832671
															13.384801	0.0	7.63647429	3.81823715	5.74832671
															13.42492885	0.0	7.67660214	3.83830107	5.74832671
															13.44788391	0.0	7.6995572	3.8497786	5.74832671
52.95910756	0.0	39.41624094	19.70812047	13.54286662															
53.19161762	0.0	39.64875099	19.8243755	13.54286662															
53.15931011	0.0	39.61644348	19.80822174	13.54286662															
53.19893101	0.0	39.65606438	19.82803219	13.54286662															
					32.11285281	0.0	22.24062163	11.12031081	9.87223119										
					32.26747548	0.0	22.39524429	11.19762214	9.87223119										
					32.29741656	0.0	22.42518537	11.21259268	9.87223119										
					32.28281677	0.0	22.41058558	11.20529279	9.87223119										
										18.27845367	0.0	11.22855753	5.61427877	7.04989614					
										18.4809013	0.0	11.43100516	5.71550258	7.04989614					
										18.50857088	0.0	11.45867474	5.72933737	7.04989614					
										18.5342718	0.0	11.48437566	5.74218783	7.04989614					
															12.95184521	0.0	7.20061443	3.60030721	5.75123078
															13.17542748	0.0	7.4241967	3.71209835	5.75123078
															13.20501188	0.0	7.4537811	3.72689055	5.75123078
															13.22455243	0.0	7.47332165	3.73666082	5.75123078

File: ECR_data/CSV/Muster 5 Stahl GDL50 oN.csv
Gesamtwiderstand @5bar [mOhm*cm2]	Bulkwiderstand @5bar [mOhm*cm2]	Durchgangswiderstand @5bar [mOhm*cm2]	Kontaktwiderstand @5bar [mOhm*cm2]	Korrekturwert GDL @5bar/cycle [mOhm*cm2]	Gesamtwiderstand @10bar [mOhm*cm2]	Bulkwiderstand @10bar [mOhm*cm2]	Durchgangswiderstand @10bar [mOhm*cm2]	Kontaktwiderstand @10bar [mOhm*cm2]	Korrekturwert GDL @10bar/cycle [mOhm*cm2]	Gesamtwiderstand @20bar [mOhm*cm2]	Bulkwiderstand @20bar [mOhm*cm2]	Durchgangswiderstand @20bar [mOhm*cm2]	Kontaktwiderstand @20bar [mOhm*cm2]	Korrekturwert GDL @20bar/cycle [mOhm*cm2]	Gesamtwiderstand @30bar [mOhm*cm2]	Bulkwiderstand @30bar [mOhm*cm2]	Durchgangswiderstand @30bar [mOhm*cm2]	Kontaktwiderstand @30bar [mOhm*cm2]	Korrekturwert GDL @30bar/cycle [mOhm*cm2]
37.3026616	0.0	23.7526052	11.8763026	13.5500564															
37.34223173	0.0	23.79217533	11.89608767	13.5500564															
37.27634373	0.0	23.72628733	11.86314366	13.5500564															
37.23743281	0.0	23.68737641	11.8436882	13.5500564															
					22.90852321	0.0	13.03535372	6.51767686	9.87316949										
					23.04139404	0.0	13.16822455	6.58411228	9.87316949										
					23.01765801	0.0	13.14448851	6.57224426	9.87316949										
					23.03305043	0.0	13.15988093	6.57994047	9.87316949										
										13.79173644	0.0	6.73410669	3.36705334	7.05762975					
										13.95517052	0.0	6.89754077	3.44877038	7.05762975					
										13.97687055	0.0	6.91924079	3.4596204	7.05762975					
										13.99156714	0.0	6.93393739	3.46696869	7.05762975					
															10.20674935	0.0	4.46382748	2.23191374	5.74292187
															10.3348044	0.0	4.59188254	2.29594127	5.74292187
															10.40622882	0.0	4.66330695	2.33165348	5.74292187
															10.42361191	0.0	4.68069004	2.34034502	5.74292187
37.33603932	0.0	23.8152495	11.90762475	13.52078982															
37.40381291	0.0	23.88302309	11.94151154	13.52078982															
37.36237243	0.0	23.84158261	11.9207913	13.52078982															
37.31023436	0.0	23.78944454	11.89472227	13.52078982															
					23.14981619	0.0	13.30189035	6.65094517	9.84792584										
					23.23762798	0.0	13.38970214	6.69485107	9.84792584										
					23.27319723	0.0	13.42527139	6.71263569	9.84792584										
					23.24871749	0.0	13.40079165	6.70039582	9.84792584										
										13.92415109	0.0	6.87931169	3.43965584	7.0448394					
										14.07066847	0.0	7.02582907	3.51291453	7.0448394					
										14.12205964	0.0	7.07722024	3.53861012	7.0448394					
										14.15838136	0.0	7.11354195	3.55677098	7.0448394					
															10.31234721	0.0	4.58217314	2.29108657	5.73017407
															10.44893148	0.0	4.71875741	2.35937871	5.73017407
															10.50089256	0.0	4.7707185	2.38535925	5.73017407
															10.52911912	0.0	4.79894505	2.39947253	5.73017407
38.55073444	0.0	25.04173707	12.52086854	13.50899737															
38.59983959	0.0	25.09084222	12.54542111	13.50899737															
38.50461915	0.0	24.99562178	12.49781089	13.50899737															
38.46643931	0.0	24.95744195	12.47872097	13.50899737															
					23.65648659	0.0	13.80924604	6.90462302	9.84724056										
					23.80774329	0.0	13.96050273	6.98025136	9.84724056										
					23.76603949	0.0	13.91879894	6.95939947	9.84724056										
					23.75559077	0.0	13.90835021	6.9541751	9.84724056										
										14.17037723	0.0	7.12310002	3.56155001	7.04727721					
										14.32602017	0.0	7.27874296	3.63937148	7.04727721					
										14.37741614	0.0	7.33013894	3.66506947	7.04727721					
										14.3917015	0.0	7.34442429	3.67221215	7.04727721					
															10.3643281	0.0	4.62180571	2.31090286	5.74252239
															10.5704488	0.0	4.82792641	2.41396321	5.74252239
															10.62328296	0.0	4.88076057	2.44038028	5.74252239
															10.63613221	0.0	4.89360982	2.44680491	5.74252239
42.57181619	0.0	29.07907867	14.53953933	13.49273752															
42.58202422	0.0	29.0892867	14.54464335	13.49273752															
42.50573132	0.0	29.0129938	14.5064969	13.49273752															
42.4289291	0.0	28.93619158	14.46809579	13.49273752															
					25.0933317	0.0	15.25074199	7.62537099	9.84258971										
					25.14332958	0.0	15.30073987	7.65036994	9.84258971										
					25.1245485	0.0	15.28195879	7.64097939	9.84258971										
					25.11418819	0.0	15.27159848	7.63579924	9.84258971										
										14.60591545	0.0	7.57029225	3.78514612	7.0356232					
										14.78417768	0.0	7.74855448	3.87427724	7.0356232					
										14.82141472	0.0	7.78579152	3.89289576	7.0356232					
										14.8338489	0.0	7.7982257	3.89911285	7.0356232					
															10.6390071	0.0	4.91137157	2.45568578	5.72763554
															10.79186522	0.0	5.06422968	2.53211484	5.72763554
															10.83534526	0.0	5.10770972	2.55385486	5.72763554
															10.83223113	0.0	5.10459559	2.5522978	5.72763554
43.90306344	0.0	30.41137192	15.20568596	13.49169151															
43.88752533	0.0	30.39583381	15.19791691	13.49169151															
43.78453209	0.0	30.29284057	15.14642029	13.49169151															
43.73196887	0.0	30.24027735	15.12013868	13.49169151															
					25.91079117	0.0	16.07005288	8.03502644	9.84073829										
					26.00216772	0.0	16.16142943	8.08071471	9.84073829										
					25.99971676	0.0	16.15897846	8.07948923	9.84073829										
					25.97822733	0.0	16.13748903	8.06874452	9.84073829										
										14.95828757	0.0	7.91923237	3.95961619	7.0390552					
										15.10356982	0.0	8.06451462	4.03225731	7.0390552					
										15.16072016	0.0	8.12166496	4.06083248	7.0390552					
										15.15009635	0.0	8.11104115	4.05552057	7.0390552					
															10.75007795	0.0	5.02020368	2.51010184	5.72987427
															10.94431021	0.0	5.21443594	2.60721797	5.72987427
															10.98136265	0.0	5.25148838	2.62574419	5.72987427
															11.00684477	0.0	5.2769705	2.63848525	5.72987427

File: ECR_data/CSV/Muster 6 Alu GDL55 oN.csv
Gesamtwiderstand @5bar [mOhm*cm2]	Bulkwiderstand @5bar [mOhm*cm2]	Durchgangswiderstand @5bar [mOhm*cm2]	Kontaktwiderstand @5bar [mOhm*cm2]	Korrekturwert GDL @5bar/cycle [mOhm*cm2]	Gesamtwiderstand @10bar [mOhm*cm2]	Bulkwiderstand @10bar [mOhm*cm2]	Durchgangswiderstand @10bar [mOhm*cm2]	Kontaktwiderstand @10bar [mOhm*cm2]	Korrekturwert GDL @10bar/cycle [mOhm*cm2]	Gesamtwiderstand @20bar [mOhm*cm2]	Bulkwiderstand @20bar [mOhm*cm2]	Durchgangswiderstand @20bar [mOhm*cm2]	Kontaktwiderstand @20bar [mOhm*cm2]	Korrekturwert GDL @20bar/cycle [mOhm*cm2]	Gesamtwiderstand @30bar [mOhm*cm2]	Bulkwiderstand @30bar [mOhm*cm2]	Durchgangswiderstand @30bar [mOhm*cm2]	Kontaktwiderstand @30bar [mOhm*cm2]	Korrekturwert GDL @30bar/cycle [mOhm*cm2]
77.4701831	0.0	63.98341475	31.99170738	13.48676835															
77.47666156	0.0	63.98989321	31.99494661	13.48676835															
77.2578193	0.0	63.77105095	31.88552548	13.48676835															
77.21526746	0.0	63.72849911	31.86424955	13.48676835															
					40.2855938	0.0	30.46063385	15.23031693	9.82495995										
					40.31638178	0.0	30.49142183	15.24571092	9.82495995										
					40.21639393	0.0	30.39143399	15.19571699	9.82495995										
					40.20407271	0.0	30.37911276	15.18955638	9.82495995										
										21.2449041	0.0	14.2030602	7.1015301	7.0418439					
										21.31710851	0.0	14.27526461	7.13763231	7.0418439					
										21.28632663	0.0	14.24448274	7.12224137	7.0418439					
										21.25695395	0.0	14.21511006	7.10755503	7.0418439					
															14.7370567	0.0	9.01208452	4.50604226	5.72497218
															14.75922783	0.0	9.03425565	4.51712782	5.72497218
															14.7604295	0.0	9.03545732	4.51772866	5.72497218
															14.76130088	0.0	9.0363287	4.51816435	5.72497218
60.1973851	0.0	46.71061675	23.35530838	13.48676835															
60.50402978	0.0	47.01726143	23.50863071	13.48676835															
60.3713946	0.0	46.88462625	23.44231312	13.48676835															
60.35801728	0.0	46.87124893	23.43562447	13.48676835															
					35.7873507	0.0	25.96239075	12.98119538	9.82495995										
					35.84675285	0.0	26.02179291	13.01089645	9.82495995										
					35.79105803	0.0	25.96609809	12.98304904	9.82495995										
					35.76689852	0.0	25.94193858	12.97096929	9.82495995										
										20.1681949	0.0	13.126351	6.5631755	7.0418439					
										20.3044545	0.0	13.26261061	6.6313053	7.0418439					
										20.2484393	0.0	13.20659541	6.6032977	7.0418439					
										20.23591693	0.0	13.19407304	6.59703652	7.0418439					
															14.2148373	0.0	8.48986512	4.24493256	5.72497218
															14.2846531	0.0	8.55968092	4.27984046	5.72497218
															14.26099083	0.0	8.53601865	4.26800933	5.72497218
															14.26042556	0.0	8.53545338	4.26772669	5.72497218
61.5420515	0.0	48.05528315	24.02764158	13.48676835															
61.6386303	0.0	48.15186195	24.07593098	13.48676835															
61.5698731	0.0	48.08310475	24.04155238	13.48676835															
61.55809805	0.0	48.0713297	24.03566485	13.48676835															
					36.5693186	0.0	26.74435865	13.37217933	9.82495995										
					36.59611241	0.0	26.77115246	13.38557623	9.82495995										
					36.50467543	0.0	26.67971549	13.33985774	9.82495995										
					36.44257624	0.0	26.61761629	13.30880815	9.82495995										
										20.2545896	0.0	13.21274571	6.60637285	7.0418439					
										20.3103988	0.0	13.26855491	6.63427745	7.0418439					
										20.26794153	0.0	13.22609764	6.61304882	7.0418439					
										20.25848554	0.0	13.21664165	6.60832082	7.0418439					
															14.1880366	0.0	8.46306442	4.23153221	5.72497218
															14.28027462	0.0	8.55530244	4.27765122	5.72497218
															14.2640895	0.0	8.53911732	4.26955866	5.72497218
															14.25591226	0.0	8.53094008	4.26547004	5.72497218
63.0578639	0.0	49.57109555	24.78554778	13.48676835															
63.1875348	0.0	49.70076645	24.85038322	13.48676835															
63.11814127	0.0	49.63137292	24.81568646	13.48676835															
63.10149115	0.0	49.6147228	24.8073614	13.48676835															
					36.9242183	0.0	27.09925835	13.54962918	9.82495995										
					36.9015593	0.0	27.07659935	13.53829968	9.82495995										
					36.84863297	0.0	27.02367302	13.51183651	9.82495995										
					36.82349807	0.0	26.99853813	13.49926906	9.82495995										
										20.4908242	0.0	13.44898031	6.72449015	7.0418439					
										20.54662925	0.0	13.50478536	6.75239268	7.0418439					
										20.50344297	0.0	13.46159907	6.73079954	7.0418439					
										20.48020018	0.0	13.43835628	6.71917814	7.0418439					
															14.3061539	0.0	8.58118172	4.29059086	5.72497218
															14.3843814	0.0	8.65940922	4.32970461	5.72497218
															14.3719978	0.0	8.64702562	4.32351281	5.72497218
															14.37176141	0.0	8.64678923	4.32339461	5.72497218
65.57547079	0.0	52.08870244	26.04435122	13.48676835															
65.67699115	0.0	52.1902228	26.0951114	13.48676835															
65.63906054	0.0	52.15229219	26.0761461	13.48676835															
65.59671861	0.0	52.10995026	26.05497513	13.48676835															
					38.05447059	0.0	28.22951065	14.11475532	9.82495995										
					38.0794372	0.0	28.25447725	14.12723863	9.82495995										
					38.0325435	0.0	28.20758355	14.10379177	9.82495995										
					37.99936808	0.0	28.17440814	14.08720407	9.82495995										
										20.7344842	0.0	13.6926403	6.84632015	7.0418439					
										20.77192445	0.0	13.73008056	6.86504028	7.0418439					
										20.77248032	0.0	13.73063643	6.86531821	7.0418439					
										20.74226261	0.0	13.70041871	6.85020936	7.0418439					
															14.4729424	0.0	8.74797022	4.37398511	5.72497218
															14.47132805	0.0	8.74635587	4.37317794	5.72497218
															14.4899325	0.0	8.76496032	4.38248016	5.72497218
															14.49239997	0.0	8.76742779	4.3837139	5.72497218

File: ECR_data/CSV/Muster 6 Alu MAX3028 GDL50 oN.csv
Gesamtwiderstand @5bar [mOhm*cm2]	Bulkwiderstand @5bar [mOhm*cm2]	Durchgangswiderstand @5bar [mOhm*cm2]	Kontaktwiderstand @5bar [mOhm*cm2]	Korrekturwert GDL @5bar/cycle [mOhm*cm2]	Gesamtwiderstand @10bar [mOhm*cm2]	Bulkwiderstand @10bar [mOhm*cm2]	Durchgangswiderstand @10bar [mOhm*cm2]	Kontaktwiderstand @10bar [mOhm*cm2]	Korrekturwert GDL @10bar/cycle [mOhm*cm2]	Gesamtwiderstand @20bar [mOhm*cm2]	Bulkwiderstand @20bar [mOhm*cm2]	Durchgangswiderstand @20bar [mOhm*cm2]	Kontaktwiderstand @20bar [mOhm*cm2]	Korrekturwert GDL @20bar/cycle [mOhm*cm2]	Gesamtwiderstand @30bar [mOhm*cm2]	Bulkwiderstand @30bar [mOhm*cm2]	Durchgangswiderstand @30bar [mOhm*cm2]	Kontaktwiderstand @30bar [mOhm*cm2]	Korrekturwert GDL @30bar/cycle [mOhm*cm2]
62.45532453	0.0	48.90526813	24.45263406	13.5500564															
62.41313779	0.0	48.86308139	24.43154069	13.5500564															
62.28389767	0.0	48.73384126	24.36692063	13.5500564															
62.23438404	0.0	48.68432764	24.34216382	13.5500564															
					35.06393788	0.0	25.19076838	12.59538419	9.87316949										
					35.07123458	0.0	25.19806509	12.59903255	9.87316949										
					35.00716858	0.0	25.13399909	12.56699954	9.87316949										
					34.9685934	0.0	25.09542391	12.54771195	9.87316949										
										19.833496	0.0	12.77586625	6.38793312	7.05762975					
										19.76212137	0.0	12.70449162	6.35224581	7.05762975					
										19.68491454	0.0	12.62728479	6.31364239	7.05762975					
										19.67943287	0.0	12.62180311	6.31090156	7.05762975					
															14.03804342	0.0	8.29512155	4.14756077	5.74292187
															14.01272217	0.0	8.2698003	4.13490015	5.74292187
															13.99497939	0.0	8.25205752	4.12602876	5.74292187
															13.9846073	0.0	8.24168543	4.12084272	5.74292187
64.57404982	0.0	51.05326	25.52663	13.52078982															
64.57802953	0.0	51.05723971	25.52861985	13.52078982															
64.42563542	0.0	50.9048456	25.4524228	13.52078982															
64.3428041	0.0	50.82201428	25.41100714	13.52078982															
					36.24666297	0.0	26.39873712	13.19936856	9.84792584										
					36.28094089	0.0	26.43301505	13.21650752	9.84792584										
					36.20316037	0.0	26.35523453	13.17761727	9.84792584										
					36.15854932	0.0	26.31062348	13.15531174	9.84792584										
										20.23339226	0.0	13.18855285	6.59427643	7.0448394					
										20.24463884	0.0	13.19979944	6.59989972	7.0448394					
										20.17793953	0.0	13.13310012	6.56655006	7.0448394					
										20.15185815	0.0	13.10701875	6.55350938	7.0448394					
															14.19285884	0.0	8.46268478	4.23134239	5.73017407
															14.21908393	0.0	8.48890987	4.24445493	5.73017407
															14.22443646	0.0	8.49426239	4.2471312	5.73017407
															14.22068397	0.0	8.4905099	4.24525495	5.73017407
65.55928872	0.0	52.05029135	26.02514567	13.50899737															
65.57590305	0.0	52.06690569	26.03345284	13.50899737															
65.42135304	0.0	51.91235567	25.95617783	13.50899737															
65.34524397	0.0	51.83624661	25.9181233	13.50899737															
					36.66351461	0.0	26.81627405	13.40813702	9.84724056										
					36.67998063	0.0	26.83274007	13.41637004	9.84724056										
					36.60316057	0.0	26.75592002	13.37796001	9.84724056										
					36.55602341	0.0	26.70878286	13.35439143	9.84724056										
										20.58788595	0.0	13.54060875	6.77030437	7.04727721					
										20.54131607	0.0	13.49403886	6.74701943	7.04727721					
										20.50279123	0.0	13.45551402	6.72775701	7.04727721					
										20.47465093	0.0	13.42737372	6.71368686	7.04727721					
															14.47404252	0.0	8.73152013	4.36576007	5.74252239
															14.42435315	0.0	8.68183077	4.34091538	5.74252239
															14.40884153	0.0	8.66631914	4.33315957	5.74252239
															14.40027164	0.0	8.65774925	4.32887462	5.74252239
67.33994428	0.0	53.84720676	26.92360338	13.49273752															
67.41291156	0.0	53.92017404	26.96008702	13.49273752															
67.28292565	0.0	53.79018813	26.89509406	13.49273752															
67.20144825	0.0	53.70871073	26.85435536	13.49273752															
					38.10608383	0.0	28.26349412	14.13174706	9.84258971										
					38.19704449	0.0	28.35445479	14.17722739	9.84258971										
					38.1442502	0.0	28.30166049	14.15083025	9.84258971										
					38.06699502	0.0	28.22440531	14.11220266	9.84258971										
										21.50036285	0.0	14.46473964	7.23236982	7.0356232					
										21.41657558	0.0	14.38095237	7.19047619	7.0356232					
										21.32723482	0.0	14.29161162	7.14580581	7.0356232					
										21.30897883	0.0	14.27335563	7.13667781	7.0356232					
															14.98991126	0.0	9.26227573	4.63113786	5.72763554
															14.91507923	0.0	9.18744369	4.59372185	5.72763554
															14.89311247	0.0	9.16547694	4.58273847	5.72763554
															14.85929402	0.0	9.13165848	4.56582924	5.72763554
67.60690436	0.0	54.11521285	27.05760642	13.49169151															
67.61352813	0.0	54.12183661	27.06091831	13.49169151															
67.42154783	0.0	53.92985632	26.96492816	13.49169151															
67.36161458	0.0	53.86992307	26.93496153	13.49169151															
					37.7417507	0.0	27.90101241	13.9505062	9.84073829										
					37.83167002	0.0	27.99093173	13.99546586	9.84073829										
					37.73895937	0.0	27.89822108	13.94911054	9.84073829										
					37.70098122	0.0	27.86024292	13.93012146	9.84073829										
										21.13985754	0.0	14.10080234	7.05040117	7.0390552					
										21.21486647	0.0	14.17581127	7.08790563	7.0390552					
										21.12513619	0.0	14.08608099	7.0430405	7.0390552					
										21.0864531	0.0	14.0473979	7.02369895	7.0390552					
															14.80610064	0.0	9.07622637	4.53811319	5.72987427
															14.7848008	0.0	9.05492653	4.52746327	5.72987427
															14.7523004	0.0	9.02242613	4.51121307	5.72987427
															14.75191652	0.0	9.02204225	4.51102113	5.72987427

File: ECR_data/CSV/Muster 6 Alu MAX3029 GDL45 oN.csv
Gesamtwiderstand @5bar [mOhm*cm2]	Bulkwiderstand @5bar [mOhm*cm2]	Durchgangswiderstand @5bar [mOhm*cm2]	Kontaktwiderstand @5bar [mOhm*cm2]	Korrekturwert GDL @5bar/cycle [mOhm*cm2]	Gesamtwiderstand @10bar [mOhm*cm2]	Bulkwiderstand @10bar [mOhm*cm2]	Durchgangswiderstand @10bar [mOhm*cm2]	Kontaktwiderstand @10bar [mOhm*cm2]	Korrekturwert GDL @10bar/cycle [mOhm*cm2]	Gesamtwiderstand @20bar [mOhm*cm2]	Bulkwiderstand @20bar [mOhm*cm2]	Durchgangswiderstand @20bar [mOhm*cm2]	Kontaktwiderstand @20bar [mOhm*cm2]	Korrekturwert GDL @20bar/cycle [mOhm*cm2]	Gesamtwiderstand @30bar [mOhm*cm2]	Bulkwiderstand @30bar [mOhm*cm2]	Durchgangswiderstand @30bar [mOhm*cm2]	Kontaktwiderstand @30bar [mOhm*cm2]	Korrekturwert GDL @30bar/cycle [mOhm*cm2]
58.74826521	0.0	45.18654531	22.59327265	13.5617199															
58.79647302	0.0	45.23475313	22.61737656	13.5617199															
58.67431127	0.0	45.11259138	22.55629569	13.5617199															
58.63011008	0.0	45.06839018	22.53419509	13.5617199															
					33.14682553	0.0	23.26680743	11.63340372	9.8800181										
					33.16923849	0.0	23.28922039	11.6446102	9.8800181										
					33.11396571	0.0	23.23394761	11.61697381	9.8800181										
					33.10043529	0.0	23.2204172	11.6102086	9.8800181										
										18.54823319	0.0	11.47977313	5.73988657	7.06846006					
										18.58130305	0.0	11.51284299	5.7564215	7.06846006					
										18.55633049	0.0	11.48787042	5.74393521	7.06846006					
										18.53578297	0.0	11.4673229	5.73366145	7.06846006					
															13.21065896	0.0	7.44961585	3.72480792	5.76104312
															13.23340701	0.0	7.47236389	3.73618195	5.76104312
															13.20948876	0.0	7.44844564	3.72422282	5.76104312
															13.22986767	0.0	7.46882455	3.73441228	5.76104312
59.27069358	0.0	45.70188362	22.85094181	13.56880995															
59.34467598	0.0	45.77586602	22.88793301	13.56880995															
59.19889453	0.0	45.63008458	22.81504229	13.56880995															
59.13591183	0.0	45.56710188	22.78355094	13.56880995															
					33.40667797	0.0	23.52037897	11.76018948	9.886299										
					33.43362548	0.0	23.54732647	11.77366324	9.886299										
					33.37497829	0.0	23.48867928	11.74433964	9.886299										
					33.32803134	0.0	23.44173234	11.72086617	9.886299										
										18.78729412	0.0	11.71508285	5.85754142	7.07221127					
										18.81831832	0.0	11.74610705	5.87305352	7.07221127					
										18.78560761	0.0	11.71339633	5.85669817	7.07221127					
										18.7896409	0.0	11.71742962	5.85871481	7.07221127					
															13.34195108	0.0	7.58755456	3.79377728	5.75439652
															13.35410596	0.0	7.59970944	3.79985472	5.75439652
															13.36908796	0.0	7.61469144	3.80734572	5.75439652
															13.36194122	0.0	7.6075447	3.80377235	5.75439652
59.71818447	0.0	46.15182855	23.07591428	13.56635592															
59.67885275	0.0	46.11249683	23.05624842	13.56635592															
59.5651521	0.0	45.99879618	22.99939809	13.56635592															
59.49741233	0.0	45.93105641	22.96552821	13.56635592															
					33.79015856	0.0	23.89398526	11.94699263	9.89617331										
					33.77655921	0.0	23.8803859	11.94019295	9.89617331										
					33.66827725	0.0	23.77210395	11.88605197	9.89617331										
					33.65574847	0.0	23.75957517	11.87978758	9.89617331										
										18.98915616	0.0	11.9208585	5.96042925	7.06829767					
										18.98718468	0.0	11.91888702	5.95944351	7.06829767					
										18.96745734	0.0	11.89915967	5.94957984	7.06829767					
										18.9359912	0.0	11.86769353	5.93384676	7.06829767					
															13.47488725	0.0	7.71836282	3.85918141	5.75652444
															13.46549545	0.0	7.70897101	3.8544855	5.75652444
															13.46958773	0.0	7.71306329	3.85653164	5.75652444
															13.46151423	0.0	7.7049898	3.8524949	5.75652444
63.88178531	0.0	50.3362398	25.1681199	13.54554551															
63.90982968	0.0	50.36428417	25.18214208	13.54554551															
63.80101751	0.0	50.255472	25.127736	13.54554551															
63.74379655	0.0	50.19825104	25.09912552	13.54554551															
					36.05659164	0.0	26.18128849	13.09064425	9.87530314										
					36.10292292	0.0	26.22761978	13.11380989	9.87530314										
					36.02432555	0.0	26.14902241	13.0745112	9.87530314										
					35.9753452	0.0	26.10004206	13.05002103	9.87530314										
										20.12701841	0.0	13.0644594	6.5322297	7.06255901					
										20.12108183	0.0	13.05852282	6.52926141	7.06255901					
										20.07680854	0.0	13.01424953	6.50712476	7.06255901					
										20.05153984	0.0	12.98898083	6.49449042	7.06255901					
															14.01427931	0.0	8.2659526	4.1329763	5.74832671
															14.0391509	0.0	8.29082419	4.1454121	5.74832671
															14.04633529	0.0	8.29800858	4.14900429	5.74832671
															14.02106668	0.0	8.27273997	4.13636999	5.74832671
60.66458043	0.0	47.12171381	23.5608569	13.54286662															
60.73611822	0.0	47.19325159	23.5966258	13.54286662															
60.60355187	0.0	47.06068524	23.53034262	13.54286662															
60.52091568	0.0	46.97804906	23.48902453	13.54286662															
					34.43403962	0.0	24.56180843	12.28090422	9.87223119										
					34.51935105	0.0	24.64711987	12.32355993	9.87223119										
					34.42486738	0.0	24.55263619	12.2763181	9.87223119										
					34.39803587	0.0	24.52580468	12.26290234	9.87223119										
										19.28893928	0.0	12.23904314	6.11952157	7.04989614					
										19.36761381	0.0	12.31771768	6.15885884	7.04989614					
										19.34137538	0.0	12.29147925	6.14573962	7.04989614					
										19.32717281	0.0	12.27727667	6.13863834	7.04989614					
															13.61055522	0.0	7.85932444	3.92966222	5.75123078
															13.65269825	0.0	7.90146747	3.95073373	5.75123078
															13.65235107	0.0	7.90112029	3.95056014	5.75123078
															13.6261918	0.0	7.87496101	3.93748051	5.75123078
