Repository: ZBT-Tools/ContactResistanceAnalysis

File: ECR_data/CSV/Muster 6 Alu MAX3030 GDL25 oN.csv
Gesamtwiderstand @5bar [mOhm*cm2]	Bulkwiderstand @5bar [mOhm*cm2]	Durchgangswiderstand @5bar [mOhm*cm2]	Kontaktwiderstand @5bar [mOhm*cm2]	Korrekturwert GDL @5bar/cycle [mOhm*cm2]	Gesamtwiderstand @10bar [mOhm*cm2]	Bulkwiderstand @10bar [mOhm*cm2]	Durchgangswiderstand @10bar [mOhm*cm2]	Kontaktwiderstand @10bar [mOhm*cm2]	Korrekturwert GDL @10bar/cycle [mOhm*cm2]	Gesamtwiderstand @20bar [mOhm*cm2]	Bulkwiderstand @20bar [mOhm*cm2]	Durchgangswiderstand @20bar [mOhm*cm2]	Kontaktwiderstand @20bar [mOhm*cm2]	Korrekturwert GDL @20bar/cycle [mOhm*cm2]	Gesamtwiderstand @30bar [mOhm*cm2]	Bulkwiderstand @30bar [mOhm*cm2]	Durchgangswiderstand @30bar [mOhm*cm2]	Kontaktwiderstand @30bar [mOhm*cm2]	Korrekturwert GDL @30bar/cycle [mOhm*cm2]
58.47418918	0.0	44.72961062	22.36480531	13.74457855															
58.4929539	0.0	44.74837535	22.37418768	13.74457855															
58.33504947	0.0	44.59047091	22.29523546	13.74457855															
58.29021906	0.0	44.54564051	22.27282025	13.74457855															
					32.74036965	0.0	22.72598754	11.36299377	10.01438211										
					32.68481011	0.0	22.670428	11.335214	10.01438211										
					32.62221701	0.0	22.60783491	11.30391745	10.01438211										
					32.58670308	0.0	22.57232097	11.28616049	10.01438211										
										18.65217417	0.0	11.49660472	5.74830236	7.15556945					
										18.62782958	0.0	11.47226013	5.73613007	7.15556945					
										18.57311044	0.0	11.41754099	5.7087705	7.15556945					
										18.5520591	0.0	11.39648966	5.69824483	7.15556945					
															13.19205952	0.0	7.36045246	3.68022623	5.83160706
															13.27555506	0.0	7.443948	3.721974	5.83160706
															13.26074223	0.0	7.42913517	3.71456758	5.83160706
															13.2429448	0.0	7.41133774	3.70566887	5.83160706
60.24170888	0.0	46.50823474	23.25411737	13.73347414															
60.21911712	0.0	46.48564298	23.24282149	13.73347414															
60.06821017	0.0	46.33473603	23.16736802	13.73347414															
59.97859435	0.0	46.24512021	23.1225601	13.73347414															
					33.6430071	0.0	23.64556825	11.82278413	9.99743885										
					33.6539452	0.0	23.65650634	11.82825317	9.99743885										
					33.56777472	0.0	23.57033587	11.78516793	9.99743885										
					33.5192469	0.0	23.52180805	11.76090402	9.99743885										
										18.90053481	0.0	11.7525436	5.8762718	7.14799122					
										18.97404925	0.0	11.82605803	5.91302902	7.14799122					
										18.90726711	0.0	11.7592759	5.87963795	7.14799122					
										18.8789562	0.0	11.73096499	5.86548249	7.14799122					
															13.42729262	0.0	7.6020251	3.80101255	5.82526752
															13.43101181	0.0	7.6057443	3.80287215	5.82526752
															13.43110264	0.0	7.60583512	3.80291756	5.82526752
															13.42198439	0.0	7.59671688	3.79835844	5.82526752
60.2160018	0.0	46.50273252	23.25136626	13.71326928															
60.16848213	0.0	46.45521285	23.22760643	13.71326928															
60.02388629	0.0	46.31061701	23.15530851	13.71326928															
59.92798677	0.0	46.21471749	23.10735874	13.71326928															
					33.69004542	0.0	23.69775202	11.84887601	9.9922934										
					33.72127157	0.0	23.72897817	11.86448908	9.9922934										
					33.64529306	0.0	23.65299966	11.82649983	9.9922934										
					33.60924522	0.0	23.61695182	11.80847591	9.9922934										
										18.88904302	0.0	11.74206059	5.8710303	7.14698242					
										18.98061697	0.0	11.83363454	5.91681727	7.14698242					
										18.92222262	0.0	11.77524019	5.8876201	7.14698242					
										18.92805865	0.0	11.78107623	5.89053812	7.14698242					
															13.44971989	0.0	7.62084484	3.81042242	5.82887505
															13.49587477	0.0	7.66699972	3.83349986	5.82887505
															13.48344967	0.0	7.65457462	3.82728731	5.82887505
															13.47478012	0.0	7.64590506	3.82295253	5.82887505
62.03439596	0.0	48.33657667	24.16828834	13.69781929															
62.03258819	0.0	48.3347689	24.16738445	13.69781929															
61.92932246	0.0	48.23150318	24.11575159	13.69781929															
61.82604397	0.0	48.12822469	24.06411234	13.69781929															
					34.65122129	0.0	24.66307321	12.33153661	9.98814808										
					34.67918629	0.0	24.69103821	12.3455191	9.98814808										
					34.61401491	0.0	24.62586683	12.31293342	9.98814808										
					34.57707754	0.0	24.58892946	12.29446473	9.98814808										
										19.40710384	0.0	12.25735314	6.12867657	7.1497507					
										19.48639354	0.0	12.33664284	6.16832142	7.1497507					
										19.37968052	0.0	12.22992982	6.11496491	7.1497507					
										19.36957174	0.0	12.21982103	6.10991052	7.1497507					
															13.71066837	0.0	7.88827045	3.94413523	5.82239791
															13.75177482	0.0	7.92937691	3.96468846	5.82239791
															13.74446501	0.0	7.9220671	3.96103355	5.82239791
															13.74204302	0.0	7.91964511	3.95982255	5.82239791
62.10004202	0.0	48.38375586	24.19187793	13.71628615															
62.17846547	0.0	48.46217931	24.23108966	13.71628615															
62.02827538	0.0	48.31198923	24.15599462	13.71628615															
61.92739615	0.0	48.21110999	24.105555	13.71628615															
					34.77594548	0.0	24.78741073	12.39370537	9.98853474										
					34.81958839	0.0	24.83105365	12.41552682	9.98853474										
					34.75592332	0.0	24.76738857	12.38369429	9.98853474										
					34.71385315	0.0	24.72531841	12.3626592	9.98853474										
										19.49517717	0.0	12.34860326	6.17430163	7.14657391					
										19.46094104	0.0	12.31436713	6.15718357	7.14657391					
										19.41178142	0.0	12.26520751	6.13260376	7.14657391					
										19.39938987	0.0	12.25281596	6.12640798	7.14657391					
															13.70027261	0.0	7.877126	3.938563	5.82314661
															13.7723005	0.0	7.94915389	3.97457695	5.82314661
															13.74957015	0.0	7.92642354	3.96321177	5.82314661
															13.74286306	0.0	7.91971645	3.95985822	5.82314661

File: ECR_data/CSV/Muster 6 Alu MAX3031 GDL35 oN.csv
Gesamtwiderstand @5bar [mOhm*cm2]	Bulkwiderstand @5bar [mOhm*cm2]	Durchgangswiderstand @5bar [mOhm*cm2]	Kontaktwiderstand @5bar [mOhm*cm2]	Korrekturwert GDL @5bar/cycle [mOhm*cm2]	Gesamtwiderstand @10bar [mOhm*cm2]	Bulkwiderstand @10bar [mOhm*cm2]	Durchgangswiderstand @10bar [mOhm*cm2]	Kontaktwiderstand @10bar [mOhm*cm2]	Korrekturwert GDL @10bar/cycle [mOhm*cm2]	Gesamtwiderstand @20bar [mOhm*cm2]	Bulkwiderstand @20bar [mOhm*cm2]	Durchgangswiderstand @20bar [mOhm*cm2]	Kontaktwiderstand @20bar [mOhm*cm2]	Korrekturwert GDL @20bar/cycle [mOhm*cm2]	Gesamtwiderstand @30bar [mOhm*cm2]	Bulkwiderstand @30bar [mOhm*cm2]	Durchgangswiderstand @30bar [mOhm*cm2]	Kontaktwiderstand @30bar [mOhm*cm2]	Korrekturwert GDL @30bar/cycle [mOhm*cm2]
56.98739488	0.0	43.35336338	21.67668169	13.6340315															
57.06264955	0.0	43.42861805	21.71430902	13.6340315															
56.91288129	0.0	43.27884978	21.63942489	13.6340315															
56.82082219	0.0	43.18679068	21.59339534	13.6340315															
					31.84812795	0.0	21.91511334	10.95755667	9.93301461										
					31.87879204	0.0	21.94577743	10.97288872	9.93301461										
					31.83498222	0.0	21.90196761	10.95098381	9.93301461										
					31.82203799	0.0	21.88902338	10.94451169	9.93301461										
										17.99789736	0.0	10.88481308	5.44240654	7.11308428					
										18.04377628	0.0	10.93069199	5.465346	7.11308428					
										18.03704063	0.0	10.92395634	5.46197817	7.11308428					
										17.9998932	0.0	10.88680891	5.44340446	7.11308428					
															12.90774525	0.0	7.11845806	3.55922903	5.78928719
															12.92742032	0.0	7.13813313	3.56906657	5.78928719
															12.91017105	0.0	7.12088386	3.56044193	5.78928719
															12.90387589	0.0	7.1145887	3.55729435	5.78928719
58.3614965	0.0	44.7416502	22.3708251	13.6198463															
58.33886386	0.0	44.71901757	22.35950878	13.6198463															
58.16815247	0.0	44.54830617	22.27415309	13.6198463															
58.11815288	0.0	44.49830658	22.24915329	13.6198463															
					32.87603762	0.0	22.9435402	11.4717701	9.93249742										
					32.90348894	0.0	22.97099152	11.48549576	9.93249742										
					32.83252428	0.0	22.90002687	11.45001343	9.93249742										
					32.80992284	0.0	22.87742542	11.43871271	9.93249742										
										18.39341777	0.0	11.29538451	5.64769226	7.09803325					
										18.42310871	0.0	11.32507546	5.66253773	7.09803325					
										18.40493993	0.0	11.30690667	5.65345334	7.09803325					
										18.38317275	0.0	11.2851395	5.64256975	7.09803325					
															13.0662393	0.0	7.27414478	3.63707239	5.79209452
															13.13323789	0.0	7.34114337	3.67057169	5.79209452
															13.10588549	0.0	7.31379097	3.65689549	5.79209452
															13.12162321	0.0	7.32952869	3.66476435	5.79209452
59.84838055	0.0	46.24950325	23.12475163	13.5988773															
59.84963418	0.0	46.25075688	23.12537844	13.5988773															
59.70943035	0.0	46.11055305	23.05527653	13.5988773															
59.67621694	0.0	46.07733964	23.03866982	13.5988773															
					33.63643918	0.0	23.71432523	11.85716261	9.92211395										
					33.68514705	0.0	23.7630331	11.88151655	9.92211395										
					33.64018793	0.0	23.71807398	11.85903699	9.92211395										
					33.59406316	0.0	23.67194921	11.8359746	9.92211395										
										18.81956913	0.0	11.72086921	5.86043461	7.09869991					
										18.82516021	0.0	11.7264603	5.86323015	7.09869991					
										18.81150704	0.0	11.71280712	5.85640356	7.09869991					
										18.78868384	0.0	11.68998393	5.84499196	7.09869991					
															13.24840586	0.0	7.46174015	3.73087007	5.78666571
															13.34780826	0.0	7.56114255	3.78057127	5.78666571
															13.32367051	0.0	7.5370048	3.7685024	5.78666571
															13.31306914	0.0	7.52640343	3.76320172	5.78666571
61.31502941	0.0	47.71247677	23.85623839	13.60255264															
61.36122703	0.0	47.75867439	23.87933719	13.60255264															
61.22298159	0.0	47.62042895	23.81021448	13.60255264															
61.15241531	0.0	47.54986267	23.77493134	13.60255264															
					34.43184754	0.0	24.51646087	12.25823043	9.91538667										
					34.39099184	0.0	24.47560517	12.23780258	9.91538667										
					34.35500951	0.0	24.43962283	12.21981142	9.91538667										
					34.31952634	0.0	24.40413966	12.20206983	9.91538667										
										19.12318007	0.0	12.03137587	6.01568794	7.0918042					
										19.17055736	0.0	12.07875316	6.03937658	7.0918042					
										19.12669386	0.0	12.03488966	6.01744483	7.0918042					
										19.12035648	0.0	12.02855228	6.01427614	7.0918042					
															13.53998529	0.0	7.75696516	3.87848258	5.78302013
															13.5424013	0.0	7.75938117	3.87969058	5.78302013
															13.54947869	0.0	7.76645855	3.88322928	5.78302013
															13.53318529	0.0	7.75016516	3.87508258	5.78302013
61.33143677	0.0	47.72546377	23.86273188	13.60597301															
61.26215045	0.0	47.65617744	23.82808872	13.60597301															
61.1170057	0.0	47.51103269	23.75551635	13.60597301															
61.06875588	0.0	47.46278287	23.73139144	13.60597301															
					34.30657533	0.0	24.37786313	12.18893156	9.9287122										
					34.33242242	0.0	24.40371022	12.20185511	9.9287122										
					34.2654509	0.0	24.3367387	12.16836935	9.9287122										
					34.22514965	0.0	24.29643745	12.14821872	9.9287122										
										19.18171849	0.0	12.08742559	6.04371279	7.0942929					
										19.2195473	0.0	12.1252544	6.0626272	7.0942929					
										19.20877195	0.0	12.11447905	6.05723952	7.0942929					
										19.19231131	0.0	12.09801841	6.0490092	7.0942929					
															13.59031172	0.0	7.80931895	3.90465948	5.78099277
															13.54294965	0.0	7.76195688	3.88097844	5.78099277
															13.57738529	0.0	7.79639252	3.89819626	5.78099277
															13.52894395	0.0	7.74795118	3.87397559	5.78099277

File: ECR_data/CSV/Muster 6 Alu MAX3032 GDL30 oN.csv
Gesamtwiderstand @5bar [mOhm*cm2]	Bulkwiderstand @5bar [mOhm*cm2]	Durchgangswiderstand @5bar [mOhm*cm2]	Kontaktwiderstand @5bar [mOhm*cm2]	Korrekturwert GDL @5bar/cycle [mOhm*cm2]	Gesamtwiderstand @10bar [mOhm*cm2]	Bulkwiderstand @10bar [mOhm*cm2]	Durchgangswiderstand @10bar [mOhm*cm2]	Kontaktwiderstand @10bar [mOhm*cm2]	Korrekturwert GDL @10bar/cycle [mOhm*cm2]	Gesamtwiderstand @20bar [mOhm*cm2]	Bulkwiderstand @20bar [mOhm*cm2]	Durchgangswiderstand @20bar [mOhm*cm2]	Kontaktwiderstand @20bar [mOhm*cm2]	Korrekturwert GDL @20bar/cycle [mOhm*cm2]	Gesamtwiderstand @30bar [mOhm*cm2]	Bulkwiderstand @30bar [mOhm*cm2]	Durchgangswiderstand @30bar [mOhm*cm2]	Kontaktwiderstand @30bar [mOhm*cm2]	Korrekturwert GDL @30bar/cycle [mOhm*cm2]
56.19243647	0.0	42.48151281	21.24075641	13.71092366															
56.25307137	0.0	42.54214771	21.27107385	13.71092366															
56.14315457	0.0	42.43223091	21.21611545	13.71092366															
56.07237934	0.0	42.36145568	21.18072784	13.71092366															
					31.9192459	0.0	21.92686898	10.96343449	9.99237692										
					31.91081226	0.0	21.91843534	10.95921767	9.99237692										
					31.85231034	0.0	21.85993342	10.92996671	9.99237692										
					31.81227446	0.0	21.81989754	10.90994877	9.99237692										
										18.02196869	0.0	10.88138897	5.44069449	7.14057971					
										18.04377628	0.0	10.90319656	5.45159828	7.14057971					
										17.98122742	0.0	10.8406477	5.42032385	7.14057971					
										17.97814462	0.0	10.83756491	5.41878245	7.14057971					
															12.85015366	0.0	7.02421433	3.51210717	5.82593933
															12.88773569	0.0	7.06179636	3.53089818	5.82593933
															12.88591334	0.0	7.05997401	3.52998701	5.82593933
															12.87405983	0.0	7.0481205	3.52406025	5.82593933
57.34945448	0.0	43.65652219	21.8282611	13.69293229															
57.36781371	0.0	43.67488142	21.83744071	13.69293229															
57.23226241	0.0	43.53933012	21.76966506	13.69293229															
57.17302411	0.0	43.48009182	21.74004591	13.69293229															
					32.35360094	0.0	22.3817001	11.19085005	9.97190084										
					32.39551897	0.0	22.42361813	11.21180906	9.97190084										
					32.3037495	0.0	22.33184866	11.16592433	9.97190084										
					32.2625422	0.0	22.29064136	11.14532068	9.97190084										
										18.26485744	0.0	11.13364527	5.56682263	7.13121218					
										18.30159139	0.0	11.17037922	5.58518961	7.13121218					
										18.24753062	0.0	11.11631844	5.55815922	7.13121218					
										18.24034615	0.0	11.10913397	5.55456699	7.13121218					
															12.98856172	0.0	7.174345	3.5871725	5.81421672
															13.08342543	0.0	7.26920871	3.63460435	5.81421672
															13.04131548	0.0	7.22709876	3.61354938	5.81421672
															13.01739987	0.0	7.20318315	3.60159158	5.81421672
59.297505	0.0	45.64131117	22.82065559	13.65619383															
59.30635806	0.0	45.65016423	22.82508211	13.65619383															
59.144903	0.0	45.48870917	22.74435459	13.65619383															
59.08831243	0.0	45.4321186	22.7160593	13.65619383															
					33.20153611	0.0	23.24467458	11.62233729	9.95686154										
					33.29240085	0.0	23.33553931	11.66776966	9.95686154										
					33.221946	0.0	23.26508446	11.63254223	9.95686154										
					33.20342961	0.0	23.24656808	11.62328404	9.95686154										
										18.6095034	0.0	11.48090261	5.7404513	7.1286008					
										18.65793473	0.0	11.52933394	5.76466697	7.1286008					
										18.61706888	0.0	11.48846808	5.74423404	7.1286008					
										18.59268302	0.0	11.46408222	5.73204111	7.1286008					
															13.14282913	0.0	7.33947315	3.66973658	5.80335598
															13.22656512	0.0	7.42320914	3.71160457	5.80335598
															13.21933636	0.0	7.41598038	3.70799019	5.80335598
															13.2159999	0.0	7.41264392	3.70632196	5.80335598
60.51578491	0.0	46.87634899	23.4381745	13.63943592															
60.48021817	0.0	46.84078225	23.42039112	13.63943592															
60.35056521	0.0	46.71112929	23.35556464	13.63943592															
60.27047699	0.0	46.63104107	23.31552053	13.63943592															
					33.71795288	0.0	23.76979561	11.8848978	9.94815727										
					33.77956682	0.0	23.83140955	11.91570477	9.94815727										
					33.70329616	0.0	23.75513889	11.87756945	9.94815727										
					33.66600825	0.0	23.71785098	11.85892549	9.94815727										
										18.9235101	0.0	11.80062648	5.90031324	7.12288363					
										18.90452948	0.0	11.78164585	5.89082293	7.12288363					
										18.86002522	0.0	11.73714159	5.86857079	7.12288363					
										18.83669222	0.0	11.71380859	5.8569043	7.12288363					
															13.38352581	0.0	7.57561265	3.78780632	5.80791316
															13.37901011	0.0	7.57109695	3.78554847	5.80791316
															13.38878592	0.0	7.58087276	3.79043638	5.80791316
															13.36358129	0.0	7.55566813	3.77783406	5.80791316
62.79096969	0.0	49.1484765	24.57423825	13.64249319															
62.79262392	0.0	49.15013074	24.57506537	13.64249319															
62.68710103	0.0	49.04460785	24.52230392	13.64249319															
62.57831711	0.0	48.93582392	24.46791196	13.64249319															
					35.06423679	0.0	25.112721	12.5563605	9.95151579										
					35.05660365	0.0	25.10508786	12.55254393	9.95151579										
					35.01657045	0.0	25.06505466	12.53252733	9.95151579										
					34.96552294	0.0	25.01400715	12.50700357	9.95151579										
										19.50447689	0.0	12.38379618	6.19189809	7.12068071					
										19.48502683	0.0	12.36434611	6.18217306	7.12068071					
										19.49878746	0.0	12.37810675	6.18905337	7.12068071					
										19.45820403	0.0	12.33752331	6.16876166	7.12068071					
															13.70847629	0.0	7.91326751	3.95663375	5.79520878
															13.70086982	0.0	7.90566104	3.95283052	5.79520878
															13.69340704	0.0	7.89819826	3.94909913	5.79520878
															13.67816748	0.0	7.8829587	3.94147935	5.79520878

File: ECR_data/CSV/Muster 6 Alu MAX3034 GDL40 oN.csv
Gesamtwiderstand @5bar [mOhm*cm2]	Bulkwiderstand @5bar [mOhm*cm2]	Durchgangswiderstand @5bar [mOhm*cm2]	Kontaktwiderstand @5bar [mOhm*cm2]	Korrekturwert GDL @5bar/cycle [mOhm*cm2]	Gesamtwiderstand @10bar [mOhm*cm2]	Bulkwiderstand @10bar [mOhm*cm2]	Durchgangswiderstand @10bar [mOhm*cm2]	Kontaktwiderstand @10bar [mOhm*cm2]	Korrekturwert GDL @10bar/cycle [mOhm*cm2]	Gesamtwiderstand @20bar [mOhm*cm2]	Bulkwiderstand @20bar [mOhm*cm2]	Durchgangswiderstand @20bar [mOhm*cm2]	Kontaktwiderstand @20bar [mOhm*cm2]	Korrekturwert GDL @20bar/cycle [mOhm*cm2]	Gesamtwiderstand @30bar [mOhm*cm2]	Bulkwiderstand @30bar [mOhm*cm2]	Durchgangswiderstand @30bar [mOhm*cm2]	Kontaktwiderstand @30bar [mOhm*cm2]	Korrekturwert GDL @30bar/cycle [mOhm*cm2]
59.94904172	0.0	46.35523836	23.17761918	13.59380336															
59.9191498	0.0	46.32534644	23.16267322	13.59380336															
59.80227241	0.0	46.20846905	23.10423453	13.59380336															
59.74785103	0.0	46.15404767	23.07702383	13.59380336															
					33.38698249	0.0	23.46230323	11.73115161	9.92467926										
					33.35370786	0.0	23.42902859	11.7145143	9.92467926										
					33.25496051	0.0	23.33028124	11.66514062	9.92467926										
					33.23693894	0.0	23.31225968	11.65612984	9.92467926										
										18.66694578	0.0	11.58823879	5.7941194	7.07870699					
										18.62509199	0.0	11.54638501	5.7731925	7.07870699					
										18.59043856	0.0	11.51173157	5.75586579	7.07870699					
										18.57708989	0.0	11.49838291	5.74919145	7.07870699					
															13.20573509	0.0	7.42217881	3.71108941	5.78355628
															13.2136997	0.0	7.43014342	3.71507171	5.78355628
															13.22444426	0.0	7.44088798	3.72044399	5.78355628
															13.19206318	0.0	7.4085069	3.70425345	5.78355628
60.46326641	0.0	46.90129279	23.45064639	13.56197362															
60.43560671	0.0	46.87363309	23.43681654	13.56197362															
60.3454573	0.0	46.78348369	23.39174184	13.56197362															
60.27731546	0.0	46.71534184	23.35767092	13.56197362															
					33.99913655	0.0	24.10139104	12.05069552	9.89774552										
					34.01630791	0.0	24.11856239	12.0592812	9.89774552										
					33.96175617	0.0	24.06401065	12.03200533	9.89774552										
					33.91247964	0.0	24.01473412	12.00736706	9.89774552										
										19.00502381	0.0	11.91423121	5.9571156	7.0907926					
										19.05068093	0.0	11.95988833	5.97994416	7.0907926					
										19.00667332	0.0	11.91588071	5.95794036	7.0907926					
										18.95308737	0.0	11.86229477	5.93114738	7.0907926					
															13.36219458	0.0	7.58538781	3.7926939	5.77680677
															13.43237853	0.0	7.65557176	3.82778588	5.77680677
															13.42946091	0.0	7.65265414	3.82632707	5.77680677
															13.43470635	0.0	7.65789958	3.82894979	5.77680677
61.25321118	0.0	47.68256472	23.84128236	13.57064647															
61.24326567	0.0	47.6726192	23.8363096	13.57064647															
61.10660994	0.0	47.53596347	23.76798174	13.57064647															
61.01399755	0.0	47.44335108	23.72167554	13.57064647															
					34.1167448	0.0	24.21795274	12.10897637	9.89879205										
					34.10909094	0.0	24.21029889	12.10514944	9.89879205										
					34.03781828	0.0	24.13902622	12.06951311	9.89879205										
					34.04754922	0.0	24.14875717	12.07437859	9.89879205										
										18.96508483	0.0	11.89248831	5.94624415	7.07259653					
										18.99347823	0.0	11.9208817	5.96044085	7.07259653					
										18.96837095	0.0	11.89577442	5.94788721	7.07259653					
										18.94474585	0.0	11.87214932	5.93607466	7.07259653					
															13.45081593	0.0	7.67864885	3.83932443	5.77216708
															13.48958123	0.0	7.71741416	3.85870708	5.77216708
															13.4901993	0.0	7.71803222	3.85901611	5.77216708
															13.45576983	0.0	7.68360276	3.84180138	5.77216708
60.3932445	0.0	46.80920821	23.4046041	13.58403629															
60.34720215	0.0	46.76316586	23.38158293	13.58403629															
60.24057775	0.0	46.65654146	23.32827073	13.58403629															
60.15148057	0.0	46.56744427	23.28372214	13.58403629															
					33.94169418	0.0	24.04152135	12.02076067	9.90017283										
					33.94788899	0.0	24.04771616	12.02385808	9.90017283										
					33.87931264	0.0	23.97913981	11.9895699	9.90017283										
					33.85134032	0.0	23.95116749	11.97558374	9.90017283										
										18.99243597	0.0	11.90947247	5.95473623	7.08296351					
										19.03069945	0.0	11.94773594	5.97386797	7.08296351					
										18.95651341	0.0	11.8735499	5.93677495	7.08296351					
										18.9462489	0.0	11.86328539	5.9316427	7.08296351					
															13.43002441	0.0	7.66604221	3.8330211	5.7639822
															13.40337007	0.0	7.63938787	3.81969393	5.7639822
															13.40866661	0.0	7.64468441	3.8223422	5.7639822
															13.40434015	0.0	7.64035794	3.82017897	5.7639822
62.43866807	0.0	48.8472812	24.4236406	13.59138687															
62.47405015	0.0	48.88266328	24.44133164	13.59138687															
62.31519016	0.0	48.72380329	24.36190165	13.59138687															
62.25415623	0.0	48.66276936	24.33138468	13.59138687															
					34.83338786	0.0	24.93348757	12.46674379	9.89990028										
					34.8808954	0.0	24.98099511	12.49049756	9.89990028										
					34.81046024	0.0	24.91055996	12.45527998	9.89990028										
					34.76664887	0.0	24.86674859	12.4333743	9.89990028										
										19.35240156	0.0	12.27479833	6.13739917	7.07760323					
										19.37801166	0.0	12.30040843	6.15020422	7.07760323					
										19.32897245	0.0	12.25136922	6.12568461	7.07760323					
										19.32402554	0.0	12.24642231	6.12321115	7.07760323					
															13.59413956	0.0	7.83038792	3.91519396	5.76375163
															13.69676136	0.0	7.93300973	3.96650486	5.76375163
															13.66712662	0.0	7.90337499	3.95168749	5.76375163
															13.64287899	0.0	7.87912736	3.93956368	5.76375163

File: ECR_data/CSV/Muster 6 Alu1 MAX3033 GDL60 oN.csv
Gesamtwiderstand @5bar [mOhm*cm2]	Bulkwiderstand @5bar [mOhm*cm2]	Durchgangswiderstand @5bar [mOhm*cm2]	Kontaktwiderstand @5bar [mOhm*cm2]	Korrekturwert GDL @5bar/cycle [mOhm*cm2]	Gesamtwiderstand @10bar [mOhm*cm2]	Bulkwiderstand @10bar [mOhm*cm2]	Durchgangswiderstand @10bar [mOhm*cm2]	Kontaktwiderstand @10bar [mOhm*cm2]	Korrekturwert GDL @10bar/cycle [mOhm*cm2]	Gesamtwiderstand @20bar [mOhm*cm2]	Bulkwiderstand @20bar [mOhm*cm2]	Durchgangswiderstand @20bar [mOhm*cm2]	Kontaktwiderstand @20bar [mOhm*cm2]	Korrekturwert GDL @20bar/cycle [mOhm*cm2]	Gesamtwiderstand @30bar [mOhm*cm2]	Bulkwiderstand @30bar [mOhm*cm2]	Durchgangswiderstand @30bar [mOhm*cm2]	Kontaktwiderstand @30bar [mOhm*cm2]	Korrekturwert GDL @30bar/cycle [mOhm*cm2]
57.41206152	0.0	43.92529317	21.96264659	13.48676835															
57.38435556	0.0	43.89758721	21.9487936	13.48676835															
57.27083055	0.0	43.7840622	21.8920311	13.48676835															
57.20440758	0.0	43.71763923	21.85881961	13.48676835															
					32.33197079	0.0	22.50701084	11.25350542	9.82495995										
					32.32283789	0.0	22.49787794	11.24893897	9.82495995										
					32.27008716	0.0	22.44512721	11.22256361	9.82495995										
					32.20392526	0.0	22.37896532	11.18948266	9.82495995										
										18.17648519	0.0	11.1346413	5.56732065	7.0418439					
										18.17827948	0.0	11.13643558	5.56821779	7.0418439					
										18.13695444	0.0	11.09511054	5.54755527	7.0418439					
										18.11074325	0.0	11.06889935	5.53444968	7.0418439					
															12.92643627	0.0	7.20146409	3.60073205	5.72497218
															12.95381997	0.0	7.22884779	3.61442389	5.72497218
															12.93858354	0.0	7.21361136	3.60680568	5.72497218
															12.91063962	0.0	7.18566744	3.59283372	5.72497218
59.64567157	0.0	46.15933741	23.07966871	13.48633415															
59.64421542	0.0	46.15788126	23.07894063	13.48633415															
59.52377413	0.0	46.03743998	23.01871999	13.48633415															
59.43816522	0.0	45.95183106	22.97591553	13.48633415															
					33.25867127	0.0	23.43586016	11.71793008	9.82281111										
					33.30456421	0.0	23.4817531	11.74087655	9.82281111										
					33.19247795	0.0	23.36966684	11.68483342	9.82281111										
					33.14672679	0.0	23.32391568	11.66195784	9.82281111										
										18.63326751	0.0	11.60276923	5.80138461	7.03049828					
										18.58635035	0.0	11.55585207	5.77792604	7.03049828					
										18.59216334	0.0	11.56166506	5.78083253	7.03049828					
										18.53584525	0.0	11.50534697	5.75267348	7.03049828					
															13.16987305	0.0	7.44039105	3.72019552	5.729482
															13.21382432	0.0	7.48434232	3.74217116	5.729482
															13.18166244	0.0	7.45218044	3.72609022	5.729482
															13.14890443	0.0	7.41942242	3.70971121	5.729482
60.55486865	0.0	47.06708176	23.53354088	13.48778689															
60.49676001	0.0	47.00897312	23.50448656	13.48778689															
60.37308152	0.0	46.88529463	23.44264732	13.48778689															
60.28749842	0.0	46.79971153	23.39985577	13.48778689															
					33.81447069	0.0	23.9892207	11.99461035	9.82524999										
					33.82594379	0.0	24.0006938	12.0003469	9.82524999										
					33.74733766	0.0	23.92208767	11.96104383	9.82524999										
					33.70368212	0.0	23.87843212	11.93921606	9.82524999										
										18.92758703	0.0	11.90493425	5.95246712	7.02265279					
										18.91532613	0.0	11.89267334	5.94633667	7.02265279					
										18.90646362	0.0	11.88381083	5.94190542	7.02265279					
										18.84535978	0.0	11.822707	5.9113535	7.02265279					
															13.40565416	0.0	7.6757084	3.8378542	5.72994576
															13.39035511	0.0	7.66040935	3.83020467	5.72994576
															13.34195357	0.0	7.61200781	3.80600391	5.72994576
															13.30523839	0.0	7.57529264	3.78764632	5.72994576
60.2977563	0.0	46.82241449	23.41120724	13.47534182															
60.25372122	0.0	46.7783794	23.3891897	13.47534182															
60.10419236	0.0	46.62885054	23.31442527	13.47534182															
59.98193884	0.0	46.50659703	23.25329851	13.47534182															
					33.73734114	0.0	23.91085638	11.95542819	9.82648476										
					33.69539535	0.0	23.86891059	11.93445529	9.82648476										
					33.60652558	0.0	23.78004083	11.89002041	9.82648476										
					33.55733182	0.0	23.73084706	11.86542353	9.82648476										
										18.86302871	0.0	11.84364292	5.92182146	7.0193858					
										18.87564149	0.0	11.8562557	5.92812785	7.0193858					
										18.78380868	0.0	11.76442288	5.88221144	7.0193858					
										18.74491441	0.0	11.72552862	5.86276431	7.0193858					
															13.34220018	0.0	7.61338701	3.80669351	5.72881317
															13.32493964	0.0	7.59612647	3.79806324	5.72881317
															13.33720794	0.0	7.60839478	3.80419739	5.72881317
															13.28206669	0.0	7.55325353	3.77662676	5.72881317
61.70367467	0.0	48.20124227	24.10062114	13.5024324															
61.6260045	0.0	48.12357211	24.06178605	13.5024324															
61.49118953	0.0	47.98875713	23.99437857	13.5024324															
61.39744592	0.0	47.89501353	23.94750676	13.5024324															
					34.47531543	0.0	24.63389217	12.31694609	9.84142326										
					34.44968173	0.0	24.60825848	12.30412924	9.84142326										
					34.35253722	0.0	24.51111397	12.25555698	9.84142326										
					34.30864582	0.0	24.46722257	12.23361128	9.84142326										
										19.23721789	0.0	12.20335159	6.10167579	7.0338663					
										19.22459459	0.0	12.1907283	6.09536415	7.0338663					
										19.16927358	0.0	12.13540728	6.06770364	7.0338663					
										19.12193154	0.0	12.08806524	6.04403262	7.0338663					
															13.54187015	0.0	7.81953751	3.90976875	5.72233264
															13.54964199	0.0	7.82730935	3.91365468	5.72233264
															13.50633142	0.0	7.78399878	3.89199939	5.72233264
															13.48295536	0.0	7.76062271	3.88031136	5.72233264

File: ECR_data/CSV/Muster 6 Alu2 MAX3033 GDL55 oN.csv
Gesamtwiderstand @5bar [mOhm*cm2]	Bulkwiderstand @5bar [mOhm*cm2]	Durchgangswiderstand @5bar [mOhm*cm2]	Kontaktwiderstand @5bar [mOhm*cm2]	Korrekturwert GDL @5bar/cycle [mOhm*cm2]	Gesamtwiderstand @10bar [mOhm*cm2]	Bulkwiderstand @10bar [mOhm*cm2]	Durchgangswiderstand @10bar [mOhm*cm2]	Kontaktwiderstand @10bar [mOhm*cm2]	Korrekturwert GDL @10bar/cycle [mOhm*cm2]	Gesamtwiderstand @20bar [mOhm*cm2]	Bulkwiderstand @20bar [mOhm*cm2]	Durchgangswiderstand @20bar [mOhm*cm2]	Kontaktwiderstand @20bar [mOhm*cm2]	Korrekturwert GDL @20bar/cycle [mOhm*cm2]	Gesamtwiderstand @30bar [mOhm*cm2]	Bulkwiderstand @30bar [mOhm*cm2]	Durchgangswiderstand @30bar [mOhm*cm2]	Kontaktwiderstand @30bar [mOhm*cm2]	Korrekturwert GDL @30bar/cycle [mOhm*cm2]
63.78301731	0.0	50.29624896	25.14812448	13.48676835															
63.75832768	0.0	50.27155933	25.13577966	13.48676835															
63.60118906	0.0	50.11442071	25.05721035	13.48676835															
63.5766499	0.0	50.08988155	25.04494077	13.48676835															
					35.53768387	0.0	25.71272393	12.85636196	9.82495995										
					35.496001	0.0	25.67104105	12.83552053	9.82495995										
					35.40078459	0.0	25.57582464	12.78791232	9.82495995										
					35.35375658	0.0	25.52879663	12.76439832	9.82495995										
										19.70822379	0.0	12.66637989	6.33318995	7.0418439					
										19.67043504	0.0	12.62859114	6.31429557	7.0418439					
										19.599553	0.0	12.55770911	6.27885455	7.0418439					
										19.58396211	0.0	12.54211821	6.27105911	7.0418439					
															13.85204902	0.0	8.12707684	4.06353842	5.72497218
															13.84796426	0.0	8.12299208	4.06149604	5.72497218
															13.82917872	0.0	8.10420654	4.05210327	5.72497218
															13.80098286	0.0	8.07601068	4.03800534	5.72497218
65.88751901	0.0	52.40118485	26.20059243	13.48633415															
65.78910671	0.0	52.30277255	26.15138628	13.48633415															
65.65774246	0.0	52.17140831	26.08570415	13.48633415															
65.56638589	0.0	52.08005173	26.04002587	13.48633415															
					36.90914346	0.0	27.08633235	13.54316617	9.82281111										
					36.82312032	0.0	27.00030921	13.50015461	9.82281111										
					36.74926328	0.0	26.92645217	13.46322608	9.82281111										
					36.67720798	0.0	26.85439687	13.42719843	9.82281111										
										20.21588886	0.0	13.18539058	6.59269529	7.03049828					
										20.22520571	0.0	13.19470743	6.59735371	7.03049828					
										20.17356251	0.0	13.14306423	6.57153211	7.03049828					
										20.13886423	0.0	13.10836595	6.55418298	7.03049828					
															14.15018808	0.0	8.42070607	4.21035304	5.729482
															14.16188539	0.0	8.43240338	4.21620169	5.729482
															14.09839993	0.0	8.36891793	4.18445897	5.729482
															14.0746077	0.0	8.3451257	4.17256285	5.729482
65.0182609	0.0	51.53047401	25.76523701	13.48778689															
65.00005836	0.0	51.51227147	25.75613573	13.48778689															
64.83876945	0.0	51.35098256	25.67549128	13.48778689															
64.76214372	0.0	51.27435683	25.63717841	13.48778689															
					36.66406263	0.0	26.83881263	13.41940632	9.82524999										
					36.58556086	0.0	26.76031087	13.38015543	9.82524999										
					36.54169129	0.0	26.7164413	13.35822065	9.82524999										
					36.48558344	0.0	26.66033345	13.33016673	9.82524999										
										20.24871188	0.0	13.2260591	6.61302955	7.02265279					
										20.20358333	0.0	13.18093055	6.59046527	7.02265279					
										20.15185737	0.0	13.12920458	6.56460229	7.02265279					
										20.11342446	0.0	13.09077168	6.54538584	7.02265279					
															14.19231082	0.0	8.46236507	4.23118253	5.72994576
															14.13396947	0.0	8.40402371	4.20201186	5.72994576
															14.13031811	0.0	8.40037235	4.20018618	5.72994576
															14.09142984	0.0	8.36148408	4.18074204	5.72994576
65.01771289	0.0	51.54237107	25.77118553	13.47534182															
64.98008103	0.0	51.50473921	25.75236961	13.47534182															
64.85664573	0.0	51.38130391	25.69065196	13.47534182															
64.77242149	0.0	51.29707967	25.64853983	13.47534182															
					36.72751661	0.0	26.90103185	13.45051592	9.82648476										
					36.71720185	0.0	26.89071709	13.44535855	9.82648476										
					36.61136921	0.0	26.78488446	13.39244223	9.82648476										
					36.57517279	0.0	26.74868803	13.37434401	9.82648476										
										20.36413635	0.0	13.34475056	6.67237528	7.0193858					
										20.2881536	0.0	13.26876781	6.6343839	7.0193858					
										20.22809943	0.0	13.20871364	6.60435682	7.0193858					
										20.20944122	0.0	13.19005543	6.59502771	7.0193858					
															14.24482933	0.0	8.51601617	4.25800808	5.72881317
															14.18213689	0.0	8.45332372	4.22666186	5.72881317
															14.17354843	0.0	8.44473527	4.22236763	5.72881317
															14.13848117	0.0	8.409668	4.204834	5.72881317
67.96138976	0.0	54.45895736	27.22947868	13.5024324															
67.87270996	0.0	54.37027756	27.18513878	13.5024324															
67.69168266	0.0	54.18925026	27.09462513	13.5024324															
67.6069919	0.0	54.1045595	27.05227975	13.5024324															
					37.78551751	0.0	27.94409425	13.97204713	9.84142326										
					37.79718223	0.0	27.95575898	13.97787949	9.84142326										
					37.72108586	0.0	27.8796626	13.9398313	9.84142326										
					37.65502396	0.0	27.81360071	13.90680035	9.84142326										
										20.80232753	0.0	13.76846123	6.88423062	7.0338663					
										20.75534224	0.0	13.72147594	6.86073797	7.0338663					
										20.6922463	0.0	13.65838	6.82919	7.0338663					
										20.62100123	0.0	13.58713493	6.79356746	7.0338663					
															14.50468177	0.0	8.78234913	4.39117457	5.72233264
															14.47963664	0.0	8.75730399	4.378652	5.72233264
															14.41645451	0.0	8.69412186	4.34706093	5.72233264
															14.40911987	0.0	8.68678723	4.34339361	5.72233264

File: ECR_data/CSV/Muster 6 Stahl  MAX 3024 GDL15 oN.csv
Gesamtwiderstand @5bar [mOhm*cm2]	Bulkwiderstand @5bar [mOhm*cm2]	Durchgangswiderstand @5bar [mOhm*cm2]	Kontaktwiderstand @5bar [mOhm*cm2]	Korrekturwert GDL @5bar/cycle [mOhm*cm2]	Gesamtwiderstand @10bar [mOhm*cm2]	Bulkwiderstand @10bar [mOhm*cm2]	Durchgangswiderstand @10bar [mOhm*cm2]	Kontaktwiderstand @10bar [mOhm*cm2]	Korrekturwert GDL @10bar/cycle [mOhm*cm2]	Gesamtwiderstand @20bar [mOhm*cm2]	Bulkwiderstand @20bar [mOhm*cm2]	Durchgangswiderstand @20bar [mOhm*cm2]	Kontaktwiderstand @20bar [mOhm*cm2]	Korrekturwert GDL @20bar/cycle [mOhm*cm2]	Gesamtwiderstand @30bar [mOhm*cm2]	Bulkwiderstand @30bar [mOhm*cm2]	Durchgangswiderstand @30bar [mOhm*cm2]	Kontaktwiderstand @30bar [mOhm*cm2]	Korrekturwert GDL @30bar/cycle [mOhm*cm2]
45.29627455	0.0	31.54423261	15.77211631	13.75204194															
45.1028308	0.0	31.35078886	15.67539443	13.75204194															
44.97822325	0.0	31.2261813	15.61309065	13.75204194															
44.83581941	0.0	31.08377747	15.54188873	13.75204194															
					26.47711622	0.0	16.46168474	8.23084237	10.01543148										
					26.377649	0.0	16.36221752	8.18110876	10.01543148										
					26.30510861	0.0	16.28967712	8.14483856	10.01543148										
					26.29204577	0.0	16.27661429	8.13830715	10.01543148										
										15.8917195	0.0	8.71909315	4.35954657	7.17262635					
										15.90554315	0.0	8.7329168	4.3664584	7.17262635					
										15.93243969	0.0	8.75981334	4.37990667	7.17262635					
										15.89251738	0.0	8.71989103	4.35994551	7.17262635					
															11.82729246	0.0	5.98279876	2.99139938	5.8444937
															11.88851745	0.0	6.04402375	3.02201188	5.8444937
															11.86457869	0.0	6.02008499	3.01004249	5.8444937
															11.87525718	0.0	6.03076348	3.01538174	5.8444937
47.0524991	0.0	33.26780172	16.63390086	13.78469738															
46.82644615	0.0	33.04174877	16.52087438	13.78469738															
46.67380971	0.0	32.88911233	16.44455616	13.78469738															
46.56631958	0.0	32.7816222	16.3908111	13.78469738															
					26.85724095	0.0	16.82433177	8.41216588	10.03290918										
					26.7973476	0.0	16.76443842	8.38221921	10.03290918										
					26.7259031	0.0	16.69299392	8.34649696	10.03290918										
					26.67460975	0.0	16.64170057	8.32085029	10.03290918										
										16.2164965	0.0	9.03698922	4.51849461	7.17950728					
										16.20520635	0.0	9.02569908	4.51284954	7.17950728					
										16.21588829	0.0	9.03638102	4.51819051	7.17950728					
										16.18644907	0.0	9.0069418	4.5034709	7.17950728					
															11.93613553	0.0	6.09066947	3.04533473	5.84546606
															12.06818754	0.0	6.22272148	3.11136074	5.84546606
															12.00903966	0.0	6.1635736	3.0817868	5.84546606
															12.00519432	0.0	6.15972826	3.07986413	5.84546606
47.35605761	0.0	33.59524716	16.79762358	13.76081045															
47.17355681	0.0	33.41274636	16.70637318	13.76081045															
46.96911308	0.0	33.20830262	16.60415131	13.76081045															
46.84356823	0.0	33.08275778	16.54137889	13.76081045															
					26.99233387	0.0	16.96549902	8.48274951	10.02683485										
					26.96237968	0.0	16.93554483	8.46777241	10.02683485										
					26.90501755	0.0	16.8781827	8.43909135	10.02683485										
					26.85091521	0.0	16.82408036	8.41204018	10.02683485										
										16.31932086	0.0	9.14969591	4.57484795	7.16962496					
										16.33555485	0.0	9.1659299	4.58296495	7.16962496					
										16.26805537	0.0	9.09843041	4.54921521	7.16962496					
										16.27289322	0.0	9.10326826	4.55163413	7.16962496					
															12.01818084	0.0	6.16902226	3.08451113	5.84915857
															12.0607973	0.0	6.21163872	3.10581936	5.84915857
															12.06740544	0.0	6.21824686	3.10912343	5.84915857
															12.04321696	0.0	6.19405839	3.09702919	5.84915857
48.17810462	0.0	34.41733008	17.20866504	13.76077454															
47.95931922	0.0	34.19854468	17.09927234	13.76077454															
47.73792618	0.0	33.97715165	16.98857582	13.76077454															
47.6262055	0.0	33.86543096	16.93271548	13.76077454															
					27.38558352	0.0	17.36580904	8.68290452	10.01977448										
					27.37236977	0.0	17.35259529	8.67629764	10.01977448										
					27.28167088	0.0	17.2618964	8.6309482	10.01977448										
					27.21651796	0.0	17.19674348	8.59837174	10.01977448										
										16.40081826	0.0	9.22921938	4.61460969	7.17159889					
										16.40206286	0.0	9.23046398	4.61523199	7.17159889					
										16.37858823	0.0	9.20698934	4.60349467	7.17159889					
										16.36849892	0.0	9.19690004	4.59845002	7.17159889					
															12.02255581	0.0	6.18333585	3.09166793	5.83921996
															12.123201	0.0	6.28398104	3.14199052	5.83921996
															12.1394532	0.0	6.30023324	3.15011662	5.83921996
															12.12925005	0.0	6.29003009	3.14501504	5.83921996
48.59159372	0.0	34.83843767	17.41921883	13.75315605															
48.38573068	0.0	34.63257463	17.31628731	13.75315605															
48.17367895	0.0	34.4205229	17.21026145	13.75315605															
48.03311518	0.0	34.27995913	17.13997956	13.75315605															
					27.62404871	0.0	17.61160184	8.80580092	10.01244687										
					27.6476988	0.0	17.63525193	8.81762597	10.01244687										
					27.56566765	0.0	17.55322078	8.77661039	10.01244687										
					27.52713892	0.0	17.51469205	8.75734603	10.01244687										
										16.59115043	0.0	9.42375776	4.71187888	7.16739267					
										16.64427913	0.0	9.47688646	4.73844323	7.16739267					
										16.59983943	0.0	9.43244675	4.71622338	7.16739267					
										16.57051818	0.0	9.40312551	4.70156276	7.16739267					
															12.21616713	0.0	6.37170987	3.18585493	5.84445726
															12.25156021	0.0	6.40710295	3.20355147	5.84445726
															12.22408662	0.0	6.37962936	3.18981468	5.84445726
															12.2367556	0.0	6.39229834	3.19614917	5.84445726
