Repository: ZBT-Tools/ContactResistanceAnalysis

File: ECR_data/CSV/Muster 6 Stahl GDL60 oN.csv
Gesamtwiderstand @5bar [mOhm*cm2]	Bulkwiderstand @5bar [mOhm*cm2]	Durchgangswiderstand @5bar [mOhm*cm2]	Kontaktwiderstand @5bar [mOhm*cm2]	Korrekturwert GDL @5bar/cycle [mOhm*cm2]	Gesamtwiderstand @10bar [mOhm*cm2]	Bulkwiderstand @10bar [mOhm*cm2]	Durchgangswiderstand @10bar [mOhm*cm2]	Kontaktwiderstand @10bar [mOhm*cm2]	Korrekturwert GDL @10bar/cycle [mOhm*cm2]	Gesamtwiderstand @20bar [mOhm*cm2]	Bulkwiderstand @20bar [mOhm*cm2]	Durchgangswiderstand @20bar [mOhm*cm2]	Kontaktwiderstand @20bar [mOhm*cm2]	Korrekturwert GDL @20bar/cycle [mOhm*cm2]	Gesamtwiderstand @30bar [mOhm*cm2]	Bulkwiderstand @30bar [mOhm*cm2]	Durchgangswiderstand @30bar [mOhm*cm2]	Kontaktwiderstand @30bar [mOhm*cm2]	Korrekturwert GDL @30bar/cycle [mOhm*cm2]
55.5383793	0.0	42.05161095	21.02580548	13.48676835															
55.31532925	0.0	41.8285609	20.91428045	13.48676835															
55.12871897	0.0	41.64195062	20.82097531	13.48676835															
55.0522973	0.0	41.56552895	20.78276447	13.48676835															
					32.9678822	0.0	23.14292225	11.57146113	9.82495995										
					32.8599241	0.0	23.03496415	11.51748208	9.82495995										
					32.76668075	0.0	22.94172081	11.4708604	9.82495995										
					32.71732531	0.0	22.89236537	11.44618268	9.82495995										
										19.0335185	0.0	11.9916746	5.9958373	7.0418439					
										18.9706626	0.0	11.9288187	5.96440935	7.0418439					
										18.9417434	0.0	11.8998995	5.94994975	7.0418439					
										18.91068844	0.0	11.86884455	5.93442227	7.0418439					
															13.6100412	0.0	7.88506902	3.94253451	5.72497218
															13.64670645	0.0	7.92173427	3.96086714	5.72497218
															13.66512221	0.0	7.94015003	3.97007502	5.72497218
															13.63987081	0.0	7.91489863	3.95744932	5.72497218
56.8556972	0.0	43.36892885	21.68446442	13.48676835															
56.5038685	0.0	43.01710015	21.50855008	13.48676835															
56.2847236	0.0	42.79795525	21.39897763	13.48676835															
56.17441661	0.0	42.68764826	21.34382413	13.48676835															
					33.2451271	0.0	23.42016715	11.71008358	9.82495995										
					33.2063412	0.0	23.38138125	11.69069063	9.82495995										
					33.09006927	0.0	23.26510932	11.63255466	9.82495995										
					33.04736761	0.0	23.22240766	11.61120383	9.82495995										
										19.13085247	0.0	12.08900858	6.04450429	7.0418439					
										19.13170335	0.0	12.08985946	6.04492973	7.0418439					
										19.09498553	0.0	12.05314164	6.02657082	7.0418439					
										19.05321053	0.0	12.01136664	6.00568332	7.0418439					
															13.7215932	0.0	7.99662102	3.99831051	5.72497218
															13.7612672	0.0	8.03629502	4.01814751	5.72497218
															13.7201739	0.0	7.99520172	3.99760086	5.72497218
															13.72166463	0.0	7.99669245	3.99834623	5.72497218
59.2382454	0.0	45.75147705	22.87573853	13.48676835															
58.99052603	0.0	45.50375768	22.75187884	13.48676835															
58.73687688	0.0	45.25010853	22.62505427	13.48676835															
58.5443531	0.0	45.05758475	22.52879238	13.48676835															
					34.4497974	0.0	24.62483745	12.31241873	9.82495995										
					34.26965835	0.0	24.4446984	12.2223492	9.82495995										
					34.20562612	0.0	24.38066617	12.19033308	9.82495995										
					34.11532101	0.0	24.29036106	12.14518053	9.82495995										
										19.40322995	0.0	12.36138605	6.18069303	7.0418439					
										19.45078025	0.0	12.40893636	6.20446818	7.0418439					
										19.42929503	0.0	12.38745114	6.19372557	7.0418439					
										19.41224885	0.0	12.37040495	6.18520248	7.0418439					
															13.86271014	0.0	8.13773796	4.06886898	5.72497218
															13.90754225	0.0	8.18257007	4.09128504	5.72497218
															13.9024502	0.0	8.17747802	4.08873901	5.72497218
															13.89742201	0.0	8.17244983	4.08622492	5.72497218
60.73175915	0.0	47.2449908	23.6224954	13.48676835															
60.34947015	0.0	46.8627018	23.4313509	13.48676835															
60.05988177	0.0	46.57311342	23.28655671	13.48676835															
59.92470663	0.0	46.43793828	23.21896914	13.48676835															
					34.9440128	0.0	25.11905286	12.55952643	9.82495995										
					34.83070515	0.0	25.0057452	12.5028726	9.82495995										
					34.7097866	0.0	24.88482665	12.44241333	9.82495995										
					34.67213932	0.0	24.84717937	12.42358969	9.82495995										
										19.72810712	0.0	12.68626323	6.34313161	7.0418439					
										19.7105246	0.0	12.66868071	6.33434035	7.0418439					
										19.6797316	0.0	12.6378877	6.31894385	7.0418439					
										19.63574057	0.0	12.59389668	6.29694834	7.0418439					
															14.0525027	0.0	8.32753052	4.16376526	5.72497218
															14.03495555	0.0	8.30998337	4.15499168	5.72497218
															14.03277957	0.0	8.30780739	4.15390369	5.72497218
															14.02653912	0.0	8.30156694	4.15078347	5.72497218
63.22088748	0.0	49.73411913	24.86705956	13.48676835															
62.90372875	0.0	49.4169604	24.7084802	13.48676835															
62.72595434	0.0	49.23918599	24.61959299	13.48676835															
62.57558297	0.0	49.08881462	24.54440731	13.48676835															
					36.52358632	0.0	26.69862637	13.34931318	9.82495995										
					36.33805155	0.0	26.5130916	13.2565458	9.82495995										
					36.19206977	0.0	26.36710982	13.18355491	9.82495995										
					36.13523957	0.0	26.31027962	13.15513981	9.82495995										
										20.3330242	0.0	13.29118031	6.64559015	7.0418439					
										20.34539575	0.0	13.30355186	6.65177593	7.0418439					
										20.25937593	0.0	13.21753204	6.60876602	7.0418439					
										20.24904787	0.0	13.20720398	6.60360199	7.0418439					
															14.29261162	0.0	8.56763944	4.28381972	5.72497218
															14.3991471	0.0	8.67417492	4.33708746	5.72497218
															14.38888055	0.0	8.66390837	4.33195419	5.72497218
															14.36820723	0.0	8.64323505	4.32161752	5.72497218

File: ECR_data/CSV/Muster 6 Stahl MAX 3013 GDL35 oN.csv
Gesamtwiderstand @5bar [mOhm*cm2]	Bulkwiderstand @5bar [mOhm*cm2]	Durchgangswiderstand @5bar [mOhm*cm2]	Kontaktwiderstand @5bar [mOhm*cm2]	Korrekturwert GDL @5bar/cycle [mOhm*cm2]	Gesamtwiderstand @10bar [mOhm*cm2]	Bulkwiderstand @10bar [mOhm*cm2]	Durchgangswiderstand @10bar [mOhm*cm2]	Kontaktwiderstand @10bar [mOhm*cm2]	Korrekturwert GDL @10bar/cycle [mOhm*cm2]	Gesamtwiderstand @20bar [mOhm*cm2]	Bulkwiderstand @20bar [mOhm*cm2]	Durchgangswiderstand @20bar [mOhm*cm2]	Kontaktwiderstand @20bar [mOhm*cm2]	Korrekturwert GDL @20bar/cycle [mOhm*cm2]	Gesamtwiderstand @30bar [mOhm*cm2]	Bulkwiderstand @30bar [mOhm*cm2]	Durchgangswiderstand @30bar [mOhm*cm2]	Kontaktwiderstand @30bar [mOhm*cm2]	Korrekturwert GDL @30bar/cycle [mOhm*cm2]
41.37135	0.0	27.7373185	13.86865925	13.6340315															
41.12544175	0.0	27.49141025	13.74570512	13.6340315															
40.97239667	0.0	27.33836516	13.66918258	13.6340315															
40.90403384	0.0	27.27000234	13.63500117	13.6340315															
					23.9984955	0.0	14.06548089	7.03274045	9.93301461										
					23.98471335	0.0	14.05169874	7.02584937	9.93301461										
					23.97319433	0.0	14.04017972	7.02008986	9.93301461										
					23.9517987	0.0	14.01878409	7.00939205	9.93301461										
										14.6219772	0.0	7.50889292	3.75444646	7.11308428					
										14.6789982	0.0	7.56591392	3.78295696	7.11308428					
										14.66549646	0.0	7.55241218	3.77620609	7.11308428					
										14.63335258	0.0	7.52026829	3.76013415	7.11308428					
															10.97023735	0.0	5.18095016	2.59047508	5.78928719
															10.988702	0.0	5.19941481	2.5997074	5.78928719
															10.99727298	0.0	5.20798579	2.6039929	5.78928719
															10.9874416	0.0	5.19815441	2.5990772	5.78928719
41.17561262	0.0	27.55576633	13.77788316	13.6198463															
41.07349205	0.0	27.45364575	13.72682288	13.6198463															
40.99991254	0.0	27.38006625	13.69003312	13.6198463															
40.88652661	0.0	27.26668032	13.63334016	13.6198463															
					24.61642358	0.0	14.68392617	7.34196308	9.93249742										
					24.62122375	0.0	14.68872633	7.34436317	9.93249742										
					24.58326004	0.0	14.65076262	7.32538131	9.93249742										
					24.54910183	0.0	14.61660441	7.3083022	9.93249742										
										14.96072094	0.0	7.86268769	3.93134385	7.09803325					
										15.02459775	0.0	7.9265645	3.96328225	7.09803325					
										14.97046748	0.0	7.87243423	3.93621711	7.09803325					
										14.99020275	0.0	7.8921695	3.94608475	7.09803325					
															11.11025315	0.0	5.31815863	2.65907932	5.79209452
															11.1677911	0.0	5.37569658	2.68784829	5.79209452
															11.18733135	0.0	5.39523684	2.69761842	5.79209452
															11.19547721	0.0	5.4033827	2.70169135	5.79209452
44.2734934	0.0	30.6746161	15.33730805	13.5988773															
44.12864735	0.0	30.52977005	15.26488502	13.5988773															
44.00804239	0.0	30.40916509	15.20458255	13.5988773															
43.88905058	0.0	30.29017327	15.14508664	13.5988773															
					25.66435877	0.0	15.74224482	7.87112241	9.92211395										
					25.65364415	0.0	15.7315302	7.8657651	9.92211395										
					25.61071311	0.0	15.68859916	7.84429958	9.92211395										
					25.56343739	0.0	15.64132345	7.82066172	9.92211395										
										15.39663283	0.0	8.29793291	4.14896646	7.09869991					
										15.400816	0.0	8.30211609	4.15105804	7.09869991					
										15.42354837	0.0	8.32484845	4.16242423	7.09869991					
										15.39957461	0.0	8.3008747	4.15043735	7.09869991					
															11.36130366	0.0	5.57463795	2.78731897	5.78666571
															11.40921735	0.0	5.62255164	2.81127582	5.78666571
															11.41587759	0.0	5.62921187	2.81460594	5.78666571
															11.43004875	0.0	5.64338304	2.82169152	5.78666571
46.26709562	0.0	32.66454298	16.33227149	13.60255264															
46.10561932	0.0	32.50306668	16.25153334	13.60255264															
45.99272799	0.0	32.39017535	16.19508767	13.60255264															
45.85056811	0.0	32.24801547	16.12400774	13.60255264															
					26.621507	0.0	16.70612033	8.35306016	9.91538667										
					26.6253625	0.0	16.70997583	8.35498791	9.91538667										
					26.61755737	0.0	16.7021707	8.35108535	9.91538667										
					26.56669315	0.0	16.65130647	8.32565324	9.91538667										
										15.85825495	0.0	8.76645075	4.38322538	7.0918042					
										15.89217783	0.0	8.80037363	4.40018681	7.0918042					
										15.88373879	0.0	8.79193459	4.3959673	7.0918042					
										15.81988927	0.0	8.72808507	4.36404253	7.0918042					
															11.66211432	0.0	5.87909419	2.93954709	5.78302013
															11.72470546	0.0	5.94168532	2.97084266	5.78302013
															11.68564696	0.0	5.90262683	2.95131342	5.78302013
															11.68253857	0.0	5.89951844	2.94975922	5.78302013
46.17794409	0.0	32.57197108	16.28598554	13.60597301															
46.02323829	0.0	32.41726528	16.20863264	13.60597301															
45.82528559	0.0	32.21931258	16.10965629	13.60597301															
45.70900308	0.0	32.10303007	16.05151503	13.60597301															
					26.45578096	0.0	16.52706875	8.26353438	9.9287122										
					26.50477052	0.0	16.57605832	8.28802916	9.9287122										
					26.40779827	0.0	16.47908606	8.23954303	9.9287122										
					26.37657374	0.0	16.44786153	8.22393077	9.9287122										
										15.81175735	0.0	8.71746445	4.35873223	7.0942929					
										15.8253998	0.0	8.7311069	4.36555345	7.0942929					
										15.79637008	0.0	8.70207718	4.35103859	7.0942929					
										15.7840527	0.0	8.6897598	4.3448799	7.0942929					
															11.57788568	0.0	5.79689291	2.89844645	5.78099277
															11.65792743	0.0	5.87693466	2.93846733	5.78099277
															11.66576351	0.0	5.88477074	2.94238537	5.78099277
															11.65983294	0.0	5.87884017	2.93942009	5.78099277

File: ECR_data/CSV/Muster 6 Stahl MAX 3014 GDL20 oN.csv
Gesamtwiderstand @5bar [mOhm*cm2]	Bulkwiderstand @5bar [mOhm*cm2]	Durchgangswiderstand @5bar [mOhm*cm2]	Kontaktwiderstand @5bar [mOhm*cm2]	Korrekturwert GDL @5bar/cycle [mOhm*cm2]	Gesamtwiderstand @10bar [mOhm*cm2]	Bulkwiderstand @10bar [mOhm*cm2]	Durchgangswiderstand @10bar [mOhm*cm2]	Kontaktwiderstand @10bar [mOhm*cm2]	Korrekturwert GDL @10bar/cycle [mOhm*cm2]	Gesamtwiderstand @20bar [mOhm*cm2]	Bulkwiderstand @20bar [mOhm*cm2]	Durchgangswiderstand @20bar [mOhm*cm2]	Kontaktwiderstand @20bar [mOhm*cm2]	Korrekturwert GDL @20bar/cycle [mOhm*cm2]	Gesamtwiderstand @30bar [mOhm*cm2]	Bulkwiderstand @30bar [mOhm*cm2]	Durchgangswiderstand @30bar [mOhm*cm2]	Kontaktwiderstand @30bar [mOhm*cm2]	Korrekturwert GDL @30bar/cycle [mOhm*cm2]
42.37228882	0.0	28.6099135	14.30495675	13.76237532															
42.17062588	0.0	28.40825056	14.20412528	13.76237532															
42.0227062	0.0	28.26033089	14.13016544	13.76237532															
41.94455655	0.0	28.18218124	14.09109062	13.76237532															
					24.77093317	0.0	14.75187412	7.37593706	10.01905905										
					24.76504815	0.0	14.7459891	7.37299455	10.01905905										
					24.69369323	0.0	14.67463418	7.33731709	10.01905905										
					24.64285363	0.0	14.62379458	7.31189729	10.01905905										
										15.11111485	0.0	7.94725378	3.97362689	7.16386107					
										15.1366452	0.0	7.97278412	3.98639206	7.16386107					
										15.09457989	0.0	7.93071882	3.96535941	7.16386107					
										15.08026336	0.0	7.91640229	3.95820114	7.16386107					
															11.21119428	0.0	5.37119147	2.68559573	5.84000281
															11.30526466	0.0	5.46526185	2.73263093	5.84000281
															11.30889119	0.0	5.46888838	2.73444419	5.84000281
															11.32703866	0.0	5.48703585	2.74351793	5.84000281
43.23335154	0.0	29.49399667	14.74699834	13.73935487															
43.05820245	0.0	29.31884758	14.65942379	13.73935487															
42.9197485	0.0	29.18039363	14.59019682	13.73935487															
42.79147834	0.0	29.05212347	14.52606174	13.73935487															
					25.26437465	0.0	15.25678957	7.62839478	10.00758508										
					25.22484655	0.0	15.21726146	7.60863073	10.00758508										
					25.19893843	0.0	15.19135334	7.59567667	10.00758508										
					25.13155713	0.0	15.12397205	7.56198602	10.00758508										
										15.36713115	0.0	8.20535713	4.10267856	7.16177402					
										15.36079505	0.0	8.19902102	4.09951051	7.16177402					
										15.33790167	0.0	8.17612765	4.08806382	7.16177402					
										15.31428682	0.0	8.1525128	4.0762564	7.16177402					
															11.46611455	0.0	5.63146545	2.81573272	5.8346491
															11.43553894	0.0	5.60088984	2.80044492	5.8346491
															11.47524003	0.0	5.64059093	2.82029546	5.8346491
															11.46020113	0.0	5.62555203	2.81277601	5.8346491
43.67919838	0.0	29.91542583	14.95771292	13.76377255															
43.4758528	0.0	29.71208026	14.85604013	13.76377255															
43.35221504	0.0	29.5884425	14.79422125	13.76377255															
43.24024302	0.0	29.47647047	14.73823524	13.76377255															
					25.5100035	0.0	15.49790716	7.74895358	10.01209634										
					25.55765245	0.0	15.54555611	7.77277806	10.01209634										
					25.48348059	0.0	15.47138425	7.73569212	10.01209634										
					25.45202474	0.0	15.4399284	7.7199642	10.01209634										
										15.49842327	0.0	8.33675009	4.16837504	7.16167318					
										15.54663113	0.0	8.38495795	4.19247897	7.16167318					
										15.48856134	0.0	8.32688816	4.16344408	7.16167318					
										15.47199097	0.0	8.31031779	4.15515889	7.16167318					
															11.49346569	0.0	5.64918791	2.82459395	5.84427778
															11.56745826	0.0	5.72318048	2.86159024	5.84427778
															11.55969073	0.0	5.71541295	2.85770647	5.84427778
															11.54254095	0.0	5.69826317	2.84913158	5.84427778
44.03587585	0.0	30.27694421	15.1384721	13.75893164															
43.90664274	0.0	30.1477111	15.07385555	13.75893164															
43.73051288	0.0	29.97158123	14.98579062	13.75893164															
43.63279275	0.0	29.8738611	14.93693055	13.75893164															
					25.94107873	0.0	15.9278219	7.96391095	10.01325683										
					25.91892262	0.0	15.9056658	7.9528329	10.01325683										
					25.85812952	0.0	15.84487269	7.92243635	10.01325683										
					25.82863416	0.0	15.81537733	7.90768867	10.01325683										
										15.6505069	0.0	8.49552164	4.24776082	7.15498526					
										15.67827628	0.0	8.52329102	4.26164551	7.15498526					
										15.65636918	0.0	8.50138392	4.25069196	7.15498526					
										15.62094047	0.0	8.46595521	4.23297761	7.15498526					
															11.6160061	0.0	5.77580398	2.88790199	5.84020212
															11.69226151	0.0	5.85205939	2.9260297	5.84020212
															11.66092138	0.0	5.82071926	2.91035963	5.84020212
															11.62816298	0.0	5.78796086	2.89398043	5.84020212
45.2350083	0.0	31.47264744	15.73632372	13.76236086															
45.09445666	0.0	31.33209579	15.6660479	13.76236086															
44.96243719	0.0	31.20007633	15.60003816	13.76236086															
44.83533362	0.0	31.07297275	15.53648638	13.76236086															
					26.51329382	0.0	16.51072957	8.25536478	10.00256425										
					26.45727192	0.0	16.45470767	8.22735384	10.00256425										
					26.41079656	0.0	16.40823232	8.20411616	10.00256425										
					26.36651326	0.0	16.36394901	8.1819745	10.00256425										
										15.89011585	0.0	8.735843	4.3679215	7.15427285					
										15.98371461	0.0	8.82944177	4.41472088	7.15427285					
										15.9177472	0.0	8.76347435	4.38173717	7.15427285					
										15.90475148	0.0	8.75047863	4.37523931	7.15427285					
															11.75879002	0.0	5.92480044	2.96240022	5.83398957
															11.78722963	0.0	5.95324006	2.97662003	5.83398957
															11.79352482	0.0	5.95953524	2.97976762	5.83398957
															11.80077516	0.0	5.96678559	2.98339279	5.83398957

File: ECR_data/CSV/Muster 6 Stahl MAX 3015 GDL55 oN.csv
Gesamtwiderstand @5bar [mOhm*cm2]	Bulkwiderstand @5bar [mOhm*cm2]	Durchgangswiderstand @5bar [mOhm*cm2]	Kontaktwiderstand @5bar [mOhm*cm2]	Korrekturwert GDL @5bar/cycle [mOhm*cm2]	Gesamtwiderstand @10bar [mOhm*cm2]	Bulkwiderstand @10bar [mOhm*cm2]	Durchgangswiderstand @10bar [mOhm*cm2]	Kontaktwiderstand @10bar [mOhm*cm2]	Korrekturwert GDL @10bar/cycle [mOhm*cm2]	Gesamtwiderstand @20bar [mOhm*cm2]	Bulkwiderstand @20bar [mOhm*cm2]	Durchgangswiderstand @20bar [mOhm*cm2]	Kontaktwiderstand @20bar [mOhm*cm2]	Korrekturwert GDL @20bar/cycle [mOhm*cm2]	Gesamtwiderstand @30bar [mOhm*cm2]	Bulkwiderstand @30bar [mOhm*cm2]	Durchgangswiderstand @30bar [mOhm*cm2]	Kontaktwiderstand @30bar [mOhm*cm2]	Korrekturwert GDL @30bar/cycle [mOhm*cm2]
42.32364923	0.0	28.83688088	14.41844044	13.48676835															
42.27423463	0.0	28.78746628	14.39373314	13.48676835															
42.13042348	0.0	28.64365513	14.32182757	13.48676835															
42.06937211	0.0	28.58260376	14.29130188	13.48676835															
					24.861995	0.0	15.03703505	7.51851753	9.82495995										
					24.98880335	0.0	15.16384341	7.5819217	9.82495995										
					24.90555917	0.0	15.08059923	7.54029961	9.82495995										
					24.87353467	0.0	15.04857472	7.52428736	9.82495995										
										15.03619964	0.0	7.99435574	3.99717787	7.0418439					
										15.07220596	0.0	8.03036206	4.01518103	7.0418439					
										15.08191394	0.0	8.04007005	4.02003502	7.0418439					
										15.0424504	0.0	8.00060651	4.00030325	7.0418439					
															11.10314693	0.0	5.37817475	2.68908737	5.72497218
															11.17924424	0.0	5.45427206	2.72713603	5.72497218
															11.19207382	0.0	5.46710164	2.73355082	5.72497218
															11.19698234	0.0	5.47201016	2.73600508	5.72497218
43.90321444	0.0	30.41688029	15.20844014	13.48633415															
43.78527497	0.0	30.29894082	15.14947041	13.48633415															
43.6638554	0.0	30.17752125	15.08876062	13.48633415															
43.59066324	0.0	30.10432908	15.05216454	13.48633415															
					25.50246809	0.0	15.67965698	7.83982849	9.82281111										
					25.55643529	0.0	15.73362418	7.86681209	9.82281111										
					25.51167235	0.0	15.68886124	7.84443062	9.82281111										
					25.48413431	0.0	15.6613232	7.8306616	9.82281111										
										15.29927926	0.0	8.26878098	4.13439049	7.03049828					
										15.37353584	0.0	8.34303756	4.17151878	7.03049828					
										15.35405317	0.0	8.32355489	4.16177744	7.03049828					
										15.34253962	0.0	8.31204134	4.15602067	7.03049828					
															11.33833297	0.0	5.60885096	2.80442548	5.729482
															11.42255305	0.0	5.69307105	2.84653553	5.729482
															11.39873219	0.0	5.66925019	2.83462509	5.729482
															11.38381953	0.0	5.65433753	2.82716877	5.729482
44.91395819	0.0	31.4261713	15.71308565	13.48778689															
44.85512753	0.0	31.36734064	15.68367032	13.48778689															
44.70772575	0.0	31.21993886	15.60996943	13.48778689															
44.62863473	0.0	31.14084784	15.57042392	13.48778689															
					26.13746209	0.0	16.3122121	8.15610605	9.82524999										
					26.07918574	0.0	16.25393574	8.12696787	9.82524999										
					26.05394363	0.0	16.22869364	8.11434682	9.82524999										
					26.01958654	0.0	16.19433655	8.09716828	9.82524999										
										15.51367794	0.0	8.49102515	4.24551257	7.02265279					
										15.58263519	0.0	8.5599824	4.2799912	7.02265279					
										15.55742809	0.0	8.5347753	4.26738765	7.02265279					
										15.53019685	0.0	8.50754406	4.25377203	7.02265279					
															11.36731406	0.0	5.6373683	2.81868415	5.72994576
															11.51944039	0.0	5.78949463	2.89474732	5.72994576
															11.51273122	0.0	5.78278546	2.89139273	5.72994576
															11.49803403	0.0	5.76808828	2.88404414	5.72994576
47.31339538	0.0	33.83805356	16.91902678	13.47534182															
47.21022968	0.0	33.73488786	16.86744393	13.47534182															
47.03094503	0.0	33.55560321	16.77780161	13.47534182															
46.94136208	0.0	33.46602026	16.73301013	13.47534182															
					27.39215886	0.0	17.56567411	8.78283705	9.82648476										
					27.40466416	0.0	17.57817941	8.7890897	9.82648476										
					27.31049109	0.0	17.48400634	8.74200317	9.82648476										
					27.28857217	0.0	17.46208741	8.73104371	9.82648476										
										16.19512175	0.0	9.17573595	4.58786798	7.0193858					
										16.21540841	0.0	9.19602261	4.59801131	7.0193858					
										16.20622065	0.0	9.18683485	4.59341743	7.0193858					
										16.18264459	0.0	9.1632588	4.5816294	7.0193858					
															11.81653131	0.0	6.08771815	3.04385907	5.72881317
															11.83226897	0.0	6.1034558	3.0517279	5.72881317
															11.8762535	0.0	6.14744034	3.07372017	5.72881317
															11.87087881	0.0	6.14206565	3.07103282	5.72881317
46.02689606	0.0	32.52446366	16.26223183	13.5024324															
45.92826602	0.0	32.42583362	16.21291681	13.5024324															
45.78424793	0.0	32.28181554	16.14090777	13.5024324															
45.68014407	0.0	32.17771168	16.08885584	13.5024324															
					26.70505902	0.0	16.86363577	8.43181788	9.84142326										
					26.73987072	0.0	16.89844747	8.44922373	9.84142326										
					26.68303823	0.0	16.84161497	8.42080749	9.84142326										
					26.69548566	0.0	16.85406241	8.4270312	9.84142326										
										15.86580372	0.0	8.83193742	4.41596871	7.0338663					
										15.92720981	0.0	8.89334351	4.44667176	7.0338663					
										15.92660367	0.0	8.89273737	4.44636869	7.0338663					
										15.90304912	0.0	8.86918283	4.43459141	7.0338663					
															11.63983663	0.0	5.91750399	2.958752	5.72233264
															11.68830676	0.0	5.96597412	2.98298706	5.72233264
															11.71537802	0.0	5.99304538	2.99652269	5.72233264
															11.7019599	0.0	5.97962726	2.98981363	5.72233264

File: ECR_data/CSV/Muster 6 Stahl MAX 3016 GDL25 oN.csv
Gesamtwiderstand @5bar [mOhm*cm2]	Bulkwiderstand @5bar [mOhm*cm2]	Durchgangswiderstand @5bar [mOhm*cm2]	Kontaktwiderstand @5bar [mOhm*cm2]	Korrekturwert GDL @5bar/cycle [mOhm*cm2]	Gesamtwiderstand @10bar [mOhm*cm2]	Bulkwiderstand @10bar [mOhm*cm2]	Durchgangswiderstand @10bar [mOhm*cm2]	Kontaktwiderstand @10bar [mOhm*cm2]	Korrekturwert GDL @10bar/cycle [mOhm*cm2]	Gesamtwiderstand @20bar [mOhm*cm2]	Bulkwiderstand @20bar [mOhm*cm2]	Durchgangswiderstand @20bar [mOhm*cm2]	Kontaktwiderstand @20bar [mOhm*cm2]	Korrekturwert GDL @20bar/cycle [mOhm*cm2]	Gesamtwiderstand @30bar [mOhm*cm2]	Bulkwiderstand @30bar [mOhm*cm2]	Durchgangswiderstand @30bar [mOhm*cm2]	Kontaktwiderstand @30bar [mOhm*cm2]	Korrekturwert GDL @30bar/cycle [mOhm*cm2]
50.9004472	0.0	37.15586865	18.57793432	13.74457855															
50.71538033	0.0	36.97080178	18.48540089	13.74457855															
50.5124019	0.0	36.76782335	18.38391167	13.74457855															
50.41358134	0.0	36.66900279	18.33450139	13.74457855															
					28.93780306	0.0	18.92342095	9.46171048	10.01438211										
					28.94882142	0.0	18.93443932	9.46721966	10.01438211										
					28.90721398	0.0	18.89283187	9.44641594	10.01438211										
					28.82473742	0.0	18.81035531	9.40517766	10.01438211										
										17.18896129	0.0	10.03339185	5.01669592	7.15556945					
										17.22395395	0.0	10.06838451	5.03419225	7.15556945					
										17.1805958	0.0	10.02502635	5.01251318	7.15556945					
										17.17315465	0.0	10.01758521	5.0087926	7.15556945					
															12.56839828	0.0	6.73679122	3.36839561	5.83160706
															12.67605245	0.0	6.84444539	3.4222227	5.83160706
															12.65308976	0.0	6.8214827	3.41074135	5.83160706
															12.65843837	0.0	6.82683131	3.41341566	5.83160706
50.96258942	0.0	37.22911528	18.61455764	13.73347414															
50.82211717	0.0	37.08864303	18.54432151	13.73347414															
50.61837779	0.0	36.88490364	18.44245182	13.73347414															
50.50672694	0.0	36.7732528	18.3866264	13.73347414															
					29.24791988	0.0	19.25048103	9.62524052	9.99743885										
					29.27807137	0.0	19.28063252	9.64031626	9.99743885										
					29.22148719	0.0	19.22404834	9.61202417	9.99743885										
					29.15997604	0.0	19.16253719	9.58126859	9.99743885										
										17.4635221	0.0	10.31553089	5.15776544	7.14799122					
										17.50037968	0.0	10.35238846	5.17619423	7.14799122					
										17.43030177	0.0	10.28231055	5.14115528	7.14799122					
										17.43713327	0.0	10.28914205	5.14457103	7.14799122					
															12.75490338	0.0	6.92963586	3.46481793	5.82526752
															12.83123504	0.0	7.00596752	3.50298376	5.82526752
															12.8042976	0.0	6.97903008	3.48951504	5.82526752
															12.79234282	0.0	6.9670753	3.48353765	5.82526752
52.26868134	0.0	38.55541206	19.27770603	13.71326928															
52.05673594	0.0	38.34346666	19.17173333	13.71326928															
51.8689065	0.0	38.15563723	19.07781861	13.71326928															
51.73416158	0.0	38.0208923	19.01044615	13.71326928															
					29.87963473	0.0	19.88734133	9.94367066	9.9922934										
					29.92671346	0.0	19.93442006	9.96721003	9.9922934										
					29.85058179	0.0	19.85828839	9.92914419	9.9922934										
					29.7942098	0.0	19.8019164	9.9009582	9.9922934										
										17.7780139	0.0	10.63103148	5.31551574	7.14698242					
										17.74861532	0.0	10.60163289	5.30081645	7.14698242					
										17.71557205	0.0	10.56858963	5.28429481	7.14698242					
										17.69454745	0.0	10.54756503	5.27378251	7.14698242					
															12.90203371	0.0	7.07315866	3.53657933	5.82887505
															12.97957573	0.0	7.15070067	3.57535034	5.82887505
															13.00402638	0.0	7.17515133	3.58757567	5.82887505
															12.97534972	0.0	7.14647467	3.57323734	5.82887505
52.65154561	0.0	38.95372632	19.47686316	13.69781929															
52.50668068	0.0	38.80886139	19.4044307	13.69781929															
52.28587215	0.0	38.58805286	19.29402643	13.69781929															
52.15912864	0.0	38.46130935	19.23065468	13.69781929															
					30.09130216	0.0	20.10315408	10.05157704	9.98814808										
					30.10105501	0.0	20.11290693	10.05645346	9.98814808										
					30.0302444	0.0	20.04209632	10.02104816	9.98814808										
					29.97133529	0.0	19.98318722	9.99159361	9.98814808										
										17.81684907	0.0	10.66709837	5.33354918	7.1497507					
										17.85617467	0.0	10.70642397	5.35321199	7.1497507					
										17.81151484	0.0	10.66176414	5.33088207	7.1497507					
										17.78905908	0.0	10.63930838	5.31965419	7.1497507					
															12.99829146	0.0	7.17589355	3.58794677	5.82239791
															13.0323958	0.0	7.20999788	3.60499894	5.82239791
															13.03959346	0.0	7.21719555	3.60859777	5.82239791
															13.04237046	0.0	7.21997255	3.60998627	5.82239791
53.19684017	0.0	39.48055401	19.74027701	13.71628615															
52.99302828	0.0	39.27674212	19.63837106	13.71628615															
52.802244	0.0	39.08595784	19.54297892	13.71628615															
52.66451933	0.0	38.94823318	19.47411659	13.71628615															
					30.40688978	0.0	20.41835503	10.20917752	9.98853474										
					30.42975661	0.0	20.44122186	10.22061093	9.98853474										
					30.38811061	0.0	20.39957586	10.19978793	9.98853474										
					30.32175805	0.0	20.33322331	10.16661166	9.98853474										
										17.94373995	0.0	10.79716604	5.39858302	7.14657391					
										18.02367432	0.0	10.87710042	5.43855021	7.14657391					
										17.96126368	0.0	10.81468977	5.40734488	7.14657391					
										17.92693084	0.0	10.78035693	5.39017847	7.14657391					
															12.98790608	0.0	7.16475947	3.58237974	5.82314661
															13.14926046	0.0	7.32611385	3.66305693	5.82314661
															13.13681254	0.0	7.31366593	3.65683297	5.82314661
															13.12156301	0.0	7.2984164	3.6492082	5.82314661

File: ECR_data/CSV/Muster 6 Stahl MAX 3017 GDL40 oN.csv
Gesamtwiderstand @5bar [mOhm*cm2]	Bulkwiderstand @5bar [mOhm*cm2]	Durchgangswiderstand @5bar [mOhm*cm2]	Kontaktwiderstand @5bar [mOhm*cm2]	Korrekturwert GDL @5bar/cycle [mOhm*cm2]	Gesamtwiderstand @10bar [mOhm*cm2]	Bulkwiderstand @10bar [mOhm*cm2]	Durchgangswiderstand @10bar [mOhm*cm2]	Kontaktwiderstand @10bar [mOhm*cm2]	Korrekturwert GDL @10bar/cycle [mOhm*cm2]	Gesamtwiderstand @20bar [mOhm*cm2]	Bulkwiderstand @20bar [mOhm*cm2]	Durchgangswiderstand @20bar [mOhm*cm2]	Kontaktwiderstand @20bar [mOhm*cm2]	Korrekturwert GDL @20bar/cycle [mOhm*cm2]	Gesamtwiderstand @30bar [mOhm*cm2]	Bulkwiderstand @30bar [mOhm*cm2]	Durchgangswiderstand @30bar [mOhm*cm2]	Kontaktwiderstand @30bar [mOhm*cm2]	Korrekturwert GDL @30bar/cycle [mOhm*cm2]
48.82130896	0.0	35.2275056	17.6137528	13.59380336															
48.69390661	0.0	35.10010325	17.55005162	13.59380336															
48.5262573	0.0	34.93245394	17.46622697	13.59380336															
48.40938877	0.0	34.81558541	17.4077927	13.59380336															
					28.01074005	0.0	18.08606078	9.04303039	9.92467926										
					28.12145516	0.0	18.19677589	9.09838795	9.92467926										
					28.0233055	0.0	18.09862624	9.04931312	9.92467926										
					27.98383407	0.0	18.0591548	9.0295774	9.92467926										
										16.62233147	0.0	9.54362448	4.77181224	7.07870699					
										16.67657352	0.0	9.59786654	4.79893327	7.07870699					
										16.6603951	0.0	9.58168811	4.79084406	7.07870699					
										16.62673314	0.0	9.54802616	4.77401308	7.07870699					
															12.29930826	0.0	6.51575198	3.25787599	5.78355628
															12.31669735	0.0	6.53314107	3.26657053	5.78355628
															12.30014873	0.0	6.51659245	3.25829623	5.78355628
															12.31061481	0.0	6.52705853	3.26352926	5.78355628
49.30425805	0.0	35.74228443	17.87114222	13.56197362															
49.14959655	0.0	35.58762293	17.79381146	13.56197362															
48.9786073	0.0	35.41663369	17.70831684	13.56197362															
48.87511468	0.0	35.31314106	17.65657053	13.56197362															
					28.33069434	0.0	18.43294882	9.21647441	9.89774552										
					28.37626266	0.0	18.47851715	9.23925857	9.89774552										
					28.31623903	0.0	18.41849351	9.20924675	9.89774552										
					28.26887824	0.0	18.37113272	9.18556636	9.89774552										
										16.79352	0.0	9.7027274	4.8513637	7.0907926					
										16.85803113	0.0	9.76723853	4.88361926	7.0907926					
										16.85647221	0.0	9.76567961	4.88283981	7.0907926					
										16.82464807	0.0	9.73385547	4.86692774	7.0907926					
															12.44424695	0.0	6.66744018	3.33372009	5.77680677
															12.41248799	0.0	6.63568122	3.31784061	5.77680677
															12.40758085	0.0	6.63077408	3.31538704	5.77680677
															12.42290978	0.0	6.64610301	3.3230515	5.77680677
49.44482176	0.0	35.8741753	17.93708765	13.57064647															
49.33954109	0.0	35.76889463	17.88444731	13.57064647															
49.17049013	0.0	35.59984366	17.79992183	13.57064647															
49.08369837	0.0	35.51305191	17.75652595	13.57064647															
					28.47180596	0.0	18.57301391	9.28650695	9.89879205										
					28.50298098	0.0	18.60418893	9.30209446	9.89879205										
					28.44063659	0.0	18.54184454	9.27092227	9.89879205										
					28.41454345	0.0	18.51575139	9.2578757	9.89879205										
										16.81266363	0.0	9.74006711	4.87003355	7.07259653					
										16.91660055	0.0	9.84400402	4.92200201	7.07259653					
										16.89386651	0.0	9.82126998	4.91063499	7.07259653					
										16.85870548	0.0	9.78610895	4.89305448	7.07259653					
															12.41580546	0.0	6.64363839	3.32181919	5.77216708
															12.46257462	0.0	6.69040755	3.34520377	5.77216708
															12.42946871	0.0	6.65730164	3.32865082	5.77216708
															12.44000595	0.0	6.66783888	3.33391944	5.77216708
50.43205521	0.0	36.84801892	18.42400946	13.58403629															
50.25585195	0.0	36.67181566	18.33590783	13.58403629															
50.09908516	0.0	36.51504887	18.25752443	13.58403629															
49.98902534	0.0	36.40498905	18.20249452	13.58403629															
					28.86396809	0.0	18.96379526	9.48189763	9.90017283										
					28.94526131	0.0	19.04508848	9.52254424	9.90017283										
					28.86617355	0.0	18.96600072	9.48300036	9.90017283										
					28.84039592	0.0	18.94022309	9.47011154	9.90017283										
										17.08996399	0.0	10.00700049	5.00350024	7.08296351					
										17.09887653	0.0	10.01591302	5.00795651	7.08296351					
										17.09286164	0.0	10.00989814	5.00494907	7.08296351					
										17.10894827	0.0	10.02598477	5.01299238	7.08296351					
															12.50058202	0.0	6.73659981	3.36829991	5.7639822
															12.55617603	0.0	6.79219382	3.39609691	5.7639822
															12.5638966	0.0	6.7999144	3.3999572	5.7639822
															12.57869777	0.0	6.81471557	3.40735779	5.7639822
50.74654701	0.0	37.15516014	18.57758007	13.59138687															
50.61384034	0.0	37.02245347	18.51122674	13.59138687															
50.45987215	0.0	36.86848528	18.43424264	13.59138687															
50.33849105	0.0	36.74710418	18.37355209	13.59138687															
					28.986484	0.0	19.08658372	9.54329186	9.89990028										
					29.05583243	0.0	19.15593215	9.57796608	9.89990028										
					28.98892662	0.0	19.08902634	9.54451317	9.89990028										
					28.96288114	0.0	19.06298086	9.53149043	9.89990028										
										17.15231776	0.0	10.07471453	5.03735727	7.07760323					
										17.19412297	0.0	10.11651974	5.05825987	7.07760323					
										17.18278569	0.0	10.10518246	5.05259123	7.07760323					
										17.17353914	0.0	10.09593591	5.04796795	7.07760323					
															12.60231056	0.0	6.83855893	3.41927947	5.76375163
															12.63226351	0.0	6.86851188	3.43425594	5.76375163
															12.64068682	0.0	6.87693519	3.4384676	5.76375163
															12.64534287	0.0	6.88159124	3.44079562	5.76375163
