Repository: ZBT-Tools/ContactResistanceAnalysis

File: ECR_data/CSV/Muster 6 Stahl MAX 3018 GDL20 oN.csv
Gesamtwiderstand @5bar [mOhm*cm2]	Bulkwiderstand @5bar [mOhm*cm2]	Durchgangswiderstand @5bar [mOhm*cm2]	Kontaktwiderstand @5bar [mOhm*cm2]	Korrekturwert GDL @5bar/cycle [mOhm*cm2]	Gesamtwiderstand @10bar [mOhm*cm2]	Bulkwiderstand @10bar [mOhm*cm2]	Durchgangswiderstand @10bar [mOhm*cm2]	Kontaktwiderstand @10bar [mOhm*cm2]	Korrekturwert GDL @10bar/cycle [mOhm*cm2]	Gesamtwiderstand @20bar [mOhm*cm2]	Bulkwiderstand @20bar [mOhm*cm2]	Durchgangswiderstand @20bar [mOhm*cm2]	Kontaktwiderstand @20bar [mOhm*cm2]	Korrekturwert GDL @20bar/cycle [mOhm*cm2]	Gesamtwiderstand @30bar [mOhm*cm2]	Bulkwiderstand @30bar [mOhm*cm2]	Durchgangswiderstand @30bar [mOhm*cm2]	Kontaktwiderstand @30bar [mOhm*cm2]	Korrekturwert GDL @30bar/cycle [mOhm*cm2]
50.14764033	0.0	36.38526501	18.19263251	13.76237532															
49.88077975	0.0	36.11840444	18.05920222	13.76237532															
49.71422318	0.0	35.95184787	17.97592393	13.76237532															
49.56953072	0.0	35.8071554	17.9035777	13.76237532															
					28.1577002	0.0	18.13864115	9.06932057	10.01905905										
					28.19179329	0.0	18.17273424	9.08636712	10.01905905										
					28.11195327	0.0	18.09289422	9.04644711	10.01905905										
					28.0727404	0.0	18.05368134	9.02684067	10.01905905										
										16.741012	0.0	9.57715093	4.78857547	7.16386107					
										16.80958539	0.0	9.64572431	4.82286216	7.16386107					
										16.79774099	0.0	9.63387992	4.81693996	7.16386107					
										16.76624497	0.0	9.6023839	4.80119195	7.16386107					
															12.32173105	0.0	6.48172824	3.24086412	5.84000281
															12.39634079	0.0	6.55633798	3.27816899	5.84000281
															12.40721541	0.0	6.5672126	3.2836063	5.84000281
															12.40102419	0.0	6.56102138	3.28051069	5.84000281
51.28637908	0.0	37.54702421	18.7735121	13.73935487															
50.9908508	0.0	37.25149593	18.62574797	13.73935487															
50.81992825	0.0	37.08057338	18.54028669	13.73935487															
50.70436783	0.0	36.96501297	18.48250648	13.73935487															
					28.9520238	0.0	18.94443872	9.47221936	10.00758508										
					28.95183318	0.0	18.9442481	9.47212405	10.00758508										
					28.8601548	0.0	18.85256972	9.42628486	10.00758508										
					28.79970663	0.0	18.79212155	9.39606077	10.00758508										
										17.15614483	0.0	9.99437081	4.9971854	7.16177402					
										17.18208008	0.0	10.02030606	5.01015303	7.16177402					
										17.13791641	0.0	9.97614239	4.98807119	7.16177402					
										17.13198474	0.0	9.97021072	4.98510536	7.16177402					
															12.54980256	0.0	6.71515346	3.35757673	5.8346491
															12.6136529	0.0	6.7790038	3.3895019	5.8346491
															12.60913132	0.0	6.77448222	3.38724111	5.8346491
															12.59469985	0.0	6.76005075	3.38002538	5.8346491
50.37572014	0.0	36.6119476	18.3059738	13.76377255															
50.18086116	0.0	36.41708861	18.20854431	13.76377255															
49.98672785	0.0	36.22295531	18.11147765	13.76377255															
49.86565263	0.0	36.10188008	18.05094004	13.76377255															
					28.77809572	0.0	18.76599938	9.38299969	10.01209634										
					28.76161862	0.0	18.74952228	9.37476114	10.01209634										
					28.68906351	0.0	18.67696717	9.33848358	10.01209634										
					28.6306507	0.0	18.61855436	9.30927718	10.01209634										
										17.12770334	0.0	9.96603016	4.98301508	7.16167318					
										17.24174204	0.0	10.08006886	5.04003443	7.16167318					
										17.14977118	0.0	9.988098	4.994049	7.16167318					
										17.12747144	0.0	9.96579825	4.98289913	7.16167318					
															12.53777345	0.0	6.69349568	3.34674784	5.84427778
															12.6084519	0.0	6.76417412	3.38208706	5.84427778
															12.61040761	0.0	6.76612983	3.38306491	5.84427778
															12.60673672	0.0	6.76245894	3.38122947	5.84427778
50.59176255	0.0	36.83283091	18.41641545	13.75893164															
50.4233516	0.0	36.66441996	18.33220998	13.75893164															
50.23442665	0.0	36.47549501	18.2377475	13.75893164															
50.09981518	0.0	36.34088354	18.17044177	13.75893164															
					28.93014893	0.0	18.9168921	9.45844605	10.01325683										
					28.99261036	0.0	18.97935353	9.48967677	10.01325683										
					28.91432628	0.0	18.90106946	9.45053473	10.01325683										
					28.85510155	0.0	18.84184472	9.42092236	10.01325683										
										17.22833607	0.0	10.07335081	5.0366754	7.15498526					
										17.29456627	0.0	10.13958101	5.0697905	7.15498526					
										17.26614283	0.0	10.11115757	5.05557878	7.15498526					
										17.22718147	0.0	10.07219621	5.0360981	7.15498526					
															12.57606071	0.0	6.73585859	3.3679293	5.84020212
															12.73024339	0.0	6.89004128	3.44502064	5.84020212
															12.68883956	0.0	6.84863744	3.42431872	5.84020212
															12.65515615	0.0	6.81495403	3.40747702	5.84020212
51.53961292	0.0	37.77725206	18.88862603	13.76236086															
51.37497277	0.0	37.61261191	18.80630595	13.76236086															
51.16758142	0.0	37.40522056	18.70261028	13.76236086															
51.04535293	0.0	37.28299206	18.64149603	13.76236086															
					29.52084527	0.0	19.51828102	9.75914051	10.00256425										
					29.52849625	0.0	19.525932	9.762966	10.00256425										
					29.45441044	0.0	19.45184619	9.7259231	10.00256425										
					29.39742081	0.0	19.39485656	9.69742828	10.00256425										
										17.47336787	0.0	10.31909503	5.15954751	7.15427285					
										17.49901296	0.0	10.34474011	5.17237006	7.15427285					
										17.4748056	0.0	10.32053276	5.16026638	7.15427285					
										17.46353217	0.0	10.30925932	5.15462966	7.15427285					
															12.71388488	0.0	6.8798953	3.43994765	5.83398957
															12.83068669	0.0	6.99669711	3.49834856	5.83398957
															12.82399833	0.0	6.99000876	3.49500438	5.83398957
															12.81242918	0.0	6.97843961	3.4892198	5.83398957

File: ECR_data/CSV/Muster 6 Stahl MAX 3019 GDL15 oN.csv
Gesamtwiderstand @5bar [mOhm*cm2]	Bulkwiderstand @5bar [mOhm*cm2]	Durchgangswiderstand @5bar [mOhm*cm2]	Kontaktwiderstand @5bar [mOhm*cm2]	Korrekturwert GDL @5bar/cycle [mOhm*cm2]	Gesamtwiderstand @10bar [mOhm*cm2]	Bulkwiderstand @10bar [mOhm*cm2]	Durchgangswiderstand @10bar [mOhm*cm2]	Kontaktwiderstand @10bar [mOhm*cm2]	Korrekturwert GDL @10bar/cycle [mOhm*cm2]	Gesamtwiderstand @20bar [mOhm*cm2]	Bulkwiderstand @20bar [mOhm*cm2]	Durchgangswiderstand @20bar [mOhm*cm2]	Kontaktwiderstand @20bar [mOhm*cm2]	Korrekturwert GDL @20bar/cycle [mOhm*cm2]	Gesamtwiderstand @30bar [mOhm*cm2]	Bulkwiderstand @30bar [mOhm*cm2]	Durchgangswiderstand @30bar [mOhm*cm2]	Kontaktwiderstand @30bar [mOhm*cm2]	Korrekturwert GDL @30bar/cycle [mOhm*cm2]
44.83457233	0.0	31.08253038	15.54126519	13.75204194															
44.64998293	0.0	30.89794099	15.44897049	13.75204194															
44.45609566	0.0	30.70405372	15.35202686	13.75204194															
44.34553604	0.0	30.5934941	15.29674705	13.75204194															
					26.30213205	0.0	16.28670057	8.14335029	10.01543148										
					26.30701617	0.0	16.29158468	8.14579234	10.01543148										
					26.22620877	0.0	16.21077729	8.10538865	10.01543148										
					26.17707686	0.0	16.16164538	8.08082269	10.01543148										
										16.02687985	0.0	8.8542535	4.42712675	7.17262635					
										15.96948248	0.0	8.79685613	4.39842806	7.17262635					
										15.93963506	0.0	8.7670087	4.38350435	7.17262635					
										15.89832199	0.0	8.72569563	4.36284782	7.17262635					
															11.8687426	0.0	6.0242489	3.01212445	5.8444937
															11.87919014	0.0	6.03469644	3.01734822	5.8444937
															11.86338269	0.0	6.01888899	3.00944449	5.8444937
															11.84385918	0.0	5.99936548	2.99968274	5.8444937
46.83560992	0.0	33.05091254	16.52545627	13.78469738															
46.56280475	0.0	32.77810737	16.38905369	13.78469738															
46.37749029	0.0	32.59279291	16.29639646	13.78469738															
46.2538468	0.0	32.46914942	16.23457471	13.78469738															
					26.81690476	0.0	16.78399558	8.39199779	10.03290918										
					26.76845546	0.0	16.73554627	8.36777314	10.03290918										
					26.71412862	0.0	16.68121944	8.34060972	10.03290918										
					26.64116063	0.0	16.60825145	8.30412572	10.03290918										
										16.23639756	0.0	9.05689028	4.52844514	7.17950728					
										16.22757177	0.0	9.0480645	4.52403225	7.17950728					
										16.1804015	0.0	9.00089423	4.50044711	7.17950728					
										16.15778729	0.0	8.97828002	4.48914001	7.17950728					
															12.08264446	0.0	6.2371784	3.1185892	5.84546606
															12.0398479	0.0	6.19438184	3.09719092	5.84546606
															12.04122362	0.0	6.19575755	3.09787878	5.84546606
															12.00949587	0.0	6.16402981	3.08201491	5.84546606
47.23393327	0.0	33.47312282	16.73656141	13.76081045															
47.04586642	0.0	33.28505596	16.64252798	13.76081045															
46.84972375	0.0	33.0889133	16.54445665	13.76081045															
46.73352369	0.0	32.97271324	16.48635662	13.76081045															
					27.22555272	0.0	17.19871787	8.59935894	10.02683485										
					27.13684169	0.0	17.11000684	8.55500342	10.02683485										
					27.07783085	0.0	17.050996	8.525498	10.02683485										
					27.03261421	0.0	17.00577936	8.50288968	10.02683485										
										16.41966016	0.0	9.25003521	4.6250176	7.16962496					
										16.38932207	0.0	9.21969712	4.60984856	7.16962496					
										16.36462385	0.0	9.19499889	4.59749945	7.16962496					
										16.33778602	0.0	9.16816106	4.58408053	7.16962496					
															12.07881663	0.0	6.22965805	3.11482903	5.84915857
															12.19420796	0.0	6.34504939	3.17252469	5.84915857
															12.14993202	0.0	6.30077345	3.15038672	5.84915857
															12.13478269	0.0	6.28562412	3.14281206	5.84915857
48.38766317	0.0	34.62688863	17.31344431	13.76077454															
48.19070976	0.0	34.42993522	17.21496761	13.76077454															
48.01160747	0.0	34.25083293	17.12541647	13.76077454															
47.87848149	0.0	34.11770695	17.05885348	13.76077454															
					27.82511895	0.0	17.80534447	8.90267223	10.01977448										
					27.83995305	0.0	17.82017857	8.91008929	10.01977448										
					27.76930557	0.0	17.74953109	8.87476554	10.01977448										
					27.69967429	0.0	17.67989981	8.8399499	10.01977448										
										16.64832533	0.0	9.47672644	4.73836322	7.17159889					
										16.66301021	0.0	9.49141132	4.74570566	7.17159889					
										16.65026234	0.0	9.47866346	4.73933173	7.17159889					
										16.63773614	0.0	9.46613726	4.73306863	7.17159889					
															12.28013065	0.0	6.44091069	3.22045535	5.83921996
															12.37183128	0.0	6.53261132	3.26630566	5.83921996
															12.32450267	0.0	6.48528271	3.24264135	5.83921996
															12.31847261	0.0	6.47925265	3.23962633	5.83921996
48.50254792	0.0	34.74939187	17.37469593	13.75315605															
48.32043984	0.0	34.56728379	17.28364189	13.75315605															
48.12907268	0.0	34.37591663	17.18795831	13.75315605															
48.01416511	0.0	34.26100905	17.13050453	13.75315605															
					28.08715516	0.0	18.07470829	9.03735415	10.01244687										
					28.0651996	0.0	18.05275273	9.02637637	10.01244687										
					27.97833656	0.0	17.96588969	8.98294484	10.01244687										
					27.91496151	0.0	17.90251464	8.95125732	10.01244687										
										16.8304919	0.0	9.66309922	4.83154961	7.16739267					
										16.81710025	0.0	9.64970758	4.82485379	7.16739267					
										16.82728868	0.0	9.65989601	4.82994801	7.16739267					
										16.73717214	0.0	9.56977946	4.78488973	7.16739267					
															12.38242757	0.0	6.53797031	3.26898515	5.84445726
															12.3846967	0.0	6.54023943	3.27011972	5.84445726
															12.40839203	0.0	6.56393476	3.28196738	5.84445726
															12.37414157	0.0	6.52968431	3.26484215	5.84445726

File: ECR_data/CSV/Muster 6 Stahl MAX 3020 GDL30 oN.csv
Gesamtwiderstand @5bar [mOhm*cm2]	Bulkwiderstand @5bar [mOhm*cm2]	Durchgangswiderstand @5bar [mOhm*cm2]	Kontaktwiderstand @5bar [mOhm*cm2]	Korrekturwert GDL @5bar/cycle [mOhm*cm2]	Gesamtwiderstand @10bar [mOhm*cm2]	Bulkwiderstand @10bar [mOhm*cm2]	Durchgangswiderstand @10bar [mOhm*cm2]	Kontaktwiderstand @10bar [mOhm*cm2]	Korrekturwert GDL @10bar/cycle [mOhm*cm2]	Gesamtwiderstand @20bar [mOhm*cm2]	Bulkwiderstand @20bar [mOhm*cm2]	Durchgangswiderstand @20bar [mOhm*cm2]	Kontaktwiderstand @20bar [mOhm*cm2]	Korrekturwert GDL @20bar/cycle [mOhm*cm2]	Gesamtwiderstand @30bar [mOhm*cm2]	Bulkwiderstand @30bar [mOhm*cm2]	Durchgangswiderstand @30bar [mOhm*cm2]	Kontaktwiderstand @30bar [mOhm*cm2]	Korrekturwert GDL @30bar/cycle [mOhm*cm2]
45.30064953	0.0	31.58972587	15.79486293	13.71092366															
45.17507217	0.0	31.46414851	15.73207425	13.71092366															
45.02418886	0.0	31.3132652	15.6566326	13.71092366															
44.94666224	0.0	31.23573857	15.61786929	13.71092366															
					26.63627566	0.0	16.64389873	8.32194937	9.99237692										
					26.62464695	0.0	16.63227002	8.31613501	9.99237692										
					26.57688239	0.0	16.58450547	8.29225273	9.99237692										
					26.54521861	0.0	16.55284169	8.27642084	9.99237692										
										16.05351	0.0	8.91293029	4.45646514	7.14057971					
										16.0605	0.0	8.91992029	4.45996014	7.14057971					
										16.06613946	0.0	8.92555974	4.46277987	7.14057971					
										16.03804765	0.0	8.89746793	4.44873397	7.14057971					
															12.00231636	0.0	6.17637703	3.08818852	5.82593933
															11.94338428	0.0	6.11744496	3.05872248	5.82593933
															11.95048839	0.0	6.12454906	3.06227453	5.82593933
															11.94583417	0.0	6.11989484	3.05994742	5.82593933
46.80692769	0.0	33.11399539	16.5569977	13.69293229															
46.7419485	0.0	33.04901621	16.5245081	13.69293229															
46.58807995	0.0	32.89514766	16.44757383	13.69293229															
46.5058783	0.0	32.81294601	16.40647301	13.69293229															
					27.51192649	0.0	17.54002565	8.77001282	9.97190084										
					27.5738047	0.0	17.60190386	8.80095193	9.97190084										
					27.51495957	0.0	17.54305873	8.77152937	9.97190084										
					27.49219842	0.0	17.52029758	8.76014879	9.97190084										
										16.65131256	0.0	9.52010039	4.76005019	7.13121218					
										16.68560465	0.0	9.55439248	4.77719624	7.13121218					
										16.64835761	0.0	9.51714543	4.75857271	7.13121218					
										16.64860153	0.0	9.51738935	4.75869468	7.13121218					
															12.23585867	0.0	6.42164195	3.21082098	5.81421672
															12.32299505	0.0	6.50877833	3.25438916	5.81421672
															12.29248826	0.0	6.47827154	3.23913577	5.81421672
															12.28831409	0.0	6.47409737	3.23704868	5.81421672
48.01019524	0.0	34.35400141	17.1770007	13.65619383															
47.84902227	0.0	34.19282844	17.09641422	13.65619383															
47.67135177	0.0	34.01515794	17.00757897	13.65619383															
47.58079425	0.0	33.92460042	16.96230021	13.65619383															
					27.84009112	0.0	17.88322958	8.94161479	9.95686154										
					27.85762067	0.0	17.90075913	8.95037957	9.95686154										
					27.78071738	0.0	17.82385584	8.91192792	9.95686154										
					27.73284937	0.0	17.77598784	8.88799392	9.95686154										
										16.64420634	0.0	9.51560555	4.75780277	7.1286008					
										16.68396376	0.0	9.55536297	4.77768148	7.1286008					
										16.64762672	0.0	9.51902592	4.75951296	7.1286008					
										16.64957371	0.0	9.52097292	4.76048646	7.1286008					
															12.19866723	0.0	6.39531125	3.19765563	5.80335598
															12.29206737	0.0	6.48871139	3.24435569	5.80335598
															12.28956748	0.0	6.4862115	3.24310575	5.80335598
															12.27353361	0.0	6.47017763	3.23508881	5.80335598
48.572998	0.0	34.93356208	17.46678104	13.63943592															
48.42541532	0.0	34.78597939	17.3929897	13.63943592															
48.26086494	0.0	34.62142902	17.31071451	13.63943592															
48.1373406	0.0	34.49790467	17.24895234	13.63943592															
					28.17263073	0.0	18.22447345	9.11223673	9.94815727										
					28.20657377	0.0	18.2584165	9.12920825	9.94815727										
					28.10647992	0.0	18.15832265	9.07916132	9.94815727										
					28.0950015	0.0	18.14684423	9.07342211	9.94815727										
										16.81484697	0.0	9.69196334	4.84598167	7.12288363					
										16.83640876	0.0	9.71352513	4.85676257	7.12288363					
										16.83130367	0.0	9.70842004	4.85421002	7.12288363					
										16.81076309	0.0	9.68787946	4.84393973	7.12288363					
															12.29164583	0.0	6.48373267	3.24186633	5.80791316
															12.39168814	0.0	6.58377498	3.29188749	5.80791316
															12.37967425	0.0	6.57176109	3.28588054	5.80791316
															12.35618881	0.0	6.54827565	3.27413783	5.80791316
49.84409012	0.0	36.20159693	18.10079847	13.64249319															
49.68904254	0.0	36.04654936	18.02327468	13.64249319															
49.51121371	0.0	35.86872052	17.93436026	13.64249319															
49.41685198	0.0	35.77435879	17.88717939	13.64249319															
					28.57517824	0.0	18.62366245	9.31183122	9.95151579										
					28.62696171	0.0	18.67544592	9.33772296	9.95151579										
					28.55062128	0.0	18.59910549	9.29955275	9.95151579										
					28.52141089	0.0	18.5698951	9.28494755	9.95151579										
										16.99862082	0.0	9.87794011	4.93897006	7.12068071					
										17.03510611	0.0	9.91442539	4.9572127	7.12068071					
										17.01060083	0.0	9.88992012	4.94496006	7.12068071					
										16.98508637	0.0	9.86440566	4.93220283	7.12068071					
															12.46502601	0.0	6.66981722	3.33490861	5.79520878
															12.52114404	0.0	6.72593526	3.36296763	5.79520878
															12.48127035	0.0	6.68606157	3.34303078	5.79520878
															12.47497062	0.0	6.67976184	3.33988092	5.79520878

File: ECR_data/CSV/Muster 6 Stahl MAX 3021 GDL50 oN.csv
Gesamtwiderstand @5bar [mOhm*cm2]	Bulkwiderstand @5bar [mOhm*cm2]	Durchgangswiderstand @5bar [mOhm*cm2]	Kontaktwiderstand @5bar [mOhm*cm2]	Korrekturwert GDL @5bar/cycle [mOhm*cm2]	Gesamtwiderstand @10bar [mOhm*cm2]	Bulkwiderstand @10bar [mOhm*cm2]	Durchgangswiderstand @10bar [mOhm*cm2]	Kontaktwiderstand @10bar [mOhm*cm2]	Korrekturwert GDL @10bar/cycle [mOhm*cm2]	Gesamtwiderstand @20bar [mOhm*cm2]	Bulkwiderstand @20bar [mOhm*cm2]	Durchgangswiderstand @20bar [mOhm*cm2]	Kontaktwiderstand @20bar [mOhm*cm2]	Korrekturwert GDL @20bar/cycle [mOhm*cm2]	Gesamtwiderstand @30bar [mOhm*cm2]	Bulkwiderstand @30bar [mOhm*cm2]	Durchgangswiderstand @30bar [mOhm*cm2]	Kontaktwiderstand @30bar [mOhm*cm2]	Korrekturwert GDL @30bar/cycle [mOhm*cm2]
45.76117584	0.0	32.21111943	16.10555972	13.5500564															
45.66251231	0.0	32.11245591	16.05622796	13.5500564															
45.53891898	0.0	31.98886258	15.99443129	13.5500564															
45.41466033	0.0	31.86460393	15.93230196	13.5500564															
					26.43663733	0.0	16.56346784	8.28173392	9.87316949										
					26.49573939	0.0	16.6225699	8.31128495	9.87316949										
					26.44993225	0.0	16.57676276	8.28838138	9.87316949										
					26.40406463	0.0	16.53089514	8.26544757	9.87316949										
										15.85934247	0.0	8.80171272	4.40085636	7.05762975					
										15.89518959	0.0	8.83755984	4.41877992	7.05762975					
										15.85893292	0.0	8.80130317	4.40065158	7.05762975					
										15.85681783	0.0	8.79918808	4.39959404	7.05762975					
															11.77807191	0.0	6.03515005	3.01757502	5.74292187
															11.77862638	0.0	6.03570451	3.01785225	5.74292187
															11.77210207	0.0	6.0291802	3.0145901	5.74292187
															11.75448243	0.0	6.01156056	3.00578028	5.74292187
46.6794889	0.0	33.15869907	16.57934954	13.52078982															
46.52244715	0.0	33.00165732	16.50082866	13.52078982															
46.36829053	0.0	32.8475007	16.42375035	13.52078982															
46.25134497	0.0	32.73055515	16.36527757	13.52078982															
					27.00217964	0.0	17.15425379	8.5771269	9.84792584										
					27.04174895	0.0	17.19382311	8.59691155	9.84792584										
					26.98983369	0.0	17.14190785	8.57095392	9.84792584										
					26.93715566	0.0	17.08922981	8.54461491	9.84792584										
										16.07320154	0.0	9.02836214	4.51418107	7.0448394					
										16.15683899	0.0	9.11199959	4.55599979	7.0448394					
										16.10207198	0.0	9.05723258	4.52861629	7.0448394					
										16.10971871	0.0	9.06487931	4.53243965	7.0448394					
															11.8415132	0.0	6.11133914	3.05566957	5.73017407
															11.92915215	0.0	6.19897809	3.09948904	5.73017407
															11.90580183	0.0	6.17562777	3.08781388	5.73017407
															11.92977943	0.0	6.19960536	3.09980268	5.73017407
47.22970634	0.0	33.72070897	16.86035449	13.50899737															
47.0665458	0.0	33.55754843	16.77877421	13.50899737															
46.91822228	0.0	33.40922491	16.70461246	13.50899737															
46.80923679	0.0	33.30023943	16.65011971	13.50899737															
					27.3319797	0.0	17.48473914	8.74236957	9.84724056										
					27.34499805	0.0	17.49775749	8.74887875	9.84724056										
					27.26890527	0.0	17.42166471	8.71083236	9.84724056										
					27.23594137	0.0	17.38870081	8.69435041	9.84724056										
										16.19242999	0.0	9.14515278	4.57257639	7.04727721					
										16.28574655	0.0	9.23846934	4.61923467	7.04727721					
										16.2437949	0.0	9.19651769	4.59825884	7.04727721					
										16.25497494	0.0	9.20769773	4.60384886	7.04727721					
															11.91480856	0.0	6.17228618	3.08614309	5.74252239
															11.9775979	0.0	6.23507551	3.11753776	5.74252239
															11.99681945	0.0	6.25429706	3.12714853	5.74252239
															11.98522491	0.0	6.24270253	3.12135126	5.74252239
47.78540288	0.0	34.29266536	17.14633268	13.49273752															
47.64156797	0.0	34.14883045	17.07441522	13.49273752															
47.47928346	0.0	33.98654593	16.99327297	13.49273752															
47.3942774	0.0	33.90153988	16.95076994	13.49273752															
					27.61584667	0.0	17.77325696	8.88662848	9.84258971										
					27.62607643	0.0	17.78348672	8.89174336	9.84258971										
					27.58007775	0.0	17.73748804	8.86874402	9.84258971										
					27.52070943	0.0	17.67811972	8.83905986	9.84258971										
										16.30838758	0.0	9.27276438	4.63638219	7.0356232					
										16.44530761	0.0	9.40968441	4.7048422	7.0356232					
										16.39281561	0.0	9.35719241	4.6785962	7.0356232					
										16.3927076	0.0	9.3570844	4.6785422	7.0356232					
															12.04027261	0.0	6.31263707	3.15631853	5.72763554
															12.07557778	0.0	6.34794224	3.17397112	5.72763554
															12.09513209	0.0	6.36749655	3.18374827	5.72763554
															12.08876523	0.0	6.36112969	3.18056485	5.72763554
49.47490698	0.0	35.98321547	17.99160773	13.49169151															
49.24976982	0.0	35.75807831	17.87903915	13.49169151															
49.08603943	0.0	35.59434791	17.79717396	13.49169151															
48.98098017	0.0	35.48928865	17.74464433	13.49169151															
					28.4977461	0.0	18.65700781	9.3285039	9.84073829										
					28.53719044	0.0	18.69645215	9.34822607	9.84073829										
					28.43516324	0.0	18.59442495	9.29721247	9.84073829										
					28.40702196	0.0	18.56628367	9.28314183	9.84073829										
										16.77711592	0.0	9.73806072	4.86903036	7.0390552					
										16.80685195	0.0	9.76779675	4.88389838	7.0390552					
										16.78807335	0.0	9.74901815	4.87450908	7.0390552					
										16.77294642	0.0	9.73389122	4.86694561	7.0390552					
															12.22491708	0.0	6.49504282	3.24752141	5.72987427
															12.32299505	0.0	6.59312078	3.29656039	5.72987427
															12.29504083	0.0	6.56516656	3.28258328	5.72987427
															12.30172521	0.0	6.57185095	3.28592547	5.72987427

File: ECR_data/CSV/Muster 6 Stahl MAX 3022 GDL45 oN.csv
Gesamtwiderstand @5bar [mOhm*cm2]	Bulkwiderstand @5bar [mOhm*cm2]	Durchgangswiderstand @5bar [mOhm*cm2]	Kontaktwiderstand @5bar [mOhm*cm2]	Korrekturwert GDL @5bar/cycle [mOhm*cm2]	Gesamtwiderstand @10bar [mOhm*cm2]	Bulkwiderstand @10bar [mOhm*cm2]	Durchgangswiderstand @10bar [mOhm*cm2]	Kontaktwiderstand @10bar [mOhm*cm2]	Korrekturwert GDL @10bar/cycle [mOhm*cm2]	Gesamtwiderstand @20bar [mOhm*cm2]	Bulkwiderstand @20bar [mOhm*cm2]	Durchgangswiderstand @20bar [mOhm*cm2]	Kontaktwiderstand @20bar [mOhm*cm2]	Korrekturwert GDL @20bar/cycle [mOhm*cm2]	Gesamtwiderstand @30bar [mOhm*cm2]	Bulkwiderstand @30bar [mOhm*cm2]	Durchgangswiderstand @30bar [mOhm*cm2]	Kontaktwiderstand @30bar [mOhm*cm2]	Korrekturwert GDL @30bar/cycle [mOhm*cm2]
46.89388758	0.0	33.33216768	16.66608384	13.5617199															
46.7835482	0.0	33.2218283	16.61091415	13.5617199															
46.61854189	0.0	33.056822	16.528411	13.5617199															
46.52733989	0.0	32.96562	16.48281	13.5617199															
					27.30135487	0.0	17.42133678	8.71066839	9.8800181										
					27.27110395	0.0	17.39108586	8.69554293	9.8800181										
					27.19795107	0.0	17.31793297	8.65896649	9.8800181										
					27.1756768	0.0	17.29565871	8.64782935	9.8800181										
										16.31822505	0.0	9.24976498	4.62488249	7.06846006					
										16.38564149	0.0	9.31718143	4.65859071	7.06846006					
										16.32058512	0.0	9.25212506	4.62606253	7.06846006					
										16.31415265	0.0	9.24569259	4.6228463	7.06846006					
															11.95254791	0.0	6.19150479	3.0957524	5.76104312
															12.06873589	0.0	6.30769277	3.15384639	5.76104312
															12.05208449	0.0	6.29104137	3.14552069	5.76104312
															12.05881008	0.0	6.29776696	3.14888348	5.76104312
47.28003101	0.0	33.71122105	16.85561053	13.56880995															
47.10595626	0.0	33.5371463	16.76857315	13.56880995															
46.97203109	0.0	33.40322113	16.70161057	13.56880995															
46.87461538	0.0	33.30580543	16.65290272	13.56880995															
					27.4430144	0.0	17.5567154	8.7783577	9.886299										
					27.45994765	0.0	17.57364864	8.78682432	9.886299										
					27.39713169	0.0	17.51083268	8.75541634	9.886299										
					27.37478541	0.0	17.48848641	8.7442432	9.886299										
										16.37237678	0.0	9.3001655	4.65008275	7.07221127					
										16.43299054	0.0	9.36077927	4.68038963	7.07221127					
										16.39992792	0.0	9.32771665	4.66385832	7.07221127					
										16.39694494	0.0	9.32473367	4.66236684	7.07221127					
															11.95363543	0.0	6.19923891	3.09961945	5.75439652
															12.10486041	0.0	6.35046389	3.17523194	5.75439652
															12.11410193	0.0	6.35970541	3.17985271	5.75439652
															12.10316344	0.0	6.34876692	3.17438346	5.75439652
47.55295639	0.0	33.98660047	16.99330024	13.56635592															
47.41084625	0.0	33.84449033	16.92224516	13.56635592															
47.26970707	0.0	33.70335115	16.85167558	13.56635592															
47.18326299	0.0	33.61690707	16.80845353	13.56635592															
					27.58521354	0.0	17.68904024	8.84452012	9.89617331										
					27.66412017	0.0	17.76794686	8.88397343	9.89617331										
					27.58591378	0.0	17.68974047	8.84487024	9.89617331										
					27.5513476	0.0	17.65517429	8.82758715	9.89617331										
										16.42488478	0.0	9.35658711	4.67829356	7.06829767					
										16.51345651	0.0	9.44515884	4.72257942	7.06829767					
										16.52997879	0.0	9.46168112	4.73084056	7.06829767					
										16.49478774	0.0	9.42649007	4.71324504	7.06829767					
															12.17022575	0.0	6.41370131	3.20685065	5.75652444
															12.17793614	0.0	6.4214117	3.21070585	5.75652444
															12.19691091	0.0	6.44038647	3.22019324	5.75652444
															12.16330745	0.0	6.40678302	3.20339151	5.75652444
48.03973255	0.0	34.49418703	17.24709352	13.54554551															
47.86790706	0.0	34.32236154	17.16118077	13.54554551															
47.73026571	0.0	34.1847202	17.0923601	13.54554551															
47.66358914	0.0	34.11804363	17.05902181	13.54554551															
					27.77664983	0.0	17.90134669	8.95067334	9.87530314										
					27.83024895	0.0	17.95494581	8.9774729	9.87530314										
					27.83361258	0.0	17.95830943	8.97915472	9.87530314										
					27.79188949	0.0	17.91658635	8.95829317	9.87530314										
										16.59501801	0.0	9.532459	4.7662295	7.06255901					
										16.64783509	0.0	9.58527607	4.79263804	7.06255901					
										16.62774603	0.0	9.56518702	4.78259351	7.06255901					
										16.60823353	0.0	9.54567452	4.77283726	7.06255901					
															12.1562534	0.0	6.40792669	3.20396335	5.74832671
															12.2542978	0.0	6.50597109	3.25298554	5.74832671
															12.22882909	0.0	6.48050238	3.24025119	5.74832671
															12.23607259	0.0	6.48774588	3.24387294	5.74832671
48.41094568	0.0	34.86807905	17.43403953	13.54286662															
48.25545225	0.0	34.71258563	17.35629281	13.54286662															
48.08174773	0.0	34.53888111	17.26944055	13.54286662															
47.97594317	0.0	34.43307655	17.21653827	13.54286662															
					28.01962425	0.0	18.14739306	9.07369653	9.87223119										
					28.04646436	0.0	18.17423318	9.08711659	9.87223119										
					27.96767502	0.0	18.09544383	9.04772192	9.87223119										
					27.93117536	0.0	18.05894418	9.02947209	9.87223119										
										16.71476215	0.0	9.66486601	4.83243301	7.04989614					
										16.69272072	0.0	9.64282458	4.82141229	7.04989614					
										16.68556641	0.0	9.63567027	4.81783514	7.04989614					
										16.65928542	0.0	9.60938928	4.80469464	7.04989614					
															12.22109002	0.0	6.46985924	3.23492962	5.75123078
															12.29972763	0.0	6.54849685	3.27424842	5.75123078
															12.28282061	0.0	6.53158983	3.26579492	5.75123078
															12.26233447	0.0	6.51110369	3.25555184	5.75123078

File: ECR_data/CSV/P1200(P800_P220) - beidseitig - GDL55.csv
Gesamtwiderstand @5bar [mOhm*cm2]	Bulkwiderstand @5bar [mOhm*cm2]	Durchgangswiderstand @5bar [mOhm*cm2]	Kontaktwiderstand @5bar [mOhm*cm2]	Korrekturwert GDL @5bar/cycle [mOhm*cm2]	Gesamtwiderstand @10bar [mOhm*cm2]	Bulkwiderstand @10bar [mOhm*cm2]	Durchgangswiderstand @10bar [mOhm*cm2]	Kontaktwiderstand @10bar [mOhm*cm2]	Korrekturwert GDL @10bar/cycle [mOhm*cm2]	Gesamtwiderstand @20bar [mOhm*cm2]	Bulkwiderstand @20bar [mOhm*cm2]	Durchgangswiderstand @20bar [mOhm*cm2]	Kontaktwiderstand @20bar [mOhm*cm2]	Korrekturwert GDL @20bar/cycle [mOhm*cm2]	Gesamtwiderstand @30bar [mOhm*cm2]	Bulkwiderstand @30bar [mOhm*cm2]	Durchgangswiderstand @30bar [mOhm*cm2]	Kontaktwiderstand @30bar [mOhm*cm2]	Korrekturwert GDL @30bar/cycle [mOhm*cm2]
819.5445006	0.19776071	807.35766173	403.57995051	13.48676835															
710.30493355	0.13626755	698.11809468	348.99091356	13.48676835															
540.81179609	0.06385271	528.62495722	264.28055226	13.48676835															
405.40573798	0.04811342	393.21889911	196.58539285	13.48676835															
					636.10945256	0.21111389	627.23147671	313.51018141	9.82495995										
					576.12242603	0.07035105	567.24445017	283.58704956	9.82495995										
					540.81179609	0.05428106	531.93382024	265.93976959	9.82495995										
					405.40573798	0.04130821	396.52776213	198.24322696	9.82495995										
										435.8640012	0.23781275	429.50088925	214.63153825	7.0418439					
										423.26708501	0.10578987	416.90397305	208.39909159	7.0418439					
										414.74075401	0.08200651	408.37764205	204.14781777	7.0418439					
										403.50949236	0.04761955	397.14638041	198.54938043	7.0418439					
															318.71938301	0.19776071	313.54621537	156.67422733	5.72497218
															312.63060933	0.11099173	307.4574417	153.67322499	5.72497218
															307.4561498	0.05989228	302.28298217	151.11154494	5.72497218
															300.71586317	0.04304144	295.54269554	147.74982705	5.72497218
779.38666183	0.16561249	767.2002153	383.51730141	13.48633415															
648.70077984	0.12883526	636.51433331	318.19274903	13.48633415															
540.81179609	0.06104709	528.62534957	264.28215124	13.48633415															
405.40573798	0.04304144	393.21929146	196.58812501	13.48633415															
					589.05447358	0.25116593	580.17843944	289.96363676	9.82281111										
					549.20882272	0.07555667	540.33278858	270.12861596	9.82281111										
					540.81179609	0.04701904	531.93576196	265.94437146	9.82281111										
					405.40573798	0.04712381	396.52970385	198.24129002	9.82281111										
										413.30113841	0.21902522	406.94827852	203.36462665	7.03049828					
										397.60312312	0.09438942	391.25026323	195.57793691	7.03049828					
										392.20933617	0.07490982	385.85647628	192.89078323	7.03049828					
										383.23557837	0.05454682	376.88271848	188.41408583	7.03049828					
															306.87796237	0.21160929	301.7007196	150.74455515	5.729482
															301.59648821	0.11916876	296.41924544	148.15003834	5.729482
															298.00652305	0.06731964	292.82928027	146.38098032	5.729482
															292.37637769	0.07545443	287.19913492	143.56184024	5.729482
782.92016613	0.21111389	770.73240689	385.2606465	13.48778689															
651.58305542	0.09290371	639.39529618	319.65119623	13.48778689															
540.81179609	0.07540581	528.62403685	264.27431552	13.48778689															
405.40573798	0.05269154	393.21797874	196.5826436	13.48778689															
					582.09984488	0.20715823	573.22160693	286.50722435	9.82524999										
					527.82284729	0.12883526	518.94460935	259.40788705	9.82524999										
					524.136498	0.07062124	515.25826005	257.5938194	9.82524999										
					405.40573798	0.02819542	396.52750004	198.24965231	9.82524999										
										410.60941753	0.22743195	404.26364694	202.0181075	7.02265279					
										395.53187061	0.09983952	389.18610002	194.54313025	7.02265279					
										390.62103457	0.07326152	384.27526398	192.10100123	7.02265279					
										382.34692226	0.05046445	376.00115167	187.97534361	7.02265279					
															302.1097503	0.25809398	296.93208847	148.33699725	5.72994576
															297.95760406	0.13552658	292.77994223	146.32220783	5.72994576
															294.57568888	0.07441633	289.39802705	144.66180536	5.72994576
															289.22158175	0.03784552	284.04391992	142.0030372	5.72994576
761.3279949	0.21259257	749.15148121	374.46944432	13.47534182															
648.66311058	0.12561184	636.48659689	318.18049253	13.47534182															
540.81179609	0.07953156	528.6352824	264.27787542	13.47534182															
405.40573798	0.06469079	393.22922429	196.58226675	13.47534182															
					562.52176741	0.22940602	553.64241372	276.70650385	9.82648476										
					517.3850326	0.10677909	508.5056789	254.19944991	9.82648476										
					513.68991232	0.07936623	504.81055863	252.3655962	9.82648476										
					405.60884707	0.05358404	396.72949337	198.33795466	9.82648476										
										379.72319105	0.22445957	373.38037256	186.5779565	7.0193858					
										369.32656219	0.15138415	362.9837437	181.41617977	7.0193858					
										365.50413577	0.07062124	359.16131728	179.54534802	7.0193858					
										358.77607474	0.05974274	352.43325625	176.18675675	7.0193858					
															278.62771717	0.15572708	273.45107877	136.64767584	5.72881317
															275.88149699	0.10380767	270.70485859	135.30052546	5.72881317
															274.05000501	0.04866984	268.87336661	134.41234838	5.72881317
															270.08182962	0.05330934	264.90519122	132.42594094	5.72881317
800.40717574	0.2773769	788.20618261	393.96440286	13.5024324															
651.65839769	0.10826479	639.45740456	319.67456988	13.5024324															
540.81179609	0.0556012	528.61080296	264.27760088	13.5024324															
405.40573798	0.06234164	393.20474485	196.57120161	13.5024324															
					564.08845076	0.29963221	555.19559842	277.44798311	9.84142326										
					518.90666374	0.1290835	510.0138114	254.94236395	9.84142326										
					514.12517786	0.08365731	505.23232552	252.5743341	9.84142326										
					405.40573798	0.04984477	396.51288564	198.23152044	9.84142326										
										378.77073159	0.18391213	372.4148283	186.11545809	7.0338663					
										367.15470662	0.0666349	360.79880334	180.36608422	7.0338663					
										363.68989479	0.08514279	357.33399151	178.62442436	7.0338663					
										357.24068728	0.04972271	350.884784	175.41753065	7.0338663					
															278.04961219	0.19726531	272.87882968	136.34078218	5.72233264
															275.49416374	0.10479689	270.32338123	135.10929217	5.72233264
															273.27197896	0.07144539	268.10119645	134.01487553	5.72233264
															269.4657987	0.04638207	264.29501619	132.12431706	5.72233264

File: ECR_data/CSV/P180 - beidseitig - GDL25.csv
Gesamtwiderstand @5bar [mOhm*cm2]	Bulkwiderstand @5bar [mOhm*cm2]	Durchgangswiderstand @5bar [mOhm*cm2]	Kontaktwiderstand @5bar [mOhm*cm2]	Korrekturwert GDL @5bar/cycle [mOhm*cm2]	Gesamtwiderstand @10bar [mOhm*cm2]	Bulkwiderstand @10bar [mOhm*cm2]	Durchgangswiderstand @10bar [mOhm*cm2]	Kontaktwiderstand @10bar [mOhm*cm2]	Korrekturwert GDL @10bar/cycle [mOhm*cm2]	Gesamtwiderstand @20bar [mOhm*cm2]	Bulkwiderstand @20bar [mOhm*cm2]	Durchgangswiderstand @20bar [mOhm*cm2]	Kontaktwiderstand @20bar [mOhm*cm2]	Korrekturwert GDL @20bar/cycle [mOhm*cm2]	Gesamtwiderstand @30bar [mOhm*cm2]	Bulkwiderstand @30bar [mOhm*cm2]	Durchgangswiderstand @30bar [mOhm*cm2]	Kontaktwiderstand @30bar [mOhm*cm2]	Korrekturwert GDL @30bar/cycle [mOhm*cm2]
834.32690903	0.19157576	821.90710913	410.85776668	13.74457855															
740.70143537	0.1397232	728.28163547	364.07095614	13.74457855															
540.81179609	0.08654559	528.39199619	264.1527253	13.74457855															
405.40573798	0.05968077	392.98593808	196.46312866	13.74457855															
					512.97311349	0.24201611	503.92397303	251.84097846	10.01438211										
					491.53594408	0.1039318	482.48680363	241.19143591	10.01438211										
					485.21605461	0.11790331	476.16691415	238.02450542	10.01438211										
					405.40573798	0.05745368	396.35659752	198.14957192	10.01438211										
										294.02624099	0.2321307	287.56036499	143.66411714	7.15556945					
										290.87380762	0.16992234	284.40793161	142.11900463	7.15556945					
										289.70350451	0.08208918	283.2376285	141.57776966	7.15556945					
										286.65139897	0.05052641	280.18552297	140.06749828	7.15556945					
															202.64160829	0.29740292	197.37208384	98.53734046	5.83160706
															203.88696643	0.12313377	198.61744198	99.24715411	5.83160706
															203.88133016	0.08258517	198.61180571	99.26461027	5.83160706
															202.54467138	0.06425889	197.27514693	98.60544402	5.83160706
808.33766013	0.20938	795.92789434	397.85925717	13.73347414															
705.19729584	0.14244364	692.78753005	346.32254321	13.73347414															
540.81179609	0.08869238	528.4020303	264.15666896	13.73347414															
405.40573798	0.0529995	392.99597219	196.47148635	13.73347414															
					511.56913781	0.18316904	502.53530752	251.17606924	9.99743885										
					488.50059995	0.12536197	479.46676966	239.67070384	9.99743885										
					483.69115404	0.07230391	474.65732375	237.29250992	9.99743885										
					405.40573798	0.04372121	396.3719077	198.16409324	9.99743885										
										296.21154674	0.23311399	289.75251853	144.75970227	7.14799122					
										292.98998747	0.14442385	286.53095927	143.19326771	7.14799122					
										292.34619493	0.11732894	285.88716672	142.88491889	7.14799122					
										289.65536868	0.05287744	283.19634047	141.57173152	7.14799122					
															206.82577062	0.25091823	201.56197467	100.65552822	5.82526752
															207.39218687	0.1392272	202.12839092	100.99458186	5.82526752
															207.34027119	0.06653121	202.07647525	101.00497202	5.82526752
															206.32835378	0.06042251	201.06455783	100.50206766	5.82526752
776.73344676	0.2771292	764.34193837	382.03240458	13.71326928															
696.30126628	0.10754008	683.9097579	341.90110891	13.71326928															
540.81179609	0.09331162	528.42028771	264.16348804	13.71326928															
405.40573798	0.05547446	393.0142296	196.47937757	13.71326928															
					499.88040432	0.34191353	490.85122354	245.254655	9.9922934										
					478.4033492	0.20086924	469.37416841	234.58664959	9.9922934										
					474.55129008	0.12846693	465.5221093	232.69682118	9.9922934										
					405.40573798	0.09531234	396.3765572	198.14062243	9.9922934										
										293.70825661	0.27267814	287.25013996	143.48873091	7.14698242					
										290.39511033	0.16984453	283.93699368	141.88357458	7.14698242					
										289.93638527	0.12566132	283.47826862	141.67630365	7.14698242					
										287.11475776	0.09246557	280.65664111	140.28208777	7.14698242					
															204.21567004	0.28058947	198.94861427	99.3340124	5.82887505
															205.38379514	0.19512412	200.11673937	99.96080762	5.82887505
															205.38437625	0.13061122	200.11732048	99.99335463	5.82887505
															204.300169	0.07390899	199.03311323	99.47960212	5.82887505
856.1882531	0.2321307	843.81070556	421.78928743	13.69781929															
738.68419634	0.1356507	726.30664879	363.08549904	13.69781929															
540.81179609	0.07713928	528.43424854	264.17855463	13.69781929															
405.40573798	0.05547446	393.02819043	196.48635799	13.69781929															
					543.40115843	0.1871247	534.37572342	267.09429936	9.98814808										
					515.28944082	0.1465509	506.26400581	253.05872746	9.98814808										
					509.11260521	0.07829409	500.0871702	250.00443806	9.98814808										
					405.40573798	0.06599024	396.38030297	198.15715637	9.98814808										
										307.30028773	0.20888461	300.83966962	150.31539251	7.1497507					
										302.99340647	0.14927783	296.53278836	148.19175526	7.1497507					
										301.72685371	0.08638026	295.2662356	147.58992767	7.1497507					
										298.52266525	0.06030045	292.06204714	146.00087335	7.1497507					
															212.35701311	0.27119195	207.09581018	103.41230911	5.82239791
															213.10356695	0.12523947	207.84236402	103.85856227	5.82239791
															212.8275	0.10750501	207.56629707	103.72939603	5.82239791
															211.44366925	0.07366112	206.18246632	103.0544026	5.82239791
821.99100781	0.28404974	809.59677333	404.6563618	13.71628615															
739.66637663	0.12400201	727.27214215	363.57407007	13.71628615															
540.81179609	0.08027555	528.41756162	264.16864303	13.71628615															
405.40573798	0.05386705	393.01150351	196.47881823	13.71628615															
					535.62463721	0.2771292	526.5988528	263.1608618	9.98853474										
					509.88418255	0.12846289	500.85839814	250.36496763	9.98853474										
					503.92870992	0.09265281	494.90292551	247.40513635	9.98853474										
					405.40573798	0.06091825	396.37995358	198.15951766	9.98853474										
										303.00039031	0.14459568	296.5426428	148.19902356	7.14657391					
										299.99933425	0.13738465	293.54158674	146.70210105	7.14657391					
										298.68866232	0.10585671	292.23091482	146.06252905	7.14657391					
										295.57732849	0.06190786	289.11958098	144.52883656	7.14657391					
															211.25916984	0.28998699	205.99729037	102.85365169	5.82314661
															212.62975426	0.15572091	207.3678748	103.60607694	5.82314661
															212.37132014	0.10899048	207.10944067	103.5002251	5.82314661
															211.12483475	0.05831935	205.86295529	102.90231797	5.82314661
