Repository: ZBT-Tools/ContactResistanceAnalysis

File: ECR_data/CSV/P180 - einseitig - GDL20.csv
Gesamtwiderstand @5bar [mOhm*cm2]	Bulkwiderstand @5bar [mOhm*cm2]	Durchgangswiderstand @5bar [mOhm*cm2]	Kontaktwiderstand @5bar [mOhm*cm2]	Korrekturwert GDL @5bar/cycle [mOhm*cm2]	Gesamtwiderstand @10bar [mOhm*cm2]	Bulkwiderstand @10bar [mOhm*cm2]	Durchgangswiderstand @10bar [mOhm*cm2]	Kontaktwiderstand @10bar [mOhm*cm2]	Korrekturwert GDL @10bar/cycle [mOhm*cm2]	Gesamtwiderstand @20bar [mOhm*cm2]	Bulkwiderstand @20bar [mOhm*cm2]	Durchgangswiderstand @20bar [mOhm*cm2]	Kontaktwiderstand @20bar [mOhm*cm2]	Korrekturwert GDL @20bar/cycle [mOhm*cm2]	Gesamtwiderstand @30bar [mOhm*cm2]	Bulkwiderstand @30bar [mOhm*cm2]	Durchgangswiderstand @30bar [mOhm*cm2]	Kontaktwiderstand @30bar [mOhm*cm2]	Korrekturwert GDL @30bar/cycle [mOhm*cm2]
546.21405624	0.2103708	533.77817494	266.78390207	13.76237532															
491.38655937	0.10754008	478.95067806	239.42156899	13.76237532															
490.69769359	0.06108895	478.26181228	239.10036167	13.76237532															
405.40573798	0.06314534	392.96985667	196.45335567	13.76237532															
					343.24392514	0.21482186	334.19055853	166.98786833	10.01905905										
					325.393249	0.11991733	316.33988239	158.10998253	10.01905905										
					326.9585222	0.09836365	317.90515558	158.90339597	10.01905905										
					325.45986167	0.05831935	316.40649505	158.17408785	10.01905905										
										186.94048739	0.22817504	180.46711895	90.11947196	7.16386107					
										187.76850827	0.0808016	181.29513983	90.60716911	7.16386107					
										188.72217206	0.05960447	182.24880363	91.09459958	7.16386107					
										188.70697421	0.04260766	182.23360577	91.09549906	7.16386107					
															128.30942065	0.24543476	123.03230968	61.39343746	5.84000281
															131.58817635	0.08525802	126.31106538	63.11290368	5.84000281
															132.51385264	0.07527286	127.23674166	63.5807344	5.84000281
															132.64555208	0.05992864	127.3684411	63.65425623	5.84000281
555.93310899	0.23509558	543.51802929	271.64146686	13.73935487															
485.91	0.10481588	473.4949203	236.69505221	13.73935487															
486.08571679	0.07675734	473.67063709	236.79693987	13.73935487															
405.40573798	0.04124812	392.99065828	196.47470508	13.73935487															
					347.22459726	0.1806634	338.18159869	169.00046765	10.00758508										
					330.33688377	0.09070641	321.2938852	160.60158939	10.00758508										
					331.90255925	0.07362316	322.85956068	161.39296876	10.00758508										
					330.7824637	0.05399099	321.73946513	160.84273707	10.00758508										
										196.41407126	0.23707716	189.94258871	94.85275577	7.16177402					
										195.53053482	0.09912325	189.05905227	94.47996451	7.16177402					
										196.86192256	0.07362316	190.39044001	95.15840842	7.16177402					
										196.95390961	0.0594329	190.48242706	95.21149708	7.16177402					
															133.00339522	0.26575761	127.73112193	63.73268216	5.8346491
															135.61176102	0.08946643	130.33948774	65.12501065	5.8346491
															136.86603707	0.08126503	131.59376379	65.75624938	5.8346491
															137.01063095	0.05027854	131.73835766	65.84403956	5.8346491
584.28667434	0.21581265	571.84953047	285.81685891	13.76377255															
511.0137024	0.11966934	498.57655854	249.2284446	13.76377255															
509.60283567	0.07697395	497.1656918	248.54435893	13.76377255															
405.40573798	0.04681397	392.96859411	196.46089007	13.76377255															
					375.57559047	0.23113991	366.52851546	183.14868778	10.01209634										
					344.78631388	0.09590306	335.73923887	167.82166791	10.01209634										
					346.98977705	0.0558492	337.94270205	168.94342642	10.01209634										
					345.71560779	0.04644404	336.66853278	168.31104437	10.01209634										
										213.87223529	0.27465973	207.40084386	103.56309206	7.16167318					
										210.81843938	0.06520792	204.34704795	102.14092002	7.16167318					
										212.37297094	0.06591683	205.90157951	102.91783134	7.16167318					
										212.21916437	0.06945481	205.74777294	102.83915907	7.16167318					
															144.12965122	0.12580815	138.84867733	69.36143459	5.84427778
															146.1741508	0.12783818	140.89317691	70.38266936	5.84427778
															147.54268107	0.06735731	142.26170718	71.09717493	5.84427778
															147.80569417	0.04817539	142.52472027	71.23827244	5.84427778
536.77047388	0.24498849	524.33770432	262.04635792	13.75893164															
470.42261273	0.10308367	457.98984317	228.94337975	13.75893164															
470.73861473	0.06707164	458.30584517	229.11938676	13.75893164															
405.40573798	0.04421695	392.97296842	196.46437574	13.75893164															
					351.22855034	0.21679594	342.1804267	170.98181538	10.01325683										
					326.04781187	0.0808016	316.99968824	158.45944332	10.01325683										
					327.99483144	0.05300818	318.9467078	159.44684981	10.01325683										
					327.51872058	0.05745368	318.47059694	159.20657163	10.01325683										
										205.0894966	0.18811549	198.62414847	99.21801649	7.15498526					
										202.132748	0.08179359	195.66739987	97.79280314	7.15498526					
										204.02046092	0.07416834	197.5551128	98.74047223	7.15498526					
										204.18275663	0.06945481	197.71740851	98.82397685	7.15498526					
															140.66304794	0.17921337	135.38575687	67.60327175	5.84020212
															142.75831789	0.07238477	137.48102681	68.70432102	5.84020212
															144.28017535	0.07515782	139.00288428	69.46386323	5.84020212
															144.51040749	0.04953681	139.23311642	69.59178981	5.84020212
574.72239542	0.21828213	562.28652717	281.03412252	13.76236086															
482.04613226	0.1340268	469.61026401	234.73811861	13.76236086															
482.80025301	0.06525551	470.36438476	235.14956462	13.76236086															
405.40573798	0.04829932	392.96986973	196.4607852	13.76236086															
					371.21484938	0.24992744	362.17638771	180.96323013	10.00256425										
					339.91223071	0.11100451	330.87376904	165.38138227	10.00256425										
					342.42598697	0.08390531	333.3875253	166.65181	10.00256425										
					341.99415623	0.04817539	332.95569456	166.45375959	10.00256425										
										219.6720051	0.26278523	213.20730072	106.47225775	7.15427285					
										214.14734203	0.11458375	207.68263765	103.78402695	7.15427285					
										216.32939379	0.08159569	209.86468941	104.89154686	7.15427285					
										216.6426302	0.04409301	210.17792581	105.0669164	7.15427285					
															153.81636059	0.24449309	148.54468326	74.15009508	5.83398957
															154.8927006	0.14010782	149.62102328	74.74045773	5.83398957
															156.37671593	0.08176102	151.10503861	75.51163879	5.83398957
															156.59998122	0.05151602	151.3283039	75.63839394	5.83398957

File: ECR_data/CSV/P180_v2 - einseitig - GDL35.csv
Gesamtwiderstand @5bar [mOhm*cm2]	Bulkwiderstand @5bar [mOhm*cm2]	Durchgangswiderstand @5bar [mOhm*cm2]	Kontaktwiderstand @5bar [mOhm*cm2]	Korrekturwert GDL @5bar/cycle [mOhm*cm2]	Gesamtwiderstand @10bar [mOhm*cm2]	Bulkwiderstand @10bar [mOhm*cm2]	Durchgangswiderstand @10bar [mOhm*cm2]	Kontaktwiderstand @10bar [mOhm*cm2]	Korrekturwert GDL @10bar/cycle [mOhm*cm2]	Gesamtwiderstand @20bar [mOhm*cm2]	Bulkwiderstand @20bar [mOhm*cm2]	Durchgangswiderstand @20bar [mOhm*cm2]	Kontaktwiderstand @20bar [mOhm*cm2]	Korrekturwert GDL @20bar/cycle [mOhm*cm2]	Gesamtwiderstand @30bar [mOhm*cm2]	Bulkwiderstand @30bar [mOhm*cm2]	Durchgangswiderstand @30bar [mOhm*cm2]	Kontaktwiderstand @30bar [mOhm*cm2]	Korrekturwert GDL @30bar/cycle [mOhm*cm2]
431.20499009	0.0	417.57095859	208.7854793	13.6340315															
410.64611774	0.0	397.01208623	198.50604312	13.6340315															
410.90011049	0.0	397.26607898	198.63303949	13.6340315															
407.45523561	0.0	393.82120411	196.91060205	13.6340315															
					257.87168181	0.0	247.9386672	123.9693336	9.93301461										
					256.85990456	0.0	246.92688995	123.46344497	9.93301461										
					257.3712509	0.0	247.43823629	123.71911815	9.93301461										
					256.55120243	0.0	246.61818782	123.30909391	9.93301461										
										143.40251501	0.0	136.28943073	68.14471536	7.11308428					
										147.21489609	0.0	140.10181181	70.0509059	7.11308428					
										148.25523164	0.0	141.14214736	70.57107368	7.11308428					
										148.46725738	0.0	141.3541731	70.67708655	7.11308428					
															95.20470402	0.0	89.41541683	44.70770842	5.78928719
															100.13720461	0.0	94.34791742	47.17395871	5.78928719
															101.62190107	0.0	95.83261388	47.91630694	5.78928719
															102.06332618	0.0	96.27403899	48.13701949	5.78928719
415.66269612	0.0	402.04284982	201.02142491	13.6198463															
398.31309975	0.0	384.69325345	192.34662673	13.6198463															
398.08128998	0.0	384.46144368	192.23072184	13.6198463															
395.22024797	0.0	381.60040168	190.80020084	13.6198463															
					249.90060066	0.0	239.96810324	119.98405162	9.93249742										
					249.82411598	0.0	239.89161856	119.94580928	9.93249742										
					250.50331395	0.0	240.57081653	120.28540827	9.93249742										
					249.82304662	0.0	239.8905492	119.9452746	9.93249742										
										139.55487452	0.0	132.45684127	66.22842064	7.09803325					
										143.802648	0.0	136.70461474	68.35230737	7.09803325					
										145.120352	0.0	138.02231875	69.01115938	7.09803325					
										145.19453996	0.0	138.09650671	69.04825336	7.09803325					
															93.65898059	0.0	87.86688607	43.93344304	5.79209452
															98.68297904	0.0	92.89088452	46.44544226	5.79209452
															100.13810003	0.0	94.34600552	47.17300276	5.79209452
															100.56047783	0.0	94.76838331	47.38419166	5.79209452
416.46538933	0.0	402.86651203	201.43325602	13.5988773															
396.37151493	0.0	382.77263763	191.38631881	13.5988773															
396.89749763	0.0	383.29862033	191.64931016	13.5988773															
393.90969377	0.0	380.31081646	190.15540823	13.5988773															
					247.60743706	0.0	237.68532311	118.84266156	9.92211395										
					248.07243962	0.0	238.15032567	119.07516284	9.92211395										
					248.89877548	0.0	238.97666154	119.48833077	9.92211395										
					248.05690679	0.0	238.13479284	119.06739642	9.92211395										
										137.82584351	0.0	130.72714359	65.3635718	7.09869991					
										141.91255586	0.0	134.81385595	67.40692797	7.09869991					
										143.15983878	0.0	136.06113886	68.03056943	7.09869991					
										143.42380466	0.0	136.32510474	68.16255237	7.09869991					
															91.785501	0.0	85.99883529	42.99941764	5.78666571
															97.00490552	0.0	91.2182398	45.6091199	5.78666571
															98.44717266	0.0	92.66050695	46.33025348	5.78666571
															98.97907937	0.0	93.19241366	46.59620683	5.78666571
419.22859005	0.0	405.62603742	202.81301871	13.60255264															
404.62109559	0.0	391.01854295	195.50927147	13.60255264															
403.47173495	0.0	389.86918231	194.93459115	13.60255264															
400.28241257	0.0	386.67985993	193.33992997	13.60255264															
					246.72596278	0.0	236.8105761	118.40528805	9.91538667										
					246.44060185	0.0	236.52521518	118.26260759	9.91538667										
					247.17019352	0.0	237.25480685	118.62740343	9.91538667										
					246.70700759	0.0	236.79162091	118.39581046	9.91538667										
										136.6636691	0.0	129.5718649	64.78593245	7.0918042					
										141.12055853	0.0	134.02875433	67.01437716	7.0918042					
										142.10620878	0.0	135.01440458	67.50720229	7.0918042					
										142.45690245	0.0	135.36509825	67.68254913	7.0918042					
															91.26843276	0.0	85.48541263	42.74270631	5.78302013
															96.52251484	0.0	90.73949471	45.36974736	5.78302013
															97.84320638	0.0	92.06018624	46.03009312	5.78302013
															98.48864995	0.0	92.70562982	46.35281491	5.78302013
416.23448589	0.0	402.62851288	201.31425644	13.60597301															
400.00905532	0.0	386.40308231	193.20154115	13.60597301															
399.59642255	0.0	385.99044954	192.99522477	13.60597301															
396.69662554	0.0	383.09065253	191.54532626	13.60597301															
					245.88934371	0.0	235.9606315	117.98031575	9.9287122										
					245.5186989	0.0	235.58998669	117.79499335	9.9287122										
					246.39117093	0.0	236.46245872	118.23122936	9.9287122										
					245.60958923	0.0	235.68087703	117.84043852	9.9287122										
										136.89074395	0.0	129.79645105	64.89822552	7.0942929					
										141.35613034	0.0	134.26183744	67.13091872	7.0942929					
										142.36539262	0.0	135.27109972	67.63554986	7.0942929					
										142.61011164	0.0	135.51581874	67.75790937	7.0942929					
															90.7820016	0.0	85.00100883	42.50050442	5.78099277
															95.93564157	0.0	90.1546488	45.0773244	5.78099277
															97.29162483	0.0	91.51063206	45.75531603	5.78099277
															97.94687857	0.0	92.1658858	46.0829429	5.78099277

File: ECR_data/CSV/P180_v2 einseitig- GDL15.csv
Gesamtwiderstand @5bar [mOhm*cm2]	Bulkwiderstand @5bar [mOhm*cm2]	Durchgangswiderstand @5bar [mOhm*cm2]	Kontaktwiderstand @5bar [mOhm*cm2]	Korrekturwert GDL @5bar/cycle [mOhm*cm2]	Gesamtwiderstand @10bar [mOhm*cm2]	Bulkwiderstand @10bar [mOhm*cm2]	Durchgangswiderstand @10bar [mOhm*cm2]	Kontaktwiderstand @10bar [mOhm*cm2]	Korrekturwert GDL @10bar/cycle [mOhm*cm2]	Gesamtwiderstand @20bar [mOhm*cm2]	Bulkwiderstand @20bar [mOhm*cm2]	Durchgangswiderstand @20bar [mOhm*cm2]	Kontaktwiderstand @20bar [mOhm*cm2]	Korrekturwert GDL @20bar/cycle [mOhm*cm2]	Gesamtwiderstand @30bar [mOhm*cm2]	Bulkwiderstand @30bar [mOhm*cm2]	Durchgangswiderstand @30bar [mOhm*cm2]	Kontaktwiderstand @30bar [mOhm*cm2]	Korrekturwert GDL @30bar/cycle [mOhm*cm2]
562.45733043	0.25329382	550.03078651	274.88874634	13.75204194															
517.90540541	0.10273273	505.47886148	252.68806437	13.75204194															
514.50198264	0.08121078	502.07543872	250.99711397	13.75204194															
405.00012944	0.05838482	392.57358551	196.25760035	13.75204194															
					340.66409064	0.20880102	331.61400195	165.70260046	10.01543148										
					331.51430486	0.09887525	322.46421617	161.18267046	10.01543148										
					331.31389436	0.08187166	322.26380567	161.090967	10.01543148										
					328.41846471	0.04048423	319.36837603	159.6639459	10.01543148										
										189.13661465	0.20287365	182.65532577	91.22622606	7.17262635					
										190.78850576	0.10407189	184.30721689	92.1015725	7.17262635					
										191.20013676	0.072751	184.71884788	92.32304844	7.17262635					
										190.66948386	0.05235548	184.18819498	92.06791975	7.17262635					
															127.43598439	0.23104742	122.15481539	60.96188398	5.8444937
															131.05146794	0.10035947	125.77029893	62.83496973	5.8444937
															131.77028936	0.08329803	126.48912035	63.20291116	5.8444937
															131.89954017	0.06570946	126.61837116	63.27633085	5.8444937
563.02828631	0.18309574	550.57223446	275.19456936	13.78469738															
520.60250375	0.12597973	508.1464519	254.01023609	13.78469738															
516.31470981	0.0643454	503.85865796	251.89715628	13.78469738															
405.20283221	0.03516704	392.74678036	196.35580666	13.78469738															
					332.39990996	0.27256903	323.33402817	161.53072957	10.03290918										
					324.02074524	0.08575401	314.95486345	157.43455472	10.03290918										
					323.16758506	0.06401518	314.10170327	157.01884405	10.03290918										
					320.57831456	0.03974287	311.51243277	155.73634495	10.03290918										
										181.95308373	0.22016807	175.46557716	87.62270455	7.17950728					
										183.87412951	0.10258768	177.38662294	88.64201763	7.17950728					
										184.13008339	0.06978402	177.64257682	88.7863964	7.17950728					
										183.58996059	0.04530781	177.10245401	88.5285731	7.17950728					
															123.92727341	0.15343637	118.64522576	59.24589469	5.84546606
															127.700501	0.12486974	122.41845336	61.14679181	5.84546606
															128.45393346	0.0961541	123.17188581	61.53786585	5.84546606
															128.58600976	0.07226351	123.30396211	61.6158493	5.84546606
580.80853842	0.23005702	568.37407114	284.07200706	13.76081045															
531.90431363	0.09615105	519.46984635	259.68684765	13.76081045															
525.58903019	0.08494663	513.15456291	256.53480814	13.76081045															
405.20283221	0.04048423	392.76836493	196.36394035	13.76081045															
					337.65709034	0.25180822	328.5966974	164.17244459	10.02683485										
					329.54739604	0.08030937	320.48700311	160.20334687	10.02683485										
					328.41160357	0.06566378	319.35121063	159.64277343	10.02683485										
					325.35571134	0.05309685	316.2953184	158.12111078	10.02683485										
										183.65207833	0.23648709	177.17350156	88.46850723	7.16962496					
										185.65398273	0.09407658	179.17540596	89.54066469	7.16962496					
										185.87044113	0.0577535	179.39186436	89.66705543	7.16962496					
										185.25268956	0.05730105	178.7741128	89.35840587	7.16962496					
															125.16406813	0.24093637	119.87868387	59.81887375	5.84915857
															128.71327327	0.12697072	123.42788902	61.65045915	5.84915857
															129.65267512	0.07703636	124.36729086	62.14512725	5.84915857
															129.8079955	0.05717718	124.52261124	62.23271703	5.84915857
584.46662665	0.13563926	572.03219183	285.94827629	13.76077454															
539.8247973	0.08814189	527.39036247	263.65111029	13.76077454															
533.58724716	0.06043057	521.15281234	260.54619088	13.76077454															
405.20283221	0.0364039	392.76839738	196.36599674	13.76077454															
					343.06406062	0.18903061	334.01004754	166.91050846	10.01977448										
					332.99356607	0.10396772	323.93955298	161.91779263	10.01977448										
					332.31738242	0.0676426	323.26336934	161.59786337	10.01977448										
					329.05522898	0.03504317	320.00121589	159.98308636	10.01977448										
										186.45737545	0.2572479	179.97701501	89.85988356	7.17159889					
										187.92011261	0.12128003	181.43975217	90.65923607	7.17159889					
										188.30008589	0.06170864	181.81972545	90.87900841	7.17159889					
										187.71463213	0.04703829	181.23427169	90.5936167	7.17159889					
															126.55262605	0.25081783	121.27622247	60.51270232	5.83921996
															129.87786411	0.08566817	124.60146054	62.25789618	5.83921996
															130.63648849	0.05956471	125.36008491	62.6502601	5.83921996
															130.7077271	0.03615616	125.43132352	62.69758368	5.83921996
603.88810774	0.16332533	591.46055709	295.64861588	13.75315605															
547.51497748	0.10520646	535.08742683	267.49111019	13.75315605															
540.45077353	0.09506425	528.02322288	263.96407931	13.75315605															
405.20283221	0.05532282	392.77528156	196.35997937	13.75315605															
					352.38165516	0.21720438	343.33426341	171.55852952	10.01244687										
					342.60657282	0.10298048	333.55918107	166.7281003	10.01244687										
					341.19425284	0.08264009	332.14686109	166.0321105	10.01244687										
					337.33938438	0.06237237	328.29199264	164.11481013	10.01244687										
										188.55232593	0.25872599	182.07576629	90.90852015	7.16739267					
										189.89614489	0.13438814	183.41958525	91.64259856	7.16739267					
										190.2169526	0.05878087	183.74039296	91.84080604	7.16739267					
										189.40333146	0.05606607	182.92677181	91.43535287	7.16739267					
															127.31685174	0.2122599	122.03571566	60.91172788	5.84445726
															130.97914414	0.11163664	125.69800806	62.79318571	5.84445726
															131.88332193	0.06537717	126.60218585	63.26840434	5.84445726
															131.89039039	0.05693131	126.60925431	63.2761615	5.84445726

File: ECR_data/CSV/P220 - beidseitig - GDL30.csv
Gesamtwiderstand @5bar [mOhm*cm2]	Bulkwiderstand @5bar [mOhm*cm2]	Durchgangswiderstand @5bar [mOhm*cm2]	Kontaktwiderstand @5bar [mOhm*cm2]	Korrekturwert GDL @5bar/cycle [mOhm*cm2]	Gesamtwiderstand @10bar [mOhm*cm2]	Bulkwiderstand @10bar [mOhm*cm2]	Durchgangswiderstand @10bar [mOhm*cm2]	Kontaktwiderstand @10bar [mOhm*cm2]	Korrekturwert GDL @10bar/cycle [mOhm*cm2]	Gesamtwiderstand @20bar [mOhm*cm2]	Bulkwiderstand @20bar [mOhm*cm2]	Durchgangswiderstand @20bar [mOhm*cm2]	Kontaktwiderstand @20bar [mOhm*cm2]	Korrekturwert GDL @20bar/cycle [mOhm*cm2]	Gesamtwiderstand @30bar [mOhm*cm2]	Bulkwiderstand @30bar [mOhm*cm2]	Durchgangswiderstand @30bar [mOhm*cm2]	Kontaktwiderstand @30bar [mOhm*cm2]	Korrekturwert GDL @30bar/cycle [mOhm*cm2]
704.5493396	0.18238943	692.15995075	345.98878066	13.71092366															
618.81087926	0.12004133	606.42149041	303.15072454	13.71092366															
540.45077353	0.07271696	528.06138468	263.99433386	13.71092366															
405.20283221	0.05192192	392.81344335	196.38076072	13.71092366															
					462.51458375	0.25902542	453.48532749	226.61315104	9.99237692										
					440.18747871	0.10320767	431.15822245	215.52750739	9.99237692										
					438.02903121	0.06842874	428.99977495	214.46567311	9.99237692										
					405.40573798	0.06159802	396.37648173	198.15744185	9.99237692										
										262.11152942	0.24320592	255.65919835	127.70799621	7.14057971					
										258.70837049	0.12400175	252.25603942	126.06601883	7.14057971					
										258.08322847	0.1078463	251.6308974	125.76152555	7.14057971					
										256.05395093	0.06011455	249.60161986	124.77075266	7.14057971					
															181.25379228	0.22490995	175.98938927	87.88223966	5.82593933
															182.55314128	0.12994238	177.28873827	88.57939794	5.82593933
															182.62149032	0.09613568	177.35708731	88.63047582	5.82593933
															181.88397221	0.06333125	176.6195692	88.27811898	5.82593933
690.39079263	0.31298539	678.01766105	338.85233783	13.69293229															
617.67473071	0.15668086	605.30159912	302.57245913	13.69293229															
540.45077353	0.05671812	528.07764194	264.01046191	13.69293229															
405.20283221	0.08060998	392.82970062	196.37454532	13.69293229															
					467.48163398	0.26595207	458.47088021	229.10246407	9.97190084										
					440.97128883	0.16806613	431.96053506	215.89623446	9.97190084										
					439.71328939	0.09118909	430.70253561	215.30567326	9.97190084										
					405.20283221	0.07430368	396.19207844	198.05888738	9.97190084										
										272.41338803	0.31885131	265.96952161	132.82533515	7.13121218					
										268.67774173	0.09602705	262.23387531	131.06892413	7.13121218					
										268.4763034	0.09151953	262.03243698	130.97045873	7.13121218					
										266.32886637	0.07071884	259.88499994	129.90714055	7.13121218					
															187.42364141	0.29715522	182.16983112	90.93633795	5.81421672
															188.59536072	0.11682114	183.34155043	91.61236465	5.81421672
															188.7825501	0.08844439	183.52873981	91.72014771	5.81421672
															187.87254505	0.07393393	182.61873476	91.27240041	5.81421672
786.03676441	0.27292584	773.69683023	386.71195219	13.65619383															
681.80265406	0.12845817	669.46271987	334.66713085	13.65619383															
540.81179609	0.0709494	528.47186191	264.20045625	13.65619383															
405.40573798	0.07223773	393.0658038	196.49678303	13.65619383															
					503.96918034	0.25314752	494.9720163	247.35943439	9.95686154										
					476.45776956	0.12487086	467.46060552	233.66786733	9.95686154										
					472.91425734	0.08459279	463.9170933	231.91625026	9.95686154										
					405.40573798	0.07780546	396.40857394	198.16538424	9.95686154										
										286.77501251	0.32633106	280.33350577	140.00358735	7.1286008					
										282.61305918	0.10554162	276.17155244	138.03300541	7.1286008					
										282.09650551	0.11006513	275.65499877	137.77246682	7.1286008					
										279.47190849	0.06048448	273.03040175	136.48495863	7.1286008					
															197.45603233	0.28429744	192.21203596	95.96386926	5.80335598
															198.41241349	0.13601931	193.16841712	96.51619891	5.80335598
															198.38474549	0.08690087	193.14074913	96.52692413	5.80335598
															197.54072359	0.05751565	192.29672722	96.11960578	5.80335598
764.66367844	0.29715522	752.33888695	376.02086586	13.63943592															
666.52830241	0.12412613	654.20351091	327.03969239	13.63943592															
540.45077353	0.09696178	528.12598204	264.01451013	13.63943592															
405.40573798	0.05083438	393.08094649	196.51505605	13.63943592															
					499.38883607	0.26056345	490.39953733	245.06948694	9.94815727										
					476.40346067	0.1395992	467.41416193	233.63728137	9.94815727										
					472.639123	0.08178905	463.64982426	231.7840176	9.94815727										
					405.40573798	0.05145406	396.41643924	198.18249259	9.94815727										
										283.40581465	0.28232336	276.96947402	138.34357533	7.12288363					
										279.65715647	0.12833877	273.22081584	136.54623854	7.12288363					
										278.8539027	0.08046979	272.41756208	136.16854614	7.12288363					
										276.69672446	0.05504256	270.26038383	135.10267063	7.12288363					
															194.06954063	0.30704814	188.82142633	94.2571891	5.80791316
															195.31194138	0.14009143	190.06382708	94.96186782	5.80791316
															195.23684079	0.07238652	189.98872649	94.95816999	5.80791316
															194.43109101	0.0885691	189.18297671	94.5472038	5.80791316
808.61855735	0.27589071	796.29100326	398.00755627	13.64249319															
709.64296969	0.10568387	697.3154156	348.60486587	13.64249319															
540.81179609	0.08613477	528.48424201	264.19905362	13.64249319															
405.40573798	0.0326496	393.0781839	196.52276715	13.64249319															
					529.31292784	0.37133707	520.3205943	259.97462861	9.95151579										
					503.70135646	0.15766909	494.70902292	247.27567691	9.95151579										
					498.97178607	0.07029058	489.97945253	244.95458097	9.95151579										
					405.40573798	0.05244367	396.41340444	198.18048039	9.95151579										
										307.7216223	0.25561699	301.28727226	150.51582763	7.12068071					
										303.96971693	0.12350576	297.53536689	148.70593057	7.12068071					
										302.63051235	0.09201268	296.19616231	148.05207481	7.12068071					
										299.29843828	0.07359915	292.86408824	146.39524455	7.12068071					
															212.48163531	0.23435248	207.24500087	103.50532419	5.79520878
															212.87171468	0.15024424	207.63508024	103.742418	5.79520878
															212.64628257	0.08926854	207.40964812	103.66018979	5.79520878
															211.16516838	0.07174387	205.92853394	102.92839504	5.79520878

File: ECR_data/CSV/P220 _v3 beidseitig - GDL20.csv
Gesamtwiderstand @5bar [mOhm*cm2]	Bulkwiderstand @5bar [mOhm*cm2]	Durchgangswiderstand @5bar [mOhm*cm2]	Kontaktwiderstand @5bar [mOhm*cm2]	Korrekturwert GDL @5bar/cycle [mOhm*cm2]	Gesamtwiderstand @10bar [mOhm*cm2]	Bulkwiderstand @10bar [mOhm*cm2]	Durchgangswiderstand @10bar [mOhm*cm2]	Kontaktwiderstand @10bar [mOhm*cm2]	Korrekturwert GDL @10bar/cycle [mOhm*cm2]	Gesamtwiderstand @20bar [mOhm*cm2]	Bulkwiderstand @20bar [mOhm*cm2]	Durchgangswiderstand @20bar [mOhm*cm2]	Kontaktwiderstand @20bar [mOhm*cm2]	Korrekturwert GDL @20bar/cycle [mOhm*cm2]	Gesamtwiderstand @30bar [mOhm*cm2]	Bulkwiderstand @30bar [mOhm*cm2]	Durchgangswiderstand @30bar [mOhm*cm2]	Kontaktwiderstand @30bar [mOhm*cm2]	Korrekturwert GDL @30bar/cycle [mOhm*cm2]
698.07439226	0.2350015	685.63851095	342.70175472	13.76237532															
640.32731982	0.15219595	627.89143851	313.86962128	13.76237532															
540.09023266	0.09862825	527.65435135	263.77786155	13.76237532															
405.20283221	0.06076389	392.7669509	196.3530935	13.76237532															
					399.47987695	0.20336134	390.42651034	195.1115745	10.01905905										
					388.59157816	0.12264153	379.53821154	189.70778501	10.01905905										
					382.413745	0.06467562	373.36037838	186.64785138	10.01905905										
					374.01228791	0.04889264	364.9589213	182.45501433	10.01905905										
										205.0889931	0.29382503	198.61562466	99.16089981	7.16386107					
										206.31528153	0.10149775	199.84191309	99.87020767	7.16386107					
										205.56361241	0.08807872	199.09024397	99.50108263	7.16386107					
										204.0245458	0.04901652	197.55117736	98.75108042	7.16386107					
															135.20577731	0.25279862	129.92866634	64.83793386	5.84000281
															138.13291082	0.12808617	132.85579985	66.36385684	5.84000281
															138.43069213	0.09714476	133.15358115	66.5282182	5.84000281
															138.19298048	0.05878566	132.91586951	66.42854192	5.84000281
722.79488295	0.22906663	710.37980325	355.07536831	13.73935487															
662.03666667	0.13636637	649.62158697	324.7426103	13.73935487															
540.09023266	0.08049616	527.67515296	263.7973284	13.73935487															
405.20283221	0.07708709	392.78775251	196.35533271	13.73935487															
					404.9570067	0.21279768	395.91400814	197.85060523	10.00758508										
					393.97925676	0.14156156	384.93625819	192.39734831	10.00758508										
					387.32326301	0.0844538	378.28026444	189.09790532	10.00758508										
					378.41449137	0.05915728	369.3714928	184.65616776	10.00758508										
										205.39257304	0.26619972	198.92109049	99.32744539	7.16177402					
										206.25192009	0.11372871	199.78043754	99.83335442	7.16177402					
										205.47197131	0.07390427	199.00048876	99.46329225	7.16177402					
										203.89791667	0.07176989	197.42643412	98.67733211	7.16177402					
															134.71589886	0.24587335	129.44362558	64.59887611	5.8346491
															137.32813438	0.15021772	132.0558611	65.95282169	5.8346491
															137.68685624	0.07308122	132.41458296	66.17075087	5.8346491
															137.38425676	0.06187688	132.11198348	66.0250533	5.8346491
736.0635054	0.29728391	723.62636153	361.66453881	13.76377255															
676.21225976	0.1197973	663.77511589	331.8276593	13.76377255															
540.09023266	0.07126751	527.65308879	263.79091064	13.76377255															
405.20283221	0.06422673	392.76568834	196.35073081	13.76377255															
					418.25997899	0.23746999	409.21290398	204.487717	10.01209634										
					401.85295796	0.16456081	392.80588295	196.32066107	10.01209634										
					395.06757839	0.06022515	386.02050338	192.98013911	10.01209634										
					385.87758821	0.0501295	376.83051321	188.39019185	10.01209634										
										207.23579147	0.19252802	200.76440004	100.28593601	7.16167318					
										207.88102477	0.14502252	201.40963334	100.63230541	7.16167318					
										207.10207055	0.09401268	200.63067912	100.26833322	7.16167318					
										205.43044294	0.05532282	198.95905151	99.45186434	7.16167318					
															137.01819342	0.25185862	131.73721952	65.74268045	5.84427778
															139.62492117	0.13562312	134.34394728	67.10416208	5.84427778
															139.97852402	0.09022265	134.69755012	67.30366374	5.84427778
															139.67749437	0.06348536	134.39652047	67.16651756	5.84427778
737.26277761	0.23994598	724.83000805	362.29503104	13.75893164															
671.89647898	0.12301051	659.46370942	329.67034946	13.75893164															
540.09023266	0.08230987	527.6574631	263.78757661	13.75893164															
405.20283221	0.06336149	392.77006265	196.35335058	13.75893164															
					421.81916267	0.22264406	412.77103903	206.27419748	10.01325683										
					405.98717342	0.12078453	396.93904978	198.40913263	10.01325683										
					398.80103736	0.05198466	389.75291372	194.85046453	10.01325683										
					389.68409535	0.07251126	380.63597171	190.28173022	10.01325683										
										210.52420452	0.21378827	204.0588564	101.92253406	7.15498526					
										211.33030781	0.16876502	204.86495968	102.34809733	7.15498526					
										210.54538859	0.06797031	204.08004047	102.00603508	7.15498526					
										208.57884384	0.05804429	202.11349572	101.02772571	7.15498526					
															137.09927957	0.28547879	131.8219885	65.76825485	5.84020212
															139.79185435	0.12054054	134.51456328	67.19701137	5.84020212
															140.03374083	0.07950801	134.75644976	67.33847088	5.84020212
															139.76566254	0.06237237	134.48837147	67.21299955	5.84020212
742.74879678	0.17472734	730.31292853	365.0691006	13.76236086															
673.06069444	0.12771021	660.62482619	330.24855799	13.76236086															
540.45077353	0.06208027	528.01490528	263.9764125	13.76236086															
405.20283221	0.06051614	392.76696396	196.35322391	13.76236086															
					415.49271459	0.28393607	406.45425291	203.08515842	10.00256425										
					400.62822447	0.14576577	391.5897628	195.72199852	10.00256425										
					394.62912358	0.08247498	385.59066191	192.75409346	10.00256425										
					385.96947635	0.05717718	376.93101468	188.43691875	10.00256425										
										209.24429022	0.23648709	202.77958584	101.27154937	7.15427285					
										209.72993994	0.10372372	203.26523556	101.58075592	7.15427285					
										209.04236658	0.08989243	202.5776622	101.24388488	7.15427285					
										207.38823761	0.07251126	200.92353323	100.42551099	7.15427285					
															136.94452922	0.40562588	131.67285189	65.63361301	5.83398957
															139.79408033	0.11658033	134.52240301	67.20291134	5.83398957
															140.08697632	0.08873916	134.81529899	67.36327992	5.83398957
															139.77209272	0.05433371	134.50041539	67.22304084	5.83398957

File: ECR_data/CSV/P220_v2- beidseitig - GDL25.csv
Gesamtwiderstand @5bar [mOhm*cm2]	Bulkwiderstand @5bar [mOhm*cm2]	Durchgangswiderstand @5bar [mOhm*cm2]	Kontaktwiderstand @5bar [mOhm*cm2]	Korrekturwert GDL @5bar/cycle [mOhm*cm2]	Gesamtwiderstand @10bar [mOhm*cm2]	Bulkwiderstand @10bar [mOhm*cm2]	Durchgangswiderstand @10bar [mOhm*cm2]	Kontaktwiderstand @10bar [mOhm*cm2]	Korrekturwert GDL @10bar/cycle [mOhm*cm2]	Gesamtwiderstand @20bar [mOhm*cm2]	Bulkwiderstand @20bar [mOhm*cm2]	Durchgangswiderstand @20bar [mOhm*cm2]	Kontaktwiderstand @20bar [mOhm*cm2]	Korrekturwert GDL @20bar/cycle [mOhm*cm2]	Gesamtwiderstand @30bar [mOhm*cm2]	Bulkwiderstand @30bar [mOhm*cm2]	Durchgangswiderstand @30bar [mOhm*cm2]	Kontaktwiderstand @30bar [mOhm*cm2]	Korrekturwert GDL @30bar/cycle [mOhm*cm2]
578.04404062	0.0	564.29946207	282.14973104	13.74457855															
536.85215446	0.0	523.10757591	261.55378795	13.74457855															
529.38892116	0.0	515.64434261	257.8221713	13.74457855															
448.42446764	0.0	434.67988909	217.33994454	13.74457855															
					329.69138913	0.0	319.67700703	159.83850351	10.01438211										
					324.05869223	0.0	314.04431013	157.02215506	10.01438211										
					322.18983772	0.0	312.17545561	156.08772781	10.01438211										
					318.00610238	0.0	307.99172027	153.99586014	10.01438211										
										174.73191725	0.0	167.5763478	83.7881739	7.15556945					
										177.33338387	0.0	170.17781442	85.08890721	7.15556945					
										177.53112407	0.0	170.37555462	85.18777731	7.15556945					
										176.75314227	0.0	169.59757282	84.79878641	7.15556945					
															115.89615389	0.0	110.06454683	55.03227342	5.83160706
															119.88133277	0.0	114.04972571	57.02486285	5.83160706
															120.87095244	0.0	115.03934538	57.51967269	5.83160706
															120.91233123	0.0	115.08072417	57.54036209	5.83160706
571.50642445	0.0	557.77295031	278.88647516	13.73347414															
537.88670205	0.0	524.15322791	262.07661396	13.73347414															
530.93060484	0.0	517.1971307	258.59856535	13.73347414															
448.42446764	0.0	434.6909935	217.34549675	13.73347414															
					320.16305723	0.0	310.16561838	155.08280919	9.99743885										
					315.58176002	0.0	305.58432117	152.79216058	9.99743885										
					313.95482483	0.0	303.95738598	151.97869299	9.99743885										
					310.4260713	0.0	300.42863245	150.21431622	9.99743885										
										172.9229923	0.0	165.77500108	82.88750054	7.14799122					
										175.26685436	0.0	168.11886314	84.05943157	7.14799122					
										175.41603418	0.0	168.26804296	84.13402148	7.14799122					
										174.69657633	0.0	167.54858511	83.77429256	7.14799122					
															113.31629398	0.0	107.49102646	53.74551323	5.82526752
															117.3485229	0.0	111.52325538	55.76162769	5.82526752
															118.31070718	0.0	112.48543966	56.24271983	5.82526752
															118.4796004	0.0	112.65433288	56.32716644	5.82526752
553.20901051	0.0	539.49574123	269.74787061	13.71326928															
520.4325256	0.0	506.71925632	253.35962816	13.71326928															
514.10867657	0.0	500.39540729	250.19770364	13.71326928															
448.42446764	0.0	434.71119836	217.35559918	13.71326928															
					315.61392806	0.0	305.62163466	152.81081733	9.9922934										
					311.7447981	0.0	301.75250469	150.87625235	9.9922934										
					310.7891504	0.0	300.796857	150.3984285	9.9922934										
					307.16001507	0.0	297.16772166	148.58386083	9.9922934										
										169.1929919	0.0	162.04600947	81.02300474	7.14698242					
										171.73377806	0.0	164.58679563	82.29339782	7.14698242					
										172.29891824	0.0	165.15193581	82.57596791	7.14698242					
										171.75722414	0.0	164.61024171	82.30512086	7.14698242					
															111.04939904	0.0	105.22052399	52.61026199	5.82887505
															115.07433537	0.0	109.24546032	54.62273016	5.82887505
															116.18559967	0.0	110.35672462	55.17836231	5.82887505
															116.42947193	0.0	110.60059688	55.30029844	5.82887505
535.53921243	0.0	521.84139314	260.92069657	13.69781929															
509.28183737	0.0	495.58401809	247.79200904	13.69781929															
503.72136687	0.0	490.02354758	245.01177379	13.69781929															
448.6490167	0.0	434.95119741	217.47559871	13.69781929															
					308.99323714	0.0	299.00508907	149.50254453	9.98814808										
					306.62374384	0.0	296.63559576	148.31779788	9.98814808										
					305.45771923	0.0	295.46957115	147.73478557	9.98814808										
					302.33737442	0.0	292.34922635	146.17461317	9.98814808										
										164.38835992	0.0	157.23860921	78.61930461	7.1497507					
										167.20292199	0.0	160.05317129	80.02658564	7.1497507					
										167.6698985	0.0	160.52014779	80.2600739	7.1497507					
										167.1451279	0.0	159.9953772	79.9976886	7.1497507					
															108.53082159	0.0	102.70842368	51.35421184	5.82239791
															112.93548858	0.0	107.11309066	53.55654533	5.82239791
															114.11695782	0.0	108.2945599	54.14727995	5.82239791
															114.35054845	0.0	108.52815054	54.26407527	5.82239791
538.47095447	0.0	524.75466832	262.37733416	13.71628615															
511.71806202	0.0	498.00177587	249.00088794	13.71628615															
505.97244089	0.0	492.25615473	246.12807737	13.71628615															
448.42446764	0.0	434.70818149	217.35409074	13.71628615															
					306.28860316	0.0	296.30006842	148.15003421	9.98853474										
					303.60048131	0.0	293.61194657	146.80597328	9.98853474										
					302.68638213	0.0	292.69784739	146.34892369	9.98853474										
					299.66910393	0.0	289.68056919	144.84028459	9.98853474										
										163.9550059	0.0	156.80843199	78.404216	7.14657391					
										166.7908744	0.0	159.64430049	79.82215024	7.14657391					
										167.29755097	0.0	160.15097706	80.07548853	7.14657391					
										166.9826481	0.0	159.83607419	79.91803709	7.14657391					
															107.21762938	0.0	101.39448277	50.69724138	5.82314661
															111.53251413	0.0	105.70936752	52.85468376	5.82314661
															112.62639536	0.0	106.80324875	53.40162437	5.82314661
															112.7776001	0.0	106.95445349	53.47722675	5.82314661
