Repository: ZBT-Tools/ContactResistanceAnalysis

File: ECR_data/CSV/P320 - beidseitig - GDL40.csv
Gesamtwiderstand @5bar [mOhm*cm2]	Bulkwiderstand @5bar [mOhm*cm2]	Durchgangswiderstand @5bar [mOhm*cm2]	Kontaktwiderstand @5bar [mOhm*cm2]	Korrekturwert GDL @5bar/cycle [mOhm*cm2]	Gesamtwiderstand @10bar [mOhm*cm2]	Bulkwiderstand @10bar [mOhm*cm2]	Durchgangswiderstand @10bar [mOhm*cm2]	Kontaktwiderstand @10bar [mOhm*cm2]	Korrekturwert GDL @10bar/cycle [mOhm*cm2]	Gesamtwiderstand @20bar [mOhm*cm2]	Bulkwiderstand @20bar [mOhm*cm2]	Durchgangswiderstand @20bar [mOhm*cm2]	Kontaktwiderstand @20bar [mOhm*cm2]	Korrekturwert GDL @20bar/cycle [mOhm*cm2]	Gesamtwiderstand @30bar [mOhm*cm2]	Bulkwiderstand @30bar [mOhm*cm2]	Durchgangswiderstand @30bar [mOhm*cm2]	Kontaktwiderstand @30bar [mOhm*cm2]	Korrekturwert GDL @30bar/cycle [mOhm*cm2]
869.3916308	0.26897018	857.10807355	428.41955169	13.59380336															
776.343874	0.11904935	764.06031674	381.9706337	13.59380336															
540.81179609	0.10329659	528.52823884	264.21247112	13.59380336															
405.40573798	0.04972271	393.12218073	196.53622901	13.59380336															
					547.75996297	0.17352382	538.7918793	269.30917774	9.92467926										
					519.46178786	0.13626755	510.49370419	255.17871832	9.92467926										
					498.16381764	0.08002756	489.19573396	244.5578532	9.92467926										
					405.40573798	0.06630008	396.43765431	198.18567712	9.92467926										
										297.89590172	0.2546262	291.49947975	145.62242677	7.07870699					
										292.04678034	0.12362964	285.65035837	142.76336436	7.07870699					
										285.65804359	0.09125	279.26162161	139.58518581	7.07870699					
										278.10831873	0.04798948	271.71189675	135.83195363	7.07870699					
															196.39379754	0.30210168	191.16769247	95.43279539	5.78355628
															195.69121866	0.12264042	190.46511358	95.17123658	5.78355628
															193.39697896	0.08365731	188.17087389	94.04360829	5.78355628
															190.48893966	0.0525676	185.26283459	92.60513349	5.78355628
840.42463721	0.20715823	828.16984177	413.98134177	13.56197362															
768.16932548	0.1062826	755.91453004	377.90412372	13.56197362															
540.81179609	0.08728958	528.55700065	264.23485554	13.56197362															
405.40573798	0.06630008	393.15094254	196.54232123	13.56197362															
					558.42110188	0.26303293	549.47735593	274.6071615	9.89774552										
					530.80391675	0.13899448	521.8601708	260.86058816	9.89774552										
					513.46972194	0.07738727	504.52597599	252.22429436	9.89774552										
					405.40573798	0.04737168	396.46199203	198.20731017	9.89774552										
										310.81092874	0.23138761	304.40358603	152.08609921	7.0907926					
										303.93852204	0.15593687	297.53117933	148.68762123	7.0907926					
										298.31813126	0.08332916	291.91078855	145.9137297	7.0907926					
										290.97207311	0.06234164	284.5647304	142.25119438	7.0907926					
															205.7096277	0.31001301	200.48962158	100.08980429	5.77680677
															204.93897442	0.15435933	199.71896831	99.78230449	5.77680677
															202.8375977	0.06748497	197.61759158	98.7750533	5.77680677
															199.70091324	0.06048448	194.48090713	97.21021132	5.77680677
866.82839772	0.24671487	854.56576537	427.15952525	13.57064647															
787.45207372	0.13899448	775.18944137	387.52522344	13.57064647															
540.81179609	0.09537575	528.54916374	264.226894	13.57064647															
405.40573798	0.06159802	393.14310563	196.54075381	13.57064647															
					568.16043585	0.31694105	559.21574423	279.44940159	9.89879205										
					542.22277305	0.14479584	533.27808143	266.56664279	9.89879205										
					525.25396794	0.0879484	516.30927632	258.11066396	9.89879205										
					405.40573798	0.06394905	396.46104637	198.19854866	9.89879205										
										326.01265262	0.20616743	319.62175215	159.70779236	7.07259653					
										318.88467277	0.15956118	312.49377229	156.16710555	7.07259653					
										312.4856513	0.09075401	306.09475083	153.00199841	7.07259653					
										304.75483851	0.06419692	298.36393803	149.14987056	7.07259653					
															217.6746272	0.23583867	212.45881358	106.11148745	5.77216708
															216.1142773	0.12449775	210.89846368	105.38698297	5.77216708
															213.80488727	0.08398798	208.58907365	104.25254284	5.77216708
															210.34006134	0.08436279	205.12424772	102.51994246	5.77216708
845.79341223	0.29319956	833.51868064	416.61274054	13.58403629															
757.81434178	0.14122492	745.53961019	372.69919263	13.58403629															
540.81179609	0.08860972	528.5370645	264.22422739	13.58403629															
405.40573798	0.05986668	393.13100639	196.53556986	13.58403629															
					556.1576211	0.26996097	547.21168179	273.47086041	9.90017283										
					530.85521314	0.13849799	521.90927383	260.88538792	9.90017283										
					516.58541834	0.05857214	507.63947903	253.79045344	9.90017283										
					405.40573798	0.03190598	396.45979868	198.21394635	9.90017283										
										321.91748149	0.2887485	315.51721326	157.61423238	7.08296351					
										315.39273445	0.15014669	308.99246623	154.42115977	7.08296351					
										310.02792335	0.10527806	303.62765512	151.76118853	7.08296351					
										302.7014478	0.06827929	296.30117957	148.11645014	7.08296351					
															217.2908752	0.27886309	212.08245755	105.90179723	5.7639822
															216.43834378	0.1290835	211.22992613	105.55042131	5.7639822
															214.36355962	0.07755261	209.15514197	104.53879468	5.7639822
															211.28913808	0.05974274	206.08072043	103.01048885	5.7639822
843.07094676	0.27391663	830.78957308	415.25782822	13.59138687															
756.7275677	0.12189569	744.44619403	372.16214917	13.59138687															
540.81179609	0.08877505	528.53042241	264.22082368	13.59138687															
405.40573798	0.05937093	393.1243643	196.53249669	13.59138687															
					555.41532976	0.31743645	546.46963674	273.07610014	9.89990028										
					530.70057172	0.12759403	521.75487869	260.81364233	9.89990028										
					517.52577405	0.09438627	508.58008102	254.24284738	9.89990028										
					405.40573798	0.06988858	396.46004496	198.19507819	9.89990028										
										321.21772668	0.25314752	314.82230208	157.28457728	7.07760323					
										315.96419383	0.13726053	309.56876923	154.71575435	7.07760323					
										310.92578407	0.07012525	304.53035946	152.23011711	7.07760323					
										304.49995869	0.07112419	298.10453408	149.01670495	7.07760323					
															218.44559147	0.32089672	213.23738217	106.45824273	5.76375163
															218.38067828	0.14791625	213.17246898	106.51227637	5.76375163
															216.25842435	0.06104709	211.05021504	105.49458397	5.76375163
															213.21377253	0.05664997	208.00556323	103.97445663	5.76375163

File: ECR_data/CSV/P320 - einseitig - GDL35.csv
Gesamtwiderstand @5bar [mOhm*cm2]	Bulkwiderstand @5bar [mOhm*cm2]	Durchgangswiderstand @5bar [mOhm*cm2]	Kontaktwiderstand @5bar [mOhm*cm2]	Korrekturwert GDL @5bar/cycle [mOhm*cm2]	Gesamtwiderstand @10bar [mOhm*cm2]	Bulkwiderstand @10bar [mOhm*cm2]	Durchgangswiderstand @10bar [mOhm*cm2]	Kontaktwiderstand @10bar [mOhm*cm2]	Korrekturwert GDL @10bar/cycle [mOhm*cm2]	Gesamtwiderstand @20bar [mOhm*cm2]	Bulkwiderstand @20bar [mOhm*cm2]	Durchgangswiderstand @20bar [mOhm*cm2]	Kontaktwiderstand @20bar [mOhm*cm2]	Korrekturwert GDL @20bar/cycle [mOhm*cm2]	Gesamtwiderstand @30bar [mOhm*cm2]	Bulkwiderstand @30bar [mOhm*cm2]	Durchgangswiderstand @30bar [mOhm*cm2]	Kontaktwiderstand @30bar [mOhm*cm2]	Korrekturwert GDL @30bar/cycle [mOhm*cm2]
531.14566153	0.31644566	518.82575354	259.25465394	13.6340315															
474.17209043	0.10246368	461.85218245	230.87485938	13.6340315															
477.23877004	0.07788076	464.91886206	232.42049065	13.6340315															
405.40573798	0.05442288	393.08583	196.51570356	13.6340315															
					350.68209818	0.31248999	341.70648257	170.69699629	9.93301461										
					332.70113477	0.11558492	323.72551916	161.80496712	9.93301461										
					335.32160321	0.0895992	326.3459876	163.1281942	9.93301461										
					334.03495305	0.05095831	325.05933744	162.50418957	9.93301461										
										200.81582516	0.24919185	194.38833936	97.06957375	7.11308428					
										198.66639529	0.11310872	192.23890949	96.06290039	7.11308428					
										200.18502505	0.07276553	193.75753925	96.84238686	7.11308428					
										199.93078993	0.06902103	193.50330414	96.71714155	7.11308428					
															138.58803543	0.27886309	133.35675182	66.53894437	5.78928719
															141.01227956	0.08736222	135.78099595	67.84681686	5.78928719
															142.31173096	0.08827906	137.08044736	68.49608415	5.78928719
															142.44181022	0.0721138	137.21052661	68.56920641	5.78928719
513.69215873	0.25067054	501.3850687	250.56719908	13.6198463															
447.48366349	0.13775702	435.17657346	217.51940822	13.6198463															
450.68647796	0.09240481	438.37938793	219.14349156	13.6198463															
405.40573798	0.06357724	393.09864796	196.51753536	13.6198463															
					324.20318004	0.25611239	315.22803178	157.48595969	9.93249742										
					305.13104188	0.12511911	296.15589361	148.01538725	9.93249742										
					308.28930862	0.08811373	299.31416035	149.61302331	9.93249742										
					308.03289434	0.0750845	299.05774607	149.49133079	9.93249742										
										185.87429694	0.2887485	179.46041147	89.58583148	7.09803325					
										186.56489594	0.13007272	180.15101047	90.01046888	7.09803325					
										188.05108216	0.08052355	181.6371967	90.77833657	7.09803325					
										188.0904682	0.04897909	181.67658273	90.81380182	7.09803325					
															131.43279373	0.2660053	126.19897339	62.96648404	5.79209452
															134.3759165	0.13155843	129.14209615	64.50526886	5.79209452
															135.50643036	0.0829985	130.27261001	65.09480576	5.79209452
															135.5775845	0.06320731	130.34376415	65.14027842	5.79209452
496.29505604	0.26402372	484.0069139	241.87144509	13.5988773															
440.94917377	0.10677909	428.66103163	214.27712627	13.5988773															
444.05963677	0.05906814	431.77149463	215.85621325	13.5988773															
405.40573798	0.07397096	393.11759584	196.52181244	13.5988773															
					322.60734337	0.3114992	313.64157776	156.66503928	9.92211395										
					303.45532974	0.14295888	294.48956412	147.17330262	9.92211395										
					306.84382265	0.08233717	297.87805703	148.89785993	9.92211395										
					306.96722208	0.05912494	298.00145647	148.97116576	9.92211395										
										188.82956865	0.21704363	182.41508078	91.09901857	7.09869991					
										187.75512412	0.12462262	181.34063625	90.60800682	7.09869991					
										189.49173848	0.06797846	183.0772506	91.50463607	7.09869991					
										189.60742113	0.06320731	183.19293326	91.56486297	7.09869991					
															134.38607636	0.24671487	129.15716156	64.45522334	5.78666571
															137.00119483	0.08274072	131.77228003	65.84476966	5.78666571
															138.48162325	0.09471443	133.25270845	66.57899701	5.78666571
															138.90874124	0.05442288	133.67982644	66.81270178	5.78666571
512.81486439	0.20319506	500.52340116	250.16010305	13.60255264															
456.85792628	0.12338139	444.56646305	222.22154083	13.60255264															
458.16883016	0.08118236	445.87736693	222.89809228	13.60255264															
405.40573798	0.05528856	393.11427476	196.5294931	13.60255264															
					327.5165032	0.28776521	318.55681645	159.13452562	9.91538667										
					309.83130511	0.11360471	300.87161836	150.37900682	9.91538667										
					312.97303607	0.07062124	304.01334932	151.97136404	9.91538667										
					312.76538495	0.05392902	303.8056982	151.87588459	9.91538667										
										191.59345977	0.22990142	185.18520296	92.47765077	7.0918042					
										189.91924273	0.10554162	183.51098592	91.70272215	7.0918042					
										191.97315381	0.08217184	185.564897	92.74136258	7.0918042					
										192.20805458	0.07124812	185.79979777	92.86427483	7.0918042					
															137.33689702	0.25611239	132.11127641	65.92758201	5.78302013
															139.58707372	0.13899448	134.36145312	67.11122932	5.78302013
															140.89782315	0.09389028	135.67220254	67.78915613	5.78302013
															141.28490423	0.04737168	136.05928363	68.00595597	5.78302013
489.14018215	0.26897018	476.84562822	238.28832902	13.60597301															
447.68464393	0.12040998	435.39009001	217.63484001	13.60597301															
449.28300351	0.07936623	436.98844958	218.45454168	13.60597301															
405.40573798	0.04266963	393.11118406	196.53425721	13.60597301															
					322.23644916	0.26303293	313.26472126	156.50084417	9.9287122										
					310.35246364	0.13924273	301.38073575	150.62074651	9.9287122										
					312.52328156	0.08415331	303.55155367	151.73370018	9.9287122										
					311.89953117	0.07161993	302.92780328	151.42809167	9.9287122										
										191.02277822	0.28528823	184.61227259	92.16349218	7.0942929					
										189.11634027	0.14048019	182.70583464	91.28267722	7.0942929					
										190.82610721	0.09917084	184.41560158	92.15821537	7.0942929					
										191.11113733	0.0753305	184.7006317	92.3126506	7.0942929					
															134.43899369	0.26550991	129.21520505	64.47484757	5.78099277
															136.50483701	0.10306294	131.28104836	65.58899271	5.78099277
															137.98072395	0.05246493	132.7569353	66.35223518	5.78099277
															138.30783237	0.07298135	133.08404373	66.50553119	5.78099277

File: ECR_data/CSV/P320_v2 - einseitig - GDL30.csv
Gesamtwiderstand @5bar [mOhm*cm2]	Bulkwiderstand @5bar [mOhm*cm2]	Durchgangswiderstand @5bar [mOhm*cm2]	Kontaktwiderstand @5bar [mOhm*cm2]	Korrekturwert GDL @5bar/cycle [mOhm*cm2]	Gesamtwiderstand @10bar [mOhm*cm2]	Bulkwiderstand @10bar [mOhm*cm2]	Durchgangswiderstand @10bar [mOhm*cm2]	Kontaktwiderstand @10bar [mOhm*cm2]	Korrekturwert GDL @10bar/cycle [mOhm*cm2]	Gesamtwiderstand @20bar [mOhm*cm2]	Bulkwiderstand @20bar [mOhm*cm2]	Durchgangswiderstand @20bar [mOhm*cm2]	Kontaktwiderstand @20bar [mOhm*cm2]	Korrekturwert GDL @20bar/cycle [mOhm*cm2]	Gesamtwiderstand @30bar [mOhm*cm2]	Bulkwiderstand @30bar [mOhm*cm2]	Durchgangswiderstand @30bar [mOhm*cm2]	Kontaktwiderstand @30bar [mOhm*cm2]	Korrekturwert GDL @30bar/cycle [mOhm*cm2]
458.79922624	0.0	445.08830257	222.54415129	13.71092366															
435.99839289	0.0	422.28746922	211.14373461	13.71092366															
430.6621748	0.0	416.95125114	208.47562557	13.71092366															
421.97760811	0.0	408.26668444	204.13334222	13.71092366															
					253.07087012	0.0	243.0784932	121.5392466	9.99237692										
					251.96682169	0.0	241.97444477	120.98722239	9.99237692										
					251.1401478	0.0	241.14777087	120.57388544	9.99237692										
					248.80724102	0.0	238.81486409	119.40743205	9.99237692										
										136.24846899	0.0	129.10788927	64.55394464	7.14057971					
										139.70220266	0.0	132.56162294	66.28081147	7.14057971					
										140.30652997	0.0	133.16595026	66.58297513	7.14057971					
										140.10517147	0.0	132.96459176	66.48229588	7.14057971					
															89.76373594	0.0	83.93779661	41.96889831	5.82593933
															94.22093051	0.0	88.39499118	44.19749559	5.82593933
															95.40507583	0.0	89.57913651	44.78956825	5.82593933
															95.75702938	0.0	89.93109005	44.96554503	5.82593933
430.36377661	0.0	416.67084432	208.33542216	13.69293229															
412.68695301	0.0	398.99402072	199.49701036	13.69293229															
408.42973828	0.0	394.73680599	197.368403	13.69293229															
401.29398318	0.0	387.60105089	193.80052545	13.69293229															
					242.27587883	0.0	232.30397799	116.15198899	9.97190084										
					241.65958146	0.0	231.68768062	115.84384031	9.97190084										
					241.0989984	0.0	231.12709756	115.56354878	9.97190084										
					239.3700704	0.0	229.39816956	114.69908478	9.97190084										
										132.44232099	0.0	125.31110882	62.65555441	7.13121218					
										136.04914228	0.0	128.91793011	64.45896505	7.13121218					
										136.74879149	0.0	129.61757931	64.80878966	7.13121218					
										136.63512758	0.0	129.5039154	64.7519577	7.13121218					
															87.9258266	0.0	82.11160988	41.05580494	5.81421672
															92.57878216	0.0	86.76456544	43.38228272	5.81421672
															93.8056519	0.0	87.99143518	43.99571759	5.81421672
															94.14680441	0.0	88.33258769	44.16629384	5.81421672
425.58886162	0.0	411.93266779	205.96633389	13.65619383															
408.76993933	0.0	395.1137455	197.55687275	13.65619383															
405.60179412	0.0	391.94560029	195.97280015	13.65619383															
399.22134256	0.0	385.56514873	192.78257437	13.65619383															
					243.35707134	0.0	233.4002098	116.7001049	9.95686154										
					242.94996949	0.0	232.99310795	116.49655398	9.95686154										
					242.72617027	0.0	232.76930874	116.38465437	9.95686154										
					240.80619264	0.0	230.8493311	115.42466555	9.95686154										
										131.41748609	0.0	124.2888853	62.14444265	7.1286008					
										135.22383726	0.0	128.09523647	64.04761823	7.1286008					
										135.99449369	0.0	128.86589289	64.43294645	7.1286008					
										135.98145193	0.0	128.85285113	64.42642557	7.1286008					
															87.17402632	0.0	81.37067034	40.68533517	5.80335598
															91.77907966	0.0	85.97572368	42.98786184	5.80335598
															93.14283564	0.0	87.33947966	43.66973983	5.80335598
															93.48372501	0.0	87.68036903	43.84018452	5.80335598
401.5715069	0.0	387.93207098	193.96603549	13.63943592															
389.22381358	0.0	375.58437766	187.79218883	13.63943592															
386.95500691	0.0	373.31557099	186.6577855	13.63943592															
381.68533365	0.0	368.04589773	184.02294886	13.63943592															
					231.77745848	0.0	221.8293012	110.9146506	9.94815727										
					232.57671182	0.0	222.62855455	111.31427728	9.94815727										
					232.73641059	0.0	222.78825332	111.39412666	9.94815727										
					231.19866847	0.0	221.2505112	110.6252556	9.94815727										
										126.57346358	0.0	119.45057995	59.72528997	7.12288363					
										130.64023687	0.0	123.51735325	61.75867662	7.12288363					
										131.63340397	0.0	124.51052034	62.25526017	7.12288363					
										131.67002853	0.0	124.5471449	62.27357245	7.12288363					
															84.8764943	0.0	79.06858114	39.53429057	5.80791316
															89.64160511	0.0	83.83369195	41.91684597	5.80791316
															91.03841416	0.0	85.230501	42.6152505	5.80791316
															91.42652723	0.0	85.61861407	42.80930703	5.80791316
402.39881609	0.0	388.7563229	194.37816145	13.64249319															
384.8783228	0.0	371.23582961	185.6179148	13.64249319															
383.8683162	0.0	370.22582301	185.11291151	13.64249319															
379.5556746	0.0	365.91318141	182.95659071	13.64249319															
					230.4669986	0.0	220.51548281	110.2577414	9.95151579										
					230.72578272	0.0	220.77426693	110.38713346	9.95151579										
					230.88636997	0.0	220.93485418	110.46742709	9.95151579										
					229.53182035	0.0	219.58030456	109.79015228	9.95151579										
										126.07937523	0.0	118.95869451	59.47934726	7.12068071					
										130.11531593	0.0	122.99463522	61.49731761	7.12068071					
										131.17577538	0.0	124.05509467	62.02754734	7.12068071					
										131.21540864	0.0	124.09472793	62.04736396	7.12068071					
															83.69572504	0.0	77.90051625	38.95025813	5.79520878
															88.70092202	0.0	82.90571324	41.45285662	5.79520878
															90.02072161	0.0	84.22551283	42.11275641	5.79520878
															90.47023067	0.0	84.67502189	42.33751095	5.79520878

File: ECR_data/CSV/P320_v3 einseitig -GDL35.csv
Gesamtwiderstand @5bar [mOhm*cm2]	Bulkwiderstand @5bar [mOhm*cm2]	Durchgangswiderstand @5bar [mOhm*cm2]	Kontaktwiderstand @5bar [mOhm*cm2]	Korrekturwert GDL @5bar/cycle [mOhm*cm2]	Gesamtwiderstand @10bar [mOhm*cm2]	Bulkwiderstand @10bar [mOhm*cm2]	Durchgangswiderstand @10bar [mOhm*cm2]	Kontaktwiderstand @10bar [mOhm*cm2]	Korrekturwert GDL @10bar/cycle [mOhm*cm2]	Gesamtwiderstand @20bar [mOhm*cm2]	Bulkwiderstand @20bar [mOhm*cm2]	Durchgangswiderstand @20bar [mOhm*cm2]	Kontaktwiderstand @20bar [mOhm*cm2]	Korrekturwert GDL @20bar/cycle [mOhm*cm2]	Gesamtwiderstand @30bar [mOhm*cm2]	Bulkwiderstand @30bar [mOhm*cm2]	Durchgangswiderstand @30bar [mOhm*cm2]	Kontaktwiderstand @30bar [mOhm*cm2]	Korrekturwert GDL @30bar/cycle [mOhm*cm2]
659.60884604	0.16678421	647.28893805	323.56107692	13.6340315															
589.00454204	0.0965503	576.68463406	288.29404188	13.6340315															
540.09023266	0.05725817	527.77032467	263.85653325	13.6340315															
405.20283221	0.06138326	392.88292422	196.41077048	13.6340315															
					388.10732293	0.28641206	379.13170732	189.42264763	9.93301461										
					375.59768769	0.13463589	366.62207208	183.2437181	9.93301461										
					372.99642929	0.07489243	364.02081368	181.97296062	9.93301461										
					367.87289414	0.05371622	358.89727853	179.42178116	9.93301461										
										205.54179172	0.16678421	199.11430592	99.47376085	7.11308428					
										206.0786036	0.13117492	199.65111781	99.75997144	7.11308428					
										205.94797865	0.07126751	199.52049285	99.72461267	7.11308428					
										204.91057245	0.04196884	198.48308665	99.2205589	7.11308428					
															135.4909964	0.30222839	130.25971279	64.9787422	5.78928719
															138.74894144	0.12350601	133.51765784	66.69707592	5.78928719
															139.32682455	0.10192295	134.09554094	66.996809	5.78928719
															139.1768018	0.06484422	133.9455182	66.94033699	5.78928719
669.6147584	0.15739046	657.30766838	328.57513896	13.6198463															
612.31655405	0.12944069	600.00946403	299.94001167	13.6198463															
540.09023266	0.06731237	527.78314263	263.85791513	13.6198463															
405.20283221	0.05186186	392.89574218	196.42194016	13.6198463															
					395.86286765	0.23746999	386.88771938	193.3251247	9.93249742										
					383.03583333	0.15095721	374.06068506	186.95486393	9.93249742										
					379.89923866	0.08230987	370.92409039	185.42089026	9.93249742										
					374.02551989	0.04246246	365.05037163	182.50395458	9.93249742										
										203.5068416	0.22169802	197.09295614	98.43562906	7.09803325					
										204.71442192	0.12845345	198.30053645	99.0860415	7.09803325					
										204.48352735	0.06648682	198.06964188	99.00157753	7.09803325					
										203.43740428	0.06422673	197.02351881	98.47964604	7.09803325					
															134.22173804	0.23059836	128.9879177	64.37865967	5.79209452
															137.21956456	0.13315315	131.98574422	65.92629553	5.79209452
															137.97223548	0.06917223	132.73841513	66.33462145	5.79209452
															137.79109234	0.06051614	132.557272	66.24837793	5.79209452
629.93321743	0.25779468	617.64507529	308.69364031	13.5988773															
575.80648649	0.14353979	563.51834435	281.68740228	13.5988773															
540.45077353	0.05531626	528.16263139	264.05365757	13.5988773															
405.20283221	0.05816817	392.91469007	196.42826095	13.5988773															
					378.63214179	0.2681734	369.66637617	184.69910138	9.92211395										
					369.15872372	0.11336712	360.19295811	180.0397955	9.92211395										
					366.45777537	0.07246913	357.49200975	178.70977031	9.92211395										
					360.76493806	0.04827515	351.79917245	175.87544865	9.92211395										
										200.65598609	0.28300981	194.24149822	96.97924421	7.09869991					
										201.61706456	0.13389264	195.20257669	97.53434202	7.09869991					
										201.7686724	0.08005674	195.35418452	97.63706389	7.09869991					
										200.6727271	0.04963589	194.25823923	97.10430167	7.09869991					
															132.74242045	0.2686687	127.51350565	63.62241848	5.78666571
															135.73841216	0.11213213	130.50949736	65.19868261	5.78666571
															136.51638935	0.07692256	131.28747455	65.60527599	5.78666571
															136.39994182	0.05903341	131.17102702	65.5559968	5.78666571
643.31811337	0.19450921	631.02665014	315.41607047	13.60255264															
583.13515281	0.10852831	570.84368958	285.36758064	13.60255264															
540.45077353	0.10430157	528.1593103	264.02750437	13.60255264															
405.20283221	0.04654467	392.91136898	196.43241216	13.60255264															
					379.64275065	0.24394887	370.6830639	185.21955751	9.91538667										
					368.8364241	0.12585797	359.87673735	179.87543969	9.91538667										
					365.53460197	0.06174983	356.57491522	178.25658269	9.91538667										
					359.45861111	0.05433371	350.49892436	175.22229532	9.91538667										
										199.53364269	0.2241745	193.12538588	96.45060569	7.0918042					
										200.77314003	0.11100451	194.36488322	97.12693936	7.0918042					
										200.54124082	0.06389269	194.13298401	97.03454566	7.0918042					
										199.33917417	0.06274212	192.93091737	96.43408762	7.0918042					
															132.56146438	0.14506204	127.33584378	63.59539087	5.78302013
															135.40948949	0.10471096	130.18386889	65.03957896	5.78302013
															136.10802236	0.08236482	130.88240176	65.40001847	5.78302013
															135.89170796	0.05866179	130.66608735	65.30371278	5.78302013
618.71298029	0.20538323	606.41842636	303.10652157	13.60597301															
576.83329659	0.12783818	564.53874267	282.20545225	13.60597301															
540.45077353	0.05383178	528.15621961	264.05119392	13.60597301															
405.20283221	0.04407095	392.90827828	196.43210367	13.60597301															
					359.98429308	0.28102862	351.01256518	175.36576828	9.9287122										
					349.71015782	0.12338176	340.73842992	170.30752408	9.9287122										
					346.86403288	0.07857226	337.89230498	168.90686636	9.9287122										
					341.72541479	0.06595721	332.7536869	166.34386484	9.9287122										
										189.45084801	0.20192365	183.04034238	91.41920936	7.0942929					
										191.1162738	0.12660195	184.70576817	92.28958311	7.0942929					
										191.17108728	0.07296479	184.76058165	92.34380843	7.0942929					
										190.21008821	0.05878566	183.79958258	91.87039846	7.0942929					
															126.64568741	0.27015459	121.42189876	60.57587209	5.78099277
															129.89858342	0.1397232	124.67479477	62.26753579	5.78099277
															130.45584863	0.06356225	125.23205998	62.58424887	5.78099277
															130.36136261	0.05161411	125.13757396	62.54297993	5.78099277

File: ECR_data/CSV/P500(P320) - beidseitig - GDL60.csv
Gesamtwiderstand @5bar [mOhm*cm2]	Bulkwiderstand @5bar [mOhm*cm2]	Durchgangswiderstand @5bar [mOhm*cm2]	Kontaktwiderstand @5bar [mOhm*cm2]	Korrekturwert GDL @5bar/cycle [mOhm*cm2]	Gesamtwiderstand @10bar [mOhm*cm2]	Bulkwiderstand @10bar [mOhm*cm2]	Durchgangswiderstand @10bar [mOhm*cm2]	Kontaktwiderstand @10bar [mOhm*cm2]	Korrekturwert GDL @10bar/cycle [mOhm*cm2]	Gesamtwiderstand @20bar [mOhm*cm2]	Bulkwiderstand @20bar [mOhm*cm2]	Durchgangswiderstand @20bar [mOhm*cm2]	Kontaktwiderstand @20bar [mOhm*cm2]	Korrekturwert GDL @20bar/cycle [mOhm*cm2]	Gesamtwiderstand @30bar [mOhm*cm2]	Bulkwiderstand @30bar [mOhm*cm2]	Durchgangswiderstand @30bar [mOhm*cm2]	Kontaktwiderstand @30bar [mOhm*cm2]	Korrekturwert GDL @30bar/cycle [mOhm*cm2]
811.53784528	0.27911079	799.36154344	399.54121632	13.47510737															
721.68282849	0.08930792	709.50652665	354.70860936	13.47510737															
540.81179609	0.08836172	528.63549425	264.27356626	13.47510737															
405.40573798	0.05980471	393.22943614	196.58481572	13.47510737															
					512.9716273	0.19948709	504.090245	251.94537896	9.82872975										
					486.68112713	0.114832	477.79974483	238.84245642	9.82872975										
					472.34231713	0.10073898	463.46093483	231.68009793	9.82872975										
					405.40573798	0.06054644	396.52435568	198.23190462	9.82872975										
										298.05117844	0.26575761	291.70763857	145.72094048	7.02018412					
										292.5483513	0.10492101	286.20481144	143.04994521	7.02018412					
										287.61764279	0.06509018	281.27410292	140.60450637	7.02018412					
										281.4959508	0.061414	275.15241093	137.54549847	7.02018412					
															200.46718625	0.29147318	195.30217424	97.50535053	5.71594662
															200.10792879	0.12499498	194.94291678	97.4089609	5.71594662
															198.3629509	0.07994489	193.19793889	96.558997	5.71594662
															195.76172321	0.05807336	190.5967112	95.26931892	5.71594662
828.44628453	0.19602682																		
742.22802909	0.13589519																		
540.81179609	0.09661323																		
405.40573798	0.06227967																		
					519.54147568	0.23806045													
					494.7680341	0.11186058													
					480.53267786	0.0810997													
					405.40573798	0.07403292													
										289.04884408	0.28207566								
										285.47851429	0.1054175								
										281.31682615	0.06228457								
										275.99544442	0.03753568								
															197.00848679	0.20789382			
															197.21673521	0.11954112			
															195.61218186	0.09595441			
															193.47014271	0.06957874			
827.43494796	0.221247																		
761.32994233	0.13317202																		
540.81179609	0.05964429																		
405.40573798	0.05151602																		
					500.04903423	0.21482186													
					479.568167	0.14134905													
					468.43127004	0.05947896													
					405.40573798	0.06190786													
										278.97882556	0.18020416								
										276.51068831	0.13143806								
										273.19259269	0.10173096								
										268.65848773	0.04718578								
															191.83676691	0.17426691			
															192.92120612	0.11582497			
															192.02250251	0.06987725			
															190.160333	0.04124812			
774.38091473	0.25339522																		
718.847584	0.15423521																		
540.81179609	0.0475977																		
405.40573798	0.05794942																		
					478.63784027	0.28702212													
					459.81862839	0.11334629													
					450.30998497	0.07301353													
					405.40573798	0.05077429													
										268.4855059	0.24004203								
										266.40220035	0.1054175								
										263.7287024	0.07879008								
										259.68405045	0.02578242								
															184.10934247	0.25735088			
															184.89565321	0.11780717			
															184.2100501	0.09760271			
															182.50728155	0.04001064			
779.37479484	0.24795336																		
710.17407472	0.11359453																		
540.81179609	0.07879008																		
405.60884707	0.05834857																		
					477.07611839	0.15152372													
					459.54478811	0.08757397													
					449.97574399	0.07879008													
					405.60884707	0.06132077													
										264.21627052	0.18465522								
										262.96802783	0.12425025								
										260.55487725	0.09677856								
										257.01071733	0.05423698								
															179.66605785	0.13124249			
															181.31332748	0.13342026			
															180.71428607	0.07746994			
															179.38566475	0.04805145

File: ECR_data/CSV/P80-beidseitig - GDL15 (ohne TS).csv
Gesamtwiderstand @5bar [mOhm*cm2]	Bulkwiderstand @5bar [mOhm*cm2]	Durchgangswiderstand @5bar [mOhm*cm2]	Kontaktwiderstand @5bar [mOhm*cm2]	Korrekturwert GDL @5bar/cycle [mOhm*cm2]	Gesamtwiderstand @10bar [mOhm*cm2]	Bulkwiderstand @10bar [mOhm*cm2]	Durchgangswiderstand @10bar [mOhm*cm2]	Kontaktwiderstand @10bar [mOhm*cm2]	Korrekturwert GDL @10bar/cycle [mOhm*cm2]	Gesamtwiderstand @20bar [mOhm*cm2]	Bulkwiderstand @20bar [mOhm*cm2]	Durchgangswiderstand @20bar [mOhm*cm2]	Kontaktwiderstand @20bar [mOhm*cm2]	Korrekturwert GDL @20bar/cycle [mOhm*cm2]	Gesamtwiderstand @30bar [mOhm*cm2]	Bulkwiderstand @30bar [mOhm*cm2]	Durchgangswiderstand @30bar [mOhm*cm2]	Kontaktwiderstand @30bar [mOhm*cm2]	Korrekturwert GDL @30bar/cycle [mOhm*cm2]
588.17342906	0.34901191	575.74688513	287.69893661	13.75204194															
485.38654434	0.14702405	472.96000041	236.40648818	13.75204194															
493.64121829	0.07848965	481.21467437	240.56809236	13.75204194															
408.22064752	0.05427177	395.7941036	197.86991591	13.75204194															
					416.05831249	0.21947669	407.0082238	203.39437356	10.01543148										
					377.18617109	0.16435371	368.1360824	183.98586435	10.01543148										
					380.19641605	0.10768107	371.14632737	185.51932315	10.01543148										
					380.00118056	0.05748686	370.95109187	185.4468025	10.01543148										
										270.7155018	0.26001601	264.23421293	131.98709846	7.17262635					
										251.21579158	0.1316746	244.73450271	122.30141405	7.17262635					
										252.93695427	0.08838535	246.4556654	123.18364003	7.17262635					
										252.57805556	0.06935811	246.09676668	123.01370429	7.17262635					
															206.95643636	0.25012508	201.67526736	100.71257114	5.8444937
															196.90816383	0.13588302	191.62699482	95.7455559	5.8444937
															197.36620244	0.05474049	192.08503343	96.01514647	5.8444937
															197.07306647	0.06172196	191.79189747	95.86508776	5.8444937
592.33162147	0.23726986	579.87556962	289.81914988	13.78469738															
499.62990481	0.11682114	487.17385296	243.52851591	13.78469738															
504.51333667	0.10890782	492.05728482	245.9741885	13.78469738															
408.22064752	0.05971284	395.76459567	197.85244142	13.78469738															
					408.24188513	0.25507054	399.17600334	199.4604664	10.03290918										
					365.13015406	0.12944639	356.06427227	177.96741294	10.03290918										
					367.94080524	0.08838535	358.87492345	179.39326905	10.03290918										
					367.21621059	0.0741798	358.1503288	179.0380745	10.03290918										
										270.62254353	0.28078097	264.13503695	131.92712799	7.17950728					
										255.00721067	0.14083542	248.5197041	124.18943434	7.17950728					
										256.4149023	0.08068637	249.92739573	124.92335468	7.17950728					
										255.75583625	0.06209377	249.26832968	124.60311796	7.17950728					
															205.36439364	0.28276216	200.08234599	99.89979192	5.84546606
															197.39065882	0.11088051	192.10861117	95.99886533	5.84546606
															197.59508768	0.09174599	192.31304003	96.11064702	5.84546606
															196.79097897	0.0596188	191.50893132	95.72465626	5.84546606
598.26236992	0.21354062	585.82790265	292.80718101	13.76081045															
503.02809619	0.10469188	490.59362892	245.24446852	13.76081045															
507.78598948	0.07606713	495.3515222	247.63772753	13.76081045															
408.42506447	0.06642401	395.9905972	197.96208659	13.76081045															
					411.87248099	0.28127627	402.81208805	201.26540589	10.02683485										
					374.51145541	0.15296468	365.45106247	182.6490489	10.02683485										
					376.49113477	0.0879484	367.43074183	183.67139672	10.02683485										
					375.34088195	0.07087819	366.28048901	183.10480541	10.02683485										
										270.1978337	0.23281969	263.71925693	131.74321862	7.16962496					
										252.89738215	0.13899448	246.41880538	123.13990545	7.16962496					
										253.82067507	0.07997413	247.3420983	123.63106208	7.16962496					
										253.0953812	0.07372308	246.61680443	123.27154067	7.16962496					
															205.93297979	0.27485241	200.64759554	100.18637156	5.84915857
															198.5367653	0.13998746	193.25138104	96.55569679	5.84915857
															198.4696493	0.1011523	193.18426505	96.54155637	5.84915857
															197.44522158	0.05850526	192.15983733	96.05066604	5.84915857
618.62865219	0.27485241	606.19421737	302.95968248	13.76077454															
516.03848546	0.12487086	503.60405063	251.73958988	13.76077454															
520.15085948	0.05787216	507.71642466	253.82927625	13.76077454															
408.42506447	0.06877504	395.99062965	197.96092731	13.76077454															
					438.61665249	0.23480088	429.56263941	214.66391926	10.01977448										
					388.77815822	0.12833877	379.72414514	189.79790319	10.01977448										
					391.46869826	0.08343625	382.41468518	191.16562447	10.01977448										
					389.80012894	0.05491863	380.74611586	190.34559862	10.01977448										
										281.21610967	0.23726986	274.73574923	137.24923968	7.17159889					
										263.08563942	0.14593405	256.60527898	128.22967246	7.17159889					
										264.18057076	0.07205607	257.70021032	128.81407712	7.17159889					
										263.34204682	0.06184589	256.86168638	128.39992024	7.17159889					
															212.48509356	0.31885131	207.20868998	103.44491933	5.83921996
															206.00004012	0.12957623	200.72363654	100.29703016	5.83921996
															205.10434746	0.09151953	199.82794388	99.86821218	5.83921996
															203.9323479	0.06110416	198.65594432	99.29742008	5.83921996
625.78327662	0.29270416	613.35572597	306.5315109	13.75315605															
519.81777834	0.10752382	507.39022768	253.64135193	13.75315605															
522.76715287	0.07634429	510.33960222	255.13162896	13.75315605															
408.42506447	0.07025851	395.99751382	197.96362765	13.75315605															
					436.41972328	0.25710318	427.37233153	213.55761417	10.01244687										
					389.73200476	0.11842778	380.68461302	190.28309262	10.01244687										
					391.60955858	0.06199766	382.56216683	191.25008458	10.01244687										
					389.85667564	0.05244367	380.80928389	190.37842011	10.01244687										
										282.51068605	0.25017514	276.0341264	137.89197563	7.16739267					
										267.94336548	0.08934243	261.46680584	130.6887317	7.16739267					
										268.04599716	0.07519025	261.56943752	130.74712363	7.16739267					
										266.22769529	0.06753756	259.75113565	129.84179905	7.16739267					
															211.47280574	0.30259708	206.19166966	102.94453629	5.84445726
															203.70619238	0.14529183	198.4250563	99.13988223	5.84445726
															203.55263778	0.09405561	198.27150169	99.08872304	5.84445726
															202.33397847	0.05776352	197.05284238	98.49753943	5.84445726
