Repository: ZBT-Tools/ContactResistanceAnalysis

File: ECR_data/CSV/P800(P220) - beidseitig - GDL 45.csv
Gesamtwiderstand @5bar [mOhm*cm2]	Bulkwiderstand @5bar [mOhm*cm2]	Durchgangswiderstand @5bar [mOhm*cm2]	Kontaktwiderstand @5bar [mOhm*cm2]	Korrekturwert GDL @5bar/cycle [mOhm*cm2]	Gesamtwiderstand @10bar [mOhm*cm2]	Bulkwiderstand @10bar [mOhm*cm2]	Durchgangswiderstand @10bar [mOhm*cm2]	Kontaktwiderstand @10bar [mOhm*cm2]	Korrekturwert GDL @10bar/cycle [mOhm*cm2]	Gesamtwiderstand @20bar [mOhm*cm2]	Bulkwiderstand @20bar [mOhm*cm2]	Durchgangswiderstand @20bar [mOhm*cm2]	Kontaktwiderstand @20bar [mOhm*cm2]	Korrekturwert GDL @20bar/cycle [mOhm*cm2]	Gesamtwiderstand @30bar [mOhm*cm2]	Bulkwiderstand @30bar [mOhm*cm2]	Durchgangswiderstand @30bar [mOhm*cm2]	Kontaktwiderstand @30bar [mOhm*cm2]	Korrekturwert GDL @30bar/cycle [mOhm*cm2]
943.37892814	0.19553143	931.12436197	465.46441527	13.5617199															
812.03135281	0.10219408	799.77678664	399.83729628	13.5617199															
540.81179609	0.05452906	528.55722992	264.25135043	13.5617199															
405.40573798	0.0620318	393.15117181	196.54457001	13.5617199															
					557.16597778	0.12283577	548.23825059	274.05770741	9.8800181										
					523.81232197	0.1039318	514.88459477	257.39033149	9.8800181										
					500.619251	0.08522545	491.69152381	245.80314918	9.8800181										
					405.40573798	0.06240361	396.47801079	198.20780359	9.8800181										
										288.3911229	0.22520266	282.00396019	140.88937876	7.06846006					
										281.66394057	0.15051906	275.27677786	137.5631294	7.06846006					
										275.98170591	0.09265281	269.5945432	134.7509452	7.06846006					
										269.31646157	0.0658663	262.92929886	131.43171628	7.06846006					
															189.29788331	0.21136159	184.09212145	91.94037993	5.76104312
															188.20316449	0.13639168	182.99740264	91.43050548	5.76104312
															186.38646293	0.06558617	181.18070107	90.55755745	5.76104312
															183.64749937	0.04953681	178.44173752	89.19610036	5.76104312
945.93673439	0.27366894	933.67576154	466.7010463	13.56880995															
812.03135281	0.09253134	799.77037996	399.83892431	13.56880995															
540.81179609	0.07086673	528.55082324	264.23997826	13.56880995															
405.40573798	0.07106222	393.14476513	196.53685146	13.56880995															
					579.48129253	0.21927292	570.54788982	285.16430845	9.886299										
					546.2929175	0.10442452	537.35951479	268.62754513	9.886299										
					523.39470942	0.06443136	514.4613067	257.19843767	9.886299										
					405.40573798	0.04842326	396.47233527	198.211956	9.886299										
										305.19608437	0.21828213	298.80553201	149.29362494	7.07221127					
										299.00684428	0.1039318	292.61629193	146.25618007	7.07221127					
										293.1580987	0.05882014	286.76754634	143.3543631	7.07221127					
										285.95320794	0.061414	279.56265558	139.75062079	7.07221127					
															200.12151221	0.19948709	194.92175632	97.36113461	5.75439652
															198.5045988	0.12152332	193.3048429	96.59165979	5.75439652
															196.2591508	0.09677856	191.05939491	95.48130818	5.75439652
															193.24707123	0.06104219	188.04731534	93.99313658	5.75439652
937.25739091	0.20344275	924.99863556	462.3975964	13.56635592															
812.03135281	0.11532849	799.77259746	399.82863449	13.56635592															
540.81179609	0.06129509	528.55304074	264.24587283	13.56635592															
405.40573798	0.04038057	393.14698263	196.55330103	13.56635592															
					559.29840372	0.1762485	550.35607845	275.08991497	9.89617331										
					532.11044007	0.09550276	523.16811479	261.53630602	9.89617331										
					513.72672094	0.06657565	504.78439567	252.35891001	9.89617331										
					405.40573798	0.04607223	396.46341271	198.20867024	9.89617331										
										304.1086219	0.21383106	297.72160593	148.75388743	7.06829767					
										298.19798395	0.11557673	291.81096799	145.84769563	7.06829767					
										292.99635271	0.08159569	286.60933674	143.26387053	7.06829767					
										286.01692789	0.05411304	279.62991193	139.78789944	7.06829767					
															202.32857036	0.20393815	197.12689165	98.46147675	5.75652444
															201.57050025	0.09947091	196.36882154	98.13467532	5.75652444
															199.42318637	0.06723697	194.22150767	97.07713535	5.75652444
															196.65375939	0.06722772	191.45208068	95.69242648	5.75652444
966.28352432	0.23460018	954.04357356	476.90448669	13.54554551															
812.03135281	0.12746991	799.79140204	399.83196607	13.54554551															
540.81179609	0.07829409	528.57184533	264.24677562	13.54554551															
405.40573798	0.05757762	393.16578722	196.5541048	13.54554551															
					581.54992494	0.21234488	572.62645824	286.20705668	9.87530314										
					551.58149699	0.12152332	542.6580303	271.26825349	9.87530314										
					530.17299098	0.0761498	521.24952429	260.58668724	9.87530314										
					405.40573798	0.05399099	396.48227129	198.21414015	9.87530314										
										315.70821407	0.16734638	309.32638364	154.57951863	7.06255901					
										309.18005642	0.13688816	302.79822599	151.33066891	7.06255901					
										303.36593938	0.08373998	296.98410895	148.45018448	7.06255901					
										296.44082374	0.06500063	290.0589933	144.99699634	7.06255901					
															208.17384157	0.26723629	202.97957045	101.35616708	5.74832671
															206.95193455	0.10492101	201.75766343	100.82637121	5.74832671
															205.0400977	0.0827505	199.84582657	99.88153804	5.74832671
															202.04829682	0.05597021	196.8540257	98.39902775	5.74832671
892.14620446	0.19306195	879.90867438	439.85780622	13.54286662															
811.00082121	0.14283475	798.76329113	399.31022819	13.54286662															
540.81179609	0.07433367	528.57426601	264.24996617	13.54286662															
405.40573798	0.05683588	393.1682079	196.55568601	13.54286662															
					560.85815903	0.21284027	551.9374682	275.86231396	9.87223119										
					533.61324599	0.12970035	524.69255516	262.2814274	9.87223119										
					516.18415331	0.08671092	507.26346248	253.58837578	9.87223119										
					405.40573798	0.05374311	396.48504715	198.21565202	9.87223119										
										303.59035478	0.24103283	297.21996671	148.48946694	7.04989614					
										299.02394308	0.12573596	292.653555	146.26390952	7.04989614					
										294.35898046	0.07020792	287.98859238	143.95919223	7.04989614					
										288.4023842	0.07019654	282.03199612	140.98089979	7.04989614					
															202.70935749	0.24251151	197.5124622	98.63497535	5.75123078
															202.01457623	0.1356507	196.81768094	98.34101512	5.75123078
															200.20549098	0.07647796	195.0085957	97.46605887	5.75123078
															197.62992739	0.06314534	192.43303211	96.18494338	5.75123078

File: ECR_data/CSV/P800(P220) - einseitig - GDL50.csv
Gesamtwiderstand @5bar [mOhm*cm2]	Bulkwiderstand @5bar [mOhm*cm2]	Durchgangswiderstand @5bar [mOhm*cm2]	Kontaktwiderstand @5bar [mOhm*cm2]	Korrekturwert GDL @5bar/cycle [mOhm*cm2]	Gesamtwiderstand @10bar [mOhm*cm2]	Bulkwiderstand @10bar [mOhm*cm2]	Durchgangswiderstand @10bar [mOhm*cm2]	Kontaktwiderstand @10bar [mOhm*cm2]	Korrekturwert GDL @10bar/cycle [mOhm*cm2]	Gesamtwiderstand @20bar [mOhm*cm2]	Bulkwiderstand @20bar [mOhm*cm2]	Durchgangswiderstand @20bar [mOhm*cm2]	Kontaktwiderstand @20bar [mOhm*cm2]	Korrekturwert GDL @20bar/cycle [mOhm*cm2]	Gesamtwiderstand @30bar [mOhm*cm2]	Bulkwiderstand @30bar [mOhm*cm2]	Durchgangswiderstand @30bar [mOhm*cm2]	Kontaktwiderstand @30bar [mOhm*cm2]	Korrekturwert GDL @30bar/cycle [mOhm*cm2]
456.93205064	0.26748399	444.68802377	222.21026989	13.5500564															
415.9387011	0.12685306	403.69467424	201.78391059	13.5500564															
426.97991733	0.08349198	414.73589047	207.32619924	13.5500564															
400.78869179	0.05219579	388.54466492	194.24623456	13.5500564															
					279.27548539	0.3110038	270.35394669	135.02147144	9.87316949										
					274.78850928	0.1213992	265.86697058	132.87278569	9.87316949										
					280.7756989	0.09686122	271.8541602	135.87864949	9.87316949										
					282.1814647	0.06902103	273.259926	136.59545248	9.87316949										
										148.27557796	0.29963221	141.89820168	70.79928474	7.05762975					
										158.15607698	0.12437437	151.7787007	75.82716316	7.05762975					
										162.31001002	0.10527806	155.93263374	77.91367784	7.05762975					
										163.88734289	0.05083438	157.50996661	78.72956611	7.05762975					
															94.813751	0.25017514	89.62436377	44.68709431	5.74292187
															107.3373182	0.13007272	102.14793097	51.00892913	5.74292187
															111.38013527	0.10247244	106.19074804	53.0441378	5.74292187
															113.18329244	0.06617614	107.99390521	53.96386453	5.74292187
445.76160679	0.28331415	433.54402562	216.63035573	13.52078982															
414.97047518	0.13279965	402.75289401	201.31004718	13.52078982															
422.84247996	0.0929008	410.62489879	205.265999	13.52078982															
400.78869179	0.07124812	388.57111062	194.24993125	13.52078982															
					283.22278072	0.3223754	274.32405255	137.00083858	9.84792584										
					285.16441324	0.14692327	276.26568507	138.0593809	9.84792584										
					290.05248998	0.0692986	281.15376181	140.54223161	9.84792584										
					291.06458563	0.07001064	282.16585746	141.04792341	9.84792584										
										154.22715673	0.30408327	147.86133799	73.77862736	7.0448394					
										164.87442202	0.10454865	158.50860328	79.20202732	7.0448394					
										169.13895291	0.07804609	162.77313417	81.34754404	7.0448394					
										170.74903731	0.05677391	164.38321857	82.16322233	7.0448394					
															99.88111489	0.30655274	94.70324676	47.19834701	5.73017407
															112.35294509	0.12536359	107.17507695	53.52485668	5.73017407
															116.55894038	0.08662826	111.38107225	55.647222	5.73017407
															118.41030608	0.0718678	113.23243795	56.58028507	5.73017407
460.38139762	0.28034177	448.17447229	223.94706526	13.50899737															
405.98014168	0.15782723	393.77321634	196.80769456	13.50899737															
414.84871743	0.08646293	402.6417921	201.27766459	13.50899737															
400.78869179	0.06234164	388.58176646	194.25971241	13.50899737															
					287.50883707	0.24671487	278.61072813	139.18200663	9.84724056										
					278.07797016	0.07184052	269.17986122	134.55401035	9.84724056										
					284.3943487	0.0692986	275.49623976	137.71347058	9.84724056										
					286.4030333	0.06444479	277.50492436	138.72023979	9.84724056										
										156.69928193	0.2551216	150.33126035	75.03806938	7.04727721					
										167.65929915	0.12016174	161.29127757	80.58555792	7.04727721					
										171.92585421	0.0862976	165.55783264	82.73576752	7.04727721					
										173.68902604	0.0815179	167.32100447	83.61974328	7.04727721					
															102.29339472	0.30605735	97.10436846	48.39915556	5.74252239
															114.86026204	0.12809052	109.67123578	54.77157263	5.74252239
															119.01688878	0.08217184	113.82786253	56.87284534	5.74252239
															120.81664935	0.06271157	115.6276231	57.78245576	5.74252239
468.39576161	0.20468124	456.20352891	227.99942383	13.49273752															
444.81552909	0.15584504	432.62329639	216.23372568	13.49273752															
451.23358717	0.07986222	439.04135447	219.48074612	13.49273752															
400.78869179	0.06271157	388.59645909	194.26687376	13.49273752															
					299.32552542	0.31001301	290.43161906	145.06080302	9.84258971										
					288.10842653	0.10108074	279.21452017	139.55671971	9.84258971										
					294.85800601	0.10032816	285.96409965	142.93188575	9.84258971										
					296.95216825	0.04897909	288.05826189	144.0046414	9.84258971										
										165.38013411	0.25907726	159.02264326	79.381783	7.0356232					
										174.20344032	0.13378887	167.84594948	83.85608031	7.0356232					
										178.88568888	0.09702655	172.52819803	86.21558574	7.0356232					
										180.659001	0.06654795	174.30151016	87.11748111	7.0356232					
															106.61996847	0.24721027	101.44439419	50.59859196	5.72763554
															118.61876254	0.14692327	113.44318826	56.64813249	5.72763554
															122.77073898	0.10280311	117.5951647	58.74618079	5.72763554
															124.6566531	0.06877504	119.48107882	59.70615189	5.72763554
477.95058297	0.26155424	465.75929545	232.74887061	13.49169151															
431.55001881	0.14816449	419.35873129	209.6052834	13.49169151															
438.83322144	0.09190882	426.64193393	213.27501256	13.49169151															
400.78869179	0.06728968	388.59740427	194.2650573	13.49169151															
					302.08696207	0.22545036	293.19472867	146.48463916	9.84073829										
					294.42492728	0.1461823	285.53269389	142.69325579	9.84073829										
					300.46961924	0.08827906	291.57738584	145.74455339	9.84073829										
					302.0825532	0.05862919	293.19031981	146.56584531	9.84073829										
										168.03177292	0.31941053	161.67118087	80.67588517	7.0390552					
										177.00244483	0.14989845	170.64185279	85.24597717	7.0390552					
										181.67144038	0.06203908	175.31084833	87.62440463	7.0390552					
										183.50270854	0.05655436	177.1421165	88.54278107	7.0390552					
															109.20236439	0.30309247	104.02476716	51.86083734	5.72987427
															121.53992227	0.13131394	116.36232504	58.11550555	5.72987427
															125.76441383	0.1131989	120.5868166	60.23680885	5.72987427
															127.47894404	0.07397096	122.30134681	61.11368793	5.72987427

File: ECR_data/CSV/P800(P220)_v2- beidseitg - GDL20.csv
Gesamtwiderstand @5bar [mOhm*cm2]	Bulkwiderstand @5bar [mOhm*cm2]	Durchgangswiderstand @5bar [mOhm*cm2]	Kontaktwiderstand @5bar [mOhm*cm2]	Korrekturwert GDL @5bar/cycle [mOhm*cm2]	Gesamtwiderstand @10bar [mOhm*cm2]	Bulkwiderstand @10bar [mOhm*cm2]	Durchgangswiderstand @10bar [mOhm*cm2]	Kontaktwiderstand @10bar [mOhm*cm2]	Korrekturwert GDL @10bar/cycle [mOhm*cm2]	Gesamtwiderstand @20bar [mOhm*cm2]	Bulkwiderstand @20bar [mOhm*cm2]	Durchgangswiderstand @20bar [mOhm*cm2]	Kontaktwiderstand @20bar [mOhm*cm2]	Korrekturwert GDL @20bar/cycle [mOhm*cm2]	Gesamtwiderstand @30bar [mOhm*cm2]	Bulkwiderstand @30bar [mOhm*cm2]	Durchgangswiderstand @30bar [mOhm*cm2]	Kontaktwiderstand @30bar [mOhm*cm2]	Korrekturwert GDL @30bar/cycle [mOhm*cm2]
793.60347018	0.0	779.84109487	389.92054743	13.76237532															
728.2986238	0.0	714.53624848	357.26812424	13.76237532															
598.09885604	0.0	584.33648073	292.16824036	13.76237532															
448.42446764	0.0	434.66209233	217.33104616	13.76237532															
					454.85797198	0.0	444.83891293	222.41945647	10.01905905										
					435.67920882	0.0	425.66014977	212.83007488	10.01905905										
					419.22741218	0.0	409.20835313	204.60417657	10.01905905										
					401.88453981	0.0	391.86548076	195.93274038	10.01905905										
										244.52854733	0.0	237.36468626	118.68234313	7.16386107					
										240.72945752	0.0	233.56559644	116.78279822	7.16386107					
										236.55956883	0.0	229.39570775	114.69785388	7.16386107					
										231.67385598	0.0	224.50999491	112.25499746	7.16386107					
															159.69097849	0.0	153.85097568	76.92548784	5.84000281
															160.31677876	0.0	154.47677595	77.23838797	5.84000281
															159.13217109	0.0	153.29216828	76.64608414	5.84000281
															157.26043026	0.0	151.42042744	75.71021372	5.84000281
801.53969358	0.0	787.80033871	393.90016935	13.73935487															
733.91821032	0.0	720.17885545	360.08942773	13.73935487															
598.09885604	0.0	584.35950117	292.17975059	13.73935487															
448.6490167	0.0	434.90966183	217.45483092	13.73935487															
					447.80071819	0.0	437.79313311	218.89656655	10.00758508										
					430.07696247	0.0	420.06937739	210.0346887	10.00758508										
					414.58663728	0.0	404.5790522	202.2895261	10.00758508										
					397.79935708	0.0	387.791772	193.895886	10.00758508										
										238.77987355	0.0	231.61809953	115.80904976	7.16177402					
										236.0319985	0.0	228.87022447	114.43511224	7.16177402					
										232.06924389	0.0	224.90746987	112.45373493	7.16177402					
										227.32851722	0.0	220.16674319	110.0833716	7.16177402					
															156.60060296	0.0	150.76595386	75.38297693	5.8346491
															157.58971728	0.0	151.75506819	75.87753409	5.8346491
															156.63269092	0.0	150.79804182	75.39902091	5.8346491
															154.9000731	0.0	149.065424	74.532712	5.8346491
770.72095817	0.0	756.95718563	378.47859281	13.76377255															
710.61136122	0.0	696.84758868	348.42379434	13.76377255															
598.09885604	0.0	584.33508349	292.16754175	13.76377255															
448.6490167	0.0	434.88524415	217.44262208	13.76377255															
					431.34068521	0.0	421.32858887	210.66429443	10.01209634										
					416.4141021	0.0	406.40200576	203.20100288	10.01209634										
					402.80840537	0.0	392.79630903	196.39815452	10.01209634										
					388.15776469	0.0	378.14566835	189.07283417	10.01209634										
										235.2410018	0.0	228.07932862	114.03966431	7.16167318					
										232.4010978	0.0	225.23942461	112.61971231	7.16167318					
										228.84054112	0.0	221.67886794	110.83943397	7.16167318					
										224.45108626	0.0	217.28941308	108.64470654	7.16167318					
															154.46393846	0.0	148.61966069	74.30983034	5.84427778
															155.78071648	0.0	149.93643871	74.96821935	5.84427778
															154.92117053	0.0	149.07689275	74.53844637	5.84427778
															153.45714635	0.0	147.61286857	73.80643428	5.84427778
736.21081373	0.0	722.45188208	361.22594104	13.75893164															
686.9454498	0.0	673.18651816	336.59325908	13.75893164															
598.09885604	0.0	584.3399244	292.1699622	13.75893164															
448.42446764	0.0	434.665536	217.332768	13.75893164															
					419.8578337	0.0	409.84457687	204.92228844	10.01325683										
					406.60882891	0.0	396.59557208	198.29778604	10.01325683										
					394.24901929	0.0	384.23576247	192.11788123	10.01325683										
					380.94220455	0.0	370.92894773	185.46447386	10.01325683										
										224.74531379	0.0	217.59032853	108.79516426	7.15498526					
										222.86427305	0.0	215.70928779	107.85464389	7.15498526					
										219.80533455	0.0	212.65034929	106.32517464	7.15498526					
										216.10469474	0.0	208.94970949	104.47485474	7.15498526					
															148.68536452	0.0	142.8451624	71.4225812	5.84020212
															150.18441237	0.0	144.34421026	72.17210513	5.84020212
															149.69333408	0.0	143.85313196	71.92656598	5.84020212
															148.31631411	0.0	142.476112	71.238056	5.84020212
713.3646611	0.0	699.60230023	349.80115012	13.76236086															
668.71011693	0.0	654.94775607	327.47387803	13.76236086															
598.09885604	0.0	584.33649518	292.16824759	13.76236086															
448.42446764	0.0	434.66210678	217.33105339	13.76236086															
					394.82219672	0.0	384.81963247	192.40981623	10.00256425										
					385.48325391	0.0	375.48068966	187.74034483	10.00256425										
					375.87321268	0.0	365.87064843	182.93532422	10.00256425										
					364.40340148	0.0	354.40083723	177.20041861	10.00256425										
										214.95274225	0.0	207.7984694	103.8992347	7.15427285					
										214.05785245	0.0	206.90357961	103.4517898	7.15427285					
										211.71234142	0.0	204.55806857	102.27903429	7.15427285					
										208.6536003	0.0	201.49932745	100.74966373	7.15427285					
															142.55112968	0.0	136.7171401	68.35857005	5.83398957
															144.57879364	0.0	138.74480406	69.37240203	5.83398957
															144.27713805	0.0	138.44314848	69.22157424	5.83398957
															143.25280731	0.0	137.41881773	68.70940887	5.83398957

File: ECR_data/CSV/P800(P220)_v2- einseitg - GDL15.csv
Gesamtwiderstand @5bar [mOhm*cm2]	Bulkwiderstand @5bar [mOhm*cm2]	Durchgangswiderstand @5bar [mOhm*cm2]	Kontaktwiderstand @5bar [mOhm*cm2]	Korrekturwert GDL @5bar/cycle [mOhm*cm2]	Gesamtwiderstand @10bar [mOhm*cm2]	Bulkwiderstand @10bar [mOhm*cm2]	Durchgangswiderstand @10bar [mOhm*cm2]	Kontaktwiderstand @10bar [mOhm*cm2]	Korrekturwert GDL @10bar/cycle [mOhm*cm2]	Gesamtwiderstand @20bar [mOhm*cm2]	Bulkwiderstand @20bar [mOhm*cm2]	Durchgangswiderstand @20bar [mOhm*cm2]	Kontaktwiderstand @20bar [mOhm*cm2]	Korrekturwert GDL @20bar/cycle [mOhm*cm2]	Gesamtwiderstand @30bar [mOhm*cm2]	Bulkwiderstand @30bar [mOhm*cm2]	Durchgangswiderstand @30bar [mOhm*cm2]	Kontaktwiderstand @30bar [mOhm*cm2]	Korrekturwert GDL @30bar/cycle [mOhm*cm2]
272.575504	0.0	258.82346206	129.41173103	13.75204194															
250.88586728	0.0	237.13382534	118.56691267	13.75204194															
254.39795597	0.0	240.64591403	120.32295702	13.75204194															
255.44721609	0.0	241.69517415	120.84758707	13.75204194															
					176.49485014	0.0	166.47941866	83.23970933	10.01543148										
					173.77687961	0.0	163.76144813	81.88072406	10.01543148										
					175.67292694	0.0	165.65749545	82.82874773	10.01543148										
					175.96604014	0.0	165.95060866	82.97530433	10.01543148										
										103.40867537	0.0	96.23604902	48.11802451	7.17262635					
										106.46977194	0.0	99.29714559	49.64857279	7.17262635					
										107.53558678	0.0	100.36296043	50.18148021	7.17262635					
										107.77851384	0.0	100.60588748	50.30294374	7.17262635					
															72.02597349	0.0	66.18147979	33.09073989	5.8444937
															76.02624103	0.0	70.18174733	35.09087367	5.8444937
															77.17251348	0.0	71.32801978	35.66400989	5.8444937
															77.60677798	0.0	71.76228428	35.88114214	5.8444937
253.26230242	0.0	239.47760504	119.73880252	13.78469738															
237.35210185	0.0	223.56740447	111.78370224	13.78469738															
240.53688672	0.0	226.75218933	113.37609467	13.78469738															
241.36828293	0.0	227.58358555	113.79179278	13.78469738															
					164.08714726	0.0	154.05423808	77.02711904	10.03290918										
					162.94725917	0.0	152.91434999	76.45717499	10.03290918										
					164.5579498	0.0	154.52504062	77.26252031	10.03290918										
					164.87924647	0.0	154.84633729	77.42316864	10.03290918										
										97.23684154	0.0	90.05733426	45.02866713	7.17950728					
										100.70691478	0.0	93.5274075	46.76370375	7.17950728					
										101.64942957	0.0	94.4699223	47.23496115	7.17950728					
										101.89643719	0.0	94.71692991	47.35846496	7.17950728					
															68.62440996	0.0	62.7789439	31.38947195	5.84546606
															72.89181007	0.0	67.04634401	33.523172	5.84546606
															74.09830264	0.0	68.25283658	34.12641829	5.84546606
															74.57947137	0.0	68.73400531	34.36700266	5.84546606
251.07344697	0.0	237.31263652	118.65631826	13.76081045															
241.76682445	0.0	228.006014	114.003007	13.76081045															
244.28251105	0.0	230.5217006	115.2608503	13.76081045															
244.84999584	0.0	231.08918539	115.5445927	13.76081045															
					159.14945268	0.0	149.12261783	74.56130892	10.02683485										
					160.21252976	0.0	150.18569491	75.09284745	10.02683485										
					161.50615394	0.0	151.47931909	75.73965954	10.02683485										
					161.68054997	0.0	151.65371512	75.82685756	10.02683485										
										93.75047619	0.0	86.58085123	43.29042562	7.16962496					
										97.3418012	0.0	90.17217625	45.08608812	7.16962496					
										98.35326298	0.0	91.18363803	45.59181901	7.16962496					
										98.64003729	0.0	91.47041233	45.73520617	7.16962496					
															66.83907615	0.0	60.98991757	30.49495879	5.84915857
															70.96090822	0.0	65.11174964	32.55587482	5.84915857
															72.18766535	0.0	66.33850678	33.16925339	5.84915857
															72.69154747	0.0	66.8423889	33.42119445	5.84915857
242.77242546	0.0	229.01165092	114.50582546	13.76077454															
231.58287831	0.0	217.82210377	108.91105188	13.76077454															
234.45055157	0.0	220.68977703	110.34488852	13.76077454															
235.2216301	0.0	221.46085556	110.73042778	13.76077454															
					153.66754873	0.0	143.64777425	71.82388712	10.01977448										
					154.78799739	0.0	144.76822291	72.38411146	10.01977448										
					155.89264176	0.0	145.87286727	72.93643364	10.01977448										
					156.11615884	0.0	146.09638436	73.04819218	10.01977448										
										91.19320622	0.0	84.02160734	42.01080367	7.17159889					
										94.72598302	0.0	87.55438413	43.77719207	7.17159889					
										95.85197931	0.0	88.68038042	44.34019021	7.17159889					
										96.24467824	0.0	89.07307936	44.53653968	7.17159889					
															63.35420562	0.0	57.51498566	28.75749283	5.83921996
															67.62621273	0.0	61.78699276	30.89349638	5.83921996
															68.90191255	0.0	63.06269259	31.53134629	5.83921996
															69.4362518	0.0	63.59703184	31.79851592	5.83921996
246.43678327	0.0	232.68362722	116.34181361	13.75315605															
236.62279549	0.0	222.86963944	111.43481972	13.75315605															
239.03871178	0.0	225.28555573	112.64277786	13.75315605															
239.3122238	0.0	225.55906775	112.77953387	13.75315605															
					152.46598379	0.0	142.45353692	71.22676846	10.01244687										
					153.17789719	0.0	143.16545033	71.58272516	10.01244687										
					154.62793618	0.0	144.61548931	72.30774466	10.01244687										
					155.02876532	0.0	145.01631845	72.50815923	10.01244687										
										89.62394647	0.0	82.45655379	41.2282769	7.16739267					
										93.40410406	0.0	86.23671138	43.11835569	7.16739267					
										94.49547507	0.0	87.32808239	43.6640412	7.16739267					
										94.88949439	0.0	87.72210172	43.86105086	7.16739267					
															62.77039023	0.0	56.92593297	28.46296648	5.84445726
															67.05581643	0.0	61.21135917	30.60567958	5.84445726
															68.33207987	0.0	62.48762261	31.2438113	5.84445726
															68.88271777	0.0	63.0382605	31.51913025	5.84445726

File: ECR_data/CSV/P800(P220)_v3 beidseitig - GDL25.csv
Gesamtwiderstand @5bar [mOhm*cm2]	Bulkwiderstand @5bar [mOhm*cm2]	Durchgangswiderstand @5bar [mOhm*cm2]	Kontaktwiderstand @5bar [mOhm*cm2]	Korrekturwert GDL @5bar/cycle [mOhm*cm2]	Gesamtwiderstand @10bar [mOhm*cm2]	Bulkwiderstand @10bar [mOhm*cm2]	Durchgangswiderstand @10bar [mOhm*cm2]	Kontaktwiderstand @10bar [mOhm*cm2]	Korrekturwert GDL @10bar/cycle [mOhm*cm2]	Gesamtwiderstand @20bar [mOhm*cm2]	Bulkwiderstand @20bar [mOhm*cm2]	Durchgangswiderstand @20bar [mOhm*cm2]	Kontaktwiderstand @20bar [mOhm*cm2]	Korrekturwert GDL @20bar/cycle [mOhm*cm2]	Gesamtwiderstand @30bar [mOhm*cm2]	Bulkwiderstand @30bar [mOhm*cm2]	Durchgangswiderstand @30bar [mOhm*cm2]	Kontaktwiderstand @30bar [mOhm*cm2]	Korrekturwert GDL @30bar/cycle [mOhm*cm2]
973.94640606	0.22461735	961.52660616	480.65099441	13.74457855															
810.40566441	0.09259384	797.98586452	398.94663534	13.74457855															
540.09023266	0.08725567	527.67043276	263.79158854	13.74457855															
405.20283221	0.0485229	392.78303231	196.36725471	13.74457855															
					538.74755402	0.24093637	529.69841356	264.72873859	10.01438211										
					502.58281939	0.09392285	493.53367893	246.71987804	10.01438211										
					472.4012942	0.07868496	463.35215374	231.63673439	10.01438211										
					405.20283221	0.05223161	396.15369175	198.05073007	10.01438211										
										261.74123649	0.30272359	255.27536049	127.48631845	7.15556945					
										254.26210961	0.11954955	247.7962336	123.83834203	7.15556945					
										247.78636091	0.09071548	241.3204849	120.61488471	7.15556945					
										240.62499625	0.05161411	234.15912024	117.05375306	7.15556945					
															166.74516807	0.27454982	161.47564362	80.6005469	5.83160706
															164.92892267	0.12375375	159.65939822	79.76782223	5.83160706
															162.67637592	0.0860999	157.40685147	78.66037578	5.83160706
															159.91046734	0.05730105	154.64094289	77.29182092	5.83160706
990.46919268	0.22461735	978.05942689	488.91740477	13.73347414															
811.21769414	0.11546092	798.80792835	399.34623371	13.73347414															
540.09023266	0.07011424	527.68046687	263.80517631	13.73347414															
405.20283221	0.06348536	392.79306642	196.36479053	13.73347414															
					553.59637605	0.2572479	544.56254576	272.15264893	9.99743885										
					515.86888527	0.12486974	506.83505498	253.35509262	9.99743885										
					485.36863159	0.08066127	476.3348013	238.12707001	9.99743885										
					405.20283221	0.05495308	396.16900192	198.05702442	9.99743885										
										266.09230192	0.2572479	259.63327371	129.68801291	7.14799122					
										259.42209544	0.12338176	252.96306723	126.41984274	7.14799122					
										252.72994913	0.07753169	246.27092093	123.09669462	7.14799122					
										245.71457583	0.05581832	239.25554762	119.59986465	7.14799122					
															167.68290816	0.26367047	162.41911221	81.07772087	5.82526752
															166.34658818	0.14393161	161.08279223	80.46943031	5.82526752
															163.99198299	0.11032855	158.72818704	79.30892924	5.82526752
															161.28542793	0.04543168	156.02163198	77.98810015	5.82526752
982.43692977	0.23648709	970.04542139	484.90446715	13.71326928															
810.40566441	0.11484985	798.01415603	398.94965309	13.71326928															
540.09023266	0.07621081	527.69872427	263.81125673	13.71326928															
405.20283221	0.07263514	392.81132382	196.36934434	13.71326928															
					558.91898639	0.29042425	549.88980561	274.79969068	9.9922934										
					521.06327327	0.1054542	512.03409249	255.96431914	9.9922934										
					491.92329386	0.06846564	482.89411308	241.41282372	9.9922934										
					405.20283221	0.06744182	396.17365142	198.0531048	9.9922934										
										263.96669418	0.31853992	257.50857753	128.59501881	7.14698242					
										257.00854354	0.12375375	250.5504269	125.21333657	7.14698242					
										250.76672031	0.07555287	244.30860367	122.1165254	7.14698242					
										243.83181306	0.05792042	237.37369642	118.657888	7.14698242					
															167.83610917	0.26471383	162.5690534	81.15216978	5.82887505
															166.60149775	0.12004505	161.33444198	80.60719847	5.82887505
															164.4726009	0.06451051	159.20554513	79.57051731	5.82887505
															161.88579204	0.0664527	156.61873627	78.27614179	5.82887505
994.51474635	0.25185862	982.1371988	490.94267009	13.69781929															
810.40566441	0.13315315	798.02811687	398.94748186	13.69781929															
540.09023266	0.06286191	527.71268511	263.8249116	13.69781929															
405.20283221	0.0554467	392.82528466	196.38491898	13.69781929															
					560.31675255	0.17868221	551.29131754	275.55631767	9.98814808										
					522.82943694	0.10891517	513.80400193	256.84754338	9.98814808										
					493.11244413	0.09335223	484.08700912	241.99682844	9.98814808										
					405.20283221	0.04468844	396.1773972	198.06635438	9.98814808										
										272.14837402	0.23109366	265.68775592	132.72833113	7.1497507					
										265.11628378	0.14650526	258.65566568	129.25458021	7.1497507					
										258.56656771	0.07077218	252.10594961	126.01758871	7.1497507					
										251.11554805	0.06768956	244.65492994	122.29362019	7.1497507					
															170.96621399	0.23005702	165.70501105	82.73747701	5.82239791
															169.40750375	0.1197973	164.14630082	82.01325176	5.82239791
															167.09326551	0.0711024	161.83206258	80.88048009	5.82239791
															164.36243056	0.05680743	159.10122762	79.5222101	5.82239791
958.51218731	0.19648289	946.11795284	472.96073497	13.71628615															
810.40566441	0.13710961	798.01142994	398.93716016	13.71628615															
540.09023266	0.07308122	527.69599818	263.81145848	13.71628615															
405.20283221	0.04543168	392.80859773	196.38158302	13.71628615															
					539.32557785	0.30228887	530.29979344	264.99875228	9.98853474										
					506.23258634	0.15392643	497.20680193	248.52643775	9.98853474										
					479.80368162	0.08362825	470.77789721	235.34713448	9.98853474										
					405.20283221	0.05495308	396.1770478	198.06104736	9.98853474										
										261.70807985	0.23455323	255.25033234	127.50788955	7.14657391					
										255.57486111	0.16728228	249.1171136	124.47491566	7.14657391					
										249.58641094	0.07621081	243.12866343	121.52622631	7.14657391					
										243.13101727	0.05470533	236.67326976	118.30928221	7.14657391					
															166.71426856	0.19598759	161.45238909	80.62820075	5.82314661
															165.50664414	0.12622748	160.24476468	80.0592686	5.82314661
															163.51894513	0.06714726	158.25706566	79.0949592	5.82314661
															161.10031156	0.05680743	155.83843209	77.89081233	5.82314661

File: ECR_data/CSV/P800(P220)_v3 einseitig - GDL30.csv
Gesamtwiderstand @5bar [mOhm*cm2]	Bulkwiderstand @5bar [mOhm*cm2]	Durchgangswiderstand @5bar [mOhm*cm2]	Kontaktwiderstand @5bar [mOhm*cm2]	Korrekturwert GDL @5bar/cycle [mOhm*cm2]	Gesamtwiderstand @10bar [mOhm*cm2]	Bulkwiderstand @10bar [mOhm*cm2]	Durchgangswiderstand @10bar [mOhm*cm2]	Kontaktwiderstand @10bar [mOhm*cm2]	Korrekturwert GDL @10bar/cycle [mOhm*cm2]	Gesamtwiderstand @20bar [mOhm*cm2]	Bulkwiderstand @20bar [mOhm*cm2]	Durchgangswiderstand @20bar [mOhm*cm2]	Kontaktwiderstand @20bar [mOhm*cm2]	Korrekturwert GDL @20bar/cycle [mOhm*cm2]	Gesamtwiderstand @30bar [mOhm*cm2]	Bulkwiderstand @30bar [mOhm*cm2]	Durchgangswiderstand @30bar [mOhm*cm2]	Kontaktwiderstand @30bar [mOhm*cm2]	Korrekturwert GDL @30bar/cycle [mOhm*cm2]
531.72256903	0.25329382	519.33318018	259.53994318	13.71092366															
478.70353979	0.12078453	466.31415094	233.0966832	13.71092366															
477.68699049	0.08165193	465.29760164	232.60797485	13.71092366															
405.20283221	0.05816817	392.81344335	196.37763759	13.71092366															
					310.27576531	0.21819478	301.24650905	150.51415714	9.99237692										
					298.32884384	0.1054542	289.29958759	144.59706669	9.99237692										
					299.03318546	0.0760482	290.0039292	144.9639405	9.99237692										
					297.7267286	0.0670702	288.69747235	144.31520108	9.99237692										
										163.70556723	0.13910564	157.25323616	78.55706526	7.14057971					
										165.05628754	0.10050676	158.60395647	79.25172486	7.14057971					
										165.9372073	0.0793429	159.48487624	79.70276667	7.14057971					
										165.82259572	0.05989865	159.37026465	79.655183	7.14057971					
															107.77869148	0.25477191	102.51428847	51.12975828	5.82593933
															111.24837838	0.12004505	105.98397537	52.93196516	5.82593933
															112.26083306	0.05709306	106.99643005	53.46966849	5.82593933
															112.53429992	0.06150526	107.26989692	53.60419583	5.82593933
494.41819478	0.14256453	482.04506319	240.95124933	13.69293229															
448.55500751	0.10619369	436.18187592	218.03784111	13.69293229															
448.96361658	0.06797031	436.59048499	218.26125734	13.69293229															
405.20283221	0.04740991	392.82970062	196.39114535	13.69293229															
					308.31871999	0.2577431	299.30796622	149.52511156	9.97190084										
					299.10071697	0.078003	290.0899632	145.0059801	9.97190084										
					299.62178286	0.07340894	290.61102908	145.26881007	9.97190084										
					298.29682808	0.04876877	289.28607431	144.61865277	9.97190084										
										165.15090054	0.19252802	158.70703412	79.25725305	7.13121218					
										166.5876464	0.11484985	160.14377997	80.01446506	7.13121218					
										167.51520931	0.07703636	161.07134288	80.49715326	7.13121218					
										167.52414227	0.06880255	161.08027584	80.50573665	7.13121218					
															108.87163866	0.19347989	103.61782837	51.71217424	5.81421672
															112.10209835	0.12152778	106.84828806	53.36338014	5.81421672
															113.18153621	0.07098465	107.92772593	53.92837064	5.81421672
															113.38011449	0.06793544	108.1263042	54.02918438	5.81421672
516.96571879	0.24538565	504.6257846	252.19019947	13.65619383															
469.84808934	0.10223724	457.50815516	228.70295896	13.65619383															
470.61257593	0.05498832	458.27264175	229.10882672	13.65619383															
405.20283221	0.05223161	392.86289802	196.40533321	13.65619383															
					316.40151091	0.19302331	307.40434687	153.60566178	9.95686154										
					303.11343093	0.08245495	294.11626689	147.01690597	9.95686154										
					304.35839619	0.06537717	295.36123215	147.64792749	9.95686154										
					303.23851914	0.05458146	294.2413551	147.09338682	9.95686154										
										168.75673154	0.16830348	162.3152248	81.07346066	7.1286008					
										170.47713213	0.11682808	164.03562539	81.95939866	7.1286008					
										171.39902203	0.06818091	164.95751529	82.44466719	7.1286008					
										171.03741929	0.05841404	164.59591255	82.26874926	7.1286008					
															112.56995697	0.18956374	107.32596061	53.56819843	5.80335598
															115.97944444	0.09877628	110.73544808	55.3183359	5.80335598
															117.01599883	0.06867657	111.77200246	55.85166295	5.80335598
															117.18195383	0.0438232	111.93795746	55.94706713	5.80335598
485.55259656	0.21972433	473.22780506	236.50404036	13.63943592															
434.0851464	0.11757132	421.7603549	210.82139179	13.63943592															
435.94181325	0.05647029	423.61702176	211.78027573	13.63943592															
405.20283221	0.04604917	392.87804071	196.41599577	13.63943592															
					297.54111217	0.22565289	288.55181343	144.16308027	9.94815727										
					286.46136637	0.12276652	277.47206763	138.67465056	9.94815727										
					288.19127754	0.06801569	279.2019788	139.56698155	9.94815727										
					287.34415353	0.06027027	278.35485479	139.14729226	9.94815727										
										160.39602512	0.23751751	153.95968449	76.86108349	7.12288363					
										161.5395045	0.10941066	155.10316388	77.49687661	7.12288363					
										162.57435581	0.07543808	156.13801518	78.03128855	7.12288363					
										162.5576295	0.06830706	156.12128888	78.02649091	7.12288363					
															107.16888383	0.21329298	101.92076953	50.85373828	5.80791316
															110.70728206	0.14962425	105.45916776	52.65477176	5.80791316
															111.75175734	0.05548148	106.50364304	53.22408078	5.80791316
															111.99626689	0.03628003	106.74815259	53.35593628	5.80791316
499.53512858	0.22169802	487.20757449	243.49293824	13.64249319															
439.56285947	0.12066132	427.23530538	213.55732203	13.64249319															
441.10180073	0.07576852	428.77424665	214.34923906	13.64249319															
405.20283221	0.05643581	392.87527812	196.40942116	13.64249319															
					304.15901041	0.25482289	295.16667686	147.45592698	9.95151579										
					293.26478206	0.09615105	284.27244852	142.08814873	9.95151579										
					294.72491405	0.07065421	285.73258051	142.83096315	9.95151579										
					293.77314002	0.06039227	284.78080647	142.3602071	9.95151579										
										165.26560686	0.23405793	158.83125682	79.29859944	7.12068071					
										167.46085671	0.07906939	161.02650667	80.47371864	7.12068071					
										168.26944426	0.06224299	161.83509422	80.88642561	7.12068071					
										168.20525526	0.04790353	161.77090521	80.86150084	7.12068071					
															111.2369922	0.25037272	106.00035775	52.87499252	5.79520878
															114.6543506	0.06316441	109.41771616	54.67727587	5.79520878
															115.80458611	0.08681826	110.56795167	55.24056671	5.79520878
															116.00201764	0.07918919	110.7653832	55.34309701	5.79520878
