Repository: ZBT-Tools/ContactResistanceAnalysis

File: ECR_data/CSV/PP800a 30sek - GDL50.csv
Gesamtwiderstand @5bar [mOhm*cm2]	Bulkwiderstand @5bar [mOhm*cm2]	Durchgangswiderstand @5bar [mOhm*cm2]	Kontaktwiderstand @5bar [mOhm*cm2]	Korrekturwert GDL @5bar/cycle [mOhm*cm2]	Gesamtwiderstand @10bar [mOhm*cm2]	Bulkwiderstand @10bar [mOhm*cm2]	Durchgangswiderstand @10bar [mOhm*cm2]	Kontaktwiderstand @10bar [mOhm*cm2]	Korrekturwert GDL @10bar/cycle [mOhm*cm2]	Gesamtwiderstand @20bar [mOhm*cm2]	Bulkwiderstand @20bar [mOhm*cm2]	Durchgangswiderstand @20bar [mOhm*cm2]	Kontaktwiderstand @20bar [mOhm*cm2]	Korrekturwert GDL @20bar/cycle [mOhm*cm2]	Gesamtwiderstand @30bar [mOhm*cm2]	Bulkwiderstand @30bar [mOhm*cm2]	Durchgangswiderstand @30bar [mOhm*cm2]	Kontaktwiderstand @30bar [mOhm*cm2]	Korrekturwert GDL @30bar/cycle [mOhm*cm2]
219.14968462	22.76843963	206.90565775	92.06860906	13.5500564															
209.7368681	11.34907598	197.49284124	93.07188263	13.5500564															
209.8297996	7.49252505	197.58577273	95.04662384	13.5500564															
209.97816475	5.62275789	197.73413788	96.05569	13.5500564															
					146.58958751	22.73137515	137.66804881	57.46833683	9.87316949										
					143.54377131	11.44809178	134.62223262	61.58707042	9.87316949										
					143.62883267	7.59556363	134.70729397	63.55586517	9.87316949										
					143.38705809	5.65674449	134.46551939	64.40438745	9.87316949										
										88.16345364	22.74372747	81.78607736	29.52117494	7.05762975					
										86.83777959	11.38620737	80.46040331	34.53709797	7.05762975					
										86.48300601	7.56259018	80.10562973	36.27151977	7.05762975					
										86.18848085	5.69690911	79.81110456	37.05709772	7.05762975					
															63.96028234	22.7560873	58.77089511	18.0074039	5.74292187
															62.88177533	11.38620737	57.69238809	23.15309036	5.74292187
															62.39644289	7.60792836	57.20705565	24.79956365	5.74292187
															62.1819498	5.67837131	56.99256257	25.65709563	5.74292187
219.68093963	22.59546956	207.46335846	92.43394445	13.52078982															
210.94982949	11.2376818	198.73224832	93.74728326	13.52078982															
211.04979208	7.50488978	198.83221092	95.66366057	13.52078982															
211.21093265	5.7	198.99335148	96.64667574	13.52078982															
					148.49223568	22.6572462	139.59350751	58.46813066	9.84792584										
					145.67264293	11.25624749	136.77391476	62.75883363	9.84792584										
					145.63192635	7.56671343	136.73319818	64.58324238	9.84792584										
					145.35825113	5.62275789	136.45952296	65.41838253	9.84792584										
										89.52248698	22.87963306	83.15666825	30.13851759	7.0448394					
										88.06311936	11.38620737	81.69730062	35.15554662	7.0448394					
										87.82252255	7.59144289	81.45670381	36.93263046	7.0448394					
										87.50775789	5.68146219	81.14193915	37.73023848	7.0448394					
															64.77570084	22.66959852	59.59783271	18.4641171	5.73017407
															63.57489719	11.36145436	58.39702906	23.51778735	5.73017407
															63.22076152	7.59556363	58.04289339	25.22366488	5.73017407
															62.96053956	5.6907311	57.78267143	26.04597017	5.73017407
217.07406638	22.64489387	204.86714105	91.11112359	13.50899737															
209.3469847	11.24386911	197.14005937	92.94809513	13.50899737															
209.1991984	7.53373998	196.99227307	94.72926654	13.50899737															
209.37568415	5.59804206	197.16875882	95.78535838	13.50899737															
					146.41661744	22.6572462	137.5185085	57.43063115	9.84724056										
					142.51027959	11.34907598	133.61217065	61.13154734	9.84724056										
					142.52012525	7.53786072	133.62201631	63.0420778	9.84724056										
					142.29023473	5.68764021	133.39212579	63.85224279	9.84724056										
										88.15109381	22.68195835	81.78307224	29.55055694	7.04727721					
										86.91823345	11.34288867	80.55021188	34.60366161	7.04727721					
										86.55307365	7.5543487	80.18505207	36.31535169	7.04727721					
										86.17921194	5.64747559	79.81119037	37.08185739	7.04727721					
															63.39195535	22.8055041	58.20292909	17.69871249	5.74252239
															62.34955742	11.47284855	57.16053117	22.84384131	5.74252239
															62.00489228	7.64914329	56.81586603	24.58336137	5.74252239
															61.77720706	5.6907311	56.58818081	25.44872486	5.74252239
217.81535593	22.66959852	205.62312323	91.47676235	13.49273752															
208.72193831	11.29337889	196.52970561	92.61816336	13.49273752															
208.86122745	7.48428106	196.66899475	94.59235685	13.49273752															
209.17794629	5.64129569	196.98571359	95.67220895	13.49273752															
					146.07067731	22.59546956	137.17677095	57.29065069	9.84258971										
					142.94966901	11.40477307	134.05576264	61.32549479	9.84258971										
					142.80863727	7.50901052	133.91473091	63.20286019	9.84258971										
					142.68261955	5.57641337	133.78871319	64.10614991	9.84258971										
										87.29861083	22.76843963	80.94111999	29.08634018	7.0356232					
										85.98994483	11.36145436	79.63245399	34.13549981	7.0356232					
										85.50618988	7.57907816	79.14869904	35.78481044	7.0356232					
										85.22451114	5.76797133	78.8670203	36.54952448	7.0356232					
															63.09543953	22.87963306	57.91986525	17.52011609	5.72763554
															62.01537111	11.43571715	56.83979683	22.70203984	5.72763554
															61.69989479	7.64502255	56.52432051	24.43964898	5.72763554
															61.44352466	5.67837131	56.26795038	25.29478954	5.72763554
213.09579996	22.57076492	200.90451245	89.16687376	13.49169151															
204.55797063	11.3418863	192.36668312	90.51239841	13.49169151															
204.57541945	7.5428994	192.38413194	92.42061627	13.49169151															
204.58364422	5.7092689	192.3923567	93.3415439	13.49169151															
					143.64912645	22.73137515	134.75689305	56.01275895	9.84073829										
					141.05510166	11.37286145	132.16286826	60.39500341	9.84073829										
					140.87492146	7.5305264	131.98268806	62.22608083	9.84073829										
					140.7231895	5.69976328	131.83095611	63.06559642	9.84073829										
										86.40906338	22.48427613	80.04847133	28.7820976	7.0390552					
										85.33395436	11.35526329	78.97336232	33.80904951	7.0390552					
										84.99006267	7.59651738	78.62947062	35.51647662	7.0390552					
										84.63969815	5.63484845	78.2791061	36.32212883	7.0390552					
															62.60124149	22.81785643	57.42364426	17.30289392	5.72987427
															61.69356695	11.47903586	56.51596972	22.51846693	5.72987427
															61.18057615	7.62029309	56.00297892	24.19134292	5.72987427
															60.86885265	5.6907311	55.69125543	25.00026216	5.72987427

File: ECR_data/CSV/PP800a 30sek -GDL15.csv
Gesamtwiderstand @5bar [mOhm*cm2]	Bulkwiderstand @5bar [mOhm*cm2]	Durchgangswiderstand @5bar [mOhm*cm2]	Kontaktwiderstand @5bar [mOhm*cm2]	Korrekturwert GDL @5bar/cycle [mOhm*cm2]	Gesamtwiderstand @10bar [mOhm*cm2]	Bulkwiderstand @10bar [mOhm*cm2]	Durchgangswiderstand @10bar [mOhm*cm2]	Kontaktwiderstand @10bar [mOhm*cm2]	Korrekturwert GDL @10bar/cycle [mOhm*cm2]	Gesamtwiderstand @20bar [mOhm*cm2]	Bulkwiderstand @20bar [mOhm*cm2]	Durchgangswiderstand @20bar [mOhm*cm2]	Kontaktwiderstand @20bar [mOhm*cm2]	Korrekturwert GDL @20bar/cycle [mOhm*cm2]	Gesamtwiderstand @30bar [mOhm*cm2]	Bulkwiderstand @30bar [mOhm*cm2]	Durchgangswiderstand @30bar [mOhm*cm2]	Kontaktwiderstand @30bar [mOhm*cm2]	Korrekturwert GDL @30bar/cycle [mOhm*cm2]
442.29089454	0.2696593	427.48525721	213.60779896	16.38490531															
431.00831663	0.1317986	416.2026793	208.03544035	16.38490531															
431.24879589	0.06554239	416.44315857	208.18880809	16.38490531															
405.20283221	0.06744182	390.39719488	195.16487653	16.38490531															
					339.04676056	0.23455323	328.42786801	164.09665739	11.75157442										
					338.06118111	0.11446894	327.44228856	163.66390981	11.75157442										
					338.3577762	0.08368408	327.73888365	163.82759979	11.75157442										
					337.58029092	0.07535473	326.96139837	163.44302182	11.75157442										
										240.99264309	0.22664349	233.38480218	116.57907934	8.41934394					
										243.18816508	0.10209168	235.58032417	117.73911624	8.41934394					
										243.62850551	0.08368408	236.0206646	117.96849026	8.41934394					
										243.19037538	0.06731794	235.58253446	117.75760826	8.41934394					
															190.05553082	0.26075896	183.74955313	91.74439709	6.97861531
															192.92668963	0.10035947	186.62071194	93.26017624	6.97861531
															193.54232143	0.10727053	187.23634374	93.56453661	6.97861531
															193.3881494	0.04604917	187.08217171	93.51806127	6.97861531
479.8483415	0.22565289	465.12486101	232.44960406	16.29398508															
462.49338051	0.12437375	447.76990002	223.82276314	16.29398508															
462.27943007	0.06785047	447.55594958	223.74404956	16.29398508															
405.20283221	0.05779655	390.47935171	195.21077758	16.29398508															
					363.36122924	0.26520913	352.81820597	176.27649842	11.66761242										
					361.03484594	0.13774299	350.49182267	175.17703984	11.66761242										
					361.04920644	0.08022196	350.50618317	175.21298061	11.66761242										
					359.87859422	0.06002252	349.33557095	174.63777421	11.66761242										
										252.98394537	0.25037272	245.41983329	122.58473028	8.3709507					
										254.57060245	0.12090556	247.00649038	123.44279241	8.3709507					
										254.87161382	0.08187166	247.30750174	123.61281504	8.3709507					
										254.33759009	0.07300676	246.77347801	123.35023563	8.3709507					
															195.90902041	0.27311887	189.61812588	94.6725035	6.96192329
															198.42353582	0.10308367	192.13264129	96.01477881	6.96192329
															198.92555908	0.08236482	192.63466454	96.27614986	6.96192329
															198.69119369	0.0685548	192.40029916	96.16587218	6.96192329
505.65570342	0.2390034	490.99179918	245.37639789	16.22805403															
473.19913076	0.13081037	458.53522652	229.20220808	16.22805403															
473.12308077	0.06587283	458.45917653	229.19665185	16.22805403															
405.20283221	0.06570946	390.53892797	195.23660925	16.22805403															
					376.67222834	0.26669502	366.17495216	182.95412857	11.61698564										
					374.18907565	0.11372871	363.69179948	181.78903538	11.61698564										
					374.11813168	0.06372747	363.6208555	181.77856401	11.61698564										
					372.8131738	0.06200075	362.31589762	181.12694844	11.61698564										
										262.61634231	0.31909896	255.07499607	127.37794856	8.3457565					
										263.93393161	0.09986348	256.39258538	128.14636095	8.3457565					
										264.12777787	0.08104556	256.58643164	128.25269304	8.3457565					
										263.4248705	0.03751689	255.88352426	127.92300368	8.3457565					
															202.97829948	0.23455323	196.69192352	98.22868514	6.95692273
															205.48299349	0.14293963	199.19661753	99.52683895	6.95692273
															205.91722881	0.07989152	199.63085284	99.77548066	6.95692273
															205.63782095	0.05606607	199.35144499	99.64768946	6.95692273
515.60318441	0.16484391	500.88781522	250.36148566	16.28500857															
487.48307615	0.12412575	472.76770696	236.3217906	16.28500857															
486.83821262	0.08483812	472.12284342	236.01900265	16.28500857															
405.20283221	0.03615616	390.48746301	195.22565343	16.28500857															
					387.83691715	0.17077246	377.31046899	188.56984826	11.6492693										
					383.11685997	0.12313377	372.59041181	186.23363902	11.6492693										
					382.8638251	0.07510764	372.33737694	186.13113465	11.6492693										
					381.39720345	0.05433371	370.87075529	185.40821079	11.6492693										
										269.69552732	0.24147238	262.14336863	130.95094812	8.35772228					
										270.18960797	0.10828031	262.63744928	131.26458448	8.35772228					
										270.35162133	0.06059579	262.79946264	131.36943342	8.35772228					
										269.63180556	0.03541479	262.07964687	131.02211604	8.35772228					
															206.97374175	0.24987743	200.67428983	100.2122062	6.97139345
															209.22513277	0.12957039	202.92568085	101.39805523	6.97139345
															209.6224516	0.07840704	203.32299969	101.62229632	6.97139345
															209.27146772	0.06088776	202.9720158	101.45556402	6.97139345
515.04051931	0.25779468	500.35799988	250.0501026	16.24865483															
496.36822771	0.08426979	481.68570828	240.80071924	16.24865483															
495.42415304	0.06570761	480.74163361	240.337963	16.24865483															
405.20283221	0.0411036	390.52031278	195.23960459	16.24865483															
					390.39707074	0.25877777	379.90098287	189.82110255	11.61567058										
					381.08556613	0.11100451	370.58947826	185.23923688	11.61567058										
					381.06134179	0.06273865	370.56525392	185.25125763	11.61567058										
					379.81853416	0.06509197	369.32244629	184.62867716	11.61567058										
										272.20919051	0.15742195	264.66843468	132.25550636	8.34510313					
										272.08149048	0.11942134	264.54073464	132.21065665	8.34510313					
										272.34206525	0.07774616	264.80130941	132.36178163	8.34510313					
										271.65791667	0.06472035	264.11716083	132.02622024	8.34510313					
															209.83794777	0.25828247	203.54402318	101.64287035	6.96527655
															211.73342811	0.11942134	205.43950352	102.66004109	6.96527655
															212.16440087	0.07313001	205.87047628	102.89867314	6.96527655
															211.80676239	0.05804429	205.5128378	102.72739675	6.96527655

File: ECR_data/CSV/PP800b 30sek - GDL45.csv
Gesamtwiderstand @5bar [mOhm*cm2]	Bulkwiderstand @5bar [mOhm*cm2]	Durchgangswiderstand @5bar [mOhm*cm2]	Kontaktwiderstand @5bar [mOhm*cm2]	Korrekturwert GDL @5bar/cycle [mOhm*cm2]	Gesamtwiderstand @10bar [mOhm*cm2]	Bulkwiderstand @10bar [mOhm*cm2]	Durchgangswiderstand @10bar [mOhm*cm2]	Kontaktwiderstand @10bar [mOhm*cm2]	Korrekturwert GDL @10bar/cycle [mOhm*cm2]	Gesamtwiderstand @20bar [mOhm*cm2]	Bulkwiderstand @20bar [mOhm*cm2]	Durchgangswiderstand @20bar [mOhm*cm2]	Kontaktwiderstand @20bar [mOhm*cm2]	Korrekturwert GDL @20bar/cycle [mOhm*cm2]	Gesamtwiderstand @30bar [mOhm*cm2]	Bulkwiderstand @30bar [mOhm*cm2]	Durchgangswiderstand @30bar [mOhm*cm2]	Kontaktwiderstand @30bar [mOhm*cm2]	Korrekturwert GDL @30bar/cycle [mOhm*cm2]
218.76671005	22.79315178	206.51214388	91.85949605	13.5617199															
210.08344032	11.34907598	197.82887415	93.23989909	13.5617199															
210.23784569	7.51313126	197.98327952	95.23507413	13.5617199															
210.3921839	5.6598335	198.13761773	96.23889211	13.5617199															
					149.51771125	22.64489387	140.58998406	58.97254509	9.8800181										
					146.36577608	11.43571715	137.43804888	63.00116587	9.8800181										
					146.43564379	7.58731964	137.50791659	64.96029848	9.8800181										
					146.42727341	5.6598335	137.49954622	65.91985636	9.8800181										
										91.05451292	22.76843963	84.66735021	30.94945529	7.06846006					
										90.05585507	11.36145436	83.66869236	36.153619	7.06846006					
										89.7637976	7.52961924	83.37663489	37.92350782	7.06846006					
										89.48204745	5.67219329	83.09488474	38.71134572	7.06846006					
															65.90001752	22.84256858	60.69425567	18.92584354	5.76104312
															65.28914368	11.36764168	60.08338183	24.35787008	5.76104312
															64.87352705	7.63265782	59.6677652	26.01755369	5.76104312
															64.74944917	5.69382011	59.54368732	26.92493361	5.76104312
215.04789497	22.69431067	202.78692213	90.04630573	13.56880995															
208.12165998	11.35526329	195.86068713	92.25271192	13.56880995															
208.36664329	7.59556363	196.10567044	94.25505341	13.56880995															
208.62181585	5.68764021	196.360843	95.33660139	13.56880995															
					145.55180467	22.6078294	136.61840195	57.00528628	9.886299										
					142.31844283	11.2624348	133.38504011	61.06130265	9.886299										
					142.50777054	7.53786072	133.57436783	63.01825355	9.886299										
					142.44472271	5.6598335	133.51131999	63.92574325	9.886299										
										89.53486183	22.73137515	83.14430948	30.20646717	7.07221127					
										88.48395436	11.30575727	82.09340201	35.39382237	7.07221127					
										88.23468938	7.59968437	81.84413702	37.12222633	7.07221127					
										88.00910133	5.64412199	81.61854897	37.98721349	7.07221127					
															64.56568883	22.64489387	59.36593293	18.36051953	5.75439652
															63.97097543	11.46665747	58.77121953	23.65228103	5.75439652
															63.66177856	7.61617234	58.46202266	25.42292516	5.75439652
															63.48977142	5.72758392	58.29001553	26.2812158	5.75439652
217.01231978	22.57076492	204.75356444	91.09139976	13.56635592															
209.00043882	11.26862588	196.74168347	92.7365288	13.56635592															
209.08792335	7.52549599	196.829168	94.651836	13.56635592															
209.20575864	5.61348898	196.94700329	95.66675715	13.56635592															
					148.13396576	22.63253404	139.19164048	58.27955322	9.89617331										
					145.12187061	11.2810005	136.17954534	62.44927242	9.89617331										
					145.38051603	7.57495491	136.43819076	64.43161792	9.89617331										
					145.21613232	5.68764021	136.27380705	65.29308342	9.89617331										
										89.4236684	22.68195835	83.03665244	30.17734704	7.06829767					
										88.24878761	11.39858576	81.86177165	35.23159295	7.06829767					
										87.99563627	7.50901052	81.60862031	37.04980489	7.06829767					
										87.755625	5.65648798	81.36860904	37.85606053	7.06829767					
															64.61511314	22.76843963	59.41343443	18.3224974	5.75652444
															63.82244985	11.45428285	58.62077114	23.58324415	5.75652444
															63.50928106	7.66150802	58.30760236	25.32304717	5.75652444
															63.29731848	5.72780671	58.09563977	26.18391653	5.75652444
216.06099569	22.74372747	203.82104493	90.53865873	13.54554551															
206.68590647	11.40477307	194.44595571	91.52059132	13.54554551															
207.15314088	7.56352189	194.91319011	93.67483411	13.54554551															
207.2685522	5.64747559	195.02860144	94.69056293	13.54554551															
					145.93480176	22.62018172	137.01133507	57.19557667	9.87530314										
					143.22816575	11.34288867	134.30469905	61.48090519	9.87530314										
					143.31653994	7.59651738	134.39307324	63.39827793	9.87530314										
					143.18378507	5.67812563	134.26031838	64.29109637	9.87530314										
										89.28776282	22.74372747	82.90593238	30.08110246	7.06255901					
										88.21165622	11.38620737	81.82982579	35.22180921	7.06255901					
										88.0297109	7.63363636	81.64788046	37.00712205	7.06255901					
										87.64679895	5.72780671	81.26496852	37.7685809	7.06255901					
															64.70159441	22.91669754	59.50732329	18.29531288	5.74832671
															63.97097543	11.39239468	58.7767043	23.69215481	5.74832671
															63.63422126	7.56352189	58.43995013	25.43821412	5.74832671
															63.42708312	5.69382011	58.232812	26.26949595	5.74832671
218.48254656	22.54605276	206.24501647	91.84948186	13.54286662															
209.01900451	11.33051028	196.78147443	92.72548208	13.54286662															
209.09616483	7.58731964	196.85863475	94.63565755	13.54286662															
209.27064284	5.67219329	197.03311276	95.68045973	13.54286662															
					148.7269974	22.68195835	139.80630657	58.56217411	9.87223119										
					145.96351805	11.23149448	137.04282722	62.90566637	9.87223119										
					145.99463427	7.52961924	137.07394344	64.7721621	9.87223119										
					145.89894404	5.65365548	136.97825321	65.66229886	9.87223119										
										90.01670004	22.6572462	83.64631196	30.49453288	7.04989614					
										89.13994483	11.34288867	82.76955676	35.71333405	7.04989614					
										88.65921343	7.54198397	82.28882535	37.37342069	7.04989614					
										88.46555333	5.65674449	82.09516525	38.21921038	7.04989614					
															64.63981778	22.90434521	59.4429225	18.26928864	5.75123078
															64.0390509	11.46665747	58.84215562	23.68774907	5.75123078
															63.68650802	7.57495491	58.48961273	25.45732891	5.75123078
															63.54139897	5.74943353	58.34450369	26.29753508	5.75123078

File: ECR_data/CSV/PP800c 30sek - GDL45.csv
Gesamtwiderstand @5bar [mOhm*cm2]	Bulkwiderstand @5bar [mOhm*cm2]	Durchgangswiderstand @5bar [mOhm*cm2]	Kontaktwiderstand @5bar [mOhm*cm2]	Korrekturwert GDL @5bar/cycle [mOhm*cm2]	Gesamtwiderstand @10bar [mOhm*cm2]	Bulkwiderstand @10bar [mOhm*cm2]	Durchgangswiderstand @10bar [mOhm*cm2]	Kontaktwiderstand @10bar [mOhm*cm2]	Korrekturwert GDL @10bar/cycle [mOhm*cm2]	Gesamtwiderstand @20bar [mOhm*cm2]	Bulkwiderstand @20bar [mOhm*cm2]	Durchgangswiderstand @20bar [mOhm*cm2]	Kontaktwiderstand @20bar [mOhm*cm2]	Korrekturwert GDL @20bar/cycle [mOhm*cm2]	Gesamtwiderstand @30bar [mOhm*cm2]	Bulkwiderstand @30bar [mOhm*cm2]	Durchgangswiderstand @30bar [mOhm*cm2]	Kontaktwiderstand @30bar [mOhm*cm2]	Korrekturwert GDL @30bar/cycle [mOhm*cm2]
240.87423142	22.85332465	228.61966525	102.8831703	13.5617199															
228.15071536	11.42551581	215.89614919	102.23531669	13.5617199															
227.8884494	7.593502	215.63388323	104.02019061	13.5617199															
227.97975263	5.66730586	215.72518646	105.0289403	13.5617199															
					175.45449379	22.85332465	166.5267666	71.83672097	9.8800181										
					169.96917545	11.3697628	161.04144826	74.83584273	9.8800181										
					169.63390281	7.61411072	160.70617561	76.54603244	9.8800181										
					169.66440443	5.7136736	160.73667724	77.51150182	9.8800181										
										110.36841078	22.80389045	103.98124807	40.58867881	7.06846006					
										107.82916416	11.49985316	101.44200145	44.97107414	7.06846006					
										106.90744238	7.64708417	100.52027968	46.43659775	7.06846006					
										106.48582248	5.67682774	100.09865978	47.21091602	7.06846006					
															81.83532696	22.91510615	76.62956511	26.85722948	5.76104312
															79.67381024	11.49365964	74.46804839	31.48719438	5.76104312
															78.74777156	7.61507687	73.54200971	32.96346642	5.76104312
															78.27640656	5.6951265	73.07064471	33.6877591	5.76104312
249.43786301	22.87803425	237.17689016	107.14942796	13.56880995															
235.79994358	11.24696464	223.53897073	106.14600304	13.56880995															
236.08737634	7.5367129	223.82640349	108.14484529	13.56880995															
235.81592623	5.68585296	223.55495338	108.93455021	13.56880995															
					178.00010765	22.77918085	169.06670494	73.14376204	9.886299										
					172.39134036	11.39454066	163.45793765	76.03169849	9.886299										
					172.2301504	7.56145889	163.29674769	77.8676444	9.886299										
					172.04153056	5.63948522	163.10812785	78.73432131	9.886299										
										112.45679952	22.86567945	106.06624717	41.60028386	7.07221127					
										109.50950853	11.445	103.11895617	45.83697809	7.07221127					
										108.82398046	7.54816633	102.43342811	47.44263089	7.07221127					
										108.43538683	5.72317226	102.04483448	48.16083111	7.07221127					
															82.62619918	22.87803425	77.42644329	27.27420452	5.75439652
															80.18178464	11.3697628	74.98202875	31.80613297	5.75439652
															79.3458013	7.64394636	74.14604541	33.25104953	5.75439652
															78.83282127	5.74149424	73.63306538	33.94578557	5.75439652
245.07572602	22.69267474	232.81697067	105.06214796	13.56635592															
232.93463139	11.40167753	220.67587605	104.63709926	13.56635592															
233.07248162	7.61507687	220.81372627	106.5993247	13.56635592															
232.70088508	5.66755884	220.44212973	107.38728545	13.56635592															
					176.18357701	22.58145904	167.24125173	72.32989634	9.89617331										
					170.26902457	11.41405592	161.3266993	74.95632169	9.89617331										
					170.07724181	7.60270388	161.13491654	76.76610633	9.89617331										
					169.82043628	5.67682774	160.878111	77.60064163	9.89617331										
										110.98627829	22.76681855	104.59926233	40.91622189	7.06829767					
										108.30273821	11.33979313	101.91572225	45.28796456	7.06829767					
										107.69653827	7.58208138	101.3095223	46.86372046	7.06829767					
										107.24705411	5.69203595	100.86003814	47.5840011	7.06829767					
															81.55110655	22.79153565	76.34942784	26.7789461	5.75652444
															79.5065512	11.49985316	74.3048725	31.40250967	5.75652444
															78.66528409	7.61920037	73.46360538	32.92220251	5.75652444
															78.13112037	5.72603958	72.92944166	33.60170104	5.75652444
245.28580262	22.71739185	233.04585186	105.16423001	13.54554551															
237.18272967	11.45029367	224.9427789	106.74624261	13.54554551															
237.02360294	7.61507687	224.78365218	108.58428765	13.54554551															
236.83911072	5.72294714	224.59915996	109.43810641	13.54554551															
					179.34705838	22.85332465	170.42359169	73.78513352	9.87530314										
					170.93556099	11.39454066	162.0120943	75.30877682	9.87530314										
					170.58186874	7.58938126	161.65840204	77.03451039	9.87530314										
					170.48047846	5.71676603	161.55701176	77.92012286	9.87530314										
										109.84940417	22.81625275	103.46757373	40.32566049	7.06255901					
										107.13928285	11.49450602	100.75745242	44.6314732	7.06255901					
										106.4386138	7.60682737	100.05678337	46.224978	7.06255901					
										106.05385521	5.69821894	99.67202478	46.98690292	7.06255901					
															80.83438564	23.00161226	75.64011452	26.31925113	5.74832671
															78.65167169	11.413125	73.45740056	31.02213778	5.74832671
															77.71010772	7.64296092	72.51583659	32.43643784	5.74832671
															77.3181369	5.70749248	72.12386578	33.20818665	5.74832671
248.70877979	22.79153565	236.47124971	106.83985703	13.54286662															
237.25706702	11.35117846	225.01953694	106.83417924	13.54286662															
237.03837926	7.61411072	224.80084918	108.59336923	13.54286662															
236.88856901	5.66421531	224.65103893	109.49341181	13.54286662															
					179.03812087	22.70503705	170.11743004	73.70619649	9.87223119										
					173.07276732	11.35737199	164.15207649	76.39735225	9.87223119										
					172.688001	7.55640782	163.76731017	78.10545118	9.87223119										
					172.62885646	5.66112475	163.70816563	79.02352044	9.87223119										
										110.89977969	22.86567945	104.52939161	40.83185608	7.04989614					
										108.13564318	11.33979313	101.7652551	45.21273099	7.04989614					
										107.51094335	7.59033088	101.14055527	46.77511219	7.04989614					
										107.06667439	5.72626127	100.69628631	47.48501252	7.04989614					
															81.01974514	22.71739185	75.82284986	26.552729	5.75123078
															78.88087726	11.44410015	73.68398197	31.11994091	5.75123078
															78.06725434	7.70581133	72.87035906	32.58227387	5.75123078
															77.55615857	5.72294714	72.35926328	33.31815807	5.75123078

File: ECR_data/CSV/PP800c 30sek -GDL15.csv
Gesamtwiderstand @5bar [mOhm*cm2]	Bulkwiderstand @5bar [mOhm*cm2]	Durchgangswiderstand @5bar [mOhm*cm2]	Kontaktwiderstand @5bar [mOhm*cm2]	Korrekturwert GDL @5bar/cycle [mOhm*cm2]	Gesamtwiderstand @10bar [mOhm*cm2]	Bulkwiderstand @10bar [mOhm*cm2]	Durchgangswiderstand @10bar [mOhm*cm2]	Kontaktwiderstand @10bar [mOhm*cm2]	Korrekturwert GDL @10bar/cycle [mOhm*cm2]	Gesamtwiderstand @20bar [mOhm*cm2]	Bulkwiderstand @20bar [mOhm*cm2]	Durchgangswiderstand @20bar [mOhm*cm2]	Kontaktwiderstand @20bar [mOhm*cm2]	Korrekturwert GDL @20bar/cycle [mOhm*cm2]	Gesamtwiderstand @30bar [mOhm*cm2]	Bulkwiderstand @30bar [mOhm*cm2]	Durchgangswiderstand @30bar [mOhm*cm2]	Kontaktwiderstand @30bar [mOhm*cm2]	Korrekturwert GDL @30bar/cycle [mOhm*cm2]
314.47772359	-0.05834334	302.05117966	151.0547615	13.75204194															
304.4835548	-0.04402778	292.05701088	146.05051933	13.75204194															
304.70581442	-0.01270444	292.27927049	146.14598747	13.75204194															
304.09003191	-0.02918544	291.66348798	145.84633671	13.75204194															
					210.00626501	-0.02818878	200.95617632	100.49218255	10.01543148										
					207.46930556	-0.01682432	198.41921687	99.2180206	10.01543148										
					207.01880758	-0.01930073	197.96871889	98.99400981	10.01543148										
					206.30949137	-0.01484234	197.25940268	98.63712251	10.01543148										
										112.07857143	-0.05191327	105.59728255	52.82459791	7.17262635					
										111.0540991	-0.00124249	104.57281022	52.28702636	7.17262635					
										110.49702437	-0.02012433	104.01573549	52.01792991	7.17262635					
										109.98995683	-0.00878191	103.50866796	51.75872493	7.17262635					
															76.71367047	-0.03362845	71.43250146	35.73306496	5.8444937
															75.89142267	-0.03833709	70.61025367	35.32429538	5.8444937
															75.46383094	-0.01121996	70.18266194	35.09694095	5.8444937
															75.11685435	-0.00024962	69.83568535	34.91796749	5.8444937
370.76836735	-0.04845438	358.3123155	179.18038494	13.78469738															
360.85467342	-0.02548048	348.39862157	174.21205103	13.78469738															
360.59989987	-0.00759012	348.14384802	174.07571907	13.78469738															
359.35891892	-0.02114865	346.90286707	173.46200786	13.78469738															
					240.00541717	-0.05784814	230.93953538	115.49869176	10.03290918										
					237.27780781	-0.04204955	228.21192602	114.12698778	10.03290918										
					236.73140938	-0.02160881	227.66552759	113.8435682	10.03290918										
					235.80368994	0.00568506	226.73780815	113.36606154	10.03290918										
										127.58354592	-0.04203181	121.09603934	60.56903558	7.17950728					
										126.37058934	-0.02968468	119.88308277	59.95638373	7.17950728					
										125.85086866	-0.0372772	119.36336208	59.70031964	7.17950728					
										125.34817568	-0.02955706	118.8606691	59.44511308	7.17950728					
															88.53936825	-0.01929022	83.2573206	41.63830541	5.84546606
															87.4945045	0.00939189	82.21245686	41.10153248	5.84546606
															86.9571039	-0.01945297	81.67505626	40.84725461	5.84546606
															86.61168544	-0.00841216	81.32963779	40.66902498	5.84546606
381.34372123	-0.01929408	368.90925396	184.46427402	13.76081045															
363.46314565	-0.01138138	351.02867837	175.52002988	13.76081045															
363.51621078	-0.01352804	351.08174351	175.54763577	13.76081045															
362.55776652	-0.03598724	350.12329924	175.07964324	13.76081045															
					249.91072179	-0.07761855	240.85032885	120.4639737	10.02683485										
					245.76613363	-0.03809309	236.7057407	118.37191689	10.02683485										
					245.47193591	-0.02325851	236.41154298	118.21740074	10.02683485										
					244.61882695	-0.01682057	235.55843402	117.78762729	10.02683485										
										130.01265006	-0.04203181	123.53407329	61.78805255	7.16962496					
										128.91468468	-0.02473724	122.43610792	61.23042258	7.16962496					
										128.35731559	-0.02441255	121.87873882	60.95157568	7.16962496					
										127.85842155	0.00284159	121.37984478	60.68850159	7.16962496					
															90.66743697	-0.02917917	85.38205272	42.70561595	5.84915857
															89.73118243	-0.0375976	84.44579818	42.24169789	5.84915857
															89.27171896	-0.0099007	83.98633471	41.9981177	5.84915857
															88.83243056	-0.00791667	83.5470463	41.77748148	5.84915857
407.16238745	-0.08948079	394.72795263	197.40871671	13.76077454															
388.35832207	-0.02894144	375.92388725	187.97641434	13.76077454															
387.90721731	-0.02208973	375.47278249	187.74743611	13.76077454															
386.85231231	-0.02695946	374.41787749	187.22241847	13.76077454															
					267.40691026	-0.05834334	258.35289718	129.20562026	10.01977448										
					260.85283408	-0.00322072	251.798821	125.90102086	10.01977448										
					260.85226802	-0.02540387	251.79825494	125.91182941	10.01977448										
					260.04008258	0.00197635	250.9860695	125.49204657	10.01977448										
										138.50220883	-0.0598334	132.02184839	66.04084089	7.17159889					
										137.34801426	-0.04204955	130.86765383	65.45485169	7.17159889					
										136.75327019	-0.01963117	130.27290975	65.14627046	7.17159889					
										136.16573949	-0.00482545	129.68537905	64.84510225	7.17159889					
															96.21173954	-0.04994997	90.93533596	45.49264297	5.83921996
															95.15471096	-0.02251126	89.87830738	44.95040932	5.83921996
															94.69295477	-0.02589703	89.41655119	44.72122411	5.83921996
															94.22904467	-0.00977102	88.95264109	44.48120606	5.83921996
406.74498449	-0.0459951	394.31743384	197.18171447	13.75315605															
392.63943318	-0.01954204	380.21188253	190.11571229	13.75315605															
392.29912049	-0.0381033	379.87156984	189.95483657	13.75315605															
390.92619369	-0.00519707	378.49864304	189.25192006	13.75315605															
					275.31712935	0.04101891	266.2697376	133.11435935	10.01244687										
					268.97540916	-0.03438063	259.92801741	129.98119902	10.01244687										
					268.80693712	-0.02818879	259.75954538	129.89386708	10.01244687										
					268.05149962	-0.00742305	259.00410788	129.50576546	10.01244687										
										142.47489744	-0.04154493	135.99833779	68.01994136	7.16739267					
										141.19445571	-0.04303679	134.71789606	67.38046642	7.16739267					
										140.66328354	-0.00313668	134.1867239	67.09493029	7.16739267					
										140.07295608	-0.00086899	133.59639644	66.79863272	7.16739267					
															99.23859816	-0.03363518	93.95746208	46.99554863	5.84445726
															98.1867455	-0.02226351	92.90560941	46.46393646	5.84445726
															97.69566338	-0.01204356	92.4145273	46.21328543	5.84445726
															97.23130068	-0.00408408	91.95016459	45.97712434	5.84445726

File: ECR_data/CSV/PP801a 1min - GDL15.csv
Gesamtwiderstand @5bar [mOhm*cm2]	Bulkwiderstand @5bar [mOhm*cm2]	Durchgangswiderstand @5bar [mOhm*cm2]	Kontaktwiderstand @5bar [mOhm*cm2]	Korrekturwert GDL @5bar/cycle [mOhm*cm2]	Gesamtwiderstand @10bar [mOhm*cm2]	Bulkwiderstand @10bar [mOhm*cm2]	Durchgangswiderstand @10bar [mOhm*cm2]	Kontaktwiderstand @10bar [mOhm*cm2]	Korrekturwert GDL @10bar/cycle [mOhm*cm2]	Gesamtwiderstand @20bar [mOhm*cm2]	Bulkwiderstand @20bar [mOhm*cm2]	Durchgangswiderstand @20bar [mOhm*cm2]	Kontaktwiderstand @20bar [mOhm*cm2]	Korrekturwert GDL @20bar/cycle [mOhm*cm2]	Gesamtwiderstand @30bar [mOhm*cm2]	Bulkwiderstand @30bar [mOhm*cm2]	Durchgangswiderstand @30bar [mOhm*cm2]	Kontaktwiderstand @30bar [mOhm*cm2]	Korrekturwert GDL @30bar/cycle [mOhm*cm2]
215.20231778	22.76843963	202.77577386	90.00366711	13.75204194															
205.56886158	11.38620737	193.14231766	90.87805514	13.75204194															
205.17858968	7.57907816	192.75204575	92.5864838	13.75204194															
205.02083187	5.6691024	192.59428795	93.46259277	13.75204194															
					143.64296155	22.50898829	134.59287287	56.04194229	10.01543148										
					140.53302909	11.25006018	131.4829404	60.11644011	10.01543148										
					140.08633016	7.51313126	131.03624147	61.7615551	10.01543148										
					139.68721082	5.60113107	130.63712213	62.51799553	10.01543148										
										84.53730727	22.6572462	78.05601839	27.6993861	7.17262635					
										82.65739845	11.38002006	76.17610957	32.39804476	7.17262635					
										82.01726703	7.54198397	75.53597816	33.9969971	7.17262635					
										81.55247246	5.67219329	75.07118358	34.69949515	7.17262635					
															61.65610483	22.69431067	56.37493582	16.84031257	5.8444937
															60.20521565	11.35526329	54.92404664	21.78439168	5.8444937
															59.68103192	7.59239138	54.39986291	23.40373577	5.8444937
															59.15873623	5.6660134	53.87756722	24.10577691	5.8444937
230.95476572	22.66959852	218.49871387	97.91455768	13.78469738															
222.21615346	11.30575727	209.76010161	99.22717217	13.78469738															
221.82981212	7.52137525	209.37376027	100.92619251	13.78469738															
221.38050075	5.64438658	208.9244489	101.64003116	13.78469738															
					154.712918	22.79315178	145.64703621	61.42694221	10.03290918										
					150.29861585	11.39239468	141.23273406	64.92016969	10.03290918										
					150.00699649	7.54198397	140.9411147	66.69956537	10.03290918										
					149.82124311	5.6845512	140.75536132	67.53540506	10.03290918										
										91.02948127	22.63706689	84.5419747	30.9524539	7.17950728					
										89.08114468	11.38620737	82.59363811	35.60371537	7.17950728					
										88.4387024	7.49252505	81.95119583	37.22933539	7.17950728					
										87.99129006	5.68764021	81.50378349	37.90807164	7.17950728					
															66.07914497	22.90434521	60.79709733	18.94637606	5.84546606
															64.30205868	11.40477307	59.02001103	23.80761898	5.84546606
															63.7050501	7.64502255	58.42300245	25.38898995	5.84546606
															63.40081622	5.74943353	58.11876858	26.18466753	5.84546606
241.07339808	22.73137515	228.6389308	102.95377783	13.76081045															
233.90638917	11.34288867	221.47192189	105.06451661	13.76081045															
233.46093938	7.59144289	221.0264721	106.71751461	13.76081045															
232.89560716	5.67837131	220.46113989	107.39138429	13.76081045															
					162.34822287	22.706663	153.28782993	65.29058347	10.02683485										
					157.85487713	11.3181319	148.79448419	68.73817615	10.02683485										
					157.62369238	7.5543487	148.56329945	70.50447538	10.02683485										
					157.28582374	5.71235791	148.2254308	71.25653644	10.02683485										
										94.86025686	22.8224264	88.38168009	32.77962685	7.16962496					
										92.96138666	11.36145436	86.48280989	37.56067776	7.16962496					
										92.34170705	7.59239138	85.86313028	39.13536945	7.16962496					
										91.80044527	5.67812563	85.3218685	39.82187144	7.16962496					
															68.03248047	22.5876402	62.74709622	20.07972801	5.84915857
															66.3566675	11.49760155	61.07128325	24.78684085	5.84915857
															65.72050852	7.57083417	60.43512426	26.43214505	5.84915857
															65.42021731	5.66885208	60.13483306	27.23299049	5.84915857
240.28138143	22.51349639	227.84694661	102.66672511	13.76077454															
230.02614719	11.34907598	217.59171237	103.12131819	13.76077454															
229.99169619	7.57589489	217.55726137	104.99068324	13.76077454															
229.58724762	5.69358216	217.1528128	105.72961532	13.76077454															
					161.50336721	22.71121069	152.44935413	64.86907172	10.01977448										
					157.42167503	11.34288867	148.36766194	68.51238664	10.01977448										
					157.11865307	7.62538686	148.06463999	70.21962656	10.01977448										
					156.6061029	5.6660134	147.55208982	70.94303821	10.01977448										
										95.78705438	22.8965702	89.30669394	33.20506187	7.17159889					
										93.99013554	11.39763931	87.5097751	38.0560679	7.17159889					
										93.20369569	7.57177139	86.72333525	39.57578193	7.17159889					
										92.72771282	5.64438658	86.24735238	40.3014829	7.17159889					
															69.1817169	22.7853545	63.90531332	20.55997941	5.83921996
															67.52631018	11.48522317	62.2499066	25.38234172	5.83921996
															66.86976186	7.61713737	61.59335829	26.98811046	5.83921996
															66.47740356	5.72449336	61.20099998	27.73825331	5.83921996
250.61210945	22.59999499	238.1845588	107.7922819	13.75315605															
240.08878511	11.30575727	227.66123445	108.17773859	13.75315605															
239.93136698	7.5470254	227.50381633	109.97839546	13.75315605															
239.20775288	5.64129569	226.78020223	110.56945327	13.75315605															
					165.32178049	22.43935259	156.27438874	66.91751808	10.01244687										
					161.43908886	11.35427711	152.39169711	70.51871	10.01244687										
					160.85943349	7.53465241	151.81204174	72.13869467	10.01244687										
					160.42490418	5.6255749	151.37751243	72.87596877	10.01244687										
										96.42963899	22.7359278	89.95307935	33.60857578	7.16739267					
										94.44664619	11.31194458	87.97008654	38.32907098	7.16739267					
										93.74398396	7.61301387	87.26742431	39.82720522	7.16739267					
										93.28075989	5.69690911	86.80420025	40.55364557	7.16739267					
															69.63893451	22.6494292	64.35779843	20.85418461	5.84445726
															67.8666838	11.33051028	62.58554772	25.62751872	5.84445726
															67.38118065	7.67900234	62.10004457	27.21052111	5.84445726
															66.94726578	5.67812563	61.6661297	27.99400204	5.84445726
