Repository: ZBT-Tools/ContactResistanceAnalysis

File: ECR_data/CSV/PP802b 2min - GDL20.csv
Gesamtwiderstand @5bar [mOhm*cm2]	Bulkwiderstand @5bar [mOhm*cm2]	Durchgangswiderstand @5bar [mOhm*cm2]	Kontaktwiderstand @5bar [mOhm*cm2]	Korrekturwert GDL @5bar/cycle [mOhm*cm2]	Gesamtwiderstand @10bar [mOhm*cm2]	Bulkwiderstand @10bar [mOhm*cm2]	Durchgangswiderstand @10bar [mOhm*cm2]	Kontaktwiderstand @10bar [mOhm*cm2]	Korrekturwert GDL @10bar/cycle [mOhm*cm2]	Gesamtwiderstand @20bar [mOhm*cm2]	Bulkwiderstand @20bar [mOhm*cm2]	Durchgangswiderstand @20bar [mOhm*cm2]	Kontaktwiderstand @20bar [mOhm*cm2]	Korrekturwert GDL @20bar/cycle [mOhm*cm2]	Gesamtwiderstand @30bar [mOhm*cm2]	Bulkwiderstand @30bar [mOhm*cm2]	Durchgangswiderstand @30bar [mOhm*cm2]	Kontaktwiderstand @30bar [mOhm*cm2]	Korrekturwert GDL @30bar/cycle [mOhm*cm2]
304.02557581	22.59999499	291.5896945	134.49484975	13.76237532															
288.26326354	11.25006018	275.82738223	132.28866103	13.76237532															
287.65585227	7.5470254	275.21997096	133.83647278	13.76237532															
286.38172196	5.6752823	273.94584065	134.13527918	13.76237532															
					212.4700731	22.5011416	203.41670649	90.45778245	10.01905905										
					204.71117979	11.2995662	195.65781318	92.17912349	10.01905905										
					204.12549465	7.55527239	195.07212804	93.75842782	10.01905905										
					203.71213677	5.69667272	194.65877016	94.48104872	10.01905905										
										127.31489537	22.6572462	120.84152694	49.09214037	7.16386107					
										123.9507116	11.32330196	117.47734316	53.0770206	7.16386107					
										122.75673597	7.56671343	116.28336753	54.35832705	7.16386107					
										122.17637268	5.6660134	115.70300425	55.01849543	7.16386107					
															92.42476472	22.86728074	87.14765374	32.1401865	5.84000281
															89.34359955	11.34907598	84.06648858	36.3587063	5.84000281
															88.37990224	7.62126337	83.10279127	37.74076395	5.84000281
															87.71515468	5.69358216	82.43804371	38.37223077	5.84000281
316.35820148	22.5382135	303.94312178	140.70245414	13.73935487															
300.33719157	11.38620737	287.92211188	138.26795225	13.73935487															
299.44323279	7.64188336	287.02815309	139.69313487	13.73935487															
298.28409882	5.64412199	285.86901912	140.11244856	13.73935487															
					218.12973413	22.8224264	209.08673556	93.13215458	10.00758508										
					210.13237839	11.40477307	201.08937982	94.84230337	10.00758508										
					209.64799131	7.56352189	200.60499274	96.52073543	10.00758508										
					208.97684151	5.66292439	199.93384294	97.13545928	10.00758508										
										129.51528139	22.7606449	123.04379884	50.14157697	7.16177402					
										126.00738328	11.45958584	119.53590073	54.03815744	7.16177402					
										124.92571273	7.61301387	118.45423018	55.42060816	7.16177402					
										124.30559181	5.67812563	117.83410926	56.07799182	7.16177402					
															94.04972962	22.8347887	88.77745634	32.97133382	5.8346491
															90.99595035	11.47903586	85.72367707	37.12232061	5.8346491
															89.91003259	7.51402991	84.63775931	38.5618647	5.8346491
															89.31639153	5.68739917	84.04411825	39.17835954	5.8346491
314.71467555	22.7606449	302.27753168	139.75844339	13.76377255															
298.42719127	11.32330196	285.9900474	137.33337272	13.76377255															
297.15355711	7.55846944	284.71641325	138.5789719	13.76377255															
296.08317009	5.70285571	283.64602622	138.97158526	13.76377255															
					219.77326006	22.6247121	210.72618506	94.05073648	10.01209634										
					212.33551655	11.41715145	203.28844154	95.93564504	10.01209634										
					211.74315842	7.50990642	202.69608341	97.5930885	10.01209634										
					211.14645541	5.66576152	202.0993804	98.21680944	10.01209634										
										132.57990186	22.8965702	126.10851043	51.60597012	7.16167318					
										128.93752259	11.42241717	122.46613116	55.521857	7.16167318					
										127.89111547	7.5428994	121.41972404	56.93841232	7.16167318					
										127.28240982	5.74922345	120.81101839	57.53089747	7.16167318					
															95.91568696	23.09429201	90.63471307	33.77021053	5.84427778
															93.04486822	11.38524849	87.76389433	38.18932292	5.84427778
															91.69232214	7.6120491	86.41134825	39.39964958	5.84427778
															91.1216483	5.71521981	85.8406744	40.06272729	5.84427778
316.51884388	22.7359278	304.08607432	140.67507326	13.75893164															
299.51128012	11.44100151	287.07851056	137.81875453	13.75893164															
298.24577906	7.56671343	285.8130095	139.12314804	13.75893164															
297.34746681	5.62248434	284.91469725	139.64610645	13.75893164															
					216.5850691	22.45170739	207.53694546	92.54261903	10.01325683										
					210.80693455	11.36145436	201.75881092	95.19867828	10.01325683										
					209.97780812	7.56671343	200.92968448	96.68148553	10.01325683										
					209.42775301	5.65648798	200.37962937	97.3615707	10.01325683										
										130.56565692	22.5505683	124.10030879	50.77487025	7.15498526					
										127.11871489	11.35526329	120.65336677	54.64905174	7.15498526					
										126.04988727	7.6120491	119.58453915	55.98624503	7.15498526					
										125.49879071	5.65648798	119.03344258	56.6884773	7.15498526					
															94.80352994	22.6988559	89.52623887	33.41369149	5.84020212
															91.66431921	11.46665747	86.38702814	37.46018533	5.84020212
															90.55064379	7.58731964	85.27335272	38.84301654	5.84020212
															89.99336235	5.70903682	84.71607128	39.50351723	5.84020212
315.67854496	22.7729997	303.24267671	140.23483851	13.76236086															
298.02452937	11.32949548	285.58866112	137.12958282	13.76236086															
297.01399231	7.59651738	284.57812406	138.49080334	13.76236086															
295.83587487	5.68430862	283.40000662	138.857849	13.76236086															
					219.69911626	22.6494292	210.66065459	94.0056127	10.00256425										
					210.70265437	11.31710843	201.6641927	95.17354213	10.00256425										
					209.59861974	7.56671343	200.56015807	96.49672232	10.00256425										
					209.07535634	5.69976328	200.03689467	97.1685657	10.00256425										
										130.41736932	22.8594983	123.95266494	50.54658332	7.15427285					
										126.78792922	11.37286145	120.32322484	54.4751817	7.15427285					
										125.65833417	7.64914329	119.19362979	55.77224325	7.15427285					
										125.16803357	5.69358216	118.70332919	56.50487351	7.15427285					
															94.38337673	22.7606449	89.1116994	33.17552725	5.83398957
															91.60767696	11.4471988	86.33599963	37.44440042	5.83398957
															90.45857035	7.60064088	85.18689303	38.79312608	5.83398957
															89.85116859	5.71212926	84.57949126	39.433681	5.83398957

File: ECR_data/CSV/PP802c 2min - GDL55.csv
Gesamtwiderstand @5bar [mOhm*cm2]	Bulkwiderstand @5bar [mOhm*cm2]	Durchgangswiderstand @5bar [mOhm*cm2]	Kontaktwiderstand @5bar [mOhm*cm2]	Korrekturwert GDL @5bar/cycle [mOhm*cm2]	Gesamtwiderstand @10bar [mOhm*cm2]	Bulkwiderstand @10bar [mOhm*cm2]	Durchgangswiderstand @10bar [mOhm*cm2]	Kontaktwiderstand @10bar [mOhm*cm2]	Korrekturwert GDL @10bar/cycle [mOhm*cm2]	Gesamtwiderstand @20bar [mOhm*cm2]	Bulkwiderstand @20bar [mOhm*cm2]	Durchgangswiderstand @20bar [mOhm*cm2]	Kontaktwiderstand @20bar [mOhm*cm2]	Korrekturwert GDL @20bar/cycle [mOhm*cm2]	Gesamtwiderstand @30bar [mOhm*cm2]	Bulkwiderstand @30bar [mOhm*cm2]	Durchgangswiderstand @30bar [mOhm*cm2]	Kontaktwiderstand @30bar [mOhm*cm2]	Korrekturwert GDL @30bar/cycle [mOhm*cm2]
383.58777789	22.8594983	371.40093902	174.27072036	13.48676835															
369.34894559	11.39858576	357.16210672	172.88176048	13.48676835															
365.35952906	7.62853707	353.17269019	172.77207656	13.48676835															
361.43860784	5.72140281	349.25176897	171.76518308	13.48676835															
					238.3025711	22.8965702	229.42459524	103.26401252	9.82495995										
					228.91756896	11.40477307	220.0395931	104.31741002	9.82495995										
					226.53612224	7.62029309	217.65814639	105.01892665	9.82495995										
					224.65638464	5.68739917	215.77840879	105.04550481	9.82495995										
										136.03326657	22.8471435	129.67015462	53.41150556	7.0418439					
										129.31824548	11.42861446	122.95513353	55.76325954	7.0418439					
										126.83487725	7.59968437	120.4717653	56.43604047	7.0418439					
										125.57130511	5.69667272	119.20819316	56.75576022	7.0418439					
															95.94606699	22.7482826	90.77289936	34.01230838	5.72497218
															89.66824348	11.46047016	84.49507585	36.51730284	5.72497218
															87.56026052	7.70272545	82.38709289	37.34218372	5.72497218
															86.2977148	5.73067635	81.12454717	37.69693541	5.72497218
380.33779792	22.8224264	368.15135139	172.6644625	13.48633415															
363.33364092	11.41715145	351.1471944	169.86502147	13.48633415															
359.91490731	7.58731964	347.72846079	170.07057058	13.48633415															
356.45869426	5.68430862	344.27224774	169.29396956	13.48633415															
					235.13909724	22.52585119	226.2630631	101.86860595	9.82281111										
					225.71807046	11.39858576	216.84203633	102.72172528	9.82281111										
					223.30479459	7.59556363	214.42876045	103.41659841	9.82281111										
					221.62083292	5.63484845	212.74479878	103.55497517	9.82281111										
										134.55038304	22.98307631	128.19752315	52.60722342	7.03049828					
										128.34070336	11.48522317	121.98784347	55.25131015	7.03049828					
										125.86630511	7.64502255	119.51344522	55.93421134	7.03049828					
										124.62540143	5.72140281	118.27254154	56.27556937	7.03049828					
															95.58771029	22.8594983	90.41046752	33.77548461	5.729482
															89.39594534	11.50378887	84.21870256	36.35745685	5.729482
															87.39127505	7.64914329	82.21403228	37.2824445	5.729482
															86.18643224	5.71831037	81.00918947	37.64543955	5.729482
385.76266523	22.6494292	373.57490599	175.4627384	13.48778689															
368.12979313	11.34288867	355.94203389	172.29957261	13.48778689															
364.58466934	7.59556363	352.3969101	172.40067324	13.48778689															
360.9934757	5.70285571	348.80571646	171.55143038	13.48778689															
					232.19804727	22.7482826	223.31980932	100.28576336	9.82524999										
					223.31071339	11.42952608	214.43247545	101.50147468	9.82524999										
					220.86481463	7.63265782	211.98657668	102.17695943	9.82524999										
					219.06750939	5.71212926	210.18927145	102.2385711	9.82524999										
										132.9933557	22.90893251	126.64758511	51.8693263	7.02265279					
										126.92085843	11.4471988	120.57508784	54.56394452	7.02265279					
										124.42374749	7.57907816	118.0779769	55.24944937	7.02265279					
										123.11071706	5.75540456	116.76494647	55.50477095	7.02265279					
															94.53733477	22.6865011	89.35967294	33.33658592	5.72994576
															88.4986008	11.45428285	83.32093897	35.93332806	5.72994576
															86.41857966	7.66150802	81.24091783	36.78970491	5.72994576
															85.123063	5.69358216	79.94540117	37.1259095	5.72994576
370.5755032	22.5752854	358.39898951	167.91185206	13.47534182															
357.55319277	11.31091114	345.37667908	167.03288397	13.47534182															
353.69130511	7.5543487	341.51479142	166.98022136	13.47534182															
350.35976641	5.62866733	338.18325272	166.27729269	13.47534182															
					230.08494142	22.56292309	221.20558772	99.32133231	9.82648476										
					221.54019578	11.27374247	212.66084209	100.69354981	9.82648476										
					218.76280311	7.59144289	209.88344941	101.14600326	9.82648476										
					217.2406131	5.69358216	208.3612594	101.33383862	9.82648476										
										131.44869067	22.8594983	125.10587218	51.12318694	7.0193858					
										125.33304915	11.47284855	118.99023066	53.75869106	7.0193858					
										123.04301603	7.64502255	116.70019754	54.5275875	7.0193858					
										121.76604897	5.752314	115.42323048	54.83545824	7.0193858					
															94.04303775	22.8594983	88.86639935	33.00345053	5.72881317
															88.03445838	11.45428285	82.85781997	35.70176856	5.72881317
															85.85392285	7.63265782	80.67728444	36.52231331	5.72881317
															84.62847257	5.71521981	79.45183417	36.86830718	5.72881317
365.48427549	22.7853545	353.28328236	165.24896393	13.5024324															
350.3066675	11.37382899	338.10567437	163.36592269	13.5024324															
346.96074649	7.58731964	334.75975336	163.58621686	13.5024324															
343.73224637	5.65957853	331.53125324	162.93583735	13.5024324															
					226.61253004	22.59999499	217.7196777	97.55984136	9.84142326										
					218.93838102	11.34807982	210.04552869	99.34872443	9.84142326										
					216.00133768	7.55022545	207.10848534	99.77912994	9.84142326										
					214.39053419	5.67194264	205.49768185	99.91286961	9.84142326										
										129.86695374	22.661784	123.51105045	50.42463323	7.0338663					
										123.84204443	11.41622364	117.48614115	53.03495875	7.0338663					
										121.43559619	7.56671343	115.07969291	53.75648974	7.0338663					
										120.22663452	5.70285571	113.87073124	54.08393776	7.0338663					
															92.64666032	22.8100716	87.47587782	32.33290311	5.72233264
															86.81530592	11.54092026	81.64452341	35.05180157	5.72233264
															84.7617009	7.6120491	79.59091839	35.98943465	5.72233264
															83.54655436	5.78013464	78.37577185	36.2978186	5.72233264

File: ECR_data/CSV/PP802c 2min -GDL25.csv
Gesamtwiderstand @5bar [mOhm*cm2]	Bulkwiderstand @5bar [mOhm*cm2]	Durchgangswiderstand @5bar [mOhm*cm2]	Kontaktwiderstand @5bar [mOhm*cm2]	Korrekturwert GDL @5bar/cycle [mOhm*cm2]	Gesamtwiderstand @10bar [mOhm*cm2]	Bulkwiderstand @10bar [mOhm*cm2]	Durchgangswiderstand @10bar [mOhm*cm2]	Kontaktwiderstand @10bar [mOhm*cm2]	Korrekturwert GDL @10bar/cycle [mOhm*cm2]	Gesamtwiderstand @20bar [mOhm*cm2]	Bulkwiderstand @20bar [mOhm*cm2]	Durchgangswiderstand @20bar [mOhm*cm2]	Kontaktwiderstand @20bar [mOhm*cm2]	Korrekturwert GDL @20bar/cycle [mOhm*cm2]	Gesamtwiderstand @30bar [mOhm*cm2]	Bulkwiderstand @30bar [mOhm*cm2]	Durchgangswiderstand @30bar [mOhm*cm2]	Kontaktwiderstand @30bar [mOhm*cm2]	Korrekturwert GDL @30bar/cycle [mOhm*cm2]
639.42451981	0.20707533	627.00471991	313.39882229	13.74457855															
611.64267911	0.10196769	599.22287921	299.56045576	13.74457855															
540.09023266	0.06393262	527.67043276	263.80325007	13.74457855															
405.20283221	0.04104167	392.78303231	196.37099532	13.74457855															
					402.87938926	0.1907563	393.8302488	196.81974625	10.01438211										
					396.03448949	0.10953453	386.98534903	193.43790725	10.01438211										
					395.5228444	0.04712141	386.47370394	193.21329126	10.01438211										
					392.97329017	0.04648273	383.92414971	191.93883349	10.01438211										
										193.30426921	0.18630702	186.8383932	93.32604309	7.15556945					
										196.43809494	0.06780436	189.97221893	94.95220729	7.15556945					
										196.85997748	0.08914943	190.39410148	95.15247602	7.15556945					
										196.76679242	0.03844407	190.30091641	95.13123617	7.15556945					
															129.79638355	0.21695678	124.5268591	62.15495116	5.83160706
															133.7159519	0.10147545	128.44642745	64.172476	5.83160706
															134.45686541	0.06953636	129.18734096	64.5589023	5.83160706
															134.68530218	0.04264827	129.41577773	64.68656473	5.83160706
604.25094538	0.19422269	591.84117959	295.82347845	13.73347414															
582.82869369	0.06823198	570.4189279	285.17534796	13.73347414															
540.09023266	0.06409773	527.68046687	263.80818457	13.73347414															
405.20283221	0.02892267	392.79306642	196.38207187	13.73347414															
					408.3189976	0.15714286	399.28516731	199.56401223	9.99743885										
					402.93102853	0.10606982	393.89719824	196.89556421	9.99743885										
					402.16873749	0.04794446	393.1349072	196.54348137	9.99743885										
					399.56159347	0.0520458	390.52776318	195.23785869	9.99743885										
										193.75855342	0.13440876	187.29952522	93.58255823	7.14799122					
										196.74697072	0.06501877	190.28794251	95.11146187	7.14799122					
										197.53006342	0.07106726	191.07103521	95.49998398	7.14799122					
										197.359497	0.05934122	190.90046879	95.42056379	7.14799122					
															132.92051321	0.19372749	127.65671726	63.73149488	5.82526752
															136.73409159	0.10730856	131.47029564	65.68149354	5.82526752
															137.62389426	0.05767095	132.36009831	66.15121368	5.82526752
															137.87196509	0.06243431	132.60816914	66.27286742	5.82526752
691.61286765	0.19372749	679.22135926	339.51381589	13.71326928															
659.67827029	0.09949524	647.28676191	323.59363333	13.71326928															
540.09023266	0.04975817	527.69872427	263.82448305	13.71326928															
405.20283221	0.02978791	392.81132382	196.39076795	13.71326928															
					438.82908914	0.17247149	429.79990835	214.81371843	9.9922934										
					431.50013138	0.11868243	422.4709506	211.17613408	9.9922934										
					429.84204136	0.06821798	420.81286058	210.3723213	9.9922934										
					405.20283221	0.04635886	396.17365142	198.06364628	9.9922934										
										204.28422869	0.31532863	197.82611204	98.75539171	7.14698242					
										207.27733108	0.11744745	200.81921443	100.35088349	7.14698242					
										207.88250584	0.06640427	201.42438919	100.67899246	7.14698242					
										207.72360548	0.03757883	201.26548883	100.613955	7.14698242					
															139.98292317	0.2120123	134.7158674	67.25192755	5.82887505
															143.75972973	0.09494369	138.49267396	69.19886513	5.82887505
															144.75864653	0.07552069	139.49159076	69.70803503	5.82887505
															144.883003	0.06119745	139.61594723	69.77737489	5.82887505
657.41254503	0.23875575	645.03499748	322.39812086	13.69781929															
627.79564565	0.07095345	615.4180981	307.67357232	13.69781929															
540.45077353	0.06084112	528.07322598	264.00619243	13.69781929															
405.20283221	0.03522898	392.82528466	196.39502784	13.69781929															
					442.09411147	0.18536122	433.06867646	216.44165762	9.98814808										
					434.82760511	0.08406156	425.8021701	212.85905427	9.98814808										
					433.6774466	0.04319509	424.65201159	212.30440825	9.98814808										
					405.20283221	0.04734797	396.1773972	198.06502461	9.98814808										
										215.73148889	0.19524465	209.27087079	104.53781307	7.1497507					
										218.34017267	0.12115616	211.87955457	105.87919921	7.1497507					
										219.06339953	0.06628588	212.60278143	106.26824777	7.1497507					
										218.6608033	0.04524587	212.2001852	106.07746966	7.1497507					
															147.95484291	0.20563088	142.69363997	71.24400455	5.82239791
															151.7310961	0.10409159	146.46989316	73.18290079	5.82239791
															152.60326352	0.04451435	147.34206059	73.64877312	5.82239791
															152.58765578	0.04091779	147.32645285	73.64276753	5.82239791
798.25191865	0.1730013	785.85768418	392.84234144	13.71628615															
753.8252515	0.09320946	741.43101703	370.66890378	13.71628615															
540.45077353	0.05424483	528.05653906	264.00114711	13.71628615															
405.20283221	0.04005255	392.80859773	196.38427259	13.71628615															
					508.22081749	0.21403592	499.19503308	249.49049858	9.98853474										
					497.02231713	0.08216558	487.99653273	243.95718357	9.98853474										
					492.67922814	0.0565529	483.65344373	241.79844541	9.98853474										
					405.20283221	0.045122	396.1770478	198.0659629	9.98853474										
										242.02747649	0.21255003	235.56972898	117.67858947	7.14657391					
										244.33983483	0.10780405	237.88208733	118.88714164	7.14657391					
										244.70305324	0.05309079	238.24530573	119.09610747	7.14657391					
										243.75464715	0.04981982	237.29689964	118.62353991	7.14657391					
															164.25252902	0.17992045	158.99064955	79.40536455	5.82314661
															167.74976077	0.09454284	162.4878813	81.19666923	5.82314661
															168.40171812	0.0664486	163.13983866	81.53669503	5.82314661
															168.26683746	0.05761074	163.004958	81.47367363	5.82314661

File: ECR_data/CSV/PP803a 4min - GDL20.csv
Gesamtwiderstand @5bar [mOhm*cm2]	Bulkwiderstand @5bar [mOhm*cm2]	Durchgangswiderstand @5bar [mOhm*cm2]	Kontaktwiderstand @5bar [mOhm*cm2]	Korrekturwert GDL @5bar/cycle [mOhm*cm2]	Gesamtwiderstand @10bar [mOhm*cm2]	Bulkwiderstand @10bar [mOhm*cm2]	Durchgangswiderstand @10bar [mOhm*cm2]	Kontaktwiderstand @10bar [mOhm*cm2]	Korrekturwert GDL @10bar/cycle [mOhm*cm2]	Gesamtwiderstand @20bar [mOhm*cm2]	Bulkwiderstand @20bar [mOhm*cm2]	Durchgangswiderstand @20bar [mOhm*cm2]	Kontaktwiderstand @20bar [mOhm*cm2]	Korrekturwert GDL @20bar/cycle [mOhm*cm2]	Gesamtwiderstand @30bar [mOhm*cm2]	Bulkwiderstand @30bar [mOhm*cm2]	Durchgangswiderstand @30bar [mOhm*cm2]	Kontaktwiderstand @30bar [mOhm*cm2]	Korrekturwert GDL @30bar/cycle [mOhm*cm2]
292.71915165	22.7577027	280.28327034	128.76278382	13.76237532															
276.48967778	11.43880893	264.05379647	126.30749377	13.76237532															
276.78273046	7.59762525	264.34684915	128.37461195	13.76237532															
276.54902479	5.70772346	264.11314348	129.20271001	13.76237532															
					199.68096847	22.57241742	190.62760186	84.02759222	10.01905905										
					193.73592277	11.38930291	184.68255616	86.64662662	10.01905905										
					193.69147796	7.52755762	184.63811134	88.55527686	10.01905905										
					193.49009639	5.69845456	184.43672978	89.36913761	10.01905905										
										119.42750751	22.72064565	112.95413907	45.11674671	7.16386107					
										117.60396439	11.36454614	111.13059596	49.88302491	7.16386107					
										117.13296092	7.60174599	110.65959248	51.52892325	7.16386107					
										116.68154106	5.68918565	110.20817262	52.25949349	7.16386107					
															85.17433934	23.0171021	79.89722837	28.44006313	5.84000281
															83.47392803	11.4264343	78.19681706	33.38519138	5.84000281
															82.92377505	7.59762525	77.64666408	35.02451941	5.84000281
															82.55642464	5.73861918	77.27931366	35.77034724	5.84000281
296.56074324	22.58477477	284.14566354	130.78044438	13.73935487															
279.6396665	11.31504012	267.2245868	127.95477334	13.73935487															
279.39993988	7.56877255	266.98486018	129.70804382	13.73935487															
278.80755571	5.65519905	266.39247601	130.36863848	13.73935487															
					202.33672673	22.42418919	193.29372816	85.43476948	10.00758508										
					196.78070838	11.31504012	187.73770981	88.21133484	10.00758508										
					196.70023798	7.54404309	187.65723941	90.05659816	10.00758508										
					196.40981034	5.69845456	187.36681177	90.83417861	10.00758508										
										121.02048959	22.73755507	114.54900704	45.90572599	7.16177402					
										119.29344659	11.45737462	112.82196404	50.68229471	7.16177402					
										118.65382766	7.5358016	112.1823451	52.32327175	7.16177402					
										118.26652729	5.72008137	111.79504474	53.03748168	7.16177402					
															86.21684772	22.86110082	80.94457444	29.04173681	5.8346491
															84.76733952	11.40786861	79.49506624	34.04359882	5.8346491
															84.24268537	7.61823146	78.97041209	35.67609031	5.8346491
															83.85716575	5.67064785	78.58489247	36.45712231	5.8346491
301.5264039	22.60947447	289.08926004	133.23989278	13.76377255															
286.4718656	11.35217151	274.03472173	131.34127511	13.76377255															
286.17995491	7.54404309	273.74281104	133.09938398	13.76377255															
285.53989296	5.63975213	273.1027491	133.73149848	13.76377255															
					205.0582524	22.62636163	196.0111774	86.69240788	10.01209634										
					199.36134779	11.30884905	190.31427279	89.50271187	10.01209634										
					199.3463001	7.51107214	190.29922509	91.39407647	10.01209634										
					199.04218828	5.66446795	189.99511327	92.16532266	10.01209634										
										122.00887815	22.73755507	115.53748672	46.39996583	7.16167318					
										120.46928034	11.32122743	113.99788891	51.33833074	7.16167318					
										119.89442635	7.5646518	113.42303492	52.92919156	7.16167318					
										119.43750376	5.69536555	112.96611232	53.63537339	7.16167318					
															86.63690929	22.73755507	81.3559354	29.30919016	5.84427778
															85.20672894	11.31504012	79.92575504	34.30535746	5.84427778
															84.72903056	7.61823146	79.44805667	35.9149126	5.84427778
															84.36077742	5.67682774	79.07980352	36.70148789	5.84427778
284.80888066	22.81168402	272.3761111	124.78221354	13.75893164															
273.43870486	11.40167753	261.00593531	124.80212889	13.75893164															
273.26289078	7.52755762	260.83012122	126.6512818	13.75893164															
272.96503505	5.64593015	260.53226549	127.44316767	13.75893164															
					193.55587455	22.67577843	184.50775091	80.91598624	10.01325683										
					189.67621113	11.30884905	180.62808749	84.65961922	10.01325683										
					189.56164579	7.50282816	180.51352215	86.505347	10.01325683										
					189.2171188	5.63975213	180.16899516	87.26462152	10.01325683										
										116.31328594	22.6140018	109.84793782	43.61696801	7.15498526					
										114.50348546	11.40167753	108.03813733	48.3182299	7.15498526					
										113.93872996	7.60586673	107.47338183	49.93375755	7.15498526					
										113.69694479	5.67991675	107.23159667	50.77583996	7.15498526					
															83.11577643	22.67577843	77.83848536	27.58135346	5.84020212
															81.71637036	11.36454614	76.43907929	32.53726658	5.84020212
															81.10203407	7.63059619	75.824743	34.0970734	5.84020212
															80.72426703	5.70463445	75.44697595	34.87117075	5.84020212
302.95817481	22.77461954	290.52230656	133.87384351	13.76236086															
283.77364092	11.35217151	271.33777267	129.99280058	13.76236086															
284.03672846	7.55640782	271.60086021	132.0222262	13.76236086															
283.84058713	5.71699236	271.40471888	132.84386326	13.76236086															
					197.18820084	22.78697187	188.14973917	82.68138365	10.00256425										
					192.3496828	11.42024323	183.31122113	85.94548895	10.00256425										
					192.36020541	7.58526052	183.32174374	87.86824161	10.00256425										
					192.22334189	5.65519905	183.18488022	88.76484058	10.00256425										
										116.85690078	22.92287745	110.3921964	43.73465947	7.15427285					
										115.4441487	11.38311184	108.97944432	48.79816624	7.15427285					
										114.7630486	7.64708417	108.29834422	50.32563002	7.15427285					
										114.46935653	5.70463445	108.00465215	51.15000885	7.15427285					
															83.02928765	22.82403634	77.75761032	27.46678699	5.83398957
															81.73493606	11.48213139	76.46325873	32.49056367	5.83398957
															81.17622244	7.6594489	75.90454512	34.12254811	5.83398957
															80.76752253	5.71699236	75.49584521	34.88942642	5.83398957

File: ECR_data/CSV/PP803a 4min -GDL30.csv
Gesamtwiderstand @5bar [mOhm*cm2]	Bulkwiderstand @5bar [mOhm*cm2]	Durchgangswiderstand @5bar [mOhm*cm2]	Kontaktwiderstand @5bar [mOhm*cm2]	Korrekturwert GDL @5bar/cycle [mOhm*cm2]	Gesamtwiderstand @10bar [mOhm*cm2]	Bulkwiderstand @10bar [mOhm*cm2]	Durchgangswiderstand @10bar [mOhm*cm2]	Kontaktwiderstand @10bar [mOhm*cm2]	Korrekturwert GDL @10bar/cycle [mOhm*cm2]	Gesamtwiderstand @20bar [mOhm*cm2]	Bulkwiderstand @20bar [mOhm*cm2]	Durchgangswiderstand @20bar [mOhm*cm2]	Kontaktwiderstand @20bar [mOhm*cm2]	Korrekturwert GDL @20bar/cycle [mOhm*cm2]	Gesamtwiderstand @30bar [mOhm*cm2]	Bulkwiderstand @30bar [mOhm*cm2]	Durchgangswiderstand @30bar [mOhm*cm2]	Kontaktwiderstand @30bar [mOhm*cm2]	Korrekturwert GDL @30bar/cycle [mOhm*cm2]
671.88177406	0.21625725	657.56521699	328.67447987	15.84365649															
640.72753632	0.1060521	626.41097925	313.15246357	15.84365649															
540.45077353	0.07758344	526.13421646	263.02831651	15.84365649															
405.20283221	0.04011449	390.88627513	195.42308032	15.84365649															
					458.22786922	0.23554383	447.94469147	223.85457382	11.38005005										
					449.54292836	0.09788327	439.2597506	219.58093367	11.38005005										
					443.7443967	0.05581192	433.46121894	216.70270351	11.38005005										
					405.20283221	0.06336149	394.91965445	197.42814648	11.38005005										
										274.07613818	0.25976836	266.65006877	133.1951502	8.21818349					
										272.12184243	0.09912325	264.69577302	132.29832489	8.21818349					
										270.43689252	0.04509262	263.01082311	131.48286524	8.21818349					
										267.98645646	0.05569444	260.56038704	130.2523463	8.21818349					
															195.81112417	0.22268861	189.57591581	94.6766136	6.90029725
															196.65570015	0.11050852	190.42049179	95.15499164	6.90029725
															196.14545477	0.06917223	189.91024641	94.92053709	6.90029725
															195.06411599	0.04790353	188.82890763	94.39050205	6.90029725
710.14045677	0.27954273	695.87215099	347.79630413	15.7902584															
664.59057866	0.13774299	650.32227287	325.09226494	15.7902584															
540.45077353	0.06801569	526.18246775	263.05722603	15.7902584															
405.20283221	0.05866179	390.93452642	195.43793232	15.7902584															
					480.61718531	0.21527416	470.35943797	235.0720819	11.35190706										
					468.61880261	0.07832916	458.36105526	229.14136305	11.35190706										
					462.62301569	0.07741822	452.36526834	226.14392506	11.35190706										
					405.20283221	0.06397898	394.94508486	197.44055294	11.35190706										
										286.61775315	0.21230238	279.21998359	139.50384061	8.18686498					
										284.36832039	0.0887262	276.97055083	138.44091231	8.18686498					
										282.38716372	0.09226051	274.98939416	137.44856682	8.18686498					
										279.72095721	0.05309685	272.32318765	136.1350454	8.18686498					
															203.93946118	0.15297178	197.71958223	98.78330523	6.8833327
															204.50710671	0.09689504	198.28722777	99.09516636	6.8833327
															203.9631033	0.08698348	197.74322436	98.82812044	6.8833327
															202.73810435	0.0459253	196.51822541	98.23615006	6.8833327
716.4954948	0.15198869	702.26395221	351.05598176	15.7495738															
672.23053106	0.12511398	657.99898847	328.93693725	15.7495738															
540.45077353	0.09605307	526.21923094	263.06158894	15.7495738															
405.20283221	0.05890953	390.97128962	195.45619004	15.7495738															
					489.63017561	0.26471383	479.40458259	239.56993438	11.31632293										
					479.49365606	0.09194264	469.26806305	234.58806021	11.31632293										
					473.06386432	0.06653121	462.83827131	231.38587005	11.31632293										
					405.20283221	0.05866179	394.97723919	197.4592887	11.31632293										
										294.27987292	0.23306734	286.88674617	143.32683941	8.18172694					
										291.91506388	0.09243863	284.52193712	142.21474925	8.18172694					
										289.84361065	0.08698348	282.45048389	141.18175021	8.18172694					
										287.00172485	0.04740991	279.60859809	139.78059409	8.18172694					
															210.68588153	0.28003802	204.47191708	102.09593953	6.87678732
															211.13135772	0.13081037	204.91739327	102.39329145	6.87678732
															210.4301285	0.08269526	204.21616406	102.0667344	6.87678732
															209.15337275	0.04666667	202.9394083	101.44637082	6.87678732
751.50386482	0.22070742	737.30742938	368.54336098	15.71072189															
710.66748246	0.0808016	696.47104703	348.19512271	15.71072189															
540.45077353	0.07213868	526.25433809	263.0910997	15.71072189															
405.20283221	0.05470533	391.00639677	195.47584572	15.71072189															
					515.74558235	0.2098334	505.53052733	252.66034697	11.30466088										
					501.72077029	0.1115005	491.50571527	245.69710739	11.30466088										
					494.43181742	0.09044559	484.21676241	242.06315841	11.30466088										
					405.20283221	0.05087087	394.98777719	197.46845316	11.30466088										
										307.10331949	0.21823844	299.71977008	149.75076582	8.17112802					
										304.06081789	0.10060746	296.67726847	148.2883305	8.17112802					
										301.63264186	0.07461449	294.24909244	147.08723898	8.17112802					
										298.46612613	0.03170608	291.08257671	145.52543532	8.17112802					
															218.2436587	0.26174955	212.03333152	105.88579099	6.87276207
															218.49508016	0.10085546	212.28475299	106.09194876	6.87276207
															217.59153455	0.09638351	211.38120738	105.64241193	6.87276207
															216.13898086	0.07510886	209.92865368	104.92677241	6.87276207
746.30778467	0.21922904	732.15220202	365.96648649	15.66551146															
695.98014905	0.10159945	681.8245664	340.86148348	15.66551146															
540.45077353	0.06125417	526.29519088	263.11696836	15.66551146															
405.20283221	0.06286599	391.04724956	195.49219178	15.66551146															
					513.08206924	0.27756904	502.88930274	251.30586685	11.27999492										
					500.80524048	0.07288076	490.61247398	245.26979661	11.27999492										
					493.92938001	0.09341455	483.73661351	241.82159948	11.27999492										
					405.20283221	0.05396396	395.01006571	197.47805087	11.27999492										
										308.22517511	0.2385081	300.85552906	150.30851048	8.15574162					
										305.43084168	0.12883016	298.06119564	148.96618274	8.15574162					
										303.05225718	0.08978722	295.68261113	147.79641196	8.15574162					
										299.91054429	0.05742492	292.54089825	146.24173666	8.15574162					
															219.39912698	0.21774315	213.19998568	106.49112127	6.86038303
															219.7672996	0.10283567	213.56815831	106.73266132	6.86038303
															218.96262517	0.07956108	212.76348388	106.3419614	6.86038303
															217.53635135	0.0596509	211.33721006	105.63877958	6.86038303

File: ECR_data/CSV/PP803b 4min -GDL15.csv
Gesamtwiderstand @5bar [mOhm*cm2]	Bulkwiderstand @5bar [mOhm*cm2]	Durchgangswiderstand @5bar [mOhm*cm2]	Kontaktwiderstand @5bar [mOhm*cm2]	Korrekturwert GDL @5bar/cycle [mOhm*cm2]	Gesamtwiderstand @10bar [mOhm*cm2]	Bulkwiderstand @10bar [mOhm*cm2]	Durchgangswiderstand @10bar [mOhm*cm2]	Kontaktwiderstand @10bar [mOhm*cm2]	Korrekturwert GDL @10bar/cycle [mOhm*cm2]	Gesamtwiderstand @20bar [mOhm*cm2]	Bulkwiderstand @20bar [mOhm*cm2]	Durchgangswiderstand @20bar [mOhm*cm2]	Kontaktwiderstand @20bar [mOhm*cm2]	Korrekturwert GDL @20bar/cycle [mOhm*cm2]	Gesamtwiderstand @30bar [mOhm*cm2]	Bulkwiderstand @30bar [mOhm*cm2]	Durchgangswiderstand @30bar [mOhm*cm2]	Kontaktwiderstand @30bar [mOhm*cm2]	Korrekturwert GDL @30bar/cycle [mOhm*cm2]
228.80864865	22.51683183	216.38210472	96.93263645	13.75204194															
221.87579488	11.33051028	209.44925096	99.05937034	13.75204194															
222.18427856	7.47191633	209.75773463	101.14290915	13.75204194															
222.07567789	5.6752823	209.64913397	101.98692583	13.75204194															
					147.13466216	22.73917417	138.08457347	57.67269965	10.01543148										
					144.20906344	11.44190446	135.15897475	61.85853514	10.01543148										
					144.11725451	7.53373998	135.06716582	63.76671292	10.01543148										
					143.89222459	5.63820669	134.8421359	64.60196461	10.01543148										
										87.75673423	22.77623123	81.27544536	29.24960706	7.17262635					
										86.74187437	11.36764168	80.2605855	34.44647191	7.17262635					
										86.22541834	7.58731964	79.74412946	36.07840491	7.17262635					
										85.78529106	5.71544692	79.30400219	36.79427763	7.17262635					
															63.80545796	22.8379955	58.52428895	17.84314673	5.8444937
															62.74873872	11.42952608	57.46756971	23.01902182	5.8444937
															62.24601954	7.61617234	56.96485053	24.67433909	5.8444937
															62.04756009	5.69690911	56.76639108	25.53474099	5.8444937
257.30560811	22.68976727	244.84955626	111.0798945	13.78469738															
249.40880642	11.35526329	236.95275457	112.79874564	13.78469738															
249.52278307	7.57083417	237.06673122	114.74794852	13.78469738															
249.12243177	5.66292439	236.66637992	115.50172777	13.78469738															
					166.10792793	22.35625375	157.04204614	67.34289619	10.03290918										
					162.08169132	11.51616725	153.01580953	70.74982114	10.03290918										
					162.09974699	7.50488978	153.0338652	72.76448771	10.03290918										
					161.87086442	5.68146219	152.80498263	73.56176022	10.03290918										
										98.78741742	22.87505255	92.29991084	34.71242915	7.17950728					
										97.25628009	11.36145436	90.76877352	39.70365958	7.17950728					
										96.69425351	7.62441383	90.20674693	41.29116655	7.17950728					
										96.42911304	5.6907311	89.94160647	42.12543769	7.17950728					
															70.59927177	22.80093844	65.31722413	21.25814284	5.84546606
															69.3272016	11.49760155	64.04515396	26.2737762	5.84546606
															68.88177605	7.59968437	63.59972841	28.00002202	5.84546606
															68.57906673	5.72471582	63.29701908	28.78615163	5.84546606
271.58496997	22.73917417	259.15050269	118.20566426	13.76081045															
257.14453736	11.28719157	244.71007009	116.71143926	13.76081045															
257.37441132	7.49252505	244.93994405	118.7237095	13.76081045															
256.9485015	5.59495118	244.51403423	119.45954152	13.76081045															
					172.65469219	22.66506006	163.59429926	70.4646196	10.02683485										
					168.96958751	11.28719157	159.90919458	74.3110015	10.02683485										
					168.82617986	7.4884018	159.76578692	76.13869256	10.02683485										
					168.56612231	5.6691024	159.50572937	76.91831348	10.02683485										
										101.45553303	22.52918919	94.97695626	36.22388354	7.16962496					
										100.11540496	11.41096038	93.6368282	41.11293391	7.16962496					
										99.65767535	7.54198397	93.17909858	42.81855731	7.16962496					
										99.29012456	5.70308901	92.81154779	43.55422939	7.16962496					
															72.63741742	22.73917417	67.35203317	22.3064295	5.84915857
															71.4065672	11.36764168	66.12118295	27.37677064	5.84915857
															70.95081162	7.5831989	65.66542737	29.04111424	5.84915857
															70.70165123	5.64747559	65.41626697	29.88439569	5.84915857
277.44	22.77623123	265.00556518	121.11466697	13.76077454															
263.07320085	11.22530341	250.63876603	119.70673131	13.76077454															
263.29301603	7.57907816	250.85858121	121.63975153	13.76077454															
263.27507578	5.65648798	250.84064095	122.59207649	13.76077454															
					178.46031532	22.67741742	169.40630223	73.36444241	10.01977448										
					174.11848796	11.38002006	165.06447488	76.84222741	10.01977448										
					173.96168086	7.54198397	164.90766778	78.6828419	10.01977448										
					173.78144279	5.69382011	164.7274297	79.5168048	10.01977448										
										104.03718468	22.59094595	97.55682425	37.48293915	7.17159889					
										102.44231194	11.36145436	95.9619515	42.30024857	7.17159889					
										101.9245491	7.53373998	95.44418866	43.95522434	7.17159889					
										101.55174261	5.67837131	95.07138217	44.69650543	7.17159889					
															73.94677177	22.73917417	68.67036819	22.96559701	5.83921996
															73.0155993	11.38620737	67.73919572	28.17649417	5.83921996
															72.49640782	7.61617234	67.22000424	29.80191595	5.83921996
															72.20321733	5.63202679	66.92681375	30.64739348	5.83921996
276.4577493	22.53370044	264.03019865	120.7482491	13.75315605															
266.12417377	11.33051028	253.69662312	121.18305642	13.75315605															
266.08745491	7.52137525	253.65990426	123.0692645	13.75315605															
265.60568916	5.70308901	253.17813851	123.73752475	13.75315605															
					178.76912913	22.49213213	169.72173738	73.61480262	10.01244687										
					174.53312437	11.33669759	165.48573262	77.07451752	10.01244687										
					174.38208417	7.55022545	165.33469242	78.89223348	10.01244687										
					174.13057211	5.61039997	165.08318036	79.73639019	10.01244687										
										105.30585703	22.69431067	98.82929738	38.06749336	7.16739267					
										103.71097041	11.37382899	97.23441077	42.93029089	7.16739267					
										103.2228507	7.52961924	96.74629106	44.60833591	7.16739267					
										102.95135078	5.6845512	96.47479113	45.39511996	7.16739267					
															75.08319069	22.6033033	69.80205461	23.59937565	5.84445726
															74.02433801	11.42333877	68.74320193	28.65993158	5.84445726
															73.51856212	7.64502255	68.23742604	30.29620175	5.84445726
															73.15482912	5.73707561	67.87369304	31.06830871	5.84445726
