Repository: ZBT-Tools/ContactResistanceAnalysis

File: ECR_data/CSV/PP805c 16min -GDL40.csv
Gesamtwiderstand @5bar [mOhm*cm2]	Bulkwiderstand @5bar [mOhm*cm2]	Durchgangswiderstand @5bar [mOhm*cm2]	Kontaktwiderstand @5bar [mOhm*cm2]	Korrekturwert GDL @5bar/cycle [mOhm*cm2]	Gesamtwiderstand @10bar [mOhm*cm2]	Bulkwiderstand @10bar [mOhm*cm2]	Durchgangswiderstand @10bar [mOhm*cm2]	Kontaktwiderstand @10bar [mOhm*cm2]	Korrekturwert GDL @10bar/cycle [mOhm*cm2]	Gesamtwiderstand @20bar [mOhm*cm2]	Bulkwiderstand @20bar [mOhm*cm2]	Durchgangswiderstand @20bar [mOhm*cm2]	Kontaktwiderstand @20bar [mOhm*cm2]	Korrekturwert GDL @20bar/cycle [mOhm*cm2]	Gesamtwiderstand @30bar [mOhm*cm2]	Bulkwiderstand @30bar [mOhm*cm2]	Durchgangswiderstand @30bar [mOhm*cm2]	Kontaktwiderstand @30bar [mOhm*cm2]	Korrekturwert GDL @30bar/cycle [mOhm*cm2]
793.86570943	0.14407144	781.58215217	390.71904036	13.59380336															
652.6526002	0.09887525	640.36904295	320.13508385	13.59380336															
540.45077353	0.06867657	528.16721628	264.04926985	13.59380336															
405.20283221	0.04221659	392.91927495	196.43852918	13.59380336															
					604.47520512	0.22515759	595.50712145	297.64098193	9.92467926										
					537.33710922	0.09639905	528.36902555	264.13631325	9.92467926										
					538.28279539	0.06834613	529.31471172	264.6231828	9.92467926										
					405.20283221	0.04221659	396.23474854	198.09626597	9.92467926										
										323.03720983	0.194997	316.64078785	158.22289543	7.07870699					
										315.38195892	0.05679108	308.98553694	154.46437293	7.07870699					
										317.68519776	0.05828521	311.28877579	155.61524529	7.07870699					
										318.18201764	0.05890953	311.78559567	155.86334307	7.07870699					
															234.5023289	0.13023314	229.27622383	114.57299534	5.78355628
															235.12183993	0.09986348	229.89573486	114.89793569	5.78355628
															236.56948097	0.06455357	231.3433759	115.63941117	5.78355628
															236.7217211	0.06076389	231.49561602	115.71742607	5.78355628

File: ECR_data/CSV/PP840d Sil Ca Fc 20201113 GDL35.csv
Gesamtwiderstand @5bar [mOhm*cm2]	Bulkwiderstand @5bar [mOhm*cm2]	Durchgangswiderstand @5bar [mOhm*cm2]	Kontaktwiderstand @5bar [mOhm*cm2]	Korrekturwert GDL @5bar/cycle [mOhm*cm2]	Gesamtwiderstand @10bar [mOhm*cm2]	Bulkwiderstand @10bar [mOhm*cm2]	Durchgangswiderstand @10bar [mOhm*cm2]	Kontaktwiderstand @10bar [mOhm*cm2]	Korrekturwert GDL @10bar/cycle [mOhm*cm2]	Gesamtwiderstand @20bar [mOhm*cm2]	Bulkwiderstand @20bar [mOhm*cm2]	Durchgangswiderstand @20bar [mOhm*cm2]	Kontaktwiderstand @20bar [mOhm*cm2]	Korrekturwert GDL @20bar/cycle [mOhm*cm2]	Gesamtwiderstand @30bar [mOhm*cm2]	Bulkwiderstand @30bar [mOhm*cm2]	Durchgangswiderstand @30bar [mOhm*cm2]	Kontaktwiderstand @30bar [mOhm*cm2]	Korrekturwert GDL @30bar/cycle [mOhm*cm2]
16.78675235	-0.00622625	4.46684437	2.23653531	13.6340315															
16.76733108	0.00801426	4.4474231	2.21970442	13.6340315															
16.72129003	0.02973232	4.40138204	2.18582486	13.6340315															
16.6878977	0.00672336	4.36798971	2.18063318	13.6340315															
					11.73924035	0.07383727	2.76362474	1.34489373	9.93301461										
					11.72765015	0.06539039	2.75203454	1.34332207	9.93301461										
					11.70306454	0.0160532	2.72744893	1.35569787	9.93301461										
					11.67458854	0.01104927	2.69897293	1.34396183	9.93301461										
										8.22432236	0.04517403	1.79683657	0.87583127	7.11308428					
										8.20917417	0.05896021	1.78168838	0.86136408	7.11308428					
										8.17100984	0.03962141	1.74352404	0.85195131	7.11308428					
										8.16763319	0.02662144	1.74014739	0.85676298	7.11308428					
															6.66405531	0.16724595	1.43277171	0.63276288	5.78928719
															6.65483108	0.02186186	1.42354748	0.70084281	5.78928719
															6.63341978	0.01819713	1.40213617	0.69196952	5.78928719
															6.60887694	-0.00106366	1.37759333	0.68932849	5.78928719
16.49120074	0.13264903	4.18411071	2.02573084	13.6198463															
16.49529279	0.03571321	4.18820277	2.07624478	13.6198463															
16.42923032	0.02297532	4.12214029	2.04958249	13.6198463															
16.40808279	0.00548712	4.10099277	2.04775282	13.6198463															
					11.61617824	0.13413433	2.64102997	1.25344782	9.93249742										
					11.58866366	0.02705706	2.61351539	1.29322917	9.93249742										
					11.55027769	0.02759089	2.57512942	1.27376926	9.93249742										
					11.54345673	0.02155453	2.56830846	1.27337697	9.93249742										
										8.17094169	0.04467894	1.75705622	0.85618864	7.09803325					
										8.14042042	0.0322485	1.72653495	0.84714323	7.09803325					
										8.12551951	0.00731738	1.71163404	0.85215833	7.09803325					
										8.1198024	0.02427464	1.70591693	0.84082115	7.09803325					
															6.66207491	0.05407081	1.42825457	0.68709188	5.79209452
															6.63183183	0.00924925	1.39801148	0.69438112	5.79209452
															6.6171014	0.02347065	1.38328105	0.6799052	5.79209452
															6.60356241	0.01191408	1.36974206	0.67891399	5.79209452
16.33107371	0.1020054	4.04293157	1.97046309	13.5988773															
16.32217342	0.03843093	4.03403128	1.99780018	13.5988773															
16.26787275	0.00962642	3.97973061	1.9850521	13.5988773															
16.2334461	0.00746436	3.94530396	1.9689198	13.5988773															
					11.49953741	0.0614823	2.53377179	1.23614475	9.92211395										
					11.48948949	0.05351727	2.52372387	1.2351033	9.92211395										
					11.49127335	0.02577718	2.52550773	1.24986527	9.92211395										
					11.45273824	0.01611618	2.48697263	1.23542822	9.92211395										
										8.12794309	0.06593069	1.71345522	0.82376226	7.09869991					
										8.1057958	0.02260511	1.69130792	0.83435141	7.09869991					
										8.07508589	0.04028185	1.66059802	0.81015808	7.09869991					
										8.06789332	0.01104927	1.65340545	0.82117809	7.09869991					
															6.66059712	0.08817263	1.43168232	0.67175484	5.78666571
															6.61525901	0.06761637	1.38634421	0.65936392	5.78666571
															6.58792945	0.04341394	1.35901465	0.65780035	5.78666571
															6.5841577	0.02093734	1.3552429	0.66715278	5.78666571
16.46896629	0.09262102	4.17750307	2.04244102	13.60255264															
16.44137763	0.01345345	4.1499144	2.06823047	13.60255264															
16.34830387	0.0193504	4.05684064	2.01874512	13.60255264															
16.33071348	0.01722861	4.03925026	2.01101082	13.60255264															
					11.57762803	0.07630526	2.61794127	1.27081801	9.91538667										
					11.51718844	0.04412162	2.55750169	1.25669003	9.91538667										
					11.52621414	0.01671364	2.56652739	1.27490687	9.91538667										
					11.50786081	0.01253314	2.54817405	1.26782046	9.91538667										
										8.14919484	0.07977095	1.74093803	0.83058354	7.0918042					
										8.15228979	0.02408784	1.74403298	0.85997257	7.0918042					
										8.10458806	0.02742578	1.69633125	0.83445273	7.0918042					
										8.0896467	0.02897011	1.68138989	0.82620989	7.0918042					
															6.59436637	0.09755701	1.36874577	0.63559438	5.78302013
															6.58706832	0.03744369	1.36144772	0.66200201	5.78302013
															6.58694129	0.027756	1.36132069	0.66678234	5.78302013
															6.58601301	0.01500375	1.3603924	0.67269433	5.78302013
16.49219094	0.02441738	4.19763701	2.08660982	13.60597301															
16.46882883	0.03447447	4.1742749	2.06990022	13.60597301															
16.40401351	0.01687625	4.10945959	2.04629167	13.60597301															
16.39379129	0.02403904	4.09923737	2.03759916	13.60597301															
					11.57169434	0.1034907	2.59996644	1.24823787	9.9287122										
					11.55106982	0.01815315	2.57934193	1.28059439	9.9287122										
					11.53132505	0.03583139	2.55959716	1.26188288	9.9287122										
					11.50427776	0.00313844	2.53254987	1.26470571	9.9287122										
										8.14277355	0.10547109	1.73226792	0.81339841	7.0942929					
										8.11099099	0.02804429	1.70048536	0.83622053	7.0942929					
										8.11167528	0.02956971	1.70116965	0.83579997	7.0942929					
										8.09530218	0.01723724	1.68479655	0.83377965	7.0942929					
															6.6245149	0.07977095	1.40072625	0.66047765	5.78099277
															6.62737988	0.02359234	1.40359123	0.68999944	5.78099277
															6.58776434	0.01951551	1.36397569	0.67223009	5.78099277
															6.57212087	0.02366742	1.34833222	0.6623324	5.78099277

File: ECR_data/CSV/PP840e Sil Ca Fc 20201113 GDL40.csv
Gesamtwiderstand @5bar [mOhm*cm2]	Bulkwiderstand @5bar [mOhm*cm2]	Durchgangswiderstand @5bar [mOhm*cm2]	Kontaktwiderstand @5bar [mOhm*cm2]	Korrekturwert GDL @5bar/cycle [mOhm*cm2]	Gesamtwiderstand @10bar [mOhm*cm2]	Bulkwiderstand @10bar [mOhm*cm2]	Durchgangswiderstand @10bar [mOhm*cm2]	Kontaktwiderstand @10bar [mOhm*cm2]	Korrekturwert GDL @10bar/cycle [mOhm*cm2]	Gesamtwiderstand @20bar [mOhm*cm2]	Bulkwiderstand @20bar [mOhm*cm2]	Durchgangswiderstand @20bar [mOhm*cm2]	Kontaktwiderstand @20bar [mOhm*cm2]	Korrekturwert GDL @20bar/cycle [mOhm*cm2]	Gesamtwiderstand @30bar [mOhm*cm2]	Bulkwiderstand @30bar [mOhm*cm2]	Durchgangswiderstand @30bar [mOhm*cm2]	Kontaktwiderstand @30bar [mOhm*cm2]	Korrekturwert GDL @30bar/cycle [mOhm*cm2]
16.9384777	0.09286857	4.65492044	2.28102593	13.59380336															
16.85339339	0.0209985	4.56983614	2.27441882	13.59380336															
16.80040027	0.03410023	4.51684301	2.24137139	13.59380336															
16.78862619	0.02346986	4.50506894	2.24079954	13.59380336															
					11.82572515	0.09039308	2.85764147	1.3836242	9.92467926										
					11.80777778	0.03361111	2.83969411	1.4030415	9.92467926										
					11.78646264	0.00871831	2.81837897	1.40483033	9.92467926										
					11.77346361	0.01172836	2.80537994	1.39682579	9.92467926										
										8.28164883	0.0829816	1.88522686	0.90112263	7.07870699					
										8.23316066	0.02940691	1.83673869	0.90366589	7.07870699					
										8.2204553	0.02948716	1.82403333	0.89727309	7.07870699					
										8.20681216	0.01086356	1.81039018	0.89976331	7.07870699					
															6.70754151	0.06272004	1.48143644	0.7093582	5.78355628
															6.67881757	0.04993243	1.4527125	0.70139003	5.78355628
															6.64907772	0.02487158	1.42297265	0.69905053	5.78355628
															6.62135943	0.01444847	1.39525436	0.69040294	5.78355628
16.49070564	0.16255001	4.2359102	2.0366801	13.56197362															
16.51457958	0.00591216	4.25978414	2.12693599	13.56197362															
16.43928452	0.03921114	4.18448908	2.07263897	13.56197362															
16.40981428	0.02532516	4.15501884	2.06484684	13.56197362															
					11.66609322	0.06272004	2.72234727	1.32981361	9.89774552										
					11.59929429	0.03608108	2.65554834	1.30973363	9.89774552										
					11.58208889	0.01745414	2.63834294	1.3104444	9.89774552										
					11.55593922	0.020504	2.61219327	1.29584463	9.89774552										
										8.18625975	0.07309462	1.77891704	0.85291121	7.0907926					
										8.16465465	0.05166291	1.75731194	0.85282451	7.0907926					
										8.13277185	0.03245163	1.72542913	0.84648875	7.0907926					
										8.11090483	0.04077351	1.70356211	0.8313943	7.0907926					
															6.62945839	0.02268454	1.40945227	0.69338387	5.77680677
															6.61971096	0.05240616	1.39970484	0.67364934	5.77680677
															6.59419113	0.0418479	1.37418501	0.66616856	5.77680677
															6.5757535	0.01654952	1.35574738	0.66959893	5.77680677
16.53074115	0.08989798	4.2681088	2.08910541	13.57064647															
16.4710548	0.04275901	4.20842246	2.08283172	13.57064647															
16.43318546	0.04382422	4.17055311	2.06336445	13.57064647															
16.39609555	0.02235743	4.1334632	2.05555289	13.57064647															
					11.62062663	0.10225295	2.67593501	1.28684103	9.89879205										
					11.56714715	0.04548048	2.62245553	1.28848753	9.89879205										
					11.55159606	0.01778436	2.60690445	1.29456005	9.89879205										
					11.53344485	0.01877439	2.58875323	1.28498942	9.89879205										
										8.1674835	0.11313013	1.77658302	0.83172645	7.07259653					
										8.12063438	0.04152402	1.72973391	0.84410494	7.07259653					
										8.0935432	0.0085532	1.70264272	0.84704476	7.07259653					
										8.09397261	0.00962731	1.70307214	0.84672241	7.07259653					
															6.65812162	0.11609322	1.442308	0.66310739	5.77216708
															6.60981982	0.01877252	1.3940062	0.68761684	5.77216708
															6.58265594	0.03129837	1.36684232	0.66777197	5.77216708
															6.57847361	0.01803152	1.36265999	0.67231424	5.77216708
16.50652631	0.0370199	4.23179472	2.09738741	13.58403629															
16.42060435	0.04004129	4.14587277	2.05291574	13.58403629															
16.35143596	0.02487158	4.07670437	2.02591639	13.58403629															
16.33641517	0.01124062	4.06168358	2.02522148	13.58403629															
					11.59097319	0.02614273	2.64503389	1.30944558	9.90017283										
					11.53820946	0.03163288	2.59227015	1.28031864	9.90017283										
					11.51764343	0.01135507	2.57170412	1.28017453	9.90017283										
					11.47300775	0.02136881	2.52706845	1.25284982	9.90017283										
										8.12744799	0.06321514	1.72717976	0.83198231	7.08296351					
										8.09862613	0.02940691	1.6983579	0.8344755	7.08296351					
										8.09156688	0.00146598	1.69129865	0.84491634	7.08296351					
										8.0760499	0.02779577	1.67578167	0.82399295	7.08296351					
															6.5834967	0.07605771	1.37507905	0.64951067	5.7639822
															6.59671171	0.03657658	1.38829406	0.67585874	5.7639822
															6.56897432	0.04810957	1.36055666	0.65622355	5.7639822
															6.56129377	0.01543709	1.35287612	0.66871951	5.7639822
16.32217694	0.02762803	4.04080326	2.00658762	13.59138687															
16.33429054	0.02223348	4.05291686	2.01534169	13.59138687															
16.23886591	-0.01039943	3.95749223	1.98394583	13.59138687															
16.2185717	0.0123536	3.93719802	1.96242221	13.59138687															
					11.5020129	0.00884427	2.55631988	1.2737378	9.89990028										
					11.50358859	0.0528979	2.55789556	1.25249883	9.89990028										
					11.46061791	0.02322298	2.51492489	1.24585095	9.89990028										
					11.45723348	0.00518206	2.51154046	1.2531792	9.89990028										
										8.13634477	0.1259802	1.74092016	0.80746998	7.07760323					
										8.09763514	0.03756757	1.70221053	0.83232148	7.07760323					
										8.05926284	0.03443045	1.66383824	0.81470389	7.07760323					
										8.05491558	0.01605428	1.65949098	0.82171835	7.07760323					
															6.64774705	0.00489098	1.43953774	0.71732338	5.76375163
															6.56826952	0.06551426	1.36006021	0.64727297	5.76375163
															6.56287775	0.05635257	1.35466845	0.64915794	5.76375163
															6.54553491	0.01556869	1.3373256	0.66087846	5.76375163

File: ECR_data/CSV/PP840g Sil Ca Fc 20201112 GDL20.csv
Gesamtwiderstand @5bar [mOhm*cm2]	Bulkwiderstand @5bar [mOhm*cm2]	Durchgangswiderstand @5bar [mOhm*cm2]	Kontaktwiderstand @5bar [mOhm*cm2]	Korrekturwert GDL @5bar/cycle [mOhm*cm2]	Gesamtwiderstand @10bar [mOhm*cm2]	Bulkwiderstand @10bar [mOhm*cm2]	Durchgangswiderstand @10bar [mOhm*cm2]	Kontaktwiderstand @10bar [mOhm*cm2]	Korrekturwert GDL @10bar/cycle [mOhm*cm2]	Gesamtwiderstand @20bar [mOhm*cm2]	Bulkwiderstand @20bar [mOhm*cm2]	Durchgangswiderstand @20bar [mOhm*cm2]	Kontaktwiderstand @20bar [mOhm*cm2]	Korrekturwert GDL @20bar/cycle [mOhm*cm2]	Gesamtwiderstand @30bar [mOhm*cm2]	Bulkwiderstand @30bar [mOhm*cm2]	Durchgangswiderstand @30bar [mOhm*cm2]	Kontaktwiderstand @30bar [mOhm*cm2]	Korrekturwert GDL @30bar/cycle [mOhm*cm2]
23.07177936	0.14797459	10.63589805	5.24396173	13.76237532															
23.08287538	0.06118619	10.64699407	5.29290394	13.76237532															
23.04338726	0.03846815	10.60750595	5.2845189	13.76237532															
23.00647511	0.01834105	10.5705938	5.27612638	13.76237532															
					15.70190788	0.06741598	6.64854127	3.29056264	10.01905905										
					15.74766517	0.03249625	6.69429855	3.33090115	10.01905905										
					15.68408105	0.05907188	6.63071444	3.28582128	10.01905905										
					15.67980105	0.03739302	6.62643444	3.29452071	10.01905905										
										10.78339168	0.06889378	4.31002324	2.12056473	7.16386107					
										10.7435961	0.05203453	4.27022766	2.10909656	7.16386107					
										10.71826801	0.04786441	4.24489957	2.09851758	7.16386107					
										10.68769322	0.03848674	4.21432478	2.08791902	7.16386107					
															8.6784932	0.19887227	3.40138222	1.60125498	5.84000281
															8.65011637	0.04683934	3.37300539	1.66308303	5.84000281
															8.61353986	0.01028436	3.33642889	1.66307227	5.84000281
															8.6140464	0.02588044	3.33693542	1.65552749	5.84000281
22.49946739	0.10645379	10.08438769	4.98896695	13.73935487															
22.52593468	0.02928303	10.11085499	5.04078598	13.73935487															
22.46701551	0.02017345	10.05193581	5.01588118	13.73935487															
22.43606794	0.04060811	10.02098824	4.99019007	13.73935487															
					15.52645529	0.11436037	6.48345672	3.18454818	10.00758508										
					15.5057958	0.00628003	6.46279723	3.2282586	10.00758508										
					15.47080637	0.03072298	6.4278078	3.19854241	10.00758508										
					15.43255753	0.02822911	6.38955896	3.18066492	10.00758508										
										10.68257151	0.07630526	4.21108896	2.06739185	7.16177402					
										10.66989489	0.04486111	4.19841234	2.07677562	7.16177402					
										10.653002	0.0376451	4.18151945	2.07193718	7.16177402					
										10.61699662	0.02340795	4.14551407	2.06105306	7.16177402					
															8.59644929	0.145004	3.32417601	1.589586	5.8346491
															8.59917042	0.07948574	3.32689714	1.6237057	5.8346491
															8.55849066	0.02841394	3.28621738	1.62890172	5.8346491
															8.55863363	0.02663476	3.28636035	1.6298628	5.8346491
22.53059862	0.1440138	10.09345475	4.97472047	13.76377255															
22.56649399	0.03769144	10.12935013	5.04582934	13.76377255															
22.49536441	0.02462392	10.05822054	5.01679831	13.76377255															
22.46079955	0.02849099	10.02365568	4.99758235	13.76377255															
					15.45874675	0.07087417	6.41167174	3.17039878	10.01209634										
					15.43580706	0.07256006	6.38873205	3.15808599	10.01209634										
					15.40735157	0.04638092	6.36027656	3.15694782	10.01209634										
					15.39539414	0.02984985	6.34831914	3.15923464	10.01209634										
										10.57581766	0.17119924	4.10442623	1.9666135	7.16167318					
										10.56429429	0.06786036	4.09290286	2.01252125	7.16167318					
										10.55740577	0.04819213	4.08601434	2.01891111	7.16167318					
										10.54827914	0.01920585	4.07688771	2.02884093	7.16167318					
															8.5494974	0.09607922	3.2685235	1.58622214	5.84427778
															8.57246246	0.01765766	3.29148857	1.63691545	5.84427778
															8.55123833	0.05379586	3.27026443	1.60823428	5.84427778
															8.52456603	0.01747624	3.24359214	1.61305795	5.84427778
22.3245099	0.07581766	9.89174034	4.90796134	13.75893164															
22.35875375	0.06093844	9.9259842	4.93252288	13.75893164															
22.31208722	0.05033606	9.87931767	4.9144908	13.75893164															
22.27754317	0.02638889	9.84477361	4.90919236	13.75893164															
					15.37127175	0.13660232	6.32314812	3.0932729	10.01325683										
					15.33614114	0.06316441	6.2880175	3.11242654	10.01325683										
					15.29362575	0.03484323	6.24550211	3.10532944	10.01325683										
					15.28152576	0.0239032	6.23340212	3.10474946	10.01325683										
										10.60003251	0.01354021	4.13468438	2.06057209	7.15498526					
										10.55192943	0.05945195	4.0865813	2.01356468	7.15498526					
										10.53630921	0.02478903	4.07096108	2.02308603	7.15498526					
										10.51708146	0.02861299	4.05173333	2.01156017	7.15498526					
															8.60633627	0.1454991	3.3290452	1.59177305	5.84020212
															8.54031156	0.03200075	3.26302049	1.61550987	5.84020212
															8.52767011	0.06797031	3.25037904	1.59120436	5.84020212
															8.5160961	0.0232958	3.23880503	1.60775461	5.84020212
22.18513953	0.11683587	9.74927128	4.8162177	13.76236086															
22.21135511	0.03546547	9.77548685	4.87001069	13.76236086															
22.16473899	0.03962141	9.72887074	4.84462466	13.76236086															
22.10622186	0.02588044	9.67035361	4.82223658	13.76236086															
					15.31789858	0.10052761	6.27943691	3.08945465	10.00256425										
					15.34801051	0.05302177	6.30954884	3.12826353	10.00256425										
					15.29593229	0.02297532	6.25747062	3.11724765	10.00256425										
					15.28657845	0.03145833	6.24811678	3.10832922	10.00256425										
										10.61041458	0.1034907	4.1457102	2.02110975	7.15427285					
										10.55267267	0.05574324	4.08796829	2.01611252	7.15427285					
										10.53416778	0.03896348	4.0694634	2.01524996	7.15427285					
										10.52944632	0.03924737	4.06474194	2.01274728	7.15427285					
															8.5944764	0.11485547	3.32279907	1.6039718	5.83398957
															8.53313814	0.05796922	3.26146081	1.6017458	5.83398957
															8.50723149	0.04127001	3.23555416	1.59714207	5.83398957
															8.50113363	0.04456456	3.22945631	1.59244587	5.83398957

File: ECR_data/CSV/PP840h Si Cu Fe 20201112 GDL15.csv
Gesamtwiderstand @5bar [mOhm*cm2]	Bulkwiderstand @5bar [mOhm*cm2]	Durchgangswiderstand @5bar [mOhm*cm2]	Kontaktwiderstand @5bar [mOhm*cm2]	Korrekturwert GDL @5bar/cycle [mOhm*cm2]	Gesamtwiderstand @10bar [mOhm*cm2]	Bulkwiderstand @10bar [mOhm*cm2]	Durchgangswiderstand @10bar [mOhm*cm2]	Kontaktwiderstand @10bar [mOhm*cm2]	Korrekturwert GDL @10bar/cycle [mOhm*cm2]	Gesamtwiderstand @20bar [mOhm*cm2]	Bulkwiderstand @20bar [mOhm*cm2]	Durchgangswiderstand @20bar [mOhm*cm2]	Kontaktwiderstand @20bar [mOhm*cm2]	Korrekturwert GDL @20bar/cycle [mOhm*cm2]	Gesamtwiderstand @30bar [mOhm*cm2]	Bulkwiderstand @30bar [mOhm*cm2]	Durchgangswiderstand @30bar [mOhm*cm2]	Kontaktwiderstand @30bar [mOhm*cm2]	Korrekturwert GDL @30bar/cycle [mOhm*cm2]
25.26645579	0.08124875	12.83991187	6.37933156	13.75204194															
25.28113363	0.02804429	12.85458971	6.41327271	13.75204194															
25.23970147	0.02693045	12.81315754	6.39311354	13.75204194															
25.19700038	0.03008254	12.77045645	6.37018695	13.75204194															
					16.7293425	0.011565	7.67925381	3.83384441	10.01543148										
					16.74201201	0.04708709	7.69192332	3.82241812	10.01543148										
					16.67210974	0.03714977	7.62202105	3.79243564	10.01543148										
					16.65757129	0.01426276	7.6074826	3.79660992	10.01543148										
										10.89392629	0.06494049	4.41263741	2.17384846	7.17262635					
										10.86345721	0.07182057	4.38216833	2.15517388	7.17262635					
										10.86737492	0.02083389	4.38608604	2.18262608	7.17262635					
										10.85721986	0.02625188	4.37593099	2.17483955	7.17262635					
															8.56317263	0.10843419	3.28200363	1.58678472	5.8444937
															8.53948574	0.02705706	3.25831673	1.61562984	5.8444937
															8.50816461	0.02577718	3.2269956	1.60060921	5.8444937
															8.51364807	0.01685905	3.23247907	1.60781001	5.8444937
24.05066513	0.12177936	11.59461328	5.73641696	13.78469738															
24.02504505	0.0554955	11.56899319	5.75674885	13.78469738															
23.99828886	0.02808622	11.54223701	5.75707539	13.78469738															
23.95525888	0.01092546	11.49920703	5.74414078	13.78469738															
					16.0200165	0.08075365	6.95413471	3.43669053	10.03290918										
					16.0675976	0.04486111	7.00171581	3.47842735	10.03290918										
					16.0390427	0.0242937	6.97316091	3.4744336	10.03290918										
					16.02118934	0.02143072	6.95530755	3.46693842	10.03290918										
										10.5865223	0.10991198	4.09901573	1.99455187	7.17950728					
										10.66362988	0.03397898	4.17612331	2.07107216	7.17950728					
										10.62739743	0.02132672	4.13989086	2.05928207	7.17950728					
										10.62708917	0.0323074	4.1395826	2.0536376	7.17950728					
															8.42428986	0.03578216	3.14224221	1.55323003	5.84546606
															8.42176426	0.03274399	3.13971662	1.55348631	5.84546606
															8.39872665	0.03055787	3.11667901	1.54306057	5.84546606
															8.40686218	0.01784767	3.12481454	1.55348343	5.84546606
23.9345194	0.15241548	11.50005213	5.67381832	13.76081045															
23.96074324	0.02285285	11.52627597	5.75171156	13.76081045															
23.91324216	0.03055787	11.47877489	5.72410851	13.76081045															
23.87467609	0.02686906	11.44020881	5.70666988	13.76081045															
					15.94835467	0.05110022	6.88796173	3.41843076	10.02683485										
					15.9889527	0.04683934	6.92855977	3.44086021	10.02683485										
					15.93784523	0.04011674	6.87745229	3.41866777	10.02683485										
					15.92491058	0.02785768	6.86451764	3.41832998	10.02683485										
										10.54302861	0.06247249	4.06445184	2.00098967	7.16962496					
										10.59067192	0.06489489	4.11209515	2.02360013	7.16962496					
										10.59212642	0.0144046	4.11354965	2.04957252	7.16962496					
										10.58098987	0.00734242	4.1024131	2.04753534	7.16962496					
															8.35707642	0.07581766	3.07169216	1.49793725	5.84915857
															8.3866479	0.04881757	3.10126365	1.52622304	5.84915857
															8.37713476	0.03945881	3.0917505	1.52614585	5.84915857
															8.38028952	0.02353177	3.09490527	1.53568675	5.84915857
23.26435787	0.03034357	10.82992305	5.39978974	13.76077454															
23.35063063	0.04683934	10.91619581	5.43467823	13.76077454															
23.28132839	0.03912859	10.84689356	5.40388249	13.76077454															
23.25435968	0.00907204	10.81992486	5.40542641	13.76077454															
					15.58708242	-0.01512302	6.53306933	3.27409618	10.01977448										
					15.64716967	0.06044294	6.59315658	3.26635682	10.01977448										
					15.60754753	0.03072298	6.55353445	3.26140573	10.01977448										
					15.59269322	0.0129027	6.53868014	3.26288872	10.01977448										
										10.39278856	0.03034357	3.91242812	1.94104227	7.17159889					
										10.44896396	0.01295796	3.96860352	1.97782278	7.17159889					
										10.41593646	0.01968062	3.93557602	1.9579477	7.17159889					
										10.41475738	0.01154452	3.93439694	1.96142621	7.17159889					
															8.32396479	0.104976	3.04756121	1.47129261	5.83921996
															8.32927177	0.01642267	3.05286819	1.51822276	5.83921996
															8.2760999	0.0261074	2.99969632	1.48679446	5.83921996
															8.28351738	0.01451038	3.0071138	1.49630171	5.83921996
22.76024955	0.02639028	10.3326989	5.15315431	13.75315605															
22.79912913	0.03447447	10.37157848	5.168552	13.75315605															
22.75967812	0.00534106	10.33212747	5.1633932	13.75315605															
22.74083104	0.02291458	10.31328039	5.1451829	13.75315605															
					15.36517303	0.08025855	6.31778129	3.11876137	10.01244687										
					15.40060435	0.03843093	6.35321261	3.15739084	10.01244687										
					15.37202302	0.02923949	6.32463127	3.14769589	10.01244687										
					15.35193347	0.02019447	6.30454172	3.14217362	10.01244687										
										10.29295109	0.11387277	3.81639145	1.85125934	7.16739267					
										10.35251502	0.02532282	3.87595537	1.92531627	7.16739267					
										10.33863742	0.02726067	3.86207778	1.91740855	7.16739267					
										10.32169022	0.00412894	3.84513058	1.92050082	7.16739267					
															8.24192088	0.08817263	2.9607848	1.43630608	5.84445726
															8.21254129	0.07082958	2.93140521	1.43028781	5.84445726
															8.23555537	-0.00553869	2.95441929	1.47997899	5.84445726
															8.22542896	0.0246442	2.94429288	1.45982434	5.84445726

File: ECR_data/CSV/PP840i Sil Ca Fc 20201111 GDL30.csv
Gesamtwiderstand @5bar [mOhm*cm2]	Bulkwiderstand @5bar [mOhm*cm2]	Durchgangswiderstand @5bar [mOhm*cm2]	Kontaktwiderstand @5bar [mOhm*cm2]	Korrekturwert GDL @5bar/cycle [mOhm*cm2]	Gesamtwiderstand @10bar [mOhm*cm2]	Bulkwiderstand @10bar [mOhm*cm2]	Durchgangswiderstand @10bar [mOhm*cm2]	Kontaktwiderstand @10bar [mOhm*cm2]	Korrekturwert GDL @10bar/cycle [mOhm*cm2]	Gesamtwiderstand @20bar [mOhm*cm2]	Bulkwiderstand @20bar [mOhm*cm2]	Durchgangswiderstand @20bar [mOhm*cm2]	Kontaktwiderstand @20bar [mOhm*cm2]	Korrekturwert GDL @20bar/cycle [mOhm*cm2]	Gesamtwiderstand @30bar [mOhm*cm2]	Bulkwiderstand @30bar [mOhm*cm2]	Durchgangswiderstand @30bar [mOhm*cm2]	Kontaktwiderstand @30bar [mOhm*cm2]	Korrekturwert GDL @30bar/cycle [mOhm*cm2]
17.94546409	0.02367473	5.55607524	2.76620025	13.71092366															
17.93822447	0.02866366	5.54883562	2.76008598	13.71092366															
17.91515344	0.00146598	5.52576458	2.7621493	13.71092366															
17.88266141	0.01371246	5.49327256	2.73978005	13.71092366															
					12.31427536	0.10472845	3.2850191	1.59014533	9.99237692										
					12.3643506	0.03410285	3.33509435	1.65049575	9.99237692										
					12.36440043	0.00970897	3.33514418	1.6627176	9.99237692										
					12.33661643	0.02186406	3.30736018	1.64274806	9.99237692										
										8.51567313	0.10522354	2.06334207	0.97905926	7.14057971					
										8.50879129	0.05661036	2.05646022	0.99992493	7.14057971					
										8.50105987	0.03624416	2.04872881	1.00624232	7.14057971					
										8.50936186	0.00889077	2.05703079	1.02407001	7.14057971					
															6.86496049	0.09335617	1.60055748	0.75360066	5.82593933
															6.86813814	0.00838213	1.60373513	0.7976765	5.82593933
															6.85271097	0.02800367	1.58830797	0.78015215	5.82593933
															6.84509009	0.00926239	1.58068708	0.78571235	5.82593933
18.17379476	0.04443139	5.80066317	2.87811589	13.69293229															
18.14596471	0.05685811	5.77283313	2.85798751	13.69293229															
18.1048574	0.04102235	5.73172582	2.84535173	13.69293229															
18.0791479	0.01086899	5.70601631	2.84757366	13.69293229															
					12.45809412	0.10719644	3.44734035	1.67007195	9.97190084										
					12.45362988	0.03632883	3.44287611	1.70327364	9.97190084										
					12.43609573	0.01597065	3.42534196	1.70468566	9.97190084										
					12.39868243	0.02199887	3.38792866	1.68296489	9.97190084										
										8.52802811	0.10225295	2.08416168	0.99095437	7.13121218					
										8.54316817	0.04721096	2.09930174	1.02604539	7.13121218					
										8.52907855	0.01646598	2.08521213	1.03437308	7.13121218					
										8.52216108	0.01432466	2.07829466	1.031985	7.13121218					
															6.87089418	-0.00103521	1.61708389	0.80905955	5.81421672
															6.87654655	0.03187688	1.62273626	0.79542969	5.81421672
															6.85353652	0.01333389	1.59972624	0.79319617	5.81421672
															6.85226164	0.03498123	1.59845135	0.78173506	5.81421672
18.06259252	0.0834767	5.72265833	2.81959082	13.65619383															
18.09056682	0.03361111	5.75063263	2.85851076	13.65619383															
18.04684123	0.0317937	5.70690704	2.83755667	13.65619383															
18.03228416	0.00839715	5.69234998	2.84197641	13.65619383															
					12.36567564	0.07754301	3.36851159	1.64548429	9.95686154										
					12.42939565	0.0064039	3.4322316	1.71291385	9.95686154										
					12.35665277	0.02157438	3.35948873	1.66895717	9.95686154										
					12.36888138	0.03164414	3.37171734	1.6700366	9.95686154										
										8.51764603	0.11065463	2.07613929	0.98274233	7.1286008					
										8.5446509	0.03558934	2.10314416	1.03377741	7.1286008					
										8.50831221	0.01976067	2.06680547	1.0235224	7.1286008					
										8.51344407	0.0197729	2.07193733	1.02608221	7.1286008					
															6.82740048	0.06963643	1.58340411	0.75688384	5.80335598
															6.86541667	0.03088964	1.6214203	0.79526533	5.80335598
															6.8415035	0.03261674	1.59750713	0.7824452	5.80335598
															6.83383821	0.00950826	1.58984185	0.79016679	5.80335598
17.78236647	0.0834767	5.45757498	2.68704914	13.63943592															
17.77747372	0.02272898	5.45268223	2.71497662	13.63943592															
17.74720147	0.03261674	5.42240997	2.69489661	13.63943592															
17.72589732	0.02062781	5.40110583	2.69023901	13.63943592															
					12.30339818	0.05579616	3.31409944	1.62915164	9.94815727										
					12.26171922	0.0385548	3.27242048	1.61693284	9.94815727										
					12.27721231	0.00773015	3.28791357	1.64009171	9.94815727										
					12.25418022	0.02408892	3.26488148	1.62039628	9.94815727										
										8.49244099	0.03207642	2.05610036	1.01201197	7.12288363					
										8.51176051	0.02000751	2.07541988	1.02770619	7.12288363					
										8.46562375	0.03640927	2.02928312	0.99643692	7.12288363					
										8.47770646	0.01593844	2.04136583	1.0127137	7.12288363					
															6.84914733	0.04640428	1.60103303	0.77731437	5.80791316
															6.84043919	0.03113739	1.59232489	0.78059375	5.80791316
															6.8148032	0.03904603	1.5666889	0.76382143	5.80791316
															6.81504317	0.02298799	1.56692887	0.77197044	5.80791316
18.10460092	0.10274805	5.77704684	2.83714939	13.64249319															
18.11554429	0.00417793	5.78799021	2.89190614	13.64249319															
18.09941878	0.00608155	5.77186469	2.88289157	13.64249319															
18.05083146	0.01074512	5.72327737	2.85626613	13.64249319															
					12.3819839	0.05876675	3.38965035	1.6654418	9.95151579										
					12.37993243	0.02025526	3.38759889	1.68367182	9.95151579										
					12.38319046	0.02091644	3.39085692	1.68497024	9.95151579										
					12.37481794	0.01173423	3.3824844	1.68537508	9.95151579										
										8.48205891	0.09088818	2.04770887	0.97841035	7.12068071					
										8.50384384	0.05042793	2.0694938	1.00953294	7.12068071					
										8.49413776	0.02388342	2.05978772	1.01795215	7.12068071					
										8.48656703	0.0238413	2.05221699	1.01418785	7.12068071					
															6.84914733	0.06123475	1.61251289	0.77563907	5.79520878
															6.8441479	0.01234234	1.60751346	0.79758556	5.79520878
															6.83524183	0.0219046	1.59860739	0.78835139	5.79520878
															6.82646511	0.02322411	1.58983067	0.78330328	5.79520878

File: ECR_data/CSV/PP840k Sil Ca Fc 20201111 GDL25.csv
Gesamtwiderstand @5bar [mOhm*cm2]	Bulkwiderstand @5bar [mOhm*cm2]	Durchgangswiderstand @5bar [mOhm*cm2]	Kontaktwiderstand @5bar [mOhm*cm2]	Korrekturwert GDL @5bar/cycle [mOhm*cm2]	Gesamtwiderstand @10bar [mOhm*cm2]	Bulkwiderstand @10bar [mOhm*cm2]	Durchgangswiderstand @10bar [mOhm*cm2]	Kontaktwiderstand @10bar [mOhm*cm2]	Korrekturwert GDL @10bar/cycle [mOhm*cm2]	Gesamtwiderstand @20bar [mOhm*cm2]	Bulkwiderstand @20bar [mOhm*cm2]	Durchgangswiderstand @20bar [mOhm*cm2]	Kontaktwiderstand @20bar [mOhm*cm2]	Korrekturwert GDL @20bar/cycle [mOhm*cm2]	Gesamtwiderstand @30bar [mOhm*cm2]	Bulkwiderstand @30bar [mOhm*cm2]	Durchgangswiderstand @30bar [mOhm*cm2]	Kontaktwiderstand @30bar [mOhm*cm2]	Korrekturwert GDL @30bar/cycle [mOhm*cm2]
18.32527255	0.06172985	5.90547266	2.92187141	13.74457855															
18.34121622	0.03657658	5.92141632	2.94241987	13.74457855															
18.26283773	0.01102735	5.84303783	2.91600524	13.74457855															
18.23812969	0.0146961	5.81832979	2.90181685	13.74457855															
					12.49194839	0.0829816	3.44280793	1.67991317	10.01438211										
					12.54550676	0.03113739	3.4963663	1.73261446	10.01438211										
					12.50359073	0.02075133	3.45445027	1.71684947	10.01438211										
					12.48740616	0.01519707	3.4382657	1.71153431	10.01438211										
										8.55693889	0.05678636	2.09106288	1.01713826	7.15556945					
										8.59126877	0.04300676	2.12539276	1.041193	7.15556945					
										8.53756671	0.04662608	2.07169071	1.01253231	7.15556945					
										8.54466592	0.02212275	2.07878991	1.02833358	7.15556945					
															6.90277556	0.02218944	1.6332511	0.80553083	5.83160706
															6.89571321	0.0252027	1.62618876	0.80049303	5.83160706
															6.85345397	0.020256	1.58392952	0.78183676	5.83160706
															6.84366929	0.01062125	1.57414484	0.7817618	5.83160706
18.01193489	0.08792509	5.6021691	2.75712201	13.73347414															
18.0209497	0.01827703	5.61118391	2.79645344	13.73347414															
17.9854478	0.04168279	5.57568201	2.76699961	13.73347414															
17.94257132	0.01655781	5.53280553	2.75812386	13.73347414															
					12.41781856	0.08544959	3.38398828	1.64926934	9.99743885										
					12.38822072	0.06600601	3.35439043	1.64419221	9.99743885										
					12.37387925	0.03904603	3.34004897	1.65050147	9.99743885										
					12.34891329	0.02620308	3.315083	1.64443996	9.99743885										
										8.53816263	0.14475645	2.07913443	0.96718899	7.14799122					
										8.5287012	0.03707207	2.06967299	1.01630046	7.14799122					
										8.49619913	0.0451426	2.03717093	0.99601417	7.14799122					
										8.49359797	0.03040728	2.03456977	1.00208124	7.14799122					
															6.82468494	0.08445939	1.56088899	0.7382148	5.82526752
															6.86207958	0.0343506	1.59828363	0.78196652	5.82526752
															6.83021598	0.02668529	1.56642003	0.76986737	5.82526752
															6.81720721	0.03572447	1.55341126	0.75884339	5.82526752
17.8794884	0.05184287	5.48798001	2.71806857	13.71326928															
17.84956456	0.06106231	5.45805618	2.69849693	13.71326928															
17.81139927	0.00641177	5.41989088	2.70673955	13.71326928															
17.77947072	0.01173423	5.38796234	2.68811405	13.71326928															
					12.29771954	0.10373825	3.26853876	1.58240026	9.9922934										
					12.30932808	0.04918919	3.28014729	1.61547905	9.9922934										
					12.29196464	0.01910274	3.26278386	1.62184056	9.9922934										
					12.28226164	0.0266967	3.25308085	1.61319208	9.9922934										
										8.46155731	0.03257151	2.00344066	0.98543458	7.14698242					
										8.49308934	-0.01659535	2.03497269	1.02578402	7.14698242					
										8.46982655	0.01251084	2.0117099	0.99959953	7.14698242					
										8.45573037	0.02952726	1.99761372	0.98404323	7.14698242					
															6.86076715	0.0795234	1.59371138	0.75709399	5.82887505
															6.81657658	0.03064189	1.54952081	0.75943946	5.82887505
															6.80549199	0.05222982	1.53843623	0.7431032	5.82887505
															6.79148649	0.02570758	1.52443072	0.74936157	5.82887505
17.89283357	0.14030806	5.51528602	2.68748898	13.69781929															
17.88418919	0.01382508	5.50664164	2.74640828	13.69781929															
17.82837558	0.02948716	5.45082804	2.71067044	13.69781929															
17.81743243	0.02298799	5.43988488	2.70844845	13.69781929															
					12.36691338	0.07605771	3.34147837	1.63271033	9.98814808										
					12.32664039	0.05067568	3.30120538	1.62526485	9.98814808										
					12.28372165	0.02833139	3.25828664	1.61497763	9.98814808										
					12.27488307	0.0231003	3.24944806	1.61317388	9.98814808										
										8.43041858	0.04838468	1.96980048	0.9607079	7.1497507					
										8.48195946	0.02075075	2.02134135	1.0002953	7.1497507					
										8.4505437	0.02618996	1.98992559	0.98186781	7.1497507					
										8.44398887	0.03545898	1.98337076	0.97395589	7.1497507					
															6.7965168	0.10324315	1.53531387	0.71603536	5.82239791
															6.79975601	0.04102853	1.53855307	0.74876227	5.82239791
															6.81669947	0.01547532	1.55549653	0.77001061	5.82239791
															6.78846048	0.0280434	1.52725755	0.74960708	5.82239791
17.622487	0.04739448	5.22825252	2.59042902	13.71628615															
17.62055556	0.06353228	5.22632108	2.5813944	13.71628615															
17.58411524	0.04382422	5.18988077	2.57302828	13.71628615															
17.55453602	0.00802151	5.16030154	2.57614002	13.71628615															
					12.22506751	0.08544959	3.19928311	1.55691676	9.98853474										
					12.20471471	0.05512387	3.17893031	1.56190322	9.98853474										
					12.14906688	0.03970397	3.12328247	1.54178925	9.98853474										
					12.15203164	0.0273024	3.12624723	1.54947242	9.98853474										
										8.47045409	0.1259802	2.01270658	0.94336319	7.14657391					
										8.45698198	0.05364114	1.99923447	0.97279667	7.14657391					
										8.41955804	0.03986908	1.96181053	0.96097073	7.14657391					
										8.41037725	0.03040728	1.95262974	0.96111123	7.14657391					
															6.80738648	0.10324315	1.54550701	0.72113193	5.82314661
															6.79506006	0.0296509	1.53318059	0.75176485	5.82314661
															6.77170447	0.03953886	1.509825	0.73514307	5.82314661
															6.77306119	0.01000375	1.51118172	0.75058898	5.82314661
