Repository: ZBT-Tools/ContactResistanceAnalysis

File: ECR_data/CSV/Wiederholung 1 Ni -GDL35 mN.csv
Gesamtwiderstand @5bar [mOhm*cm2]	Bulkwiderstand @5bar [mOhm*cm2]	Durchgangswiderstand @5bar [mOhm*cm2]	Kontaktwiderstand @5bar [mOhm*cm2]	Korrekturwert GDL @5bar/cycle [mOhm*cm2]	Gesamtwiderstand @10bar [mOhm*cm2]	Bulkwiderstand @10bar [mOhm*cm2]	Durchgangswiderstand @10bar [mOhm*cm2]	Kontaktwiderstand @10bar [mOhm*cm2]	Korrekturwert GDL @10bar/cycle [mOhm*cm2]	Gesamtwiderstand @20bar [mOhm*cm2]	Bulkwiderstand @20bar [mOhm*cm2]	Durchgangswiderstand @20bar [mOhm*cm2]	Kontaktwiderstand @20bar [mOhm*cm2]	Korrekturwert GDL @20bar/cycle [mOhm*cm2]	Gesamtwiderstand @30bar [mOhm*cm2]	Bulkwiderstand @30bar [mOhm*cm2]	Durchgangswiderstand @30bar [mOhm*cm2]	Kontaktwiderstand @30bar [mOhm*cm2]	Korrekturwert GDL @30bar/cycle [mOhm*cm2]
159.1039792	0.07634307	147.76966385	73.84666039	13.6340315															
151.05815676	0.04752988	139.72384141	69.83815577	13.6340315															
150.7718977	0.03910537	139.43758235	69.69923849	13.6340315															
150.41621674	0.01090946	139.0819014	69.53549597	13.6340315															
					102.92689558	0.12363133	94.66932922	47.27284895	9.93301461										
					101.50098228	0.0361542	93.24341592	46.60363086	9.93301461										
					100.79482255	0.04744613	92.53725619	46.24490503	9.93301461										
					100.42326134	0.0416262	92.16569497	46.06203439	9.93301461										
										61.1324952	0.11638055	55.21920826	27.55141386	7.11308428					
										60.64845826	0.04616577	54.73517132	27.34450278	7.11308428					
										60.32903836	0.02697628	54.41575142	27.19438757	7.11308428					
										60.05914637	0.0308032	54.14585944	27.05752812	7.11308428					
															43.28384634	0.06180732	38.47106542	19.20462905	5.78928719
															42.96699069	0.03228634	38.15420977	19.06096172	5.78928719
															42.73001298	0.03789246	37.91723206	18.9396698	5.78928719
															42.57581629	0.02183101	37.76303537	18.87060218	5.78928719
153.53021158	0.06862725	142.20768876	71.06953075	13.6198463															
146.19043468	0.01044324	134.86791186	67.42873431	13.6198463															
145.88953319	0.0019563	134.56701036	67.28252703	13.6198463															
145.3702942	0.0308032	134.04777137	67.00848409	13.6198463															
					99.34668724	0.0695245	91.08955083	45.51001316	9.93249742										
					97.72563934	0.05094189	89.46850293	44.70878052	9.93249742										
					97.25173469	0.03015931	88.99459828	44.48221949	9.93249742										
					96.80601231	0.02581284	88.5488759	44.26153153	9.93249742										
										58.90681032	0.09818487	53.00603569	26.45392541	7.09803325					
										58.45920706	0.06868919	52.55843243	26.24487162	7.09803325					
										58.18509236	0.028493	52.28431773	26.12791237	7.09803325					
										57.97741577	0.01238926	52.07664113	26.03212593	7.09803325					
															42.04412425	0.10591597	37.22900953	18.56154678	5.79209452
															41.76656682	0.05890556	36.9514521	18.44627327	5.79209452
															41.58715387	0.04031828	36.77203915	18.36586044	5.79209452
															41.4577521	0.0081795	36.64263738	18.31722894	5.79209452
148.11015666	0.13866267	136.80506589	68.33320161	13.5988773															
142.03806441	0.03501456	130.73297365	65.34897954	13.5988773															
141.70863953	0.02106134	130.40354876	65.19124371	13.5988773															
141.1579512	0.01465603	129.85286043	64.9191022	13.5988773															
					94.89564616	0.06362275	86.64714179	43.29175952	9.92211395										
					93.45087523	0.03183048	85.20237086	42.58527019	9.92211395										
					93.07709199	0.01044666	84.82858763	42.40907048	9.92211395										
					92.62409677	0.01295088	84.37559241	42.18132077	9.92211395										
										56.31958643	0.06908283	50.41825759	25.17458738	7.09869991					
										55.99760616	0.03046637	50.09627731	25.03290547	7.09869991					
										55.71816744	0.03122031	49.8168386	24.89280914	7.09869991					
										55.49610803	0.00135308	49.59477919	24.79671305	7.09869991					
															40.46923169	0.14366717	35.65863008	17.75748145	5.78666571
															40.26740195	0.03843003	35.45680034	17.70918515	5.78666571
															40.06475564	0.03667955	35.25415402	17.60873723	5.78666571
															39.95246698	0.01169962	35.14186537	17.56508287	5.78666571
143.59693818	0.0899982	132.28879201	66.0993969	13.60255264															
137.29798889	0.0265985	125.98984272	62.98162211	13.60255264															
136.95866157	0.02227425	125.65051541	62.81412058	13.60255264															
136.39878752	0.02307134	125.09064135	62.53378501	13.60255264															
					90.81765366	0.01632503	82.57474185	41.27920841	9.91538667										
					89.86233303	0.04047793	81.61942122	40.78947165	9.91538667										
					89.4730526	0.0298555	81.23014079	40.60014264	9.91538667										
					89.06983912	0.01431603	80.82692731	40.40630564	9.91538667										
										53.97884634	0.07681393	48.08325008	24.00321808	7.0918042					
										53.67502402	0.05003363	47.77942776	23.86469706	7.0918042					
										53.39832668	0.02818919	47.50273042	23.73727061	7.0918042					
										53.19662349	0.02511821	47.30102722	23.63795451	7.0918042					
															39.11717407	0.16003361	34.30960311	17.07478475	5.78302013
															39.02238363	0.00429955	34.21481268	17.10525656	5.78302013
															38.80953562	0.03895347	34.00196467	16.9815056	5.78302013
															38.69817539	0.02875633	33.89060443	16.93092405	5.78302013
138.18370318	0.03088295	126.87271357	63.42091531	13.60597301															
133.27531306	0.05116982	121.96432345	60.95657682	13.60597301															
132.97156512	0.03336689	121.66057551	60.81360431	13.60597301															
132.34996831	0.01363259	121.0389787	60.51267305	13.60597301															
					88.20586285	-0.0205081	79.95187318	39.98619064	9.9287122										
					87.22985526	0.04525405	78.97586559	39.46530577	9.9287122										
					86.83401729	0.03336689	78.58002763	39.27333037	9.9287122										
					86.36588307	0.0311432	78.1118934	39.0403751	9.9287122										
										52.96059934	0.08181152	47.06293416	23.49056132	7.0942929					
										52.67596066	0.04889399	46.77829548	23.36470074	7.0942929					
										52.43131051	0.02805601	46.53364533	23.25279466	7.0942929					
										52.22341111	0.01386041	46.32574592	23.15594276	7.0942929					
															38.17714916	0.11592497	33.3712636	16.62766932	5.78099277
															38.01717658	0.04866607	33.21129102	16.58131248	5.78099277
															37.87936482	0.02653828	33.07347926	16.52347049	5.78099277
															37.75408559	0.01466336	32.94820003	16.46676833	5.78099277

File: ECR_data/CSV/Wiederholung 1 Ni-GDL40 oN.csv
Gesamtwiderstand @5bar [mOhm*cm2]	Bulkwiderstand @5bar [mOhm*cm2]	Durchgangswiderstand @5bar [mOhm*cm2]	Kontaktwiderstand @5bar [mOhm*cm2]	Korrekturwert GDL @5bar/cycle [mOhm*cm2]	Gesamtwiderstand @10bar [mOhm*cm2]	Bulkwiderstand @10bar [mOhm*cm2]	Durchgangswiderstand @10bar [mOhm*cm2]	Kontaktwiderstand @10bar [mOhm*cm2]	Korrekturwert GDL @10bar/cycle [mOhm*cm2]	Gesamtwiderstand @20bar [mOhm*cm2]	Bulkwiderstand @20bar [mOhm*cm2]	Durchgangswiderstand @20bar [mOhm*cm2]	Kontaktwiderstand @20bar [mOhm*cm2]	Korrekturwert GDL @20bar/cycle [mOhm*cm2]	Gesamtwiderstand @30bar [mOhm*cm2]	Bulkwiderstand @30bar [mOhm*cm2]	Durchgangswiderstand @30bar [mOhm*cm2]	Kontaktwiderstand @30bar [mOhm*cm2]	Korrekturwert GDL @30bar/cycle [mOhm*cm2]
139.63925645	0.0	126.04545309	63.02272655	13.59380336															
137.30101772	0.0	123.70721436	61.85360718	13.59380336															
136.20100944	0.0	122.60720608	61.30360304	13.59380336															
135.3103431	0.0	121.71653974	60.85826987	13.59380336															
					87.85138238	0.0	77.92670311	38.96335156	9.92467926										
					86.68849424	0.0	76.76381498	38.38190749	9.92467926										
					86.03998436	0.0	76.11530509	38.05765255	9.92467926										
					85.52526358	0.0	75.60058432	37.80029216	9.92467926										
										54.01193869	0.0	46.9332317	23.46661585	7.07870699					
										53.22118273	0.0	46.14247575	23.07123787	7.07870699					
										52.83349496	0.0	45.75478798	22.87739399	7.07870699					
										52.53794122	0.0	45.45923424	22.72961712	7.07870699					
															38.9979958	0.0	33.21443952	16.60721976	5.78355628
															38.39893223	0.0	32.61537595	16.30768798	5.78355628
															38.10137979	0.0	32.31782351	16.15891175	5.78355628
															37.88776858	0.0	32.10421231	16.05210615	5.78355628
141.89172169	0.0	128.32974807	64.16487403	13.56197362															
139.67728529	0.0	126.11531167	63.05765583	13.56197362															
138.41702362	0.0	124.85505	62.427525	13.56197362															
137.51050328	0.0	123.94852966	61.97426483	13.56197362															
					87.76668054	0.0	77.86893502	38.93446751	9.89774552										
					86.71584104	0.0	76.81809552	38.40904776	9.89774552										
					86.03725183	0.0	76.13950632	38.06975316	9.89774552										
					85.57445945	0.0	75.67671394	37.83835697	9.89774552										
										53.01706373	0.0	45.92627112	22.96313556	7.0907926					
										52.3461517	0.0	45.2553591	22.62767955	7.0907926					
										51.98700017	0.0	44.89620756	22.44810378	7.0907926					
										51.68589162	0.0	44.59509902	22.29754951	7.0907926					
															38.21327141	0.0	32.43646464	16.21823232	5.77680677
															37.67702748	0.0	31.90022071	15.95011035	5.77680677
															37.39247452	0.0	31.61566775	15.80783387	5.77680677
															37.19834127	0.0	31.4215345	15.71076725	5.77680677
141.72945679	0.0	128.15881033	64.07940516	13.57064647															
139.50364164	0.0	125.93299518	62.96649759	13.57064647															
138.2274968	0.0	124.65685033	62.32842517	13.57064647															
137.27682029	0.0	123.70617382	61.85308691	13.57064647															
					86.83047989	0.0	76.93168784	38.46584392	9.89879205										
					85.76287392	0.0	75.86408187	37.93204093	9.89879205										
					85.15430957	0.0	75.25551752	37.62775876	9.89879205										
					84.70396218	0.0	74.80517013	37.40258506	9.89879205										
										52.33658163	0.0	45.26398511	22.63199255	7.07259653					
										51.72405465	0.0	44.65145813	22.32572906	7.07259653					
										51.32182909	0.0	44.24923256	22.12461628	7.07259653					
										51.07299122	0.0	44.00039469	22.00019735	7.07259653					
															37.5027396	0.0	31.73057252	15.86528626	5.77216708
															37.00571617	0.0	31.23354909	15.61677455	5.77216708
															36.73915267	0.0	30.96698559	15.4834928	5.77216708
															36.51232904	0.0	30.74016196	15.37008098	5.77216708
137.79519508	0.0	124.21115879	62.10557939	13.58403629															
135.54958063	0.0	121.96554434	60.98277217	13.58403629															
134.41143199	0.0	120.8273957	60.41369785	13.58403629															
133.50648612	0.0	119.92244983	59.96122491	13.58403629															
					84.39551431	0.0	74.49534147	37.24767074	9.90017283										
					83.26629374	0.0	73.36612091	36.68306046	9.90017283										
					82.65035904	0.0	72.75018621	36.3750931	9.90017283										
					82.21819522	0.0	72.31802239	36.1590112	9.90017283										
										50.50011945	0.0	43.41715594	21.70857797	7.08296351					
										49.89742322	0.0	42.81445972	21.40722986	7.08296351					
										49.55503372	0.0	42.47207022	21.23603511	7.08296351					
										49.31423202	0.0	42.23126851	21.11563426	7.08296351					
															36.19097259	0.0	30.42699039	15.21349519	5.7639822
															35.72597913	0.0	29.96199693	14.98099846	5.7639822
															35.50722282	0.0	29.74324061	14.87162031	5.7639822
															35.30907609	0.0	29.54509389	14.77254694	5.7639822
134.14412505	0.0	120.55273818	60.27636909	13.59138687															
132.05218163	0.0	118.46079476	59.23039738	13.59138687															
130.98171031	0.0	117.39032344	58.69516172	13.59138687															
130.11605445	0.0	116.52466758	58.26233379	13.59138687															
					81.99881873	0.0	72.09891845	36.04945922	9.89990028										
					81.08964575	0.0	71.18974546	35.59487273	9.89990028										
					80.46259199	0.0	70.56269171	35.28134586	9.89990028										
					80.01803712	0.0	70.11813684	35.05906842	9.89990028										
										49.29220208	0.0	42.21459885	21.10729943	7.07760323					
										48.62862407	0.0	41.55102084	20.77551042	7.07760323					
										48.27845607	0.0	41.20085284	20.60042642	7.07760323					
										48.10209777	0.0	41.02449454	20.51224727	7.07760323					
															35.18802271	0.0	29.42427108	14.71213554	5.76375163
															34.75113624	0.0	28.9873846	14.4936923	5.76375163
															34.49762665	0.0	28.73387502	14.36693751	5.76375163
															34.29509137	0.0	28.53133974	14.26566987	5.76375163

File: ECR_data/CSV/Wiederholung 2 Ni+Au -GDL40 mN.csv
Gesamtwiderstand @5bar [mOhm*cm2]	Bulkwiderstand @5bar [mOhm*cm2]	Durchgangswiderstand @5bar [mOhm*cm2]	Kontaktwiderstand @5bar [mOhm*cm2]	Korrekturwert GDL @5bar/cycle [mOhm*cm2]	Gesamtwiderstand @10bar [mOhm*cm2]	Bulkwiderstand @10bar [mOhm*cm2]	Durchgangswiderstand @10bar [mOhm*cm2]	Kontaktwiderstand @10bar [mOhm*cm2]	Korrekturwert GDL @10bar/cycle [mOhm*cm2]	Gesamtwiderstand @20bar [mOhm*cm2]	Bulkwiderstand @20bar [mOhm*cm2]	Durchgangswiderstand @20bar [mOhm*cm2]	Kontaktwiderstand @20bar [mOhm*cm2]	Korrekturwert GDL @20bar/cycle [mOhm*cm2]	Gesamtwiderstand @30bar [mOhm*cm2]	Bulkwiderstand @30bar [mOhm*cm2]	Durchgangswiderstand @30bar [mOhm*cm2]	Kontaktwiderstand @30bar [mOhm*cm2]	Korrekturwert GDL @30bar/cycle [mOhm*cm2]
16.46370504	0.07679856	5.16283237	2.5430169	13.59380336															
16.64618093	0.0245506	5.34530826	2.66037883	13.59380336															
16.66216741	0.01984843	5.36129474	2.67072315	13.59380336															
16.67178829	0.01090946	5.37091562	2.68000308	13.59380336															
					11.49580856	0.07179506	3.24517158	1.58668826	9.92467926										
					11.64927553	0.04889399	3.39863855	1.67487228	9.92467926										
					11.69300514	0.03440564	3.44236816	1.70398126	9.92467926										
					11.70440028	0.02102446	3.4537633	1.71636942	9.92467926										
										7.72827606	0.08588768	1.84356784	0.87884008	7.07870699					
										7.93128754	0.02727883	2.04657932	1.00965025	7.07870699					
										7.97800187	0.05093296	2.09329365	1.02118035	7.07870699					
										8.0109259	0.01955518	2.12621768	1.05333125	7.07870699					
															6.11732827	0.10089818	1.3093116	0.60420671	5.78355628
															6.314947	0.02750676	1.50693033	0.73971179	5.78355628
															6.37008552	0.02060794	1.56206886	0.77073046	5.78355628
															6.39127429	0.02739117	1.58325762	0.77793323	5.78355628
16.06543097	0.06998709	4.79101917	2.36051604	13.56197362															
16.28964985	0.07346877	5.01523805	2.47088464	13.56197362															
16.30037081	0.04047018	5.02595901	2.49274441	13.56197362															
16.33630255	0.0180771	5.06189075	2.52190682	13.56197362															
					11.28028536	0.0799801	3.05203908	1.48602949	9.89774552										
					11.47863003	0.04525405	3.25038376	1.60256485	9.89774552										
					11.50543469	0.02106134	3.27718842	1.62806354	9.89774552										
					11.52645	0.01715853	3.29820373	1.6405226	9.89774552										
										7.66751801	0.09818487	1.77276271	0.83728892	7.0907926					
										7.88350556	0.05230946	1.98875026	0.9682204	7.0907926					
										7.90916067	0.02348716	2.01440538	0.99545911	7.0907926					
										7.9419932	0.01852196	2.0472379	1.01435797	7.0907926					
															6.10081212	0.05634724	1.2984065	0.62102963	5.77680677
															6.2815003	0.06709715	1.47909467	0.70599876	5.77680677
															6.3393048	0.02090944	1.53689917	0.75799487	5.77680677
															6.3623937	0.03603257	1.55998807	0.76197775	5.77680677
15.95856242	0.06908283	4.67694066	2.30392892	13.57064647															
16.12719595	0.0174952	4.84557419	2.41403949	13.57064647															
16.13342211	0.02288185	4.85180035	2.41445925	13.57064647															
16.14779317	0.02591383	4.86617141	2.42012879	13.57064647															
					11.2025048	0.06544508	2.97338852	1.45397172	9.89879205										
					11.37942958	0.05344565	3.15031329	1.54843382	9.89879205										
					11.41809606	0.03122031	3.18897978	1.57887973	9.89879205										
					11.44333244	0.01283697	3.21421616	1.60068959	9.89879205										
										7.63659364	0.05680282	1.7569652	0.85008119	7.07259653					
										7.82275586	0.03933829	1.94312742	0.95189456	7.07259653					
										7.87701284	0.04395931	1.9973844	0.97671255	7.07259653					
										7.90367386	0.0253443	2.02404542	0.99935056	7.07259653					
															6.03623679	0.10546038	1.23768826	0.56611394	5.77216708
															6.28901156	0.03979414	1.49046303	0.72533444	5.77216708
															6.30958509	0.01651351	1.51103656	0.74726152	5.77216708
															6.33908419	0.0190915	1.54053566	0.76072208	5.77216708
15.75709154	0.10819388	4.46433848	2.1780723	13.58403629															
15.99614084	0.02910225	4.70338778	2.33714276	13.58403629															
16.01014503	0.02788539	4.71739197	2.34475329	13.58403629															
16.01896441	0.00578682	4.72621135	2.36021226	13.58403629															
					11.14156032	0.07453601	2.91129616	1.41838007	9.90017283										
					11.31822402	0.0382021	3.08795986	1.52487888	9.90017283										
					11.36274773	0.03215317	3.13248357	1.5501652	9.90017283										
					11.38329485	0.0220479	3.15303069	1.56549139	9.90017283										
										7.55518938	0.13320258	1.66694261	0.76687001	7.08296351					
										7.8041003	0.04138619	1.91585353	0.93723367	7.08296351					
										7.84479332	0.06143672	1.95654655	0.94755492	7.08296351					
										7.87820358	0.02352524	1.98995681	0.98321578	7.08296351					
															6.06579442	0.0472494	1.27405018	0.61340039	5.7639822
															6.24236922	0.05230946	1.45062498	0.69915776	5.7639822
															6.28694099	0.01030394	1.49519675	0.7424464	5.7639822
															6.3308795	0.01318529	1.53913526	0.76297499	5.7639822
15.73298709	0.10546038	4.43412331	2.16433146	13.59138687															
15.93243498	0.02978258	4.6335712	2.30189431	13.59138687															
15.94236484	0.02636868	4.64350106	2.30856619	13.59138687															
15.93880153	0.02409477	4.63993774	2.30792148	13.59138687															
					11.07744058	0.02769388	2.84740299	1.40985456	9.89990028										
					11.26066186	0.07028123	3.03062428	1.48017152	9.89990028										
					11.31362021	0.02030414	3.08358263	1.53163925	9.89990028										
					11.32735273	0.00635635	3.09731514	1.5454794	9.89990028										
										7.58247599	0.09955162	1.69868535	0.79956687	7.07760323					
										7.78862883	0.04297823	1.90483819	0.93092998	7.07760323					
										7.81848252	0.02409476	1.93469188	0.95529856	7.07760323					
										7.8470483	0.02182009	1.96325766	0.97071879	7.07760323					
															6.01531453	0.09182053	1.22376196	0.56597072	5.76375163
															6.25306111	0.02295856	1.46150855	0.719275	5.76375163
															6.29078155	0.01787832	1.49922899	0.74067534	5.76375163
															6.30576813	0.01715853	1.51421557	0.74852852	5.76375163

File: ECR_data/CSV/Wiederholung 2 Ni+Au-GDL35 oN.csv
Gesamtwiderstand @5bar [mOhm*cm2]	Bulkwiderstand @5bar [mOhm*cm2]	Durchgangswiderstand @5bar [mOhm*cm2]	Kontaktwiderstand @5bar [mOhm*cm2]	Korrekturwert GDL @5bar/cycle [mOhm*cm2]	Gesamtwiderstand @10bar [mOhm*cm2]	Bulkwiderstand @10bar [mOhm*cm2]	Durchgangswiderstand @10bar [mOhm*cm2]	Kontaktwiderstand @10bar [mOhm*cm2]	Korrekturwert GDL @10bar/cycle [mOhm*cm2]	Gesamtwiderstand @20bar [mOhm*cm2]	Bulkwiderstand @20bar [mOhm*cm2]	Durchgangswiderstand @20bar [mOhm*cm2]	Kontaktwiderstand @20bar [mOhm*cm2]	Korrekturwert GDL @20bar/cycle [mOhm*cm2]	Gesamtwiderstand @30bar [mOhm*cm2]	Bulkwiderstand @30bar [mOhm*cm2]	Durchgangswiderstand @30bar [mOhm*cm2]	Kontaktwiderstand @30bar [mOhm*cm2]	Korrekturwert GDL @30bar/cycle [mOhm*cm2]
17.89377225	0.0	4.25974075	2.12987038	13.6340315															
17.85751647	0.0	4.22348496	2.11174248	13.6340315															
17.80737038	0.0	4.17333888	2.08666944	13.6340315															
17.76181306	0.0	4.12778156	2.06389078	13.6340315															
					12.38794928	0.0	2.45493467	1.22746734	9.93301461										
					12.37488458	0.0	2.44186998	1.22093499	9.93301461										
					12.30834076	0.0	2.37532615	1.18766308	9.93301461										
					12.30310703	0.0	2.37009242	1.18504621	9.93301461										
										8.48545468	0.0	1.3723704	0.6861852	7.11308428					
										8.49739294	0.0	1.38430866	0.69215433	7.11308428					
										8.45856654	0.0	1.34548226	0.67274113	7.11308428					
										8.44599737	0.0	1.33291309	0.66645655	7.11308428					
															6.81568998	0.0	1.02640279	0.51320139	5.78928719
															6.77056922	0.0	0.98128203	0.49064101	5.78928719
															6.78471291	0.0	0.99542572	0.49771286	5.78928719
															6.74736853	0.0	0.95808134	0.47904067	5.78928719
17.68965316	0.0	4.06980687	2.03490343	13.6198463															
17.65379675	0.0	4.03395045	2.01697523	13.6198463															
17.57228215	0.0	3.95243586	1.97621793	13.6198463															
17.52676206	0.0	3.90691576	1.95345788	13.6198463															
					12.20211265	0.0	2.26961523	1.13480761	9.93249742										
					12.24636336	0.0	2.31386595	1.15693297	9.93249742										
					12.219956	0.0	2.28745859	1.14372929	9.93249742										
					12.21427626	0.0	2.28177885	1.14088942	9.93249742										
										8.42259854	0.0	1.32456529	0.66228264	7.09803325					
										8.47004615	0.0	1.37201289	0.68600645	7.09803325					
										8.44581201	0.0	1.34777876	0.67388938	7.09803325					
										8.43984815	0.0	1.3418149	0.67090745	7.09803325					
															6.76923289	0.0	0.97713838	0.48856919	5.79209452
															6.74185571	0.0	0.94976119	0.47488059	5.79209452
															6.75737662	0.0	0.9652821	0.48264105	5.79209452
															6.72345258	0.0	0.93135806	0.46567903	5.79209452
17.54755012	0.0	3.94867282	1.97433641	13.5988773															
17.51434179	0.0	3.91546449	1.95773225	13.5988773															
17.46020724	0.0	3.86132994	1.93066497	13.5988773															
17.42153807	0.0	3.82266077	1.91133038	13.5988773															
					12.25677341	0.0	2.33465946	1.16732973	9.92211395										
					12.23269204	0.0	2.31057809	1.15528905	9.92211395										
					12.20537702	0.0	2.28326307	1.14163153	9.92211395										
					12.19924367	0.0	2.27712972	1.13856486	9.92211395										
										8.54557903	0.0	1.44687912	0.72343956	7.09869991					
										8.47278373	0.0	1.37408382	0.68704191	7.09869991					
										8.43214386	0.0	1.33344395	0.66672197	7.09869991					
										8.41456616	0.0	1.31586624	0.65793312	7.09869991					
															6.8074946	0.0	1.02082889	0.51041444	5.78666571
															6.74458914	0.0	0.95792343	0.47896171	5.78666571
															6.75281965	0.0	0.96615393	0.48307697	5.78666571
															6.75761793	0.0	0.97095222	0.48547611	5.78666571
17.50109304	0.0	3.8985404	1.9492702	13.60255264															
17.52390881	0.0	3.92135617	1.96067809	13.60255264															
17.43287095	0.0	3.83031831	1.91515915	13.60255264															
17.40650548	0.0	3.80395284	1.90197642	13.60255264															
					12.19664906	0.0	2.28126239	1.14063119	9.91538667										
					12.19851166	0.0	2.28312499	1.14156249	9.91538667										
					12.17075123	0.0	2.25536456	1.12768228	9.91538667										
					12.17259565	0.0	2.25720897	1.12860449	9.91538667										
										8.48545468	0.0	1.39365048	0.69682524	7.0918042					
										8.43723248	0.0	1.34542828	0.67271414	7.0918042					
										8.42576521	0.0	1.33396101	0.66698051	7.0918042					
										8.42344952	0.0	1.33164532	0.66582266	7.0918042					
															6.7665011	0.0	0.98348097	0.49174048	5.78302013
															6.77330265	0.0	0.99028252	0.49514126	5.78302013
															6.75828746	0.0	0.97526732	0.48763366	5.78302013
															6.73096991	0.0	0.94794978	0.47397489	5.78302013
17.45189586	0.0	3.84592285	1.92296142	13.60597301															
17.45008118	0.0	3.84410817	1.92205409	13.60597301															
17.39095567	0.0	3.78498266	1.89249133	13.60597301															
17.3723422	0.0	3.76636919	1.88318459	13.60597301															
					12.23217897	0.0	2.30346677	1.15173338	9.9287122										
					12.19577823	0.0	2.26706602	1.13353301	9.9287122										
					12.14979636	0.0	2.22108416	1.11054208	9.9287122										
					12.15619702	0.0	2.22748482	1.11374241	9.9287122										
										8.43626581	0.0	1.34197291	0.67098645	7.0942929					
										8.47278373	0.0	1.37849083	0.68924542	7.0942929					
										8.41756488	0.0	1.32327198	0.66163599	7.0942929					
										8.40568487	0.0	1.31139197	0.65569598	7.0942929					
															6.69271779	0.0	0.91172502	0.45586251	5.78099277
															6.72545095	0.0	0.94445818	0.47222909	5.78099277
															6.74917628	0.0	0.96818351	0.48409176	5.78099277
															6.72413767	0.0	0.9431449	0.47157245	5.78099277

File: ECR_data/CSV/Wiederholung 3 Cu -GDL45 mN.csv
Gesamtwiderstand @5bar [mOhm*cm2]	Bulkwiderstand @5bar [mOhm*cm2]	Durchgangswiderstand @5bar [mOhm*cm2]	Kontaktwiderstand @5bar [mOhm*cm2]	Korrekturwert GDL @5bar/cycle [mOhm*cm2]	Gesamtwiderstand @10bar [mOhm*cm2]	Bulkwiderstand @10bar [mOhm*cm2]	Durchgangswiderstand @10bar [mOhm*cm2]	Kontaktwiderstand @10bar [mOhm*cm2]	Korrekturwert GDL @10bar/cycle [mOhm*cm2]	Gesamtwiderstand @20bar [mOhm*cm2]	Bulkwiderstand @20bar [mOhm*cm2]	Durchgangswiderstand @20bar [mOhm*cm2]	Kontaktwiderstand @20bar [mOhm*cm2]	Korrekturwert GDL @20bar/cycle [mOhm*cm2]	Gesamtwiderstand @30bar [mOhm*cm2]	Bulkwiderstand @30bar [mOhm*cm2]	Durchgangswiderstand @30bar [mOhm*cm2]	Kontaktwiderstand @30bar [mOhm*cm2]	Korrekturwert GDL @30bar/cycle [mOhm*cm2]
106.49338926	0.04452281	95.21918838	47.58733278	13.5617199															
105.63035946	0.03751832	94.35615858	47.15932013	13.5617199															
105.15886081	0.00938566	93.88465993	46.93763714	13.5617199															
104.78191921	0.00203479	93.50771833	46.75284177	13.5617199															
					68.90737185	0.08772719	60.69386283	30.30306782	9.8800181										
					68.37659985	0.06641336	60.16309083	30.04833873	9.8800181										
					68.04718779	0.02212235	59.83367877	29.90577821	9.8800181										
					67.82484785	0.02636773	59.61133883	29.79248555	9.8800181										
										42.18919268	0.06362275	36.31300299	18.12469012	7.06846006					
										41.97202312	0.03319459	36.09583343	18.03131942	7.06846006					
										41.75379877	0.01059857	35.87760908	17.93350525	7.06846006					
										41.59995503	0.02022884	35.72376534	17.85176825	7.06846006					
															31.34730882	0.07089826	26.55800792	13.24355483	5.76104312
															31.20506697	0.0382021	26.41576606	13.18878198	5.76104312
															31.08564847	0.03667955	26.29634756	13.129834	5.76104312
															30.97821963	0.02136618	26.18891873	13.08377627	5.76104312

File: ECR_data/CSV/Wiederholung 3 Cu-GDL30 oN.csv
Gesamtwiderstand @5bar [mOhm*cm2]	Bulkwiderstand @5bar [mOhm*cm2]	Durchgangswiderstand @5bar [mOhm*cm2]	Kontaktwiderstand @5bar [mOhm*cm2]	Korrekturwert GDL @5bar/cycle [mOhm*cm2]	Gesamtwiderstand @10bar [mOhm*cm2]	Bulkwiderstand @10bar [mOhm*cm2]	Durchgangswiderstand @10bar [mOhm*cm2]	Kontaktwiderstand @10bar [mOhm*cm2]	Korrekturwert GDL @10bar/cycle [mOhm*cm2]	Gesamtwiderstand @20bar [mOhm*cm2]	Bulkwiderstand @20bar [mOhm*cm2]	Durchgangswiderstand @20bar [mOhm*cm2]	Kontaktwiderstand @20bar [mOhm*cm2]	Korrekturwert GDL @20bar/cycle [mOhm*cm2]	Gesamtwiderstand @30bar [mOhm*cm2]	Bulkwiderstand @30bar [mOhm*cm2]	Durchgangswiderstand @30bar [mOhm*cm2]	Kontaktwiderstand @30bar [mOhm*cm2]	Korrekturwert GDL @30bar/cycle [mOhm*cm2]
151.68319734	0.0	137.97227368	68.98613684	13.71092366															
150.38004805	0.0	136.66912438	68.33456219	13.71092366															
149.48890247	0.0	135.7779788	67.8889894	13.71092366															
148.9219528	0.0	135.21102914	67.60551457	13.71092366															
					93.5942575	0.0	83.60188058	41.80094029	9.99237692										
					92.91901096	0.0	82.92663404	41.46331702	9.99237692										
					92.40009053	0.0	82.4077136	41.2038568	9.99237692										
					92.05126003	0.0	82.05888311	41.02944155	9.99237692										
										57.44642689	0.0	50.30584717	25.15292359	7.14057971					
										57.01800901	0.0	49.87742929	24.93871465	7.14057971					
										56.71789496	0.0	49.57731525	24.78865762	7.14057971					
										56.50300568	0.0	49.36242596	24.68121298	7.14057971					
															42.78768714	0.0	36.96174781	18.4808739	5.82593933
															42.3817026	0.0	36.55576327	18.27788164	5.82593933
															42.16893072	0.0	36.34299139	18.1714957	5.82593933
															41.99632256	0.0	36.17038323	18.08519162	5.82593933
148.73779316	0.0	135.04486087	67.52243043	13.69293229															
147.51704239	0.0	133.8241101	66.91205505	13.69293229															
146.72525994	0.0	133.03232765	66.51616382	13.69293229															
146.22983182	0.0	132.53689953	66.26844976	13.69293229															
					92.90065143	0.0	82.92875059	41.4643753	9.97190084										
					92.40082593	0.0	82.42892509	41.21446254	9.97190084										
					91.95178532	0.0	81.97988448	40.98994224	9.97190084										
					91.6693064	0.0	81.69740556	40.84870278	9.97190084										
										57.96283167	0.0	50.83161949	25.41580975	7.13121218					
										57.57447873	0.0	50.44326655	25.22163328	7.13121218					
										57.26278803	0.0	50.13157585	25.06578792	7.13121218					
										57.04484537	0.0	49.9136332	24.9568166	7.13121218					
															43.57731616	0.0	37.76309944	18.88154972	5.81421672
															43.15009234	0.0	37.33587562	18.66793781	5.81421672
															42.91701875	0.0	37.10280203	18.55140101	5.81421672
															42.7369948	0.0	36.92277808	18.46138904	5.81421672
143.38796249	0.0	129.73176866	64.86588433	13.65619383															
142.4938018	0.0	128.83760797	64.41880399	13.65619383															
141.71553442	0.0	128.05934059	64.0296703	13.65619383															
141.22139217	0.0	127.56519834	63.78259917	13.65619383															
					89.73119374	0.0	79.7743322	39.8871661	9.95686154										
					89.26301051	0.0	79.30614897	39.65307449	9.95686154										
					88.87105123	0.0	78.9141897	39.45709485	9.95686154										
					88.56927094	0.0	78.6124094	39.3062047	9.95686154										
										56.47920044	0.0	49.35059965	24.67529982	7.1286008					
										56.1211022	0.0	48.99250141	24.4962507	7.1286008					
										55.82584153	0.0	48.69724073	24.34862037	7.1286008					
										55.62157599	0.0	48.49297519	24.2464876	7.1286008					
															42.53358162	0.0	36.73022564	18.36511282	5.80335598
															42.19165836	0.0	36.38830238	18.19415119	5.80335598
															41.95206761	0.0	36.14871163	18.07435582	5.80335598
															41.83618116	0.0	36.03282518	18.01641259	5.80335598
139.78680186	0.0	126.14736594	63.07368297	13.63943592															
138.7899455	0.0	125.15050957	62.57525479	13.63943592															
137.9960547	0.0	124.35661878	62.17830939	13.63943592															
137.47702094	0.0	123.83758501	61.91879251	13.63943592															
					86.73113973	0.0	76.78298246	38.39149123	9.94815727										
					86.16620906	0.0	76.21805179	38.10902589	9.94815727										
					85.74202598	0.0	75.79386871	37.89693436	9.94815727										
					85.52705298	0.0	75.57889571	37.78944785	9.94815727										
										54.34522149	0.0	47.22233786	23.61116893	7.12288363					
										53.91847412	0.0	46.7955905	23.39779525	7.12288363					
										53.6809006	0.0	46.55801697	23.27900849	7.12288363					
										53.51515145	0.0	46.39226782	23.19613391	7.12288363					
															40.91878411	0.0	35.11087095	17.55543548	5.80791316
															40.5455	0.0	34.73758684	17.36879342	5.80791316
															40.37297738	0.0	34.56506422	17.28253211	5.80791316
															40.27684254	0.0	34.46892938	17.23446469	5.80791316
136.11996679	0.0	122.4774736	61.2387368	13.64249319															
135.03139975	0.0	121.38890656	60.69445328	13.64249319															
134.29571094	0.0	120.65321775	60.32660888	13.64249319															
133.84607002	0.0	120.20357683	60.10178842	13.64249319															
					84.64967067	0.0	74.69815488	37.34907744	9.95151579										
					84.13038689	0.0	74.1788711	37.08943555	9.95151579										
					83.64537899	0.0	73.6938632	36.8469316	9.95151579										
					83.4132968	0.0	73.46178101	36.7308905	9.95151579										
										52.85855332	0.0	45.73787261	22.8689363	7.12068071					
										52.52252462	0.0	45.40184391	22.70092196	7.12068071					
										52.25671141	0.0	45.1360307	22.56801535	7.12068071					
										52.06852826	0.0	44.94784755	22.47392378	7.12068071					
															39.73272939	0.0	33.93752061	16.96876031	5.79520878
															39.45170706	0.0	33.65649828	16.82824914	5.79520878
															39.2677042	0.0	33.47249542	16.73624771	5.79520878
															39.14158552	0.0	33.34637674	16.67318837	5.79520878

File: ECR_data/CSV/Wiederholung 4 galv Ni -GDL46 mN.csv
Gesamtwiderstand @5bar [mOhm*cm2]	Bulkwiderstand @5bar [mOhm*cm2]	Durchgangswiderstand @5bar [mOhm*cm2]	Kontaktwiderstand @5bar [mOhm*cm2]	Korrekturwert GDL @5bar/cycle [mOhm*cm2]	Gesamtwiderstand @10bar [mOhm*cm2]	Bulkwiderstand @10bar [mOhm*cm2]	Durchgangswiderstand @10bar [mOhm*cm2]	Kontaktwiderstand @10bar [mOhm*cm2]	Korrekturwert GDL @10bar/cycle [mOhm*cm2]	Gesamtwiderstand @20bar [mOhm*cm2]	Bulkwiderstand @20bar [mOhm*cm2]	Durchgangswiderstand @20bar [mOhm*cm2]	Kontaktwiderstand @20bar [mOhm*cm2]	Korrekturwert GDL @20bar/cycle [mOhm*cm2]	Gesamtwiderstand @30bar [mOhm*cm2]	Bulkwiderstand @30bar [mOhm*cm2]	Durchgangswiderstand @30bar [mOhm*cm2]	Kontaktwiderstand @30bar [mOhm*cm2]	Korrekturwert GDL @30bar/cycle [mOhm*cm2]
25.81266807	0.08454502	14.53257305	7.22401401	13.56880995															
25.88825435	0.0286464	14.60815933	7.28975647	13.56880995															
25.83823529	0.02394286	14.55814027	7.2670987	13.56880995															
25.8096036	0.02887024	14.52950858	7.25031917	13.56880995															
					17.79176321	0.02814946	9.57303271	4.77244162	9.886299										
					17.87390781	0.00657538	9.65517731	4.82430097	9.886299										
					17.86956058	0.02532457	9.65083008	4.81275276	9.886299										
					17.84587489	0.02125228	9.62714439	4.80294606	9.886299										
										11.49856423	0.09182053	5.61925606	2.76371777	7.07221127					
										11.64335976	0.04411787	5.76405159	2.85996686	7.07221127					
										11.67526491	0.03015931	5.79595674	2.88289872	7.07221127					
										11.68120468	0.0107901	5.80189651	2.89555321	7.07221127					
															8.93998679	0.09682503	4.15621137	2.02969317	5.75439652
															9.1287518	0.05071396	4.34497638	2.14713121	5.75439652
															9.16907582	0.04122969	4.3853004	2.17203535	5.75439652
															9.18627306	0.01704462	4.40249764	2.19272651	5.75439652

File: ECR_data/CSV/Wiederholung 4 galv Ni-GDL25 oN.csv
Gesamtwiderstand @5bar [mOhm*cm2]	Bulkwiderstand @5bar [mOhm*cm2]	Durchgangswiderstand @5bar [mOhm*cm2]	Kontaktwiderstand @5bar [mOhm*cm2]	Korrekturwert GDL @5bar/cycle [mOhm*cm2]	Gesamtwiderstand @10bar [mOhm*cm2]	Bulkwiderstand @10bar [mOhm*cm2]	Durchgangswiderstand @10bar [mOhm*cm2]	Kontaktwiderstand @10bar [mOhm*cm2]	Korrekturwert GDL @10bar/cycle [mOhm*cm2]	Gesamtwiderstand @20bar [mOhm*cm2]	Bulkwiderstand @20bar [mOhm*cm2]	Durchgangswiderstand @20bar [mOhm*cm2]	Kontaktwiderstand @20bar [mOhm*cm2]	Korrekturwert GDL @20bar/cycle [mOhm*cm2]	Gesamtwiderstand @30bar [mOhm*cm2]	Bulkwiderstand @30bar [mOhm*cm2]	Durchgangswiderstand @30bar [mOhm*cm2]	Kontaktwiderstand @30bar [mOhm*cm2]	Korrekturwert GDL @30bar/cycle [mOhm*cm2]
30.03607952	0.0	16.29150096	8.14575048	13.74457855															
29.93981567	0.0	16.19523711	8.09761856	13.74457855															
29.829602	0.0	16.08502345	8.04251172	13.74457855															
29.76823248	0.0	16.02365393	8.01182696	13.74457855															
					19.62877776	0.0	9.61439565	4.80719782	10.01438211										
					19.57613574	0.0	9.56175363	4.78087681	10.01438211										
					19.53042879	0.0	9.51604668	4.75802334	10.01438211										
					19.47359667	0.0	9.45921457	4.72960728	10.01438211										
										12.73520354	0.0	5.57963409	2.78981705	7.15556945					
										12.69071662	0.0	5.53514717	2.76757358	7.15556945					
										12.67190734	0.0	5.51633789	2.75816895	7.15556945					
										12.62834205	0.0	5.4727726	2.7363863	7.15556945					
															9.82727971	0.0	3.99567265	1.99783633	5.83160706
															9.77439239	0.0	3.94278533	1.97139267	5.83160706
															9.76248049	0.0	3.93087343	1.96543671	5.83160706
															9.74627604	0.0	3.91466898	1.95733449	5.83160706
29.38579386	0.0	15.65231972	7.82615986	13.73347414															
29.31908949	0.0	15.58561535	7.79280767	13.73347414															
29.18630217	0.0	15.45282803	7.72641401	13.73347414															
29.14249165	0.0	15.4090175	7.70450875	13.73347414															
					19.35281396	0.0	9.35537511	4.67768756	9.99743885										
					19.21655215	0.0	9.2191133	4.60955665	9.99743885										
					19.15866464	0.0	9.16122579	4.5806129	9.99743885										
					19.10581733	0.0	9.10837848	4.55418924	9.99743885										
										12.54667283	0.0	5.39868162	2.69934081	7.14799122					
										12.5745	0.0	5.42650879	2.71325439	7.14799122					
										12.49695951	0.0	5.34896829	2.67448415	7.14799122					
										12.48690365	0.0	5.33891244	2.66945622	7.14799122					
															9.72968704	0.0	3.90441952	1.95220976	5.82526752
															9.73064084	0.0	3.90537332	1.95268666	5.82526752
															9.65587061	0.0	3.8306031	1.91530155	5.82526752
															9.64382525	0.0	3.81855773	1.90927887	5.82526752
29.17267363	0.0	15.45940436	7.72970218	13.71326928															
29.04837573	0.0	15.33510645	7.66755322	13.71326928															
28.95121671	0.0	15.23794743	7.61897372	13.71326928															
28.89856133	0.0	15.18529205	7.59264603	13.71326928															
					19.16155201	0.0	9.16925861	4.5846293	9.9922934										
					19.01283659	0.0	9.02054318	4.51027159	9.9922934										
					18.95911304	0.0	8.96681964	4.48340982	9.9922934										
					18.93158169	0.0	8.93928829	4.46964414	9.9922934										
										12.4565085	0.0	5.30952608	2.65476304	7.14698242					
										12.43504505	0.0	5.28806262	2.64403131	7.14698242					
										12.38123846	0.0	5.23425604	2.61712802	7.14698242					
										12.37552836	0.0	5.22854594	2.61427297	7.14698242					
															9.69143299	0.0	3.86255794	1.93127897	5.82887505
															9.66228008	0.0	3.83340503	1.91670251	5.82887505
															9.62397735	0.0	3.7951023	1.89755115	5.82887505
															9.59048807	0.0	3.76161302	1.88080651	5.82887505
28.96228466	0.0	15.26446537	7.63223269	13.69781929															
28.92669224	0.0	15.22887296	7.61443648	13.69781929															
28.75348679	0.0	15.05566751	7.52783375	13.69781929															
28.71134215	0.0	15.01352286	7.50676143	13.69781929															
					19.04241367	0.0	9.05426559	4.52713279	9.98814808										
					18.88157778	0.0	8.8934297	4.44671485	9.98814808										
					18.84521368	0.0	8.8570656	4.4285328	9.98814808										
					18.79766063	0.0	8.80951255	4.40475628	9.98814808										
										12.33329682	0.0	5.18354611	2.59177306	7.1497507					
										12.38035561	0.0	5.2306049	2.61530245	7.1497507					
										12.32656588	0.0	5.17681517	2.58840759	7.1497507					
										12.30993387	0.0	5.16018316	2.58009158	7.1497507					
															9.62039568	0.0	3.79799777	1.89899888	5.82239791
															9.59118589	0.0	3.76878797	1.88439399	5.82239791
															9.57568619	0.0	3.75328828	1.87664414	5.82239791
															9.52421056	0.0	3.70181264	1.85090632	5.82239791
28.5827472	0.0	14.86646105	7.43323052	13.71628615															
28.54933303	0.0	14.83304688	7.41652344	13.71628615															
28.41999179	0.0	14.70370564	7.35185282	13.71628615															
28.35262146	0.0	14.63633531	7.31816765	13.71628615															
					18.85384524	0.0	8.86531049	4.43265525	9.98853474										
					18.79407467	0.0	8.80553993	4.40276997	9.98853474										
					18.72038145	0.0	8.73184671	4.36592336	9.98853474										
					18.65963732	0.0	8.67110258	4.33555129	9.98853474										
										12.33602861	0.0	5.1894547	2.59472735	7.14657391					
										12.32566617	0.0	5.17909226	2.58954613	7.14657391					
										12.21631264	0.0	5.06973873	2.53486937	7.14657391					
										12.22520868	0.0	5.07863477	2.53931739	7.14657391					
															9.57312335	0.0	3.74997674	1.87498837	5.82314661
															9.5132498	0.0	3.69010319	1.84505159	5.82314661
															9.53741428	0.0	3.71426767	1.85713383	5.82314661
															9.5002946	0.0	3.67714799	1.83857399	5.82314661
