Repository: ZBT-Tools/ContactResistanceAnalysis

File: Messreihe/KCS/kcs_messreihe.csv (part 1 of 42)
,Datum,time,measurement,measurement,pressure_sample[bar],current[mA],voltage_th[mV],voltage_needle_th[mV],voltage[mV],voltage_needle[mV],R_ges / mOhm*cm²,R_bulk / mOhm*cm²,contact_area[cm2],p_Kraftsensor / ?,pressure_rounded[bar],sample_thickness[cm],parameters,[mV]_in_[V],main_resistance[mOhm],main_resistance_mean[mOhm],main_resistance_error[mOhm],flow_resistance[mOhm],flow_resistance_mean[mOhm],flow_resistance_error[mOhm],bulk_resistance[mOhm],bulk_resistance_mean[mOhm],bulk_resistance_error[mOhm],bulk_resistance_sub[mOhm],contact_resistance[mOhm],contact_resistance_mean[mOhm],contact_resistance_error[mOhm],vs_main_resistance[mOhm*cm],vs_main_resistance_mean[mOhm*cm],vs_main_resistance_error[mOhm*cm],vs_flow_resistance[mOhm*cm],vs_flow_resistance_mean[mOhm*cm],vs_flow_resistance_error[mOhm*cm],vs_bulk_resistance[mOhm*cm],vs_bulk_resistance_mean[mOhm*cm],vs_bulk_resistance_error[mOhm*cm],as_main_resistance[mOhm*cm2],as_main_resistance_mean[mOhm*cm2],as_main_resistance_error[mOhm*cm2],as_flow_resistance[mOhm*cm2],as_flow_resistance_mean[mOhm*cm2],as_flow_resistance_error[mOhm*cm2],as_bulk_resistance[mOhm*cm2],as_bulk_resistance_mean[mOhm*cm2],as_bulk_resistance_error[mOhm*cm2],as_contact_resistance[mOhm*cm2],as_contact_resistance_mean[mOhm*cm2],as_contact_resistance_error[mOhm*cm2],vs_main_conductance[S/cm],vs_main_conductance_mean[S/cm],vs_main_conductance_error[S/cm],vs_flow_conductance[S/cm],vs_flow_conductance_mean[S/cm],vs_flow_conductance_error[S/cm],vs_bulk_conductance[S/cm],vs_bulk_conductance_mean[S/cm],vs_bulk_conductance_error[S/cm],degradation_corr[mOhm],cycle,[mV] in [V]
0,25.08.2020,15:10:47, B1-1_mikrogestrahlt ,5Zyklen,1.985264,499.7,4.764641,4.773305,4.793073,4.796894,39.806391,39.838126,4.15,0.420299,2.0,0.1,H23o. Nadel,0.0,9.535003,9.51293158,0.01080571,9.53016134,9.50808991,0.01080571,0.0,0.0,0.0,0.0,4.76508067,4.75404495,0.00540286,395.70262457,394.7866604,0.44843698,395.50169541,394.58573123,0.44843698,0.0,0.0,0.0,39.57026246,39.47866604,0.0448437,39.55016954,39.45857312,0.0448437,0.0,0.0,0.0,19.77508477,19.72928656,0.02242185,2.52715028,2.53302346,0.00287753,2.52843417,2.53431332,0.00288046,inf,inf,,0.00484167,30.0,1000
1,25.08.2020,15:10:52, B1-1_mikrogestrahlt ,5Zyklen,2.006911,997.0,9.498561,9.506895,9.526993,9.530485,39.655988,39.670523,4.15,0.424263,2.0,0.1,H23o. Nadel,0.0,9.52714243,9.51293158,0.01080571,9.52230076,9.50808991,0.01080571,0.0,0.0,0.0,0.0,4.76115038,4.75404495,0.00540286,395.37641073,394.7866604,0.44843698,395.17548157,394.58573123,0.44843698,0.0,0.0,0.0,39.53764107,39.47866604,0.0448437,39.51754816,39.45857312,0.0448437,0.0,0.0,0.0,19.75877408,19.72928656,0.02242185,2.52923536,2.53302346,0.00287753,2.53052137,2.53431332,0.00288046,inf,inf,,0.00484167,30.0,1000
2,25.08.2020,15:10:55, B1-1_mikrogestrahlt ,5Zyklen,2.010332,1498.0,14.23097,14.232979,14.259401,14.256568,39.503682,39.495833,4.15,0.424997,2.0,0.1,H23o. Nadel,0.0,9.49997997,9.51293158,0.01080571,9.49513831,9.50808991,0.01080571,0.0,0.0,0.0,0.0,4.74756915,4.75404495,0.00540286,394.24916889,394.7866604,0.44843698,394.04823973,394.58573123,0.44843698,0.0,0.0,0.0,39.42491689,39.47866604,0.0448437,39.40482397,39.45857312,0.0448437,0.0,0.0,0.0,19.70241199,19.72928656,0.02242185,2.53646698,2.53302346,0.00287753,2.53776035,2.53431332,0.00288046,inf,inf,,0.00484167,30.0,1000
3,25.08.2020,15:10:58, B1-1_mikrogestrahlt ,5Zyklen,2.014126,1997.0,18.950733,18.960451,18.979165,18.98404,39.440928,39.451059,4.15,0.425809,2.0,0.1,H23o. Nadel,0.0,9.4896009,9.51293158,0.01080571,9.48475923,9.50808991,0.01080571,0.0,0.0,0.0,0.0,4.74237962,4.75404495,0.00540286,393.81843741,394.7866604,0.44843698,393.61750824,394.58573123,0.44843698,0.0,0.0,0.0,39.38184374,39.47866604,0.0448437,39.36175082,39.45857312,0.0448437,0.0,0.0,0.0,19.68087541,19.72928656,0.02242185,2.5392412,2.53302346,0.00287753,2.5405374,2.53431332,0.00288046,inf,inf,,0.00484167,30.0,1000
4,25.08.2020,15:11:02, B1-1_mikrogestrahlt ,5Zyklen,3.038124,499.6,3.780607,3.785911,3.809039,3.8095,31.640337,31.644168,4.15,0.642277,3.0,0.1,H23o. Nadel,0.0,7.56726781,7.56508993,0.00424281,7.56316781,7.56098993,0.00424281,0.0,0.0,0.0,0.0,3.78158391,3.78049496,0.00212141,314.04161429,313.95123195,0.17607674,313.87146429,313.78108195,0.17607674,0.0,0.0,0.0,31.40416143,31.39512319,0.01760767,31.38714643,31.37810819,0.01760767,0.0,0.0,0.0,15.69357321,15.6890541,0.00880384,3.18429136,3.18521108,0.00178596,3.18601757,3.18693829,0.0017879,inf,inf,,0.0041,30.0,1000
5,25.08.2020,15:11:06, B1-1_mikrogestrahlt ,5Zyklen,3.046942,998.0,7.560601,7.569132,7.589032,7.592722,31.557599,31.572941,4.15,0.644177,3.0,0.1,H23o. Nadel,0.0,7.57575251,7.56508993,0.00424281,7.57165251,7.56098993,0.00424281,0.0,0.0,0.0,0.0,3.78582625,3.78049496,0.00212141,314.39372896,313.95123195,0.17607674,314.22357896,313.78108195,0.17607674,0.0,0.0,0.0,31.4393729,31.39512319,0.01760767,31.4223579,31.37810819,0.01760767,0.0,0.0,0.0,15.71117895,15.6890541,0.00880384,3.18072502,3.18521108,0.00178596,3.18244736,3.18693829,0.0017879,inf,inf,,0.0041,30.0,1000
6,25.08.2020,15:11:09, B1-1_mikrogestrahlt ,5Zyklen,3.050923,1497.0,11.319448,11.329231,11.347879,11.352821,31.458717,31.472415,4.15,0.644992,3.0,0.1,H23o. Nadel,0.0,7.56142151,7.56508993,0.00424281,7.55732151,7.56098993,0.00424281,0.0,0.0,0.0,0.0,3.77866075,3.78049496,0.00212141,313.79899265,313.95123195,0.17607674,313.62884265,313.78108195,0.17607674,0.0,0.0,0.0,31.37989927,31.39512319,0.01760767,31.36288427,31.37810819,0.01760767,0.0,0.0,0.0,15.68144213,15.6890541,0.00880384,3.18675338,3.18521108,0.00178596,3.18848226,3.18693829,0.0017879,inf,inf,,0.0041,30.0,1000
7,25.08.2020,15:11:13, B1-1_mikrogestrahlt ,5Zyklen,3.054779,1997.0,15.089168,15.09322,15.1176,15.116809,31.416143,31.4145,4.15,0.645887,3.0,0.1,H23o. Nadel,0.0,7.55591788,7.56508993,0.00424281,7.55181788,7.56098993,0.00424281,0.0,0.0,0.0,0.0,3.77590894,3.78049496,0.00212141,313.57059189,313.95123195,0.17607674,313.40044189,313.78108195,0.17607674,0.0,0.0,0.0,31.35705919,31.39512319,0.01760767,31.34004419,31.37810819,0.01760767,0.0,0.0,0.0,15.67002209,15.6890541,0.00880384,3.18907457,3.18521108,0.00178596,3.19080597,3.18693829,0.0017879,inf,inf,,0.0041,30.0,1000
8,25.08.2020,15:11:16, B1-1_mikrogestrahlt ,5Zyklen,5.051833,499.7,2.922477,2.918886,2.950908,2.942475,24.507244,24.437207,4.15,1.068014,5.0,0.1,H23o. Nadel,0.0,5.84846308,5.84217161,0.003424,5.84515474,5.83886328,0.003424,0.0,0.0,0.0,0.0,2.92257737,2.91943164,0.001712,242.71121773,242.4501219,0.14209607,242.5739219,242.31282607,0.14209607,0.0,0.0,0.0,24.27112177,24.24501219,0.01420961,24.25739219,24.23128261,0.01420961,0.0,0.0,0.0,12.12869609,12.1156413,0.0071048,4.12012271,4.12456394,0.00241887,4.12245468,4.12690095,0.00242162,inf,inf,,0.00330833,30.0,1000
9,25.08.2020,15:11:20, B1-1_mikrogestrahlt ,5Zyklen,5.041398,998.0,5.834126,5.847863,5.862558,5.871452,24.378372,24.415358,4.15,1.065834,5.0,0.1,H23o. Nadel,0.0,5.84581764,5.84217161,0.003424,5.8425093,5.83886328,0.003424,0.0,0.0,0.0,0.0,2.92125465,2.91943164,0.001712,242.60143186,242.4501219,0.14209607,242.46413603,242.31282607,0.14209607,0.0,0.0,0.0,24.26014319,24.24501219,0.01420961,24.2464136,24.23128261,0.01420961,0.0,0.0,0.0,12.1232068,12.1156413,0.0071048,4.12198721,4.12456394,0.00241887,4.1243213,4.12690095,0.00242162,inf,inf,,0.00330833,30.0,1000
10,25.08.2020,15:11:24, B1-1_mikrogestrahlt ,5Zyklen,5.039921,1497.0,8.744855,8.744493,8.773287,8.768082,24.321402,24.306974,4.15,1.065538,5.0,0.1,H23o. Nadel,0.0,5.84158651,5.84217161,0.003424,5.83827817,5.83886328,0.003424,0.0,0.0,0.0,0.0,2.91913909,2.91943164,0.001712,242.42584001,242.4501219,0.14209607,242.28854418,242.31282607,0.14209607,0.0,0.0,0.0,24.242584,24.24501219,0.01420961,24.22885442,24.23128261,0.01420961,0.0,0.0,0.0,12.11442721,12.1156413,0.0071048,4.12497282,4.12456394,0.00241887,4.12731028,4.12690095,0.00242162,inf,inf,,0.00330833,30.0,1000
11,25.08.2020,15:11:27, B1-1_mikrogestrahlt ,5Zyklen,5.046639,1997.0,11.64814,11.662009,11.676572,11.685598,24.265284,24.284042,4.15,1.066925,5.0,0.1,H23o. Nadel,0.0,5.83281923,5.84217161,0.003424,5.8295109,5.83886328,0.003424,0.0,0.0,0.0,0.0,2.91475545,2.91943164,0.001712,242.061998,242.4501219,0.14209607,241.92470216,242.31282607,0.14209607,0.0,0.0,0.0,24.2061998,24.24501219,0.01420961,24.19247022,24.23128261,0.01420961,0.0,0.0,0.0,12.09623511,12.1156413,0.0071048,4.13117304,4.12456394,0.00241887,4.13351754,4.12690095,0.00242162,inf,inf,,0.00330833,30.0,1000
12,25.08.2020,15:11:30, B1-1_mikrogestrahlt ,5Zyklen,6.047391,499.7,2.550697,2.561008,2.579129,2.584597,21.419619,21.465033,4.15,1.278509,6.0,0.1,H23o. Nadel,0.0,5.10445667,5.11405909,0.00406894,5.10141501,5.11101742,0.00406894,0.0,0.0,0.0,0.0,2.5507075,2.55550871,0.00203447,211.83495197,212.23345211,0.16886089,211.7087228,212.10722295,0.16886089,0.0,0.0,0.0,21.1834952,21.22334521,0.01688609,21.17087228,21.21072229,0.01688609,0.0,0.0,0.0,10.58543614,10.60536115,0.00844304,4.7206563,4.71180151,0.00374912,4.72347094,4.7146056,0.00375358,inf,inf,,0.00304167,30.0,1000
13,25.08.2020,15:11:35, B1-1_mikrogestrahlt ,5Zyklen,6.044996,998.0,5.113164,5.10964,5.141596,5.133229,21.380385,21.345591,4.15,1.277983,6.0,0.1,H23o. Nadel,0.0,5.12341082,5.11405909,0.00406894,5.12036915,5.11101742,0.00406894,0.0,0.0,0.0,0.0,2.56018458,2.55550871,0.00203447,212.6215491,212.23345211,0.16886089,212.49531993,212.10722295,0.16886089,0.0,0.0,0.0,21.26215491,21.22334521,0.01688609,21.24953199,21.21072229,0.01688609,0.0,0.0,0.0,10.624766,10.60536115,0.00844304,4.70319215,4.71180151,0.00374912,4.705986,4.7146056,0.00375358,inf,inf,,0.00304167,30.0,1000
14,25.08.2020,15:11:38, B1-1_mikrogestrahlt ,5Zyklen,6.045929,1497.0,7.660546,7.665125,7.688977,7.688714,21.315468,21.314738,4.15,1.278183,6.0,0.1,H23o. Nadel,0.0,5.1172652,5.11405909,0.00406894,5.11422353,5.11101742,0.00406894,0.0,0.0,0.0,0.0,2.55711177,2.55550871,0.00203447,212.36650568,212.23345211,0.16886089,212.24027651,212.10722295,0.16886089,0.0,0.0,0.0,21.23665057,21.22334521,0.01688609,21.22402765,21.21072229,0.01688609,0.0,0.0,0.0,10.61201383,10.60536115,0.00844304,4.70884049,4.71180151,0.00374912,4.71164105,4.7146056,0.00375358,inf,inf,,0.00304167,30.0,1000
15,25.08.2020,15:11:41, B1-1_mikrogestrahlt ,5Zyklen,6.048697,1997.0,10.206874,10.207236,10.235306,10.230826,21.270164,21.260854,4.15,1.278827,6.0,0.1,H23o. Nadel,0.0,5.11110366,5.11405909,0.00406894,5.10806199,5.11101742,0.00406894,0.0,0.0,0.0,0.0,2.55403099,2.55550871,0.00203447,212.1108017,212.23345211,0.16886089,211.98457254,212.10722295,0.16886089,0.0,0.0,0.0,21.21108017,21.22334521,0.01688609,21.19845725,21.21072229,0.01688609,0.0,0.0,0.0,10.59922863,10.60536115,0.00844304,4.71451709,4.71180151,0.00374912,4.71732442,4.7146056,0.00375358,inf,inf,,0.00304167,30.0,1000
16,25.08.2020,15:11:44, B1-1_mikrogestrahlt ,5Zyklen,10.03601,499.7,1.930932,1.929779,1.959364,1.953369,16.272484,16.222692,4.15,2.121711,10.0,0.1,H23o. Nadel,0.0,3.86418251,3.85408325,0.00635755,3.86178251,3.85168325,0.00635755,0.0,0.0,0.0,0.0,1.93089125,1.92584163,0.00317878,160.36357414,159.94445495,0.26383852,160.26397414,159.84485495,0.26383852,0.0,0.0,0.0,16.03635741,15.9944455,0.02638385,16.02639741,15.9844855,0.02638385,0.0,0.0,0.0,8.01319871,7.99224275,0.01319193,6.23583008,6.25222152,0.01031351,6.23970549,6.25611737,0.01032637,inf,inf,,0.0024,30.0,1000
17,25.08.2020,15:11:49, B1-1_mikrogestrahlt ,5Zyklen,10.015405,997.0,3.854331,3.845601,3.882763,3.869191,16.161951,16.105457,4.15,2.117424,10.0,0.1,H23o. Nadel,0.0,3.86592879,3.85408325,0.00635755,3.86352879,3.85168325,0.00635755,0.0,0.0,0.0,0.0,1.93176439,1.92584163,0.00317878,160.43604463,159.94445495,0.26383852,160.33644463,159.84485495,0.26383852,0.0,0.0,0.0,16.04360446,15.9944455,0.02638385,16.03364446,15.9844855,0.02638385,0.0,0.0,0.0,8.01682223,7.99224275,0.01319193,6.2330133,6.25222152,0.01031351,6.23688521,6.25611737,0.01032637,inf,inf,,0.0024,30.0,1000
18,25.08.2020,15:11:52, B1-1_mikrogestrahlt ,5Zyklen,10.034393,1497.0,5.754605,5.75925,5.783037,5.782839,16.031799,16.031251,4.15,2.121359,10.0,0.1,H23o. Nadel,0.0,3.84409152,3.85408325,0.00635755,3.84169152,3.85168325,0.00635755,0.0,0.0,0.0,0.0,1.92084576,1.92584163,0.00317878,159.52979793,159.94445495,0.26383852,159.43019793,159.84485495,0.26383852,0.0,0.0,0.0,15.95297979,15.9944455,0.02638385,15.94301979,15.9844855,0.02638385,0.0,0.0,0.0,7.9715099,7.99224275,0.01319193,6.2684214,6.25222152,0.01031351,6.27233744,6.25611737,0.01032637,inf,inf,,0.0024,30.0,1000
19,25.08.2020,15:11:55, B1-1_mikrogestrahlt ,5Zyklen,10.04447,1997.0,7.672734,7.673097,7.701166,7.696686,16.003925,15.994615,4.15,2.12344,10.0,0.1,H23o. Nadel,0.0,3.8421302,3.85408325,0.00635755,3.8397302,3.85168325,0.00635755,0.0,0.0,0.0,0.0,1.9198651,1.92584163,0.00317878,159.4484031,159.94445495,0.26383852,159.3488031,159.84485495,0.26383852,0.0,0.0,0.0,15.94484031,15.9944455,0.02638385,15.93488031,15.9844855,0.02638385,0.0,0.0,0.0,7.96744016,7.99224275,0.01319193,6.27162129,6.25222152,0.01031351,6.27554133,6.25611737,0.01032637,inf,inf,,0.0024,30.0,1000
20,25.08.2020,15:11:59, B1-1_mikrogestrahlt ,5Zyklen,12.033423,499.7,1.723927,1.72027,1.752358,1.743859,14.553307,14.482723,4.15,2.543996,12.0,0.1,H23o. Nadel,0.0,3.44992395,3.44105413,0.00312737,3.44772395,3.43885413,0.00312737,0.0,0.0,0.0,0.0,1.72386198,1.71942706,0.00156369,143.17184411,142.80374638,0.12978603,143.08054411,142.71244638,0.12978603,0.0,0.0,0.0,14.31718441,14.28037464,0.0129786,14.30805441,14.27124464,0.0129786,0.0,0.0,0.0,7.15402721,7.13562232,0.0064893,6.98461353,7.00263474,0.00635602,6.98907043,7.00711468,0.00636415,inf,inf,,0.0022,30.0,1000
21,25.08.2020,15:12:03, B1-1_mikrogestrahlt ,5Zyklen,12.03913,998.0,3.434061,3.447863,3.462493,3.471453,14.398141,14.4354,4.15,2.545212,12.0,0.1,H23o. Nadel,0.0,3.44094289,3.44105413,0.00312737,3.43874289,3.43885413,0.00312737,0.0,0.0,0.0,0.0,1.71937144,1.71942706,0.00156369,142.79912976,142.80374638,0.12978603,142.70782976,142.71244638,0.12978603,0.0,0.0,0.0,14.27991298,14.28037464,0.0129786,14.27078298,14.27124464,0.0129786,0.0,0.0,0.0,7.13539149,7.13562232,0.0064893,7.0028438,7.00263474,0.00635602,7.007324,7.00711468,0.00636415,inf,inf,,0.0022,30.0,1000
22,25.08.2020,15:12:06, B1-1_mikrogestrahlt ,5Zyklen,12.042645,1498.0,5.148741,5.15108,5.177173,5.17467,14.342636,14.3357,4.15,2.545893,12.0,0.1,H23o. Nadel,0.0,3.43707677,3.44105413,0.00312737,3.43487677,3.43885413,0.00312737,0.0,0.0,0.0,0.0,1.71743838,1.71942706,0.00156369,142.63868591,142.80374638,0.12978603,142.54738591,142.71244638,0.12978603,0.0,0.0,0.0,14.26386859,14.28037464,0.0129786,14.25473859,14.27124464,0.0129786,0.0,0.0,0.0,7.1273693,7.13562232,0.0064893,7.01072078,7.00263474,0.00635602,7.01521107,7.00711468,0.00636415,inf,inf,,0.0022,30.0,1000
23,25.08.2020,15:12:10, B1-1_mikrogestrahlt ,5Zyklen,12.038104,1997.0,6.862237,6.866091,6.890668,6.88968,14.319616,14.317562,4.15,2.544949,12.0,0.1,H23o. Nadel,0.0,3.43627291,3.44105413,0.00312737,3.43407291,3.43885413,0.00312737,0.0,0.0,0.0,0.0,1.71703645,1.71942706,0.00156369,142.60532574,142.80374638,0.12978603,142.51402574,142.71244638,0.12978603,0.0,0.0,0.0,14.26053257,14.28037464,0.0129786,14.25140257,14.27124464,0.0129786,0.0,0.0,0.0,7.12570129,7.13562232,0.0064893,7.01236083,7.00263474,0.00635602,7.01685322,7.00711468,0.00636415,inf,inf,,0.0022,30.0,1000
24,25.08.2020,15:12:13, B1-1_mikrogestrahlt ,5Zyklen,14.966075,499.7,1.5019,1.518272,1.530332,1.541861,12.709378,12.805131,4.15,3.16385,15.0,0.1,H23o. Nadel,0.0,3.00560336,3.00936561,0.00345986,3.00360336,3.00736561,0.00345986,0.0,0.0,0.0,0.0,1.50180168,1.50368281,0.00172993,124.73253952,124.88867284,0.14358438,124.64953952,124.80567284,0.14358438,0.0,0.0,0.0,12.47325395,12.48886728,0.01435844,12.46495395,12.48056728,0.01435844,0.0,0.0,0.0,6.23247698,6.24028364,0.00717922,8.01715417,8.00716299,0.00919179,8.02249253,8.01248807,0.00920401,inf,inf,,0.002,30.0,1000
25,25.08.2020,15:12:17, B1-1_mikrogestrahlt ,5Zyklen,15.038933,997.0,3.010036,3.006709,3.038467,3.030298,12.647582,12.613577,4.15,3.179463,15.0,0.1,H23o. Nadel,0.0,3.01909328,3.00936561,0.00345986,3.01709328,3.00736561,0.00345986,0.0,0.0,0.0,0.0,1.50854664,1.50368281,0.00172993,125.29237111,124.88867284,0.14358438,125.20937111,124.80567284,0.14358438,0.0,0.0,0.0,12.52923711,12.48886728,0.01435844,12.52093711,12.48056728,0.01435844,0.0,0.0,0.0,6.26046856,6.24028364,0.00717922,7.98133191,8.00716299,0.00919179,7.98662266,8.01248807,0.00920401,inf,inf,,0.002,30.0,1000
26,25.08.2020,15:12:21, B1-1_mikrogestrahlt ,5Zyklen,15.018514,1497.0,4.504929,4.497649,4.533361,4.521238,12.567433,12.533827,4.15,3.175061,15.0,0.1,H23o. Nadel,0.0,3.00930461,3.00936561,0.00345986,3.00730461,3.00736561,0.00345986,0.0,0.0,0.0,0.0,1.5036523,1.50368281,0.00172993,124.88614128,124.88867284,0.14358438,124.80314128,124.80567284,0.14358438,0.0,0.0,0.0,12.48861413,12.48886728,0.01435844,12.48031413,12.48056728,0.01435844,0.0,0.0,0.0,6.24015706,6.24028364,0.00717922,8.0072936,8.00716299,0.00919179,8.01261883,8.01248807,0.00920401,inf,inf,,0.002,30.0,1000
27,25.08.2020,15:12:24, B1-1_mikrogestrahlt ,5Zyklen,15.015201,1997.0,5.997912,6.006115,6.026344,6.029704,12.523449,12.530432,4.15,3.17439,15.0,0.1,H23o. Nadel,0.0,3.00346119,3.00936561,0.00345986,3.00146119,3.00736561,0.00345986,0.0,0.0,0.0,0.0,1.5007306,1.50368281,0.00172993,124.64363946,124.88867284,0.14358438,124.56063946,124.80567284,0.14358438,0.0,0.0,0.0,12.46436395,12.48886728,0.01435844,12.45606395,12.48056728,0.01435844,0.0,0.0,0.0,6.22803197,6.24028364,0.00717922,8.02287228,8.00716299,0.00919179,8.02821826,8.01248807,0.00920401,inf,inf,,0.002,30.0,1000
28,25.08.2020,15:12:27, B1-1_mikrogestrahlt ,5Zyklen,20.035108,499.7,1.271308,1.275031,1.29974,1.29862,10.794318,10.785016,4.15,4.235519,20.0,0.1,H23o. Nadel,0.0,2.54414249,2.53943581,0.0026828,2.54244249,2.53773581,0.0026828,0.0,0.0,0.0,0.0,1.27122124,1.2688679,0.0013414,105.58191315,105.38658591,0.11133616,105.51136315,105.31603591,0.11133616,0.0,0.0,0.0,10.55819131,10.53865859,0.01113362,10.55113631,10.53160359,0.01113362,0.0,0.0,0.0,5.27556816,5.2658018,0.00556681,9.47131919,9.48890544,0.0100257,9.47765217,9.49526199,0.01003914,inf,inf,,0.0017,30.0,1000
29,25.08.2020,15:12:32, B1-1_mikrogestrahlt ,5Zyklen,20.030536,998.0,2.538838,2.537751,2.56727,2.56134,10.67552,10.650863,4.15,4.234642,20.0,0.1,H23o. Nadel,0.0,2.54392585,2.53943581,0.0026828,2.54222585,2.53773581,0.0026828,0.0,0.0,0.0,0.0,1.27111293,1.2688679,0.0013414,105.57292285,105.38658591,0.11133616,105.50237285,105.31603591,0.11133616,0.0,0.0,0.0,10.55729228,10.53865859,0.01113362,10.55023728,10.53160359,0.01113362,0.0,0.0,0.0,5.27511864,5.2658018,0.00556681,9.47212574,9.48890544,0.0100257,9.4784598,9.49526199,0.01003914,inf,inf,,0.0017,30.0,1000
30,25.08.2020,15:12:35, B1-1_mikrogestrahlt ,5Zyklen,20.026881,1498.0,3.798594,3.800735,3.827025,3.824324,10.60224,10.594756,4.15,4.233908,20.0,0.1,H23o. Nadel,0.0,2.53577704,2.53943581,0.0026828,2.53407704,2.53773581,0.0026828,0.0,0.0,0.0,0.0,1.26703852,1.2688679,0.0013414,105.234747,105.38658591,0.11133616,105.164197,105.31603591,0.11133616,0.0,0.0,0.0,10.5234747,10.53865859,0.01113362,10.5164197,10.53160359,0.01113362,0.0,0.0,0.0,5.25820985,5.2658018,0.00556681,9.50256478,9.48890544,0.0100257,9.50893963,9.49526199,0.01003914,inf,inf,,0.0017,30.0,1000
31,25.08.2020,15:12:38, B1-1_mikrogestrahlt ,5Zyklen,20.024999,1997.0,5.060194,5.060688,5.088626,5.084278,10.574761,10.565725,4.15,4.233507,20.0,0.1,H23o. Nadel,0.0,2.53389785,2.53943581,0.0026828,2.53219785,2.53773581,0.0026828,0.0,0.0,0.0,0.0,1.26609892,1.2688679,0.0013414,105.15676064,105.38658591,0.11133616,105.08621064,105.31603591,0.11133616,0.0,0.0,0.0,10.51567606,10.53865859,0.01113362,10.50862106,10.53160359,0.01113362,0.0,0.0,0.0,5.25431053,5.2658018,0.00556681,9.50961207,9.48890544,0.0100257,9.51599638,9.49526199,0.01003914,inf,inf,,0.0017,30.0,1000
32,25.08.2020,15:12:41, B1-1_mikrogestrahlt ,5Zyklen,24.023727,499.7,1.129923,1.146492,1.158354,1.170081,9.620112,9.717507,4.15,5.079083,24.0,0.1,H23o. Nadel,0.0,2.26120272,2.26156647,0.0021832,2.25961105,2.2599748,0.0021832,0.0,0.0,0.0,0.0,1.12980553,1.1299874,0.0010916,93.83991295,93.8550084,0.09060282,93.77385878,93.78895423,0.09060282,0.0,0.0,0.0,9.38399129,9.38550084,0.00906028,9.37738588,9.37889542,0.00906028,0.0,0.0,0.0,4.68869294,4.68944771,0.00453014,10.65644637,10.65476216,0.01027082,10.66395276,10.66226619,0.01028528,inf,inf,,0.00159167,30.0,1000
33,25.08.2020,15:12:46, B1-1_mikrogestrahlt ,5Zyklen,23.970463,997.0,2.261008,2.268288,2.289439,2.291877,9.529763,9.53991,4.15,5.067596,24.0,0.1,H23o. Nadel,0.0,2.26781143,2.26156647,0.0021832,2.26621977,2.2599748,0.0021832,0.0,0.0,0.0,0.0,1.13310988,1.1299874,0.0010916,94.11417452,93.8550084,0.09060282,94.04812036,93.78895423,0.09060282,0.0,0.0,0.0,9.41141745,9.38550084,0.00906028,9.40481204,9.37889542,0.00906028,0.0,0.0,0.0,4.70240602,4.68944771,0.00453014,10.62539203,10.65476216,0.01027082,10.63285472,10.66226619,0.01028528,inf,inf,,0.00159167,30.0,1000
34,25.08.2020,15:12:49, B1-1_mikrogestrahlt ,5Zyklen,24.003946,1497.0,3.380234,3.398451,3.408666,3.42204,9.449541,9.486618,4.15,5.074727,24.0,0.1,H23o. Nadel,0.0,2.25800534,2.26156647,0.0021832,2.25641368,2.2599748,0.0021832,0.0,0.0,0.0,0.0,1.12820684,1.1299874,0.0010916,93.70722178,93.8550084,0.09060282,93.64116761,93.78895423,0.09060282,0.0,0.0,0.0,9.37072218,9.38550084,0.00906028,9.36411676,9.37889542,0.00906028,0.0,0.0,0.0,4.68205838,4.68944771,0.00453014,10.6715361,10.65476216,0.01027082,10.67906377,10.66226619,0.01028528,inf,inf,,0.00159167,30.0,1000
35,25.08.2020,15:12:52, B1-1_mikrogestrahlt ,5Zyklen,24.008829,1997.0,4.511715,4.507597,4.540147,4.531187,9.434957,9.416337,4.15,5.07573,24.0,0.1,H23o. Nadel,0.0,2.25924637,2.26156647,0.0021832,2.2576547,2.2599748,0.0021832,0.0,0.0,0.0,0.0,1.12882735,1.1299874,0.0010916,93.75872434,93.8550084,0.09060282,93.69267017,93.78895423,0.09060282,0.0,0.0,0.0,9.37587243,9.38550084,0.00906028,9.36926702,9.37889542,0.00906028,0.0,0.0,0.0,4.68463351,4.68944771,0.00453014,10.66567412,10.65476216,0.01027082,10.67319352,10.66226619,0.01028528,inf,inf,,0.00159167,30.0,1000
36,25.08.2020,15:12:56, B1-1_mikrogestrahlt ,5Zyklen,29.954869,499.7,0.989262,0.999902,1.017693,1.023491,8.451926,8.500076,4.15,6.332937,30.0,0.1,H23o. Nadel,0.0,1.97971183,1.97300779,0.00284074,1.97831183,1.97160779,0.00284074,0.0,0.0,0.0,0.0,0.98915591,0.9858039,0.00142037,82.15804082,81.87982341,0.11789067,82.09994082,81.82172341,0.11789067,0.0,0.0,0.0,8.21580408,8.18798234,0.01178907,8.20999408,8.18217234,0.01178907,0.0,0.0,0.0,4.10499704,4.09108617,0.00589453,12.17166317,12.2130969,0.01757886,12.18027675,12.22176928,0.01760383,inf,inf,,0.0014,30.0,1000
37,25.08.2020,15:13:00, B1-1_mikrogestrahlt ,5Zyklen,29.957808,998.0,1.97145,1.983672,1.999882,2.007261,8.316143,8.346827,4.15,6.333397,30.0,0.1,H23o. Nadel,0.0,1.9754008,1.97300779,0.00284074,1.9740008,1.97160779,0.00284074,0.0,0.0,0.0,0.0,0.9870004,0.9858039,0.00142037,81.97913327,81.87982341,0.11789067,81.92103327,81.82172341,0.11789067,0.0,0.0,0.0,8.19791333,8.18798234,0.01178907,8.19210333,8.18217234,0.01178907,0.0,0.0,0.0,4.09605166,4.09108617,0.00589453,12.19822606,12.2130969,0.01757886,12.20687728,12.22176928,0.01760383,inf,inf,,0.0014,30.0,1000
38,25.08.2020,15:13:03, B1-1_mikrogestrahlt ,5Zyklen,29.951494,1498.0,2.95107,2.959207,2.979502,2.982796,8.254294,8.26342,4.15,6.331888,30.0,0.1,H23o. Nadel,0.0,1.97000668,1.97300779,0.00284074,1.96860668,1.97160779,0.00284074,0.0,0.0,0.0,0.0,0.98430334,0.9858039,0.00142037,81.75527704,81.87982341,0.11789067,81.69717704,81.82172341,0.11789067,0.0,0.0,0.0,8.1755277,8.18798234,0.01178907,8.1697177,8.18217234,0.01178907,0.0,0.0,0.0,4.08485885,4.09108617,0.00589453,12.23162634,12.2130969,0.01757886,12.24032502,12.22176928,0.01760383,inf,inf,,0.0014,30.0,1000
39,25.08.2020,15:13:07, B1-1_mikrogestrahlt ,5Zyklen,29.940095,1997.0,3.927923,3.943306,3.956354,3.966896,8.221768,8.243674,4.15,6.329731,30.0,0.1,H23o. Nadel,0.0,1.96691187,1.97300779,0.00284074,1.96551187,1.97160779,0.00284074,0.0,0.0,0.0,0.0,0.98275593,0.9858039,0.00142037,81.62684251,81.87982341,0.11789067,81.56874251,81.82172341,0.11789067,0.0,0.0,0.0,8.16268425,8.18798234,0.01178907,8.15687425,8.18217234,0.01178907,0.0,0.0,0.0,4.07843713,4.09108617,0.00589453,12.25087201,12.2130969,0.01757886,12.25959809,12.22176928,0.01760383,inf,inf,,0.0014,30.0,1000
40,25.08.2020,15:13:17, B1-1_mikrogestrahlt ,5Zyklen,2.061681,499.7,4.77795,4.787338,4.806382,4.810927,39.916917,39.954671,4.15,0.43577,2.0,0.1,H23o. Nadel,0.0,9.56163698,9.51448641,0.01954123,9.55680365,9.50965307,0.01954123,0.0,0.0,0.0,0.0,4.77840182,4.75482654,0.00977062,396.80793476,394.85118592,0.81096105,396.60735143,394.65060259,0.81096105,0.0,0.0,0.0,39.68079348,39.48511859,0.0810961,39.66073514,39.46506026,0.0810961,0.0,0.0,0.0,19.83036757,19.73253013,0.04054805,2.5201109,2.53263174,0.00519729,2.52138544,2.53391899,0.00520257,inf,inf,,0.00483333,31.0,1000
41,25.08.2020,15:13:21, B1-1_mikrogestrahlt ,5Zyklen,2.060701,997.0,9.502053,9.505775,9.530485,9.529365,39.670523,39.665861,4.15,0.435662,2.0,0.1,H23o. Nadel,0.0,9.53064493,9.51448641,0.01954123,9.5258116,9.50965307,0.01954123,0.0,0.0,0.0,0.0,4.7629058,4.75482654,0.00977062,395.52176479,394.85118592,0.81096105,395.32118146,394.65060259,0.81096105,0.0,0.0,0.0,39.55217648,39.48511859,0.0810961,39.53211815,39.46506026,0.0810961,0.0,0.0,0.0,19.76605907,19.73253013,0.04054805,2.52830587,2.53263174,0.00519729,2.52958872,2.53391899,0.00520257,inf,inf,,0.00483333,31.0,1000
42,25.08.2020,15:13:25, B1-1_mikrogestrahlt ,5Zyklen,2.061665,1498.0,14.215553,14.212357,14.243985,14.235947,39.460972,39.438704,4.15,0.435859,2.0,0.1,H23o. Nadel,0.0,9.48968825,9.51448641,0.01954123,9.48485492,9.50965307,0.01954123,0.0,0.0,0.0,0.0,4.74242746,4.75482654,0.00977062,393.82206242,394.85118592,0.81096105,393.62147908,394.65060259,0.81096105,0.0,0.0,0.0,39.38220624,39.48511859,0.0810961,39.36214791,39.46506026,0.0810961,0.0,0.0,0.0,19.68107395,19.73253013,0.04054805,2.53921782,2.53263174,0.00519729,2.54051177,2.53391899,0.00520257,inf,inf,,0.00483333,31.0,1000
43,25.08.2020,15:13:28, B1-1_mikrogestrahlt ,5Zyklen,2.064869,1997.0,18.923523,18.916045,18.951955,18.939634,39.384382,39.35878,4.15,0.43654,2.0,0.1,H23o. Nadel,0.0,9.47597546,9.51448641,0.01954123,9.47114213,9.50965307,0.01954123,0.0,0.0,0.0,0.0,4.73557106,4.75482654,0.00977062,393.25298172,394.85118592,0.81096105,393.05239839,394.65060259,0.81096105,0.0,0.0,0.0,39.32529817,39.48511859,0.0810961,39.30523984,39.46506026,0.0810961,0.0,0.0,0.0,19.65261992,19.73253013,0.04054805,2.54289235,2.53263174,0.00519729,2.54419005,2.53391899,0.00520257,inf,inf,,0.00483333,31.0,1000
44,25.08.2020,15:13:31, B1-1_mikrogestrahlt ,5Zyklen,3.056521,499.7,3.799121,3.797111,3.827552,3.8207,31.787757,31.730852,4.15,0.646192,3.0,0.1,H23o. Nadel,0.0,7.60280368,7.59322524,0.00607731,7.59870368,7.58912524,0.00607731,0.0,0.0,0.0,0.0,3.79935184,3.79456262,0.00303866,315.51635281,315.11884756,0.25220854,315.34620281,314.94869756,0.25220854,0.0,0.0,0.0,31.55163528,31.51188476,0.02522085,31.53462028,31.49486976,0.02522085,0.0,0.0,0.0,15.76731014,15.74743488,0.01261043,3.16940783,3.17341197,0.00253994,3.17111794,3.1751264,0.00254268,inf,inf,,0.0041,31.0,1000
45,25.08.2020,15:13:36, B1-1_mikrogestrahlt ,5Zyklen,3.062244,997.0,7.581749,7.585735,7.610181,7.609324,31.677282,31.673717,4.15,0.647448,3.0,0.1,H23o. Nadel,0.0,7.60456269,7.59322524,0.00607731,7.60046269,7.58912524,0.00607731,0.0,0.0,0.0,0.0,3.80023134,3.79456262,0.00303866,315.58935155,315.11884756,0.25220854,315.41920155,314.94869756,0.25220854,0.0,0.0,0.0,31.55893516,31.51188476,0.02522085,31.54192016,31.49486976,0.02522085,0.0,0.0,0.0,15.77096008,15.74743488,0.01261043,3.16867472,3.17341197,0.00253994,3.17038403,3.1751264,0.00254268,inf,inf,,0.0041,31.0,1000
46,25.08.2020,15:13:39, B1-1_mikrogestrahlt ,5Zyklen,3.05705,1498.0,11.361152,11.367971,11.389583,11.39156,31.553252,31.558728,4.15,0.646307,3.0,0.1,H23o. Nadel,0.0,7.58421362,7.59322524,0.00607731,7.58011362,7.58912524,0.00607731,0.0,0.0,0.0,0.0,3.79005681,3.79456262,0.00303866,314.74486515,315.11884756,0.25220854,314.57471515,314.94869756,0.25220854,0.0,0.0,0.0,31.47448652,31.51188476,0.02522085,31.45747152,31.49486976,0.02522085,0.0,0.0,0.0,15.72873576,15.74743488,0.01261043,3.17717653,3.17341197,0.00253994,3.17889503,3.1751264,0.00254268,inf,inf,,0.0041,31.0,1000
47,25.08.2020,15:13:42, B1-1_mikrogestrahlt ,5Zyklen,3.06072,1997.0,15.139898,15.135056,15.16833,15.158645,31.521567,31.501441,4.15,0.646998,3.0,0.1,H23o. Nadel,0.0,7.58132098,7.59322524,0.00607731,7.57722098,7.58912524,0.00607731,0.0,0.0,0.0,0.0,3.78861049,3.79456262,0.00303866,314.62482073,315.11884756,0.25220854,314.45467073,314.94869756,0.25220854,0.0,0.0,0.0,31.46248207,31.51188476,0.02522085,31.44546707,31.49486976,0.02522085,0.0,0.0,0.0,15.72273354,15.74743488,0.01261043,3.17838878,3.17341197,0.00253994,3.18010859,3.1751264,0.00254268,inf,inf,,0.0041,31.0,1000
48,25.08.2020,15:13:45, B1-1_mikrogestrahlt ,5Zyklen,5.046981,499.7,2.929394,2.938322,2.957826,2.961911,24.564695,24.598619,4.15,1.066942,5.0,0.1,H23o. Nadel,0.0,5.86230538,5.86007706,0.00309264,5.85900538,5.85677706,0.00309264,0.0,0.0,0.0,0.0,2.92950269,2.92838853,0.00154632,243.2856734,243.19319819,0.12834442,243.1487234,243.05624819,0.12834442,0.0,0.0,0.0,24.32856734,24.31931982,0.01283444,24.31487234,24.30562482,0.01283444,0.0,0.0,0.0,12.15743617,12.15281241,0.00641722,4.11039411,4.11196054,0.00217005,4.11270923,4.11427743,0.00217249,inf,inf,,0.0033,31.0,1000
49,25.08.2020,15:13:50, B1-1_mikrogestrahlt ,5Zyklen,5.044617,998.0,5.855604,5.858404,5.884036,5.881994,24.467685,24.459192,4.15,1.066511,5.0,0.1,H23o. Nadel,0.0,5.86733868,5.86007706,0.00309264,5.86403868,5.85677706,0.00309264,0.0,0.0,0.0,0.0,2.93201934,2.92838853,0.00154632,243.49455511,243.19319819,0.12834442,243.35760511,243.05624819,0.12834442,0.0,0.0,0.0,24.34945551,24.31931982,0.01283444,24.33576051,24.30562482,0.01283444,0.0,0.0,0.0,12.16788026,12.15281241,0.00641722,4.10686801,4.11196054,0.00217005,4.10917916,4.11427743,0.00217249,inf,inf,,0.0033,31.0,1000
50,25.08.2020,15:13:53, B1-1_mikrogestrahlt ,5Zyklen,5.044368,1498.0,8.774964,8.779279,8.803395,8.802868,24.388578,24.387118,4.15,1.066442,5.0,0.1,H23o. Nadel,0.0,5.85778638,5.86007706,0.00309264,5.85448638,5.85677706,0.00309264,0.0,0.0,0.0,0.0,2.92724319,2.92838853,0.00154632,243.09813485,243.19319819,0.12834442,242.96118485,243.05624819,0.12834442,0.0,0.0,0.0,24.30981348,24.31931982,0.01283444,24.29611848,24.30562482,0.01283444,0.0,0.0,0.0,12.14805924,12.15281241,0.00641722,4.11356509,4.11196054,0.00217005,4.11588378,4.11427743,0.00217249,inf,inf,,0.0033,31.0,1000
51,25.08.2020,15:13:56, B1-1_mikrogestrahlt ,5Zyklen,5.051553,1997.0,11.688197,11.700089,11.716629,11.723678,24.348528,24.363178,4.15,1.067958,5.0,0.1,H23o. Nadel,0.0,5.85287782,5.86007706,0.00309264,5.84957782,5.85677706,0.00309264,0.0,0.0,0.0,0.0,2.92478891,2.92838853,0.00154632,242.89442939,243.19319819,0.12834442,242.75747939,243.05624819,0.12834442,0.0,0.0,0.0,24.28944294,24.31931982,0.01283444,24.27574794,24.30562482,0.01283444,0.0,0.0,0.0,12.13787397,12.15281241,0.00641722,4.11701496,4.11196054,0.00217005,4.11933755,4.11427743,0.00217249,inf,inf,,0.0033,31.0,1000
52,25.08.2020,15:14:00, B1-1_mikrogestrahlt ,5Zyklen,6.058105,499.6,2.568354,2.57761,2.596785,2.6012,21.570575,21.607242,4.15,1.280718,6.0,0.1,H23o. Nadel,0.0,5.14082066,5.14193164,0.00357318,5.13780399,5.13891498,0.00357318,0.0,0.0,0.0,0.0,2.56890199,2.56945749,0.00178659,213.34405725,213.39016324,0.14828717,213.21886558,213.26497157,0.14828717,0.0,0.0,0.0,21.33440572,21.33901632,0.01482872,21.32188656,21.32649716,0.01482872,0.0,0.0,0.0,10.66094328,10.66324858,0.00741436,4.68726438,4.68625841,0.00325363,4.69001651,4.68900937,0.00325745,inf,inf,,0.00301667,31.0,1000
53,25.08.2020,15:14:04, B1-1_mikrogestrahlt ,5Zyklen,6.044514,997.0,5.136553,5.144163,5.164985,5.167752,21.499184,21.510702,4.15,1.277871,6.0,0.1,H23o. Nadel,0.0,5.15200903,5.14193164,0.00357318,5.14899236,5.13891498,0.00357318,0.0,0.0,0.0,0.0,2.57449618,2.56945749,0.00178659,213.80837462,213.39016324,0.14828717,213.68318296,213.26497157,0.14828717,0.0,0.0,0.0,21.38083746,21.33901632,0.01482872,21.3683183,21.32649716,0.01482872,0.0,0.0,0.0,10.68415915,10.66324858,0.00741436,4.67708527,4.68625841,0.00325363,4.67982546,4.68900937,0.00325745,inf,inf,,0.00301667,31.0,1000
54,25.08.2020,15:14:07, B1-1_mikrogestrahlt ,5Zyklen,6.05386,1498.0,7.699285,7.700833,7.727717,7.724423,21.408561,21.399435,4.15,1.279771,6.0,0.1,H23o. Nadel,0.0,5.13970961,5.14193164,0.00357318,5.13669295,5.13891498,0.00357318,0.0,0.0,0.0,0.0,2.56834647,2.56945749,0.00178659,213.29794893,213.39016324,0.14828717,213.17275727,213.26497157,0.14828717,0.0,0.0,0.0,21.32979489,21.33901632,0.01482872,21.31727573,21.32649716,0.01482872,0.0,0.0,0.0,10.65863786,10.66324858,0.00741436,4.68827762,4.68625841,0.00325363,4.69103094,4.68900937,0.00325745,inf,inf,,0.00301667,31.0,1000
55,25.08.2020,15:14:11, B1-1_mikrogestrahlt ,5Zyklen,6.056348,1997.0,10.254969,10.25935,10.283401,10.282939,21.370111,21.369153,4.15,1.28031,6.0,0.1,H23o. Nadel,0.0,5.13518728,5.14193164,0.00357318,5.13217061,5.13891498,0.00357318,0.0,0.0,0.0,0.0,2.56608531,2.56945749,0.00178659,213.11027216,213.39016324,0.14828717,212.98508049,213.26497157,0.14828717,0.0,0.0,0.0,21.31102722,21.33901632,0.01482872,21.29850805,21.32649716,0.01482872,0.0,0.0,0.0,10.64925402,10.66324858,0.00741436,4.69240638,4.68625841,0.00325363,4.69516455,4.68900937,0.00325745,inf,inf,,0.00301667,31.0,1000
56,25.08.2020,15:14:14, B1-1_mikrogestrahlt ,5Zyklen,10.049182,499.7,1.948128,1.948424,1.976559,1.972014,16.415293,16.377539,4.15,2.124574,10.0,0.1,H23o. Nadel,0.0,3.89859516,3.89028855,0.00400561,3.89619516,3.88788855,0.00400561,0.0,0.0,0.0,0.0,1.94809758,1.94394427,0.00200281,161.79169902,161.44697475,0.16623291,161.69209902,161.34737475,0.16623291,0.0,0.0,0.0,16.1791699,16.14469748,0.01662329,16.1692099,16.13473748,0.01662329,0.0,0.0,0.0,8.08460495,8.06736874,0.00831165,6.18078681,6.19400383,0.00637705,6.18459409,6.19782742,0.00638493,inf,inf,,0.0024,31.0,1000
57,25.08.2020,15:14:18, B1-1_mikrogestrahlt ,5Zyklen,10.0401,997.0,3.883978,3.883023,3.91241,3.906612,16.285358,16.261225,4.15,2.12251,10.0,0.1,H23o. Nadel,0.0,3.89566499,3.89028855,0.00400561,3.89326499,3.88788855,0.00400561,0.0,0.0,0.0,0.0,1.9466325,1.94394427,0.00200281,161.67009729,161.44697475,0.16623291,161.57049729,161.34737475,0.16623291,0.0,0.0,0.0,16.16700973,16.14469748,0.01662329,16.15704973,16.13473748,0.01662329,0.0,0.0,0.0,8.07852486,8.06736874,0.00831165,6.18543575,6.19400383,0.00637705,6.18924876,6.19782742,0.00638493,inf,inf,,0.0024,31.0,1000
58,25.08.2020,15:14:22, B1-1_mikrogestrahlt ,5Zyklen,10.027504,1497.0,5.812451,5.820719,5.840882,5.844308,16.192159,16.201656,4.15,2.119932,10.0,0.1,H23o. Nadel,0.0,3.8827328,3.89028855,0.00400561,3.8803328,3.88788855,0.00400561,0.0,0.0,0.0,0.0,1.9401664,1.94394427,0.00200281,161.13341116,161.44697475,0.16623291,161.03381116,161.34737475,0.16623291,0.0,0.0,0.0,16.11334112,16.14469748,0.01662329,16.10338112,16.13473748,0.01662329,0.0,0.0,0.0,8.05169056,8.06736874,0.00831165,6.20603755,6.19400383,0.00637705,6.20987601,6.19782742,0.00638493,inf,inf,,0.0024,31.0,1000
59,25.08.2020,15:14:25, B1-1_mikrogestrahlt ,5Zyklen,10.03049,1997.0,7.75667,7.758284,7.785101,7.781873,16.178353,16.171644,4.15,2.120527,10.0,0.1,H23o. Nadel,0.0,3.88416124,3.89028855,0.00400561,3.88176124,3.88788855,0.00400561,0.0,0.0,0.0,0.0,1.94088062,1.94394427,0.00200281,161.19269154,161.44697475,0.16623291,161.09309154,161.34737475,0.16623291,0.0,0.0,0.0,16.11926915,16.14469748,0.01662329,16.10930915,16.13473748,0.01662329,0.0,0.0,0.0,8.05465458,8.06736874,0.00831165,6.20375521,6.19400383,0.00637705,6.20759084,6.19782742,0.00638493,inf,inf,,0.0024,31.0,1000
60,25.08.2020,15:14:28, B1-1_mikrogestrahlt ,5Zyklen,12.04011,499.7,1.747315,1.74972,1.775747,1.773309,14.747549,14.727304,4.15,2.545466,12.0,0.1,H23o. Nadel,0.0,3.49672804,3.48363718,0.00510545,3.49452804,3.48143718,0.00510545,0.0,0.0,0.0,0.0,1.74726402,1.74071859,0.00255273,145.11421353,144.57094311,0.21187631,145.02291353,144.47964311,0.21187631,0.0,0.0,0.0,14.51142135,14.45709431,0.02118763,14.50229135,14.44796431,0.02118763,0.0,0.0,0.0,7.25114568,7.22398216,0.01059382,6.89112373,6.91706382,0.01013198,6.89546207,6.92143493,0.01014478,inf,inf,,0.0022,31.0,1000
61,25.08.2020,15:14:33, B1-1_mikrogestrahlt ,5Zyklen,12.043609,997.0,3.47201,3.483704,3.500441,3.507293,14.570544,14.599064,4.15,2.546087,12.0,0.1,H23o. Nadel,0.0,3.48245737,3.48363718,0.00510545,3.48025737,3.48143718,0.00510545,0.0,0.0,0.0,0.0,1.74012869,1.74071859,0.00255273,144.52198094,144.57094311,0.21187631,144.43068094,144.47964311,0.21187631,0.0,0.0,0.0,14.45219809,14.45709431,0.02118763,14.44306809,14.44796431,0.02118763,0.0,0.0,0.0,7.22153405,7.22398216,0.01059382,6.91936267,6.91706382,0.01013198,6.92373666,6.92143493,0.01014478,inf,inf,,0.0022,31.0,1000
62,25.08.2020,15:14:36, B1-1_mikrogestrahlt ,5Zyklen,12.043251,1497.0,5.214888,5.207542,5.24332,5.231132,14.53559,14.501801,4.15,2.546094,12.0,0.1,H23o. Nadel,0.0,3.48355912,3.48363718,0.00510545,3.48135912,3.48143718,0.00510545,0.0,0.0,0.0,0.0,1.74067956,1.74071859,0.00255273,144.56770341,144.57094311,0.21187631,144.47640341,144.47964311,0.21187631,0.0,0.0,0.0,14.45677034,14.45709431,0.02118763,14.44764034,14.44796431,0.02118763,0.0,0.0,0.0,7.22382017,7.22398216,0.01059382,6.91717428,6.91706382,0.01013198,6.9215455,6.92143493,0.01014478,inf,inf,,0.0022,31.0,1000
63,25.08.2020,15:14:39, B1-1_mikrogestrahlt ,5Zyklen,12.044698,1997.0,6.933193,6.940539,6.961625,6.964128,14.467072,14.472275,4.15,2.546363,12.0,0.1,H23o. Nadel,0.0,3.47180421,3.48363718,0.00510545,3.46960421,3.48143718,0.00510545,0.0,0.0,0.0,0.0,1.7348021,1.74071859,0.00255273,144.07987456,144.57094311,0.21187631,143.98857456,144.47964311,0.21187631,0.0,0.0,0.0,14.40798746,14.45709431,0.02118763,14.39885746,14.44796431,0.02118763,0.0,0.0,0.0,7.19942873,7.22398216,0.01059382,6.9405946,6.91706382,0.01013198,6.94499548,6.92143493,0.01014478,inf,inf,,0.0022,31.0,1000
64,25.08.2020,15:14:42, B1-1_mikrogestrahlt ,5Zyklen,14.989262,499.7,1.526277,1.533359,1.554708,1.556948,12.911827,12.93043,4.15,3.168877,15.0,0.1,H23o. Nadel,0.0,3.05438663,3.04515499,0.00357395,3.05238663,3.04315499,0.00357395,0.0,0.0,0.0,0.0,1.52619332,1.5215775,0.00178697,126.75704523,126.37393229,0.14831892,126.67404523,126.29093229,0.14831892,0.0,0.0,0.0,12.67570452,12.63739323,0.01483189,12.66740452,12.62909323,0.01483189,0.0,0.0,0.0,6.33370226,6.31454661,0.00741595,7.88910785,7.913057,0.00927998,7.89427699,7.9182576,0.00929217,inf,inf,,0.002,31.0,1000
65,25.08.2020,15:14:47, B1-1_mikrogestrahlt ,5Zyklen,15.032339,998.0,3.040671,3.048347,3.069103,3.071936,12.762302,12.774083,4.15,3.177921,15.0,0.1,H23o. Nadel,0.0,3.04676453,3.04515499,0.00357395,3.04476453,3.04315499,0.00357395,0.0,0.0,0.0,0.0,1.52238226,1.5215775,0.00178697,126.44072796,126.37393229,0.14831892,126.35772796,126.29093229,0.14831892,0.0,0.0,0.0,12.6440728,12.63739323,0.01483189,12.6357728,12.62909323,0.01483189,0.0,0.0,0.0,6.3178864,6.31454661,0.00741595,7.90884406,7.913057,0.00927998,7.9140391,7.9182576,0.00929217,inf,inf,,0.002,31.0,1000
66,25.08.2020,15:14:50, B1-1_mikrogestrahlt ,5Zyklen,15.026911,1497.0,4.553222,4.553848,4.581653,4.577437,12.70131,12.689621,4.15,3.176892,15.0,0.1,H23o. Nadel,0.0,3.04156446,3.04515499,0.00357395,3.03956446,3.04315499,0.00357395,0.0,0.0,0.0,0.0,1.51978223,1.5215775,0.00178697,126.22492518,126.37393229,0.14831892,126.14192518,126.29093229,0.14831892,0.0,0.0,0.0,12.62249252,12.63739323,0.01483189,12.61419252,12.62909323,0.01483189,0.0,0.0,0.0,6.30709626,6.31454661,0.00741595,7.92236556,7.913057,0.00927998,7.92757839,7.9182576,0.00929217,inf,inf,,0.002,31.0,1000
