Repository: ZBT-Tools/ContactResistanceAnalysis

File: Messreihen/FEM/fem_library.csv (part 1 of 23)
,Datum,time,measurement,measurement,pressure_sample[bar],current[mA],voltage_th[mV],voltage_needle_th[mV],voltage[mV],voltage_needle[mV],R_ges / mOhm*cm²,R_bulk / mOhm*cm²,contact_area[cm2],p_Kraftsensor / ?,pressure_rounded[bar],sample_thickness[cm],parameters,[mV]_in_[V],main_resistance[mOhm],main_resistance_mean[mOhm],main_resistance_error[mOhm],flow_resistance[mOhm],flow_resistance_mean[mOhm],flow_resistance_error[mOhm],bulk_resistance[mOhm],bulk_resistance_mean[mOhm],bulk_resistance_error[mOhm],bulk_resistance_sub[mOhm],contact_resistance[mOhm],contact_resistance_mean[mOhm],contact_resistance_error[mOhm],vs_main_resistance[mOhm*cm],vs_main_resistance_mean[mOhm*cm],vs_main_resistance_error[mOhm*cm],vs_flow_resistance[mOhm*cm],vs_flow_resistance_mean[mOhm*cm],vs_flow_resistance_error[mOhm*cm],vs_bulk_resistance[mOhm*cm],vs_bulk_resistance_mean[mOhm*cm],vs_bulk_resistance_error[mOhm*cm],as_main_resistance[mOhm*cm2],as_main_resistance_mean[mOhm*cm2],as_main_resistance_error[mOhm*cm2],as_flow_resistance[mOhm*cm2],as_flow_resistance_mean[mOhm*cm2],as_flow_resistance_error[mOhm*cm2],as_bulk_resistance[mOhm*cm2],as_bulk_resistance_mean[mOhm*cm2],as_bulk_resistance_error[mOhm*cm2],as_contact_resistance[mOhm*cm2],as_contact_resistance_mean[mOhm*cm2],as_contact_resistance_error[mOhm*cm2],vs_main_conductance[S/cm],vs_main_conductance_mean[S/cm],vs_main_conductance_error[S/cm],vs_flow_conductance[S/cm],vs_flow_conductance_mean[S/cm],vs_flow_conductance_error[S/cm],vs_bulk_conductance[S/cm],vs_bulk_conductance_mean[S/cm],vs_bulk_conductance_error[S/cm],degradation_corr[mOhm],cycle,[mV] in [V]
0,17.12.2020,13:48:25, fem_1_Ni ,Messung 1,3.246953,499.9,11.094953,11.096139,11.094953,11.096139,92.106529,92.116374,4.15,0.263653,3.0,0.1,H23o. Nadel,0.0,22.19434487,21.26427458,0.34918186,22.19024487,21.26017458,0.34918186,0.0,0.0,0.0,0.0,11.09512243,10.63008729,0.17459093,921.06531206,882.46739528,14.49104728,920.89516206,882.29724528,14.49104728,0.0,0.0,0.0,92.10653121,88.24673953,1.44910473,92.08951621,88.22972453,1.44910473,0.0,0.0,0.0,46.0447581,44.11486226,0.72455236,1.08569934,1.13409102,0.01836834,1.08589994,1.13431008,0.01837538,inf,inf,,0.0041,15.0,1000
1,17.12.2020,13:48:29, fem_1_Ni ,Messung 1,3.25126,999.0,21.351236,21.343528,21.351236,21.343528,88.696328,88.664306,4.15,0.264557,3.0,0.1,H23o. Nadel,0.0,21.37260861,21.26427458,0.34918186,21.36850861,21.26017458,0.34918186,0.0,0.0,0.0,0.0,10.6842543,10.63008729,0.17459093,886.96325726,882.46739528,14.49104728,886.79310726,882.29724528,14.49104728,0.0,0.0,0.0,88.69632573,88.24673953,1.44910473,88.67931073,88.22972453,1.44910473,0.0,0.0,0.0,44.33965536,44.11486226,0.72455236,1.12744242,1.13409102,0.01836834,1.12765874,1.13431008,0.01837538,inf,inf,,0.0041,15.0,1000
2,17.12.2020,13:48:32, fem_1_Ni ,Messung 1,3.25098,1499.0,31.32721,31.32273,31.32721,31.32273,86.729767,86.717364,4.15,0.264501,3.0,0.1,H23o. Nadel,0.0,20.89873916,21.26427458,0.34918186,20.89463916,21.26017458,0.34918186,0.0,0.0,0.0,0.0,10.44731958,10.63008729,0.17459093,867.29767512,882.46739528,14.49104728,867.12752512,882.29724528,14.49104728,0.0,0.0,0.0,86.72976751,88.24673953,1.44910473,86.71275251,88.22972453,1.44910473,0.0,0.0,0.0,43.35637626,44.11486226,0.72455236,1.15300667,1.13409102,0.01836834,1.15323291,1.13431008,0.01837538,inf,inf,,0.0041,15.0,1000
3,17.12.2020,13:48:35, fem_1_Ni ,Messung 1,3.251058,1999.0,41.16222,41.161957,41.16222,41.161957,85.454334,85.453787,4.15,0.264514,3.0,0.1,H23o. Nadel,0.0,20.5914057,21.26427458,0.34918186,20.5873057,21.26017458,0.34918186,0.0,0.0,0.0,0.0,10.29365285,10.63008729,0.17459093,854.54333667,882.46739528,14.49104728,854.37318667,882.29724528,14.49104728,0.0,0.0,0.0,85.45433367,88.24673953,1.44910473,85.43731867,88.22972453,1.44910473,0.0,0.0,0.0,42.71865933,44.11486226,0.72455236,1.17021567,1.13409102,0.01836834,1.17044872,1.13431008,0.01837538,inf,inf,,0.0041,15.0,1000
4,17.12.2020,13:48:38, fem_1_Ni ,Messung 1,6.057234,499.9,4.060516,4.060714,4.060516,4.060714,33.709024,33.710665,4.15,1.280576,6.0,0.1,H23o. Nadel,0.0,8.12265653,7.88609964,0.0857105,8.11961486,7.88305797,0.0857105,0.0,0.0,0.0,0.0,4.05980743,3.94152899,0.04285525,337.09024605,327.27313507,3.5569856,336.96401688,327.14690591,3.5569856,0.0,0.0,0.0,33.7090246,32.72731351,0.35569856,33.69640169,32.71469059,0.35569856,0.0,0.0,0.0,16.84820084,16.3573453,0.17784928,2.96656463,3.05662157,0.03281375,2.96767592,3.05780178,0.03283894,inf,inf,,0.00304167,15.0,1000
5,17.12.2020,13:48:43, fem_1_Ni ,Messung 1,6.051932,999.0,7.887155,7.885508,7.887155,7.885508,32.764456,32.757614,4.15,1.279508,6.0,0.1,H23o. Nadel,0.0,7.89505005,7.88609964,0.0857105,7.89200838,7.88305797,0.0857105,0.0,0.0,0.0,0.0,3.94600419,3.94152899,0.04285525,327.64457708,327.27313507,3.5569856,327.51834791,327.14690591,3.5569856,0.0,0.0,0.0,32.76445771,32.72731351,0.35569856,32.75183479,32.71469059,0.35569856,0.0,0.0,0.0,16.3759174,16.3573453,0.17784928,3.05208775,3.05662157,0.03281375,3.05326406,3.05780178,0.03283894,inf,inf,,0.00304167,15.0,1000
6,17.12.2020,13:48:46, fem_1_Ni ,Messung 1,6.061635,1499.0,11.684412,11.673871,11.684412,11.673871,32.348439,32.319255,4.15,1.281497,6.0,0.1,H23o. Nadel,0.0,7.79480454,7.88609964,0.0857105,7.79176287,7.88305797,0.0857105,0.0,0.0,0.0,0.0,3.89588143,3.94152899,0.04285525,323.48438826,327.27313507,3.5569856,323.35815909,327.14690591,3.5569856,0.0,0.0,0.0,32.34843883,32.72731351,0.35569856,32.33581591,32.71469059,0.35569856,0.0,0.0,0.0,16.16790795,16.3573453,0.17784928,3.09133929,3.05662157,0.03281375,3.09254606,3.05780178,0.03283894,inf,inf,,0.00304167,15.0,1000
7,17.12.2020,13:48:49, fem_1_Ni ,Messung 1,6.056177,1999.0,15.456043,15.454396,15.456043,15.454396,32.087333,32.083914,4.15,1.280323,6.0,0.1,H23o. Nadel,0.0,7.73188744,7.88609964,0.0857105,7.72884578,7.88305797,0.0857105,0.0,0.0,0.0,0.0,3.86442289,3.94152899,0.04285525,320.87332891,327.27313507,3.5569856,320.74709975,327.14690591,3.5569856,0.0,0.0,0.0,32.08733289,32.72731351,0.35569856,32.07470997,32.71469059,0.35569856,0.0,0.0,0.0,16.03735499,16.3573453,0.17784928,3.11649461,3.05662157,0.03281375,3.1177211,3.05780178,0.03283894,inf,inf,,0.00304167,15.0,1000
8,17.12.2020,13:48:53, fem_1_Ni ,Messung 1,9.053153,499.9,2.9264,2.909336,2.9264,2.909336,24.293977,24.152319,4.15,1.913947,9.0,0.1,H23o. Nadel,0.0,5.85397079,5.70856368,0.05285509,5.85145413,5.70604701,0.05285509,0.0,0.0,0.0,0.0,2.92572706,2.85302351,0.02642755,242.93978796,236.90539277,2.19348632,242.83534629,236.8009511,2.19348632,0.0,0.0,0.0,24.2939788,23.69053928,0.21934863,24.28353463,23.68009511,0.21934863,0.0,0.0,0.0,12.14176731,11.84004756,0.10967432,4.11624629,4.22216899,0.03869326,4.11801665,4.22403213,0.03872724,inf,inf,,0.00251667,15.0,1000
9,17.12.2020,13:48:57, fem_1_Ni ,Messung 1,9.054412,999.0,5.709181,5.706085,5.709181,5.706085,23.71682,23.703956,4.15,1.914193,9.0,0.1,H23o. Nadel,0.0,5.7148959,5.70856368,0.05285509,5.71237923,5.70604701,0.05285509,0.0,0.0,0.0,0.0,2.85618961,2.85302351,0.02642755,237.16817968,236.90539277,2.19348632,237.06373801,236.8009511,2.19348632,0.0,0.0,0.0,23.71681797,23.69053928,0.21934863,23.7063738,23.68009511,0.21934863,0.0,0.0,0.0,11.8531869,11.84004756,0.10967432,4.21641723,4.22216899,0.03869326,4.21827483,4.22403213,0.03872724,inf,inf,,0.00251667,15.0,1000
10,17.12.2020,13:49:00, fem_1_Ni ,Messung 1,9.044942,1499.0,8.473912,8.461987,8.473912,8.461987,23.460131,23.427117,4.15,1.912162,9.0,0.1,H23o. Nadel,0.0,5.65304336,5.70856368,0.05285509,5.6505267,5.70604701,0.05285509,0.0,0.0,0.0,0.0,2.82526335,2.85302351,0.02642755,234.60129953,236.90539277,2.19348632,234.49685787,236.8009511,2.19348632,0.0,0.0,0.0,23.46012995,23.69053928,0.21934863,23.44968579,23.68009511,0.21934863,0.0,0.0,0.0,11.72484289,11.84004756,0.10967432,4.26255098,4.22216899,0.03869326,4.26444946,4.22403213,0.03872724,inf,inf,,0.00251667,15.0,1000
11,17.12.2020,13:49:04, fem_1_Ni ,Messung 1,9.041676,1999.0,11.219077,11.221712,11.219077,11.221712,23.291231,23.296702,4.15,1.911498,9.0,0.1,H23o. Nadel,0.0,5.61234467,5.70856368,0.05285509,5.60982801,5.70604701,0.05285509,0.0,0.0,0.0,0.0,2.804914,2.85302351,0.02642755,232.9123039,236.90539277,2.19348632,232.80786224,236.8009511,2.19348632,0.0,0.0,0.0,23.29123039,23.69053928,0.21934863,23.28078622,23.68009511,0.21934863,0.0,0.0,0.0,11.64039311,11.84004756,0.10967432,4.29346146,4.22216899,0.03869326,4.29538758,4.22403213,0.03872724,inf,inf,,0.00251667,15.0,1000
12,17.12.2020,13:49:07, fem_1_Ni ,Messung 1,12.045055,499.9,2.291218,2.285025,2.291218,2.285025,19.020916,18.969504,4.15,2.546416,12.0,0.1,H23o. Nadel,0.0,4.58335267,4.47852945,0.03815502,4.58115267,4.47632945,0.03815502,0.0,0.0,0.0,0.0,2.29057634,2.23816473,0.01907751,190.20913583,185.85897228,1.58343344,190.11783583,185.76767228,1.58343344,0.0,0.0,0.0,19.02091358,18.58589723,0.15834334,19.01178358,18.57676723,0.15834334,0.0,0.0,0.0,9.50589179,9.28838361,0.07917167,5.25737103,5.38158449,0.04542346,5.25989577,5.38423054,0.04546793,inf,inf,,0.0022,15.0,1000
13,17.12.2020,13:49:11, fem_1_Ni ,Messung 1,12.033998,999.0,4.478546,4.477689,4.478546,4.477689,18.60457,18.601012,4.15,2.544177,12.0,0.1,H23o. Nadel,0.0,4.48302903,4.47852945,0.03815502,4.48082903,4.47632945,0.03815502,0.0,0.0,0.0,0.0,2.24041451,2.23816473,0.01907751,186.0457047,185.85897228,1.58343344,185.9544047,185.76767228,1.58343344,0.0,0.0,0.0,18.60457047,18.58589723,0.15834334,18.59544047,18.57676723,0.15834334,0.0,0.0,0.0,9.29772024,9.28838361,0.07917167,5.37502331,5.38158449,0.04542346,5.37766234,5.38423054,0.04546793,inf,inf,,0.0022,15.0,1000
14,17.12.2020,13:49:15, fem_1_Ni ,Messung 1,12.048663,1499.0,6.65474,6.644594,6.65474,6.644594,18.423729,18.39564,4.15,2.54704,12.0,0.1,H23o. Nadel,0.0,4.43945297,4.47852945,0.03815502,4.43725297,4.47632945,0.03815502,0.0,0.0,0.0,0.0,2.21862648,2.23816473,0.01907751,184.2372982,185.85897228,1.58343344,184.1459982,185.76767228,1.58343344,0.0,0.0,0.0,18.42372982,18.58589723,0.15834334,18.41459982,18.57676723,0.15834334,0.0,0.0,0.0,9.20729991,9.28838361,0.07917167,5.42778259,5.38158449,0.04542346,5.4304737,5.38423054,0.04546793,inf,inf,,0.0022,15.0,1000
15,17.12.2020,13:49:18, fem_1_Ni ,Messung 1,12.036051,1999.0,8.812158,8.819668,8.812158,8.819668,18.294375,18.309967,4.15,2.544578,12.0,0.1,H23o. Nadel,0.0,4.40828314,4.47852945,0.03815502,4.40608314,4.47632945,0.03815502,0.0,0.0,0.0,0.0,2.20304157,2.23816473,0.01907751,182.94375038,185.85897228,1.58343344,182.85245038,185.76767228,1.58343344,0.0,0.0,0.0,18.29437504,18.58589723,0.15834334,18.28524504,18.57676723,0.15834334,0.0,0.0,0.0,9.14262252,9.28838361,0.07917167,5.46616104,5.38158449,0.04542346,5.46889034,5.38423054,0.04546793,inf,inf,,0.0022,15.0,1000
16,17.12.2020,13:49:21, fem_1_Ni ,Messung 1,14.999946,499.9,1.92181,1.914959,1.92181,1.914959,15.954217,15.897335,4.15,3.171221,15.0,0.1,H23o. Nadel,0.0,3.84438888,3.75745507,0.03140983,3.84238888,3.75545507,0.03140983,0.0,0.0,0.0,0.0,1.92119444,1.87772753,0.01570492,159.54213843,155.93438535,1.30350814,159.45913843,155.85138535,1.30350814,0.0,0.0,0.0,15.95421384,15.59343853,0.13035081,15.94591384,15.58513853,0.13035081,0.0,0.0,0.0,7.97295692,7.79256927,0.06517541,6.26793655,6.41428542,0.05310428,6.27119907,6.41770282,0.0531606,inf,inf,,0.002,15.0,1000
17,17.12.2020,13:49:26, fem_1_Ni ,Messung 1,15.039384,999.0,3.755739,3.772079,3.755739,3.772079,15.601921,15.669796,4.15,3.179473,15.0,0.1,H23o. Nadel,0.0,3.7594985,3.75745507,0.03140983,3.7574985,3.75545507,0.03140983,0.0,0.0,0.0,0.0,1.87874925,1.87772753,0.01570492,156.01918769,155.93438535,1.30350814,155.93618769,155.85138535,1.30350814,0.0,0.0,0.0,15.60191877,15.59343853,0.13035081,15.59361877,15.58513853,0.13035081,0.0,0.0,0.0,7.79680938,7.79256927,0.06517541,6.40946806,6.41428542,0.05310428,6.41287962,6.41770282,0.0531606,inf,inf,,0.002,15.0,1000
18,17.12.2020,13:49:29, fem_1_Ni ,Messung 1,15.041592,1499.0,5.584662,5.589933,5.584662,5.589933,15.461205,15.475797,4.15,3.179923,15.0,0.1,H23o. Nadel,0.0,3.72559173,3.75745507,0.03140983,3.72359173,3.75545507,0.03140983,0.0,0.0,0.0,0.0,1.86179586,1.87772753,0.01570492,154.6120567,155.93438535,1.30350814,154.5290567,155.85138535,1.30350814,0.0,0.0,0.0,15.46120567,15.59343853,0.13035081,15.45290567,15.58513853,0.13035081,0.0,0.0,0.0,7.72645284,7.79256927,0.06517541,6.4678009,6.41428542,0.05310428,6.47127486,6.41770282,0.0531606,inf,inf,,0.002,15.0,1000
19,17.12.2020,13:49:32, fem_1_Ni ,Messung 1,15.043365,1999.0,7.396982,7.391843,7.396982,7.391843,15.356416,15.345748,4.15,3.180413,15.0,0.1,H23o. Nadel,0.0,3.70034117,3.75745507,0.03140983,3.69834117,3.75545507,0.03140983,0.0,0.0,0.0,0.0,1.84917059,1.87772753,0.01570492,153.56415858,155.93438535,1.30350814,153.48115858,155.85138535,1.30350814,0.0,0.0,0.0,15.35641586,15.59343853,0.13035081,15.34811586,15.58513853,0.13035081,0.0,0.0,0.0,7.67405793,7.79256927,0.06517541,6.51193618,6.41428542,0.05310428,6.51545772,6.41770282,0.0531606,inf,inf,,0.002,15.0,1000
20,17.12.2020,13:49:35, fem_1_Ni ,Messung 1,18.035875,499.9,1.670334,1.674353,1.670334,1.674353,13.866543,13.899906,4.15,3.813113,18.0,0.1,H23o. Nadel,0.0,3.34133627,3.27244434,0.02496666,3.33953627,3.27064434,0.02496666,0.0,0.0,0.0,0.0,1.66976813,1.63532217,0.01248333,138.66545509,135.80644027,1.03611628,138.59075509,135.73174027,1.03611628,0.0,0.0,0.0,13.86654551,13.58064403,0.10361163,13.85907551,13.57317403,0.10361163,0.0,0.0,0.0,6.92953775,6.78658701,0.05180581,7.21160147,7.36469611,0.05571139,7.2154885,7.36875067,0.05577248,inf,inf,,0.0018,15.0,1000
21,17.12.2020,13:49:40, fem_1_Ni ,Messung 1,18.031972,999.0,3.27064,3.275384,3.27064,3.275384,13.586744,13.60645,4.15,3.812136,18.0,0.1,H23o. Nadel,0.0,3.27391391,3.27244434,0.02496666,3.27211391,3.27064434,0.02496666,0.0,0.0,0.0,0.0,1.63605696,1.63532217,0.01248333,135.86742743,135.80644027,1.03611628,135.79272743,135.73174027,1.03611628,0.0,0.0,0.0,13.58674274,13.58064403,0.10361163,13.57927274,13.57317403,0.10361163,0.0,0.0,0.0,6.78963637,6.78658701,0.05180581,7.36011581,7.36469611,0.05571139,7.36416463,7.36875067,0.05577248,inf,inf,,0.0018,15.0,1000
22,17.12.2020,13:49:43, fem_1_Ni ,Messung 1,18.036637,1499.0,4.86963,4.859549,4.86963,4.859549,13.48163,13.453723,4.15,3.813175,18.0,0.1,H23o. Nadel,0.0,3.24858572,3.27244434,0.02496666,3.24678572,3.27064434,0.02496666,0.0,0.0,0.0,0.0,1.62339286,1.63532217,0.01248333,134.81630754,135.80644027,1.03611628,134.74160754,135.73174027,1.03611628,0.0,0.0,0.0,13.48163075,13.58064403,0.10361163,13.47416075,13.57317403,0.10361163,0.0,0.0,0.0,6.73708038,6.78658701,0.05180581,7.41750029,7.36469611,0.05571139,7.42161251,7.36875067,0.05577248,inf,inf,,0.0018,15.0,1000
23,17.12.2020,13:49:46, fem_1_Ni ,Messung 1,18.026762,1999.0,6.448657,6.441871,6.448657,6.441871,13.387656,13.373568,4.15,3.811045,18.0,0.1,H23o. Nadel,0.0,3.22594147,3.27244434,0.02496666,3.22414147,3.27064434,0.02496666,0.0,0.0,0.0,0.0,1.61207074,1.63532217,0.01248333,133.87657104,135.80644027,1.03611628,133.80187104,135.73174027,1.03611628,0.0,0.0,0.0,13.3876571,13.58064403,0.10361163,13.3801871,13.57317403,0.10361163,0.0,0.0,0.0,6.69009355,6.78658701,0.05180581,7.46956687,7.36469611,0.05571139,7.47373704,7.36875067,0.05577248,inf,inf,,0.0018,15.0,1000
24,17.12.2020,13:49:50, fem_1_Ni ,Messung 1,21.026369,499.9,1.482566,1.480128,1.482566,1.480128,12.307761,12.287524,4.15,4.445264,21.0,0.1,H23o. Nadel,0.0,2.96572515,2.90622998,0.02196562,2.96402515,2.90452998,0.02196562,0.0,0.0,0.0,0.0,1.48201257,1.45226499,0.01098281,123.07759352,120.60854429,0.91157312,123.00704352,120.53799429,0.91157312,0.0,0.0,0.0,12.30775935,12.06085443,0.09115731,12.30070435,12.05379943,0.09115731,0.0,0.0,0.0,6.15035218,6.02689971,0.04557866,8.12495574,8.29269702,0.06220895,8.12961576,8.29755233,0.06228154,inf,inf,,0.0017,15.0,1000
25,17.12.2020,13:49:54, fem_1_Ni ,Messung 1,21.012652,999.0,2.90815,2.901298,2.90815,2.901298,12.080904,12.05244,4.15,4.442229,21.0,0.1,H23o. Nadel,0.0,2.91106106,2.90622998,0.02196562,2.90936106,2.90452998,0.02196562,0.0,0.0,0.0,0.0,1.45468053,1.45226499,0.01098281,120.80903403,120.60854429,0.91157312,120.73848403,120.53799429,0.91157312,0.0,0.0,0.0,12.0809034,12.06085443,0.09115731,12.0738484,12.05379943,0.09115731,0.0,0.0,0.0,6.0369242,6.02689971,0.04557866,8.27752666,8.29269702,0.06220895,8.28236339,8.29755233,0.06228154,inf,inf,,0.0017,15.0,1000
26,17.12.2020,13:49:57, fem_1_Ni ,Messung 1,21.017986,1499.0,4.321546,4.320294,4.321546,4.320294,11.964253,11.960787,4.15,4.443413,21.0,0.1,H23o. Nadel,0.0,2.88295264,2.90622998,0.02196562,2.88125264,2.90452998,0.02196562,0.0,0.0,0.0,0.0,1.44062632,1.45226499,0.01098281,119.64253436,120.60854429,0.91157312,119.57198436,120.53799429,0.91157312,0.0,0.0,0.0,11.96425344,12.06085443,0.09115731,11.95719844,12.05379943,0.09115731,0.0,0.0,0.0,5.97859922,6.02689971,0.04557866,8.35823151,8.29269702,0.06220895,8.36316304,8.29755233,0.06228154,inf,inf,,0.0017,15.0,1000
27,17.12.2020,13:50:01, fem_1_Ni ,Messung 1,21.01203,1999.0,5.727497,5.740476,5.727497,5.740476,11.890502,11.917447,4.15,4.442196,21.0,0.1,H23o. Nadel,0.0,2.86518109,2.90622998,0.02196562,2.86348109,2.90452998,0.02196562,0.0,0.0,0.0,0.0,1.43174055,1.45226499,0.01098281,118.90501526,120.60854429,0.91157312,118.83446526,120.53799429,0.91157312,0.0,0.0,0.0,11.89050153,12.06085443,0.09115731,11.88344653,12.05379943,0.09115731,0.0,0.0,0.0,5.94172326,6.02689971,0.04557866,8.41007419,8.29269702,0.06220895,8.41506711,8.29755233,0.06228154,inf,inf,,0.0017,15.0,1000
28,17.12.2020,13:50:04, fem_1_Ni ,Messung 1,24.004101,499.9,1.332089,1.32662,1.332089,1.32662,11.058547,11.013151,4.15,5.074701,24.0,0.1,H23o. Nadel,0.0,2.66471094,2.61728277,0.01774073,2.66311094,2.61568277,0.01774073,0.0,0.0,0.0,0.0,1.33155547,1.30784139,0.00887036,110.5855041,108.61723498,0.73624024,110.5191041,108.55083498,0.73624024,0.0,0.0,0.0,11.05855041,10.8617235,0.07362402,11.05191041,10.8550835,0.07362402,0.0,0.0,0.0,5.52595521,5.42754175,0.03681201,9.04277652,9.20790405,0.06206477,9.04820943,9.21353802,0.06214053,inf,inf,,0.0016,15.0,1000
29,17.12.2020,13:50:08, fem_1_Ni ,Messung 1,24.023105,999.0,2.618132,2.612136,2.618132,2.612136,10.876122,10.851216,4.15,5.078732,24.0,0.1,H23o. Nadel,0.0,2.62075275,2.61728277,0.01774073,2.61915275,2.61568277,0.01774073,0.0,0.0,0.0,0.0,1.30957638,1.30784139,0.00887036,108.76123924,108.61723498,0.73624024,108.69483924,108.55083498,0.73624024,0.0,0.0,0.0,10.87612392,10.8617235,0.07362402,10.86948392,10.8550835,0.07362402,0.0,0.0,0.0,5.43474196,5.42754175,0.03681201,9.19445206,9.20790405,0.06206477,9.20006881,9.21353802,0.06214053,inf,inf,,0.0016,15.0,1000
30,17.12.2020,13:50:12, fem_1_Ni ,Messung 1,24.015578,1499.0,3.900881,3.902198,3.900881,3.902198,10.799636,10.803284,4.15,5.077147,24.0,0.1,H23o. Nadel,0.0,2.60232221,2.61728277,0.01774073,2.60072221,2.61568277,0.01774073,0.0,0.0,0.0,0.0,1.30036111,1.30784139,0.00887036,107.99637191,108.61723498,0.73624024,107.92997191,108.55083498,0.73624024,0.0,0.0,0.0,10.79963719,10.8617235,0.07362402,10.79299719,10.8550835,0.07362402,0.0,0.0,0.0,5.3964986,5.42754175,0.03681201,9.25957032,9.20790405,0.06206477,9.26526693,9.21353802,0.06214053,inf,inf,,0.0016,15.0,1000
31,17.12.2020,13:50:15, fem_1_Ni ,Messung 1,24.013743,1999.0,5.160109,5.166368,5.160109,5.166368,10.712583,10.725577,4.15,5.076877,24.0,0.1,H23o. Nadel,0.0,2.58134517,2.61728277,0.01774073,2.57974517,2.61568277,0.01774073,0.0,0.0,0.0,0.0,1.28987259,1.30784139,0.00887036,107.12582466,108.61723498,0.73624024,107.05942466,108.55083498,0.73624024,0.0,0.0,0.0,10.71258247,10.8617235,0.07362402,10.70594247,10.8550835,0.07362402,0.0,0.0,0.0,5.35297123,5.42754175,0.03681201,9.33481729,9.20790405,0.06206477,9.34060689,9.21353802,0.06214053,inf,inf,,0.0016,15.0,1000
32,17.12.2020,13:50:18, fem_1_Ni ,Messung 1,27.036072,499.9,1.206976,1.206647,1.206976,1.206647,10.019906,10.017171,4.15,5.715624,27.0,0.1,H23o. Nadel,0.0,2.41443489,2.37313872,0.01457487,2.41293489,2.37163872,0.01457487,0.0,0.0,0.0,0.0,1.20646744,1.18581936,0.00728743,100.19904781,98.48525686,0.60485691,100.13679781,98.42300686,0.60485691,0.0,0.0,0.0,10.01990478,9.84852569,0.06048569,10.01367978,9.84230069,0.06048569,0.0,0.0,0.0,5.00683989,4.92115034,0.03024285,9.98013476,10.15494358,0.06184935,9.98633891,10.16136776,0.06192729,inf,inf,,0.0015,15.0,1000
33,17.12.2020,13:50:23, fem_1_Ni ,Messung 1,26.990505,999.0,2.368631,2.37825,2.368631,2.37825,9.839659,9.879618,4.15,5.706257,27.0,0.1,H23o. Nadel,0.0,2.371002,2.37313872,0.01457487,2.369502,2.37163872,0.01457487,0.0,0.0,0.0,0.0,1.184751,1.18581936,0.00728743,98.39658308,98.48525686,0.60485691,98.33433308,98.42300686,0.60485691,0.0,0.0,0.0,9.83965831,9.84852569,0.06048569,9.83343331,9.84230069,0.06048569,0.0,0.0,0.0,4.91671665,4.92115034,0.03024285,10.16295453,10.15494358,0.06184935,10.16938813,10.16136776,0.06192729,inf,inf,,0.0015,15.0,1000
34,17.12.2020,13:50:26, fem_1_Ni ,Messung 1,27.023957,1499.0,3.537007,3.548075,3.537007,3.548075,9.792247,9.82289,4.15,5.713125,27.0,0.1,H23o. Nadel,0.0,2.35957772,2.37313872,0.01457487,2.35807772,2.37163872,0.01457487,0.0,0.0,0.0,0.0,1.17903886,1.18581936,0.00728743,97.92247532,98.48525686,0.60485691,97.86022532,98.42300686,0.60485691,0.0,0.0,0.0,9.79224753,9.84852569,0.06048569,9.78602253,9.84230069,0.06048569,0.0,0.0,0.0,4.89301127,4.92115034,0.03024285,10.21216015,10.15494358,0.06184935,10.21865622,10.16136776,0.06192729,inf,inf,,0.0015,15.0,1000
35,17.12.2020,13:50:29, fem_1_Ni ,Messung 1,27.008032,1999.0,4.692733,4.682455,4.692733,4.682455,9.742292,9.720954,4.15,5.709673,27.0,0.1,H23o. Nadel,0.0,2.34754027,2.37313872,0.01457487,2.34604027,2.37163872,0.01457487,0.0,0.0,0.0,0.0,1.17302014,1.18581936,0.00728743,97.42292121,98.48525686,0.60485691,97.36067121,98.42300686,0.60485691,0.0,0.0,0.0,9.74229212,9.84852569,0.06048569,9.73606712,9.84230069,0.06048569,0.0,0.0,0.0,4.86803356,4.92115034,0.03024285,10.26452489,10.15494358,0.06184935,10.27108778,10.16136776,0.06192729,inf,inf,,0.0015,15.0,1000
36,17.12.2020,13:50:32, fem_1_Ni ,Messung 1,29.880127,499.9,1.104,1.115859,1.104,1.115859,9.165037,9.263486,4.15,6.316159,30.0,0.1,H23o. Nadel,0.0,2.20844169,2.18290262,0.01004858,2.20704169,2.18150262,0.01004858,0.0,0.0,0.0,0.0,1.10352084,1.09075131,0.00502429,91.65033007,90.59045877,0.41701602,91.59223007,90.53235877,0.41701602,0.0,0.0,0.0,9.16503301,9.05904588,0.0417016,9.15922301,9.05323588,0.0417016,0.0,0.0,0.0,4.5796115,4.52661794,0.0208508,10.91103545,11.03938976,0.05066477,10.91795668,11.04647529,0.05072972,inf,inf,,0.0014,15.0,1000
37,17.12.2020,13:50:37, fem_1_Ni ,Messung 1,29.958617,999.0,2.186925,2.182116,2.186925,2.182116,9.084824,9.064844,4.15,6.333542,30.0,0.1,H23o. Nadel,0.0,2.18911411,2.18290262,0.01004858,2.18771411,2.18150262,0.01004858,0.0,0.0,0.0,0.0,1.09385706,1.09075131,0.00502429,90.84823574,90.59045877,0.41701602,90.79013574,90.53235877,0.41701602,0.0,0.0,0.0,9.08482357,9.05904588,0.0417016,9.07901357,9.05323588,0.0417016,0.0,0.0,0.0,4.53950679,4.52661794,0.0208508,11.00736841,11.03938976,0.05066477,11.01441243,11.04647529,0.05072972,inf,inf,,0.0014,15.0,1000
38,17.12.2020,13:50:40, fem_1_Ni ,Messung 1,29.947746,1499.0,3.25272,3.261021,3.25272,3.261021,9.005195,9.028178,4.15,6.331234,30.0,0.1,H23o. Nadel,0.0,2.16992662,2.18290262,0.01004858,2.16852662,2.18150262,0.01004858,0.0,0.0,0.0,0.0,1.08426331,1.09075131,0.00502429,90.05195464,90.59045877,0.41701602,89.99385464,90.53235877,0.41701602,0.0,0.0,0.0,9.00519546,9.05904588,0.0417016,8.99938546,9.05323588,0.0417016,0.0,0.0,0.0,4.49969273,4.52661794,0.0208508,11.10470066,11.03938976,0.05066477,11.11186985,11.04647529,0.05072972,inf,inf,,0.0014,15.0,1000
39,17.12.2020,13:50:43, fem_1_Ni ,Messung 1,29.945724,1999.0,4.326092,4.307908,4.326092,4.307908,8.981131,8.943381,4.15,6.330869,30.0,0.1,H23o. Nadel,0.0,2.16412806,2.18290262,0.01004858,2.16272806,2.18150262,0.01004858,0.0,0.0,0.0,0.0,1.08136403,1.09075131,0.00502429,89.81131466,90.59045877,0.41701602,89.75321466,90.53235877,0.41701602,0.0,0.0,0.0,8.98113147,9.05904588,0.0417016,8.97532147,9.05323588,0.0417016,0.0,0.0,0.0,4.48766073,4.52661794,0.0208508,11.13445454,11.03938976,0.05066477,11.14166221,11.04647529,0.05072972,inf,inf,,0.0014,15.0,1000
40,17.12.2020,13:50:53, fem_1_Ni ,Messung 1,3.063628,499.9,5.832779,5.824082,5.832779,5.824082,48.421748,48.349551,4.15,0.647685,3.0,0.1,H23o. Nadel,0.0,11.66789158,11.26086552,0.1456492,11.66379158,11.25676552,0.1456492,0.0,0.0,0.0,0.0,5.83189579,5.62838276,0.0728246,484.2175005,467.32591917,6.04444168,484.0473505,467.15576917,6.04444168,0.0,0.0,0.0,48.42175005,46.73259192,0.60444417,48.40473505,46.71557692,0.60444417,0.0,0.0,0.0,24.20236753,23.35778846,0.30222208,2.06518765,2.14089162,0.02725385,2.06591359,2.14167215,0.02727356,inf,inf,,0.0041,16.0,1000
41,17.12.2020,13:50:58, fem_1_Ni ,Messung 1,3.055075,999.0,11.250174,11.250438,11.250174,11.250438,46.734958,46.736052,4.15,0.64587,3.0,0.1,H23o. Nadel,0.0,11.26143544,11.26086552,0.1456492,11.25733544,11.25676552,0.1456492,0.0,0.0,0.0,0.0,5.62866772,5.62838276,0.0728246,467.34957057,467.32591917,6.04444168,467.17942057,467.15576917,6.04444168,0.0,0.0,0.0,46.73495706,46.73259192,0.60444417,46.71794206,46.71557692,0.60444417,0.0,0.0,0.0,23.35897103,23.35778846,0.30222208,2.13972594,2.14089162,0.02725385,2.14050524,2.14167215,0.02727356,inf,inf,,0.0041,16.0,1000
42,17.12.2020,13:51:01, fem_1_Ni ,Messung 1,3.057843,1499.0,16.655452,16.652619,16.655452,16.652619,46.110825,46.102982,4.15,0.646452,3.0,0.1,H23o. Nadel,0.0,11.11104203,11.26086552,0.1456492,11.10694203,11.25676552,0.1456492,0.0,0.0,0.0,0.0,5.55347101,5.62838276,0.0728246,461.10824416,467.32591917,6.04444168,460.93809416,467.15576917,6.04444168,0.0,0.0,0.0,46.11082442,46.73259192,0.60444417,46.09380942,46.71557692,0.60444417,0.0,0.0,0.0,23.04690471,23.35778846,0.30222208,2.16868818,2.14089162,0.02725385,2.16948873,2.14167215,0.02727356,inf,inf,,0.0041,16.0,1000
43,17.12.2020,13:51:04, fem_1_Ni ,Messung 1,3.06243,1999.0,21.995183,21.997686,21.995183,21.997686,45.662835,45.668033,4.15,0.647422,3.0,0.1,H23o. Nadel,0.0,11.00309305,11.26086552,0.1456492,10.99899305,11.25676552,0.1456492,0.0,0.0,0.0,0.0,5.49949652,5.62838276,0.0728246,456.62836143,467.32591917,6.04444168,456.45821143,467.15576917,6.04444168,0.0,0.0,0.0,45.66283614,46.73259192,0.60444417,45.64582114,46.71557692,0.60444417,0.0,0.0,0.0,22.82291057,23.35778846,0.30222208,2.18996472,2.14089162,0.02725385,2.19078105,2.14167215,0.02727356,inf,inf,,0.0041,16.0,1000
44,17.12.2020,13:51:08, fem_1_Ni ,Messung 1,6.059614,499.9,3.803637,3.802846,3.803637,3.802846,31.5765,31.569936,4.15,1.281079,6.0,0.1,H23o. Nadel,0.0,7.60879576,7.42745786,0.06650859,7.60572909,7.42439119,0.06650859,0.0,0.0,0.0,0.0,3.80286455,3.7121956,0.03325429,315.765024,308.23950123,2.76010646,315.63775734,308.11223456,2.76010646,0.0,0.0,0.0,31.5765024,30.82395012,0.27601065,31.56377573,30.81122346,0.27601065,0.0,0.0,0.0,15.78188787,15.40561173,0.13800532,3.16691186,3.24500385,0.02878926,3.16818878,3.24634485,0.02881294,inf,inf,,0.00306667,16.0,1000
45,17.12.2020,13:51:12, fem_1_Ni ,Messung 1,6.05176,999.0,7.431439,7.431176,7.431439,7.431176,30.871344,30.870249,4.15,1.279393,6.0,0.1,H23o. Nadel,0.0,7.43887788,7.42745786,0.06650859,7.43581121,7.42439119,0.06650859,0.0,0.0,0.0,0.0,3.71790561,3.7121956,0.03325429,308.71343193,308.23950123,2.76010646,308.58616527,308.11223456,2.76010646,0.0,0.0,0.0,30.87134319,30.82395012,0.27601065,30.85861653,30.81122346,0.27601065,0.0,0.0,0.0,15.42930826,15.40561173,0.13800532,3.23925005,3.24500385,0.02878926,3.24058598,3.24634485,0.02881294,inf,inf,,0.00306667,16.0,1000
46,17.12.2020,13:51:15, fem_1_Ni ,Messung 1,6.051807,1499.0,11.030189,11.040072,11.030189,11.040072,30.537215,30.564575,4.15,1.279429,6.0,0.1,H23o. Nadel,0.0,7.35836491,7.42745786,0.06650859,7.35529824,7.42439119,0.06650859,0.0,0.0,0.0,0.0,3.67764912,3.7121956,0.03325429,305.37214376,308.23950123,2.76010646,305.2448771,308.11223456,2.76010646,0.0,0.0,0.0,30.53721438,30.82395012,0.27601065,30.52448771,30.81122346,0.27601065,0.0,0.0,0.0,15.26224385,15.40561173,0.13800532,3.27469293,3.24500385,0.02878926,3.27605826,3.24634485,0.02881294,inf,inf,,0.00306667,16.0,1000
47,17.12.2020,13:51:19, fem_1_Ni ,Messung 1,6.056721,1999.0,14.600282,14.598108,14.600282,14.598108,30.310741,30.306228,4.15,1.280498,6.0,0.1,H23o. Nadel,0.0,7.3037929,7.42745786,0.06650859,7.30072623,7.42439119,0.06650859,0.0,0.0,0.0,0.0,3.65036311,3.7121956,0.03325429,303.1074052,308.23950123,2.76010646,302.98013854,308.11223456,2.76010646,0.0,0.0,0.0,30.31074052,30.82395012,0.27601065,30.29801385,30.81122346,0.27601065,0.0,0.0,0.0,15.14900693,15.40561173,0.13800532,3.29916057,3.24500385,0.02878926,3.30054638,3.24634485,0.02881294,inf,inf,,0.00306667,16.0,1000
48,17.12.2020,13:51:22, fem_1_Ni ,Messung 1,9.04124,499.9,2.812158,2.824017,2.812158,2.824017,23.345581,23.44403,4.15,1.911405,9.0,0.1,H23o. Nadel,0.0,5.62544109,5.51267898,0.04223682,5.62291609,5.51015398,0.04223682,0.0,0.0,0.0,0.0,2.81145804,2.75507699,0.02111841,233.45580516,228.7761776,1.75282801,233.35101766,228.6713901,1.75282801,0.0,0.0,0.0,23.34558052,22.87761776,0.1752828,23.33510177,22.86713901,0.1752828,0.0,0.0,0.0,11.66755088,11.4335695,0.0876414,4.28346598,4.3718492,0.03327166,4.2853895,4.37385328,0.03330207,inf,inf,,0.002525,16.0,1000
49,17.12.2020,13:51:26, fem_1_Ni ,Messung 1,9.039592,999.0,5.519569,5.514233,5.519569,5.514233,22.929141,22.906972,4.15,1.911106,9.0,0.1,H23o. Nadel,0.0,5.52509409,5.51267898,0.04223682,5.52256909,5.51015398,0.04223682,0.0,0.0,0.0,0.0,2.76128455,2.75507699,0.02111841,229.2914049,228.7761776,1.75282801,229.1866174,228.6713901,1.75282801,0.0,0.0,0.0,22.92914049,22.87761776,0.1752828,22.91866174,22.86713901,0.1752828,0.0,0.0,0.0,11.45933087,11.4335695,0.0876414,4.36126247,4.3718492,0.03327166,4.36325651,4.37385328,0.03330207,inf,inf,,0.002525,16.0,1000
50,17.12.2020,13:51:30, fem_1_Ni ,Messung 1,9.039048,1499.0,8.197795,8.192063,8.197795,8.192063,22.695697,22.679828,4.15,1.910972,9.0,0.1,H23o. Nadel,0.0,5.46884256,5.51267898,0.04223682,5.46631756,5.51015398,0.04223682,0.0,0.0,0.0,0.0,2.73315878,2.75507699,0.02111841,226.95696631,228.7761776,1.75282801,226.85217881,228.6713901,1.75282801,0.0,0.0,0.0,22.69569663,22.87761776,0.1752828,22.68521788,22.86713901,0.1752828,0.0,0.0,0.0,11.34260894,11.4335695,0.0876414,4.40612164,4.3718492,0.03327166,4.40815691,4.37385328,0.03330207,inf,inf,,0.002525,16.0,1000
51,17.12.2020,13:51:33, fem_1_Ni ,Messung 1,9.046512,1999.0,10.857245,10.846243,10.857245,10.846243,22.540054,22.517212,4.15,1.912576,9.0,0.1,H23o. Nadel,0.0,5.43133817,5.51267898,0.04223682,5.42881317,5.51015398,0.04223682,0.0,0.0,0.0,0.0,2.71440658,2.75507699,0.02111841,225.40053402,228.7761776,1.75282801,225.29574652,228.6713901,1.75282801,0.0,0.0,0.0,22.5400534,22.87761776,0.1752828,22.52957465,22.86713901,0.1752828,0.0,0.0,0.0,11.26478733,11.4335695,0.0876414,4.43654672,4.3718492,0.03327166,4.43861021,4.37385328,0.03330207,inf,inf,,0.002525,16.0,1000
52,17.12.2020,13:51:36, fem_1_Ni ,Messung 1,12.040141,499.9,2.264272,2.252677,2.264272,2.252677,18.797217,18.700956,4.15,2.545446,12.0,0.1,H23o. Nadel,0.0,4.52944989,4.41776738,0.04027741,4.52724989,4.41556738,0.04027741,0.0,0.0,0.0,0.0,2.26362494,2.20778369,0.02013871,187.97217043,183.33734642,1.67151254,187.88087043,183.24604642,1.67151254,0.0,0.0,0.0,18.79721704,18.33373464,0.16715125,18.78808704,18.32460464,0.16715125,0.0,0.0,0.0,9.39404352,9.16230232,0.08357563,5.31993644,5.45577192,0.04920913,5.32252165,5.45849152,0.04925793,inf,inf,,0.0022,16.0,1000
53,17.12.2020,13:51:41, fem_1_Ni ,Messung 1,12.032412,999.0,4.416286,4.415495,4.416286,4.415495,18.345933,18.342649,4.15,2.543822,12.0,0.1,H23o. Nadel,0.0,4.42070671,4.41776738,0.04027741,4.41850671,4.41556738,0.04027741,0.0,0.0,0.0,0.0,2.20925335,2.20778369,0.02013871,183.45932833,183.33734642,1.67151254,183.36802833,183.24604642,1.67151254,0.0,0.0,0.0,18.34593283,18.33373464,0.16715125,18.33680283,18.32460464,0.16715125,0.0,0.0,0.0,9.16840142,9.16230232,0.08357563,5.45079942,5.45577192,0.04920913,5.4535134,5.45849152,0.04925793,inf,inf,,0.0022,16.0,1000
54,17.12.2020,13:51:44, fem_1_Ni ,Messung 1,12.048896,1499.0,6.557957,6.563162,6.557957,6.563162,18.155785,18.170195,4.15,2.547287,12.0,0.1,H23o. Nadel,0.0,4.37488793,4.41776738,0.04027741,4.37268793,4.41556738,0.04027741,0.0,0.0,0.0,0.0,2.18634396,2.20778369,0.02013871,181.5578489,183.33734642,1.67151254,181.4665489,183.24604642,1.67151254,0.0,0.0,0.0,18.15578489,18.33373464,0.16715125,18.14665489,18.32460464,0.16715125,0.0,0.0,0.0,9.07332744,9.16230232,0.08357563,5.50788636,5.45577192,0.04920913,5.51065751,5.45849152,0.04925793,inf,inf,,0.0022,16.0,1000
55,17.12.2020,13:51:47, fem_1_Ni ,Messung 1,12.039084,1999.0,8.687704,8.679205,8.687704,8.679205,18.036004,18.01836,4.15,2.545203,12.0,0.1,H23o. Nadel,0.0,4.34602501,4.41776738,0.04027741,4.34382501,4.41556738,0.04027741,0.0,0.0,0.0,0.0,2.17191251,2.20778369,0.02013871,180.36003802,183.33734642,1.67151254,180.26873802,183.24604642,1.67151254,0.0,0.0,0.0,18.0360038,18.33373464,0.16715125,18.0268738,18.32460464,0.16715125,0.0,0.0,0.0,9.0134369,9.16230232,0.08357563,5.54446545,5.45577192,0.04920913,5.54727354,5.45849152,0.04925793,inf,inf,,0.0022,16.0,1000
56,17.12.2020,13:51:50, fem_1_Ni ,Messung 1,14.983181,499.9,1.927872,1.926686,1.927872,1.926686,16.004536,15.994691,4.15,3.167664,15.0,0.1,H23o. Nadel,0.0,3.8565153,3.76664631,0.03277899,3.8545153,3.76464631,0.03277899,0.0,0.0,0.0,0.0,1.92725765,1.88232315,0.0163895,160.04538508,156.31582174,1.36032812,159.96238508,156.23282174,1.36032812,0.0,0.0,0.0,16.00453851,15.63158217,0.13603281,15.99623851,15.62328217,0.13603281,0.0,0.0,0.0,7.99811925,7.81164109,0.06801641,6.24822765,6.39874493,0.05515416,6.25146968,6.40214584,0.05521252,inf,inf,,0.002,16.0,1000
57,17.12.2020,13:51:55, fem_1_Ni ,Messung 1,15.042354,999.0,3.768389,3.765754,3.768389,3.765754,15.654469,15.643522,4.15,3.18015,15.0,0.1,H23o. Nadel,0.0,3.77216116,3.76664631,0.03277899,3.77016116,3.76464631,0.03277899,0.0,0.0,0.0,0.0,1.88508058,1.88232315,0.0163895,156.54468819,156.31582174,1.36032812,156.46168819,156.23282174,1.36032812,0.0,0.0,0.0,15.65446882,15.63158217,0.13603281,15.64616882,15.62328217,0.13603281,0.0,0.0,0.0,7.82308441,7.81164109,0.06801641,6.38795229,6.39874493,0.05515416,6.39134098,6.40214584,0.05521252,inf,inf,,0.002,16.0,1000
58,17.12.2020,13:51:58, fem_1_Ni ,Messung 1,15.036196,1499.0,5.591053,5.585123,5.591053,5.585123,15.478898,15.462482,4.15,3.178901,15.0,0.1,H23o. Nadel,0.0,3.72985524,3.76664631,0.03277899,3.72785524,3.76464631,0.03277899,0.0,0.0,0.0,0.0,1.86392762,1.88232315,0.0163895,154.78899233,156.31582174,1.36032812,154.70599233,156.23282174,1.36032812,0.0,0.0,0.0,15.47889923,15.63158217,0.13603281,15.47059923,15.62328217,0.13603281,0.0,0.0,0.0,7.73529962,7.81164109,0.06801641,6.46040771,6.39874493,0.05515416,6.46387373,6.40214584,0.05521252,inf,inf,,0.002,16.0,1000
59,17.12.2020,13:52:01, fem_1_Ni ,Messung 1,15.039555,1999.0,7.412399,7.402978,7.412399,7.402978,15.388422,15.368863,4.15,3.179568,15.0,0.1,H23o. Nadel,0.0,3.70805353,3.76664631,0.03277899,3.70605353,3.76464631,0.03277899,0.0,0.0,0.0,0.0,1.85302676,1.88232315,0.0163895,153.88422136,156.31582174,1.36032812,153.80122136,156.23282174,1.36032812,0.0,0.0,0.0,15.38842214,15.63158217,0.13603281,15.38012214,15.62328217,0.13603281,0.0,0.0,0.0,7.69006107,7.81164109,0.06801641,6.49839205,6.39874493,0.05515416,6.50189895,6.40214584,0.05521252,inf,inf,,0.002,16.0,1000
60,17.12.2020,13:52:05, fem_1_Ni ,Messung 1,18.040805,499.9,1.673496,1.675341,1.673496,1.675341,13.892796,13.90811,4.15,3.814017,18.0,0.1,H23o. Nadel,0.0,3.34766153,3.27411924,0.02667373,3.34586153,3.27231924,0.02667373,0.0,0.0,0.0,0.0,1.67293077,1.63615962,0.01333686,138.92795359,135.87594831,1.10695974,138.85325359,135.80124831,1.10695974,0.0,0.0,0.0,13.89279536,13.58759483,0.11069597,13.88532536,13.58012483,0.11069597,0.0,0.0,0.0,6.94266268,6.79006242,0.05534799,7.19797546,7.36110634,0.05941612,7.20184781,7.36515704,0.05948122,inf,inf,,0.0018,16.0,1000
61,17.12.2020,13:52:09, fem_1_Ni ,Messung 1,18.024398,999.0,3.274,3.276109,3.274,3.276109,13.600702,13.60946,4.15,3.810594,18.0,0.1,H23o. Nadel,0.0,3.27727728,3.27411924,0.02667373,3.27547728,3.27231924,0.02667373,0.0,0.0,0.0,0.0,1.63773864,1.63615962,0.01333686,136.00700701,135.87594831,1.10695974,135.93230701,135.80124831,1.10695974,0.0,0.0,0.0,13.6007007,13.58759483,0.11069597,13.5932307,13.58012483,0.11069597,0.0,0.0,0.0,6.79661535,6.79006242,0.05534799,7.35256236,7.36110634,0.05941612,7.35660287,7.36515704,0.05948122,inf,inf,,0.0018,16.0,1000
62,17.12.2020,13:52:12, fem_1_Ni ,Messung 1,18.038068,1499.0,4.864557,4.868575,4.864557,4.868575,13.467585,13.478711,4.15,3.813405,18.0,0.1,H23o. Nadel,0.0,3.24520147,3.27411924,0.02667373,3.24340147,3.27231924,0.02667373,0.0,0.0,0.0,0.0,1.62170073,1.63615962,0.01333686,134.67586091,135.87594831,1.10695974,134.60116091,135.80124831,1.10695974,0.0,0.0,0.0,13.46758609,13.58759483,0.11069597,13.46011609,13.58012483,0.11069597,0.0,0.0,0.0,6.73005805,6.79006242,0.05534799,7.42523562,7.36110634,0.05941612,7.42935643,7.36515704,0.05948122,inf,inf,,0.0018,16.0,1000
63,17.12.2020,13:52:16, fem_1_Ni ,Messung 1,18.039468,1999.0,6.449447,6.439235,6.449447,6.439235,13.389298,13.368097,4.15,3.813731,18.0,0.1,H23o. Nadel,0.0,3.22633667,3.27411924,0.02667373,3.22453667,3.27231924,0.02667373,0.0,0.0,0.0,0.0,1.61226833,1.63615962,0.01333686,133.89297174,135.87594831,1.10695974,133.81827174,135.80124831,1.10695974,0.0,0.0,0.0,13.38929717,13.58759483,0.11069597,13.38182717,13.58012483,0.11069597,0.0,0.0,0.0,6.69091359,6.79006242,0.05534799,7.46865192,7.36110634,0.05941612,7.47282107,7.36515704,0.05948122,inf,inf,,0.0018,16.0,1000
64,17.12.2020,13:52:19, fem_1_Ni ,Messung 1,20.99158,499.9,1.492515,1.468401,1.492515,1.468401,12.390349,12.190168,4.15,4.437725,21.0,0.1,H23o. Nadel,0.0,2.98562713,2.91740012,0.02450395,2.98392713,2.91570012,0.02450395,0.0,0.0,0.0,0.0,1.49196356,1.45785006,0.01225198,123.90352571,121.07210479,1.01691398,123.83297571,121.00155479,1.01691398,0.0,0.0,0.0,12.39035257,12.10721048,0.1016914,12.38329757,12.10015548,0.1016914,0.0,0.0,0.0,6.19164879,6.05007774,0.0508457,8.07079536,8.26127175,0.06869501,8.07539344,8.2660905,0.06877476,inf,inf,,0.0017,16.0,1000
65,17.12.2020,13:52:23, fem_1_Ni ,Messung 1,21.008671,999.0,2.914541,2.919284,2.914541,2.919284,12.107452,12.127157,4.15,4.441545,21.0,0.1,H23o. Nadel,0.0,2.91745846,2.91740012,0.02450395,2.91575846,2.91570012,0.02450395,0.0,0.0,0.0,0.0,1.45787923,1.45785006,0.01225198,121.07452603,121.07210479,1.01691398,121.00397603,121.00155479,1.01691398,0.0,0.0,0.0,12.1074526,12.10721048,0.1016914,12.1003976,12.10015548,0.1016914,0.0,0.0,0.0,6.0501988,6.05007774,0.0508457,8.25937572,8.26127175,0.06869501,8.26419125,8.2660905,0.06877476,inf,inf,,0.0017,16.0,1000
66,17.12.2020,13:52:27, fem_1_Ni ,Messung 1,21.011253,1499.0,4.337687,4.344934,4.337687,4.344934,12.008941,12.029005,4.15,4.442002,21.0,0.1,H23o. Nadel,0.0,2.89372048,2.91740012,0.02450395,2.89202048,2.91570012,0.02450395,0.0,0.0,0.0,0.0,1.44601024,1.45785006,0.01225198,120.08939993,121.07210479,1.01691398,120.01884993,121.00155479,1.01691398,0.0,0.0,0.0,12.00893999,12.10721048,0.1016914,12.00188499,12.10015548,0.1016914,0.0,0.0,0.0,6.0009425,6.05007774,0.0508457,8.32712963,8.26127175,0.06869501,8.33202452,8.2660905,0.06877476,inf,inf,,0.0017,16.0,1000
67,17.12.2020,13:52:30, fem_1_Ni ,Messung 1,21.009682,1999.0,5.742716,5.740871,5.742716,5.740871,11.922097,11.918267,4.15,4.441621,21.0,0.1,H23o. Nadel,0.0,2.8727944,2.91740012,0.02450395,2.8710944,2.91570012,0.02450395,0.0,0.0,0.0,0.0,1.4355472,1.45785006,0.01225198,119.22096748,121.07210479,1.01691398,119.15041748,121.00155479,1.01691398,0.0,0.0,0.0,11.92209675,12.10721048,0.1016914,11.91504175,12.10015548,0.1016914,0.0,0.0,0.0,5.95752087,6.05007774,0.0508457,8.38778632,8.26127175,0.06869501,8.3927528,8.2660905,0.06877476,inf,inf,,0.0017,16.0,1000
