Repository: ZBT-Tools/ContactResistanceAnalysis

File: Messreihen/Vorbehandlungen/pp+gps.csv (part 2 of 75)
age[mV],voltage_needle[mV],R_ges / mOhm*cm²,R_bulk / mOhm*cm²,contact_area[cm2],p_Kraftsensor / ?,pressure_rounded[bar],sample_thickness[cm],parameters,[mV]_in_[V],main_resistance[mOhm],main_resistance_mean[mOhm],main_resistance_error[mOhm],flow_resistance[mOhm],flow_resistance_mean[mOhm],flow_resistance_error[mOhm],bulk_resistance[mOhm],bulk_resistance_mean[mOhm],bulk_resistance_error[mOhm],bulk_resistance_sub[mOhm],contact_resistance[mOhm],contact_resistance_mean[mOhm],contact_resistance_error[mOhm],vs_main_resistance[mOhm*cm],vs_main_resistance_mean[mOhm*cm],vs_main_resistance_error[mOhm*cm],vs_flow_resistance[mOhm*cm],vs_flow_resistance_mean[mOhm*cm],vs_flow_resistance_error[mOhm*cm],vs_bulk_resistance[mOhm*cm],vs_bulk_resistance_mean[mOhm*cm],vs_bulk_resistance_error[mOhm*cm],as_main_resistance[mOhm*cm2],as_main_resistance_mean[mOhm*cm2],as_main_resistance_error[mOhm*cm2],as_flow_resistance[mOhm*cm2],as_flow_resistance_mean[mOhm*cm2],as_flow_resistance_error[mOhm*cm2],as_bulk_resistance[mOhm*cm2],as_bulk_resistance_mean[mOhm*cm2],as_bulk_resistance_error[mOhm*cm2],as_contact_resistance[mOhm*cm2],as_contact_resistance_mean[mOhm*cm2],as_contact_resistance_error[mOhm*cm2],vs_main_conductance[S/cm],vs_main_conductance_mean[S/cm],vs_main_conductance_error[S/cm],vs_flow_conductance[S/cm],vs_flow_conductance_mean[S/cm],vs_flow_conductance_error[S/cm],vs_bulk_conductance[S/cm],vs_bulk_conductance_mean[S/cm],vs_bulk_conductance_error[S/cm],degradation_corr[mOhm],cycle,[mV] in [V]
56,17.08.2020,12:53:13, pp800a U=100V / t=30s / Ra=0.219,messung1 (5Zyklen),10.039698,499.4,19.775206,3.017341,22.587813,3.024745,169.612129,22.712843,3.75,1.917931,10.0,0.1,H23m. Nadel,0.0,39.59792952,39.01033707,0.19674661,39.59552952,39.00793707,0.19674661,6.04193232,3.14019767,1.01617188,0.0,16.7767986,17.9338697,0.41313589,1484.92235683,1462.88764023,7.377998,1484.83235683,1462.79764023,7.377998,0.0,0.0,0.0,148.49223568,146.28876402,0.7377998,148.48323568,146.27976402,0.7377998,22.6572462,11.77574125,3.81064456,62.91299474,67.25201139,1.54925958,0.67343588,0.68363116,0.00341438,0.6734767,0.68367323,0.0034148,4.41359904,11.07454963,2.86909072,0.0024,51.0,1000
57,17.08.2020,12:53:17, pp800a U=100V / t=30s / Ra=0.219,messung1 (5Zyklen),10.052553,997.0,38.7295,2.992661,41.542107,3.000065,156.251657,11.284096,3.75,1.920325,10.0,0.1,H23m. Nadel,0.0,38.84603811,39.01033707,0.19674661,38.84363811,39.00793707,0.19674661,3.001666,3.14019767,1.01617188,0.0,17.92098606,17.9338697,0.41313589,1456.72642929,1462.88764023,7.377998,1456.63642929,1462.79764023,7.377998,0.0,0.0,0.0,145.67264293,146.28876402,0.7377998,145.66364293,146.27976402,0.7377998,11.25624749,11.77574125,3.81064456,67.20369772,67.25201139,1.54925958,0.68647069,0.68363116,0.00341438,0.68651311,0.68367323,0.0034148,8.88395534,11.07454963,2.86909072,0.0024,51.0,1000
58,17.08.2020,12:53:20, pp800a U=100V / t=30s / Ra=0.219,messung1 (5Zyklen),10.041195,1497.0,58.136265,3.020632,60.948872,3.028036,152.677534,7.58526,3.75,1.918267,10.0,0.1,H23m. Nadel,0.0,38.83518036,39.01033707,0.19674661,38.83278036,39.00793707,0.19674661,2.01779025,3.14019767,1.01617188,0.0,18.40749506,17.9338697,0.41313589,1456.31926353,1462.88764023,7.377998,1456.22926353,1462.79764023,7.377998,0.0,0.0,0.0,145.63192635,146.28876402,0.7377998,145.62292635,146.27976402,0.7377998,7.56671343,11.77574125,3.81064456,69.02810646,67.25201139,1.54925958,0.68666262,0.68363116,0.00341438,0.68670506,0.68367323,0.0034148,13.21577736,11.07454963,2.86909072,0.0024,51.0,1000
59,17.08.2020,12:53:24, pp800a U=100V / t=30s / Ra=0.219,messung1 (5Zyklen),10.039147,1997.0,77.408114,2.994306,80.220721,3.00171,150.639811,5.636662,3.75,1.917823,10.0,0.1,H23m. Nadel,0.0,38.7622003,39.01033707,0.19674661,38.7598003,39.00793707,0.19674661,1.4994021,3.14019767,1.01617188,0.0,18.6301991,17.9338697,0.41313589,1453.58251127,1462.88764023,7.377998,1453.49251127,1462.79764023,7.377998,0.0,0.0,0.0,145.35825113,146.28876402,0.7377998,145.34925113,146.27976402,0.7377998,5.62275789,11.77574125,3.81064456,69.86324662,67.25201139,1.54925958,0.68795544,0.68363116,0.00341438,0.68799804,0.68367323,0.0034148,17.78486679,11.07454963,2.86909072,0.0024,51.0,1000
60,17.08.2020,12:53:27, pp800a U=100V / t=30s / Ra=0.219,messung1 (5Zyklen),12.037915,499.4,17.376303,3.028858,20.18891,3.036262,151.598742,22.799327,3.75,2.299501,12.0,0.1,H23m. Nadel,0.0,34.79435923,34.25453528,0.18117648,34.79215923,34.25233528,0.18117648,6.06499399,3.16348519,1.01686357,0.0,14.36358262,15.54442505,0.41997215,1304.78847117,1284.54507293,6.79411789,1304.70597117,1284.46257293,6.79411789,0.0,0.0,0.0,130.47884712,128.45450729,0.67941179,130.47059712,128.44625729,0.67941179,22.74372747,11.86306945,3.81323838,53.86343482,58.29159392,1.57489558,0.76640775,0.77855041,0.00407648,0.76645621,0.77860042,0.00407701,4.39681667,10.95500207,2.81888506,0.0022,51.0,1000
61,17.08.2020,12:53:31, pp800a U=100V / t=30s / Ra=0.219,messung1 (5Zyklen),12.054488,997.0,34.028769,3.025568,36.841376,3.032972,138.570873,11.407867,3.75,2.302907,12.0,0.1,H23m. Nadel,0.0,34.13116249,34.25453528,0.18117648,34.12896249,34.25233528,0.18117648,3.03467202,3.16348519,1.01686357,0.0,15.54714524,15.54442505,0.41997215,1279.91859328,1284.54507293,6.79411789,1279.83609328,1284.46257293,6.79411789,0.0,0.0,0.0,127.99185933,128.45450729,0.67941179,127.98360933,128.44625729,0.67941179,11.38002006,11.86306945,3.81323838,58.30179463,58.29159392,1.57489558,0.78129969,0.77855041,0.00407648,0.78135005,0.77860042,0.00407701,8.78733073,10.95500207,2.81888506,0.0022,51.0,1000
62,17.08.2020,12:53:35, pp800a U=100V / t=30s / Ra=0.219,messung1 (5Zyklen),12.034078,1497.0,50.992206,3.040376,53.804813,3.04778,134.781595,7.634719,3.75,2.298926,12.0,0.1,H23m. Nadel,0.0,34.06292986,34.25453528,0.18117648,34.06072986,34.25233528,0.18117648,2.03097929,3.16348519,1.01686357,0.0,16.01487528,15.54442505,0.41997215,1277.35986974,1284.54507293,6.79411789,1277.27736974,1284.46257293,6.79411789,0.0,0.0,0.0,127.73598697,128.45450729,0.67941179,127.72773697,128.44625729,0.67941179,7.61617234,11.86306945,3.81323838,60.05578231,58.29159392,1.57489558,0.78286474,0.77855041,0.00407648,0.7829153,0.77860042,0.00407701,13.12995498,10.95500207,2.81888506,0.0022,51.0,1000
63,17.08.2020,12:53:38, pp800a U=100V / t=30s / Ra=0.219,messung1 (5Zyklen),12.028742,1997.0,67.95729,3.042021,70.769896,3.049425,132.892895,5.726261,3.75,2.297802,12.0,0.1,H23m. Nadel,0.0,34.02968953,34.25453528,0.18117648,34.02748953,34.25233528,0.18117648,1.52329544,3.16348519,1.01686357,0.0,16.25209705,15.54442505,0.41997215,1276.11335754,1284.54507293,6.79411789,1276.03085754,1284.46257293,6.79411789,0.0,0.0,0.0,127.61133575,128.45450729,0.67941179,127.60308575,128.44625729,0.67941179,5.71235791,11.86306945,3.81323838,60.94536392,58.29159392,1.57489558,0.78362944,0.77855041,0.00407648,0.78368011,0.77860042,0.00407701,17.50590589,10.95500207,2.81888506,0.0022,51.0,1000
64,17.08.2020,12:53:41, pp800a U=100V / t=30s / Ra=0.219,messung1 (5Zyklen),15.03564,499.4,14.768442,3.018986,17.581049,3.02639,132.016289,22.725197,3.75,2.872212,15.0,0.1,H23m. Nadel,0.0,29.57237085,29.1828004,0.13450415,29.57038751,29.18081706,0.13450415,6.04522627,3.15161131,1.01686851,0.0,11.76258062,13.01460288,0.44154105,1108.96390669,1094.35501485,5.0439056,1108.88953169,1094.28063985,5.0439056,0.0,0.0,0.0,110.89639067,109.43550149,0.50439056,110.88895317,109.42806399,0.50439056,22.66959852,11.8185424,3.8132569,44.10967733,48.80476079,1.65577893,0.9017426,0.91383806,0.00418122,0.90180308,0.91390018,0.00418178,4.41119413,11.03848442,2.86466552,0.00198333,51.0,1000
65,17.08.2020,12:53:46, pp800a U=100V / t=30s / Ra=0.219,messung1 (5Zyklen),15.036311,997.0,29.048331,3.043666,31.860938,3.05107,119.838031,11.475942,3.75,2.87238,15.0,0.1,H23m. Nadel,0.0,29.13573821,29.1828004,0.13450415,29.13375488,29.18081706,0.13450415,3.05282447,3.15161131,1.01686851,0.0,13.0404652,13.01460288,0.44154105,1092.59018305,1094.35501485,5.0439056,1092.51580805,1094.28063985,5.0439056,0.0,0.0,0.0,109.2590183,109.43550149,0.50439056,109.2515808,109.42806399,0.50439056,11.44809178,11.8185424,3.8132569,48.90174451,48.80476079,1.65577893,0.91525626,0.91383806,0.00418122,0.91531856,0.91390018,0.00418178,8.73508022,11.03848442,2.86466552,0.00198333,51.0,1000
66,17.08.2020,12:53:49, pp800a U=100V / t=30s / Ra=0.219,messung1 (5Zyklen),15.021975,1497.0,43.500981,2.992661,46.313588,3.000065,116.016002,7.515193,3.75,2.869611,15.0,0.1,H23m. Nadel,0.0,29.05877154,29.1828004,0.13450415,29.05678821,29.18081706,0.13450415,1.99910554,3.15161131,1.01686851,0.0,13.52884133,13.01460288,0.44154105,1089.70393287,1094.35501485,5.0439056,1089.62955787,1094.28063985,5.0439056,0.0,0.0,0.0,108.97039329,109.43550149,0.50439056,108.96295579,109.42806399,0.50439056,7.49664579,11.8185424,3.8132569,50.733155,48.80476079,1.65577893,0.91768045,0.91383806,0.00418122,0.91774309,0.91390018,0.00418178,13.33929904,11.03848442,2.86466552,0.00198333,51.0,1000
67,17.08.2020,12:53:52, pp800a U=100V / t=30s / Ra=0.219,messung1 (5Zyklen),15.027327,1997.0,57.841749,3.01405,60.654356,3.021454,113.897764,5.673737,3.75,2.870634,15.0,0.1,H23m. Nadel,0.0,28.96432098,29.1828004,0.13450415,28.96233765,29.18081706,0.13450415,1.50928893,3.15161131,1.01686851,0.0,13.72652436,13.01460288,0.44154105,1086.16203681,1094.35501485,5.0439056,1086.08766181,1094.28063985,5.0439056,0.0,0.0,0.0,108.61620368,109.43550149,0.50439056,108.60876618,109.42806399,0.50439056,5.6598335,11.8185424,3.8132569,51.47446634,48.80476079,1.65577893,0.92067294,0.91383806,0.00418122,0.92073599,0.91390018,0.00418178,17.66836427,11.03848442,2.86466552,0.00198333,51.0,1000
68,17.08.2020,12:53:55, pp800a U=100V / t=30s / Ra=0.219,messung1 (5Zyklen),19.991799,499.4,11.922008,3.046957,14.734615,3.054361,110.64238,22.93523,3.75,3.818744,20.0,0.1,H23m. Nadel,0.0,23.8726632,23.52772578,0.11890959,23.8709632,23.52602578,0.11890959,6.10123548,3.1692497,1.02718389,0.0,8.88486386,10.17838804,0.45442356,895.22486984,882.28971694,4.45910966,895.16111984,882.22596694,4.45910966,0.0,0.0,0.0,89.52248698,88.22897169,0.44591097,89.51611198,88.22259669,0.44591097,22.87963306,11.88468638,3.8519396,33.31823946,38.16895516,1.70408834,1.11703778,1.13350071,0.00568258,1.11711733,1.13358263,0.0056834,4.37069947,10.98177107,2.84544451,0.0017,51.0,1000
69,17.08.2020,12:54:00, pp800a U=100V / t=30s / Ra=0.219,messung1 (5Zyklen),20.023397,997.0,23.413048,3.027213,26.225655,3.034617,98.642132,11.414056,3.75,3.825004,20.0,0.1,H23m. Nadel,0.0,23.4834985,23.52772578,0.11890959,23.4817985,23.52602578,0.11890959,3.03632197,3.1692497,1.02718389,0.0,10.22273826,10.17838804,0.45442356,880.63119358,882.28971694,4.45910966,880.56744358,882.22596694,4.45910966,0.0,0.0,0.0,88.06311936,88.22897169,0.44591097,88.05674436,88.22259669,0.44591097,11.38620737,11.88468638,3.8519396,38.33526849,38.16895516,1.70408834,1.13554915,1.13350071,0.00568258,1.13563136,1.13358263,0.0056834,8.78255566,10.98177107,2.84544451,0.0017,51.0,1000
70,17.08.2020,12:54:03, pp800a U=100V / t=30s / Ra=0.219,messung1 (5Zyklen),20.021159,1497.0,35.058751,3.030504,37.871358,3.037908,94.868131,7.609989,3.75,3.824649,20.0,0.1,H23m. Nadel,0.0,23.41933935,23.52772578,0.11890959,23.41763935,23.52602578,0.11890959,2.02438477,3.1692497,1.02718389,0.0,10.69662729,10.17838804,0.45442356,878.22522545,882.28971694,4.45910966,878.16147545,882.22596694,4.45910966,0.0,0.0,0.0,87.82252255,88.22897169,0.44591097,87.81614755,88.22259669,0.44591097,7.59144289,11.88468638,3.8519396,40.11235233,38.16895516,1.70408834,1.13866007,1.13350071,0.00568258,1.13874273,1.13358263,0.0056834,13.17272638,10.98177107,2.84544451,0.0017,51.0,1000
71,17.08.2020,12:54:06, pp800a U=100V / t=30s / Ra=0.219,messung1 (5Zyklen),20.020884,1997.0,46.600798,3.025568,49.413405,3.032972,92.789318,5.695365,3.75,3.824685,20.0,0.1,H23m. Nadel,0.0,23.3354021,23.52772578,0.11890959,23.3337021,23.52602578,0.11890959,1.51505658,3.1692497,1.02718389,0.0,10.90932276,10.17838804,0.45442356,875.07757887,882.28971694,4.45910966,875.01382887,882.22596694,4.45910966,0.0,0.0,0.0,87.50775789,88.22897169,0.44591097,87.50138289,88.22259669,0.44591097,5.68146219,11.88468638,3.8519396,40.90996035,38.16895516,1.70408834,1.14275582,1.13350071,0.00568258,1.14283908,1.13358263,0.0056834,17.60110278,10.98177107,2.84544451,0.0017,51.0,1000
72,17.08.2020,12:54:10, pp800a U=100V / t=30s / Ra=0.219,messung1 (5Zyklen),24.036448,499.4,10.385262,3.028858,13.197869,3.036262,99.102941,22.799327,3.75,4.59196,24.0,0.1,H23m. Nadel,0.0,20.79547857,20.50637183,0.10471605,20.79393691,20.50483016,0.10471605,6.06499399,3.16472496,1.0175663,0.0,7.36447146,8.6700526,0.45671111,779.83044654,768.98894366,3.92685189,779.77263404,768.93113116,3.92685189,0.0,0.0,0.0,77.98304465,76.89889437,0.39268519,77.9772634,76.89311312,0.39268519,22.74372747,11.86771861,3.81587362,27.61676797,32.51269725,1.71266665,1.28233003,1.30050996,0.00660277,1.2824251,1.30060776,0.00660376,4.39681667,10.96091933,2.82778351,0.00154167,51.0,1000
73,17.08.2020,12:54:14, pp800a U=100V / t=30s / Ra=0.219,messung1 (5Zyklen),23.980257,997.0,20.45144,3.03873,23.264047,3.046134,87.502683,11.457376,3.75,4.580949,24.0,0.1,H23m. Nadel,0.0,20.51297894,20.50637183,0.10471605,20.51143727,20.50483016,0.10471605,3.04787362,3.16472496,1.0175663,0.0,8.73178182,8.6700526,0.45671111,769.23671013,768.98894366,3.92685189,769.17889763,768.93113116,3.92685189,0.0,0.0,0.0,76.92367101,76.89889437,0.39268519,76.91788976,76.89311312,0.39268519,11.42952608,11.86771861,3.81587362,32.74418184,32.51269725,1.71266665,1.29998996,1.30050996,0.00660277,1.30008767,1.30060776,0.00660376,8.74926916,10.96091933,2.82778351,0.00154167,51.0,1000
74,17.08.2020,12:54:17, pp800a U=100V / t=30s / Ra=0.219,messung1 (5Zyklen),24.027981,1497.0,30.545589,3.030504,33.358195,3.037908,83.562614,7.609989,3.75,4.590145,24.0,0.1,H23m. Nadel,0.0,20.40453507,20.50637183,0.10471605,20.4029934,20.50483016,0.10471605,2.02438477,3.16472496,1.0175663,0.0,9.18930432,8.6700526,0.45671111,765.17006513,768.98894366,3.92685189,765.11225263,768.93113116,3.92685189,0.0,0.0,0.0,76.51700651,76.89889437,0.39268519,76.51122526,76.89311312,0.39268519,7.59144289,11.86771861,3.81587362,34.45989119,32.51269725,1.71266665,1.30689901,1.30050996,0.00660277,1.30699776,1.30060776,0.00660376,13.17272638,10.96091933,2.82778351,0.00154167,51.0,1000
75,17.08.2020,12:54:21, pp800a U=100V / t=30s / Ra=0.219,messung1 (5Zyklen),24.030803,1997.0,40.564052,3.03873,43.376659,3.046134,81.453416,5.720082,3.75,4.590723,24.0,0.1,H23m. Nadel,0.0,20.31249474,20.50637183,0.10471605,20.31095308,20.50483016,0.10471605,1.52164747,3.16472496,1.0175663,0.0,9.3946528,8.6700526,0.45671111,761.71855283,768.98894366,3.92685189,761.66074033,768.93113116,3.92685189,0.0,0.0,0.0,76.17185528,76.89889437,0.39268519,76.16607403,76.89311312,0.39268519,5.70617802,11.86771861,3.81587362,35.22994801,32.51269725,1.71266665,1.31282085,1.30050996,0.00660277,1.3129205,1.30060776,0.00660376,17.5248651,10.96091933,2.82778351,0.00154167,51.0,1000
76,17.08.2020,12:54:24, pp800a U=100V / t=30s / Ra=0.219,messung1 (5Zyklen),29.983461,499.4,8.626396,3.018986,11.439003,3.02639,85.895595,22.725197,3.75,5.728433,30.0,0.1,H23m. Nadel,0.0,17.27352022,16.96879327,0.10697967,17.27212022,16.96739327,0.10697967,6.04522627,3.15448984,1.01350146,0.0,5.61344698,6.90645172,0.45328999,647.75700841,636.32974779,4.01173773,647.70450841,636.27724779,4.01173773,0.0,0.0,0.0,64.77570084,63.63297478,0.40117377,64.77045084,63.62772478,0.40117377,22.66959852,11.8293369,3.80063047,21.05042616,25.89919394,1.69983748,1.54378878,1.57169799,0.00982011,1.54391391,1.5718277,0.00982173,4.41119413,10.98772468,2.83035568,0.0014,51.0,1000
77,17.08.2020,12:54:28, pp800a U=100V / t=30s / Ra=0.219,messung1 (5Zyklen),29.998227,997.0,16.902446,3.020632,19.715053,3.028036,74.153909,11.389302,3.75,5.7306,30.0,0.1,H23m. Nadel,0.0,16.95330592,16.96879327,0.10697967,16.95190592,16.96739327,0.10697967,3.02972116,3.15448984,1.01350146,0.0,6.96109238,6.90645172,0.45328999,635.74897192,636.32974779,4.01173773,635.69647192,636.27724779,4.01173773,0.0,0.0,0.0,63.57489719,63.63297478,0.40117377,63.56964719,63.62772478,0.40117377,11.36145436,11.8293369,3.80063047,26.10409641,25.89919394,1.69983748,1.57294788,1.57169799,0.00982011,1.57307779,1.5718277,0.00982173,8.80169007,10.98772468,2.83035568,0.0014,51.0,1000
78,17.08.2020,12:54:32, pp800a U=100V / t=30s / Ra=0.219,messung1 (5Zyklen),29.98482,1497.0,25.237728,3.032149,28.050335,3.039553,70.26637,7.614111,3.75,5.728101,30.0,0.1,H23m. Nadel,0.0,16.85886974,16.96879327,0.10697967,16.85746974,16.96739327,0.10697967,2.02548363,3.15448984,1.01350146,0.0,7.41599305,6.90645172,0.45328999,632.20761523,636.32974779,4.01173773,632.15511523,636.27724779,4.01173773,0.0,0.0,0.0,63.22076152,63.63297478,0.40117377,63.21551152,63.62772478,0.40117377,7.59556363,11.8293369,3.80063047,27.80997395,25.89919394,1.69983748,1.58175887,1.57169799,0.00982011,1.58189023,1.5718277,0.00982173,13.16557992,10.98772468,2.83035568,0.0014,51.0,1000
79,17.08.2020,12:54:35, pp800a U=100V / t=30s / Ra=0.219,messung1 (5Zyklen),29.991515,1997.0,33.528586,3.030504,36.341193,3.037908,68.242101,5.704634,3.75,5.729459,30.0,0.1,H23m. Nadel,0.0,16.78947722,16.96879327,0.10697967,16.78807722,16.96739327,0.10697967,1.51752829,3.15448984,1.01350146,0.0,7.63527446,6.90645172,0.45328999,629.60539559,636.32974779,4.01173773,629.55289559,636.27724779,4.01173773,0.0,0.0,0.0,62.96053956,63.63297478,0.40117377,62.95528956,63.62772478,0.40117377,5.6907311,11.8293369,3.80063047,28.63227923,25.89919394,1.69983748,1.58829643,1.57169799,0.00982011,1.58842888,1.5718277,0.00982173,17.5724346,10.98772468,2.83035568,0.0014,51.0,1000
80,17.08.2020,12:54:45, pp800a U=100V / t=30s / Ra=0.219,messung1 (5Zyklen),2.068607,499.4,60.028404,3.027213,62.841011,3.034617,471.87383,22.786972,3.75,0.395395,2.0,0.1,H23m. Nadel,0.0,120.20104926,91.65794566,9.52647774,120.19625759,91.65315399,9.52647774,6.06170004,3.1560723,1.02025164,0.0,57.06727878,44.24854085,4.29163242,4507.53934722,3437.17296226,357.24291529,4507.35965972,3436.99327476,357.24291529,0.0,0.0,0.0,450.75393472,343.71729623,35.72429153,450.73596597,343.69932748,35.72429153,22.73137515,11.83527112,3.82594364,214.00229541,165.93202818,16.09362158,0.22185053,0.29897218,0.02577777,0.22185938,0.2989886,0.0257803,4.39920591,11.03226043,2.86979483,0.00479167,52.0,1000
81,17.08.2020,12:54:48, pp800a U=100V / t=30s / Ra=0.219,messung1 (5Zyklen),2.07136,997.0,80.626396,3.037085,83.439003,3.044489,313.837773,11.451187,3.75,0.3957,2.0,0.1,H23m. Nadel,0.0,80.86900301,91.65794566,9.52647774,80.86421134,91.65315399,9.52647774,3.04622367,3.1560723,1.02025164,0.0,38.90899384,44.24854085,4.29163242,3032.58761284,3437.17296226,357.24291529,3032.40792534,3436.99327476,357.24291529,0.0,0.0,0.0,303.25876128,343.71729623,35.72429153,303.24079253,343.69932748,35.72429153,11.42333877,11.83527112,3.82594364,145.90872688,165.93202818,16.09362158,0.3297514,0.29897218,0.02577777,0.32977094,0.2989886,0.0257803,8.75400809,11.03226043,2.86979483,0.00479167,52.0,1000
82,17.08.2020,12:54:51, pp800a U=100V / t=30s / Ra=0.219,messung1 (5Zyklen),2.070482,1497.0,123.314709,3.01076,126.127316,3.018164,315.950191,7.56053,3.75,0.395756,2.0,0.1,H23m. Nadel,0.0,82.37455511,91.65794566,9.52647774,82.36976344,91.65315399,9.52647774,2.01119572,3.1560723,1.02025164,0.0,40.17928386,44.24854085,4.29163242,3089.04581663,3437.17296226,357.24291529,3088.86612913,3436.99327476,357.24291529,0.0,0.0,0.0,308.90458166,343.71729623,35.72429153,308.88661291,343.69932748,35.72429153,7.54198397,11.83527112,3.82594364,150.67231447,165.93202818,16.09362158,0.32372456,0.29897218,0.02577777,0.32374339,0.2989886,0.0257803,13.25911066,11.03226043,2.86979483,0.00479167,52.0,1000
83,17.08.2020,12:54:55, pp800a U=100V / t=30s / Ra=0.219,messung1 (5Zyklen),2.070362,1997.0,166.124789,3.005824,168.937396,3.013228,317.233468,5.658289,3.75,0.395513,2.0,0.1,H23m. Nadel,0.0,83.18717526,91.65794566,9.52647774,83.1823836,91.65315399,9.52647774,1.50516975,3.1560723,1.02025164,0.0,40.83860692,44.24854085,4.29163242,3119.51907236,3437.17296226,357.24291529,3119.33938486,3436.99327476,357.24291529,0.0,0.0,0.0,311.95190724,343.71729623,35.72429153,311.93393849,343.69932748,35.72429153,5.64438658,11.83527112,3.82594364,153.14477595,165.93202818,16.09362158,0.32056223,0.29897218,0.02577777,0.3205807,0.2989886,0.0257803,17.71671706,11.03226043,2.86979483,0.00479167,52.0,1000
84,17.08.2020,12:54:58, pp800a U=100V / t=30s / Ra=0.219,messung1 (5Zyklen),3.064962,499.4,34.955095,2.994306,37.767702,3.00171,283.598079,22.539875,3.75,0.585506,3.0,0.1,H23m. Nadel,0.0,69.99418302,66.11111378,1.30249358,69.99016635,66.10709711,1.30249358,5.99580697,3.13545155,1.00325931,0.0,31.99717969,31.48582278,0.28519485,2624.78186324,2479.16676659,48.8435093,2624.63123824,2479.01614159,48.8435093,0.0,0.0,0.0,262.47818632,247.91667666,4.88435093,262.46312382,247.90161416,4.88435093,22.48427613,11.7579433,3.7622224,119.98942385,118.07183543,1.06948069,0.38098404,0.40381441,0.00766597,0.3810059,0.403839,0.00766689,4.44755257,11.03724761,2.84135031,0.00401667,52.0,1000
85,17.08.2020,12:55:02, pp800a U=100V / t=30s / Ra=0.219,messung1 (5Zyklen),3.067836,997.0,64.247051,3.004178,67.059658,3.011582,252.23041,11.327416,3.75,0.586101,3.0,0.1,H23m. Nadel,0.0,64.44037212,66.11111378,1.30249358,64.43635545,66.10709711,1.30249358,3.01321765,3.13545155,1.00325931,0.0,30.7115689,31.48582278,0.28519485,2416.51395436,2479.16676659,48.8435093,2416.36332936,2479.01614159,48.8435093,0.0,0.0,0.0,241.65139544,247.91667666,4.88435093,241.63633294,247.90161416,4.88435093,11.2995662,11.7579433,3.7622224,115.16838337,118.07183543,1.06948069,0.41381925,0.40381441,0.00766597,0.41384505,0.403839,0.00766689,8.84989727,11.03724761,2.84135031,0.00401667,52.0,1000
86,17.08.2020,12:55:06, pp800a U=100V / t=30s / Ra=0.219,messung1 (5Zyklen),3.065633,1497.0,97.097881,3.030504,99.910488,3.037908,250.276772,7.609989,3.75,0.585667,3.0,0.1,H23m. Nadel,0.0,64.86164395,66.11111378,1.30249358,64.85762729,66.10709711,1.30249358,2.02438477,3.13545155,1.00325931,0.0,31.41662126,31.48582278,0.28519485,2432.3116483,2479.16676659,48.8435093,2432.1610233,2479.01614159,48.8435093,0.0,0.0,0.0,243.23116483,247.91667666,4.88435093,243.21610233,247.90161416,4.88435093,7.59144289,11.7579433,3.7622224,117.81232972,118.07183543,1.06948069,0.41113153,0.40381441,0.00766597,0.41115699,0.403839,0.00766689,13.17272638,11.03724761,2.84135031,0.00401667,52.0,1000
87,17.08.2020,12:55:09, pp800a U=100V / t=30s / Ra=0.219,messung1 (5Zyklen),3.064308,1996.0,130.035919,3.01076,132.848526,3.018164,249.590167,5.670398,3.75,0.585364,3.0,0.1,H23m. Nadel,0.0,65.14825601,66.11111378,1.30249358,65.14423935,66.10709711,1.30249358,1.50839679,3.13545155,1.00325931,0.0,31.81792128,31.48582278,0.28519485,2443.05960045,2479.16676659,48.8435093,2442.90897545,2479.01614159,48.8435093,0.0,0.0,0.0,244.30596005,247.91667666,4.88435093,244.29089755,247.90161416,4.88435093,5.65648798,11.7579433,3.7622224,119.31720478,118.07183543,1.06948069,0.4093228,0.40381441,0.00766597,0.40934804,0.403839,0.00766689,17.67881421,11.03724761,2.84135031,0.00401667,52.0,1000
88,17.08.2020,12:55:12, pp800a U=100V / t=30s / Ra=0.219,messung1 (5Zyklen),5.061805,499.4,28.908477,3.015696,31.721084,3.0231,238.193963,22.700488,3.75,0.966945,5.0,0.1,H23m. Nadel,0.0,57.8864177,56.33306224,0.51788779,57.88315103,56.32979558,0.51788779,6.03863837,3.134703,1.01712219,0.0,25.92225633,26.59754629,0.27393391,2170.7406638,2112.48983408,19.42079199,2170.6181638,2112.36733408,19.42079199,0.0,0.0,0.0,217.07406638,211.24898341,1.9420792,217.06181638,211.23673341,1.9420792,22.64489387,11.75513626,3.8142082,97.20846125,99.74079858,1.02725218,0.46067226,0.47349295,0.00427448,0.46069825,0.47352042,0.00427497,4.41600656,11.11168762,2.88690824,0.00326667,52.0,1000
89,17.08.2020,12:55:17, pp800a U=100V / t=30s / Ra=0.219,messung1 (5Zyklen),5.050671,997.0,55.658385,2.98937,58.470992,2.996774,219.925999,11.271718,3.75,0.964837,5.0,0.1,H23m. Nadel,0.0,55.82586259,56.33306224,0.51788779,55.82259592,56.32979558,0.51788779,2.9983651,3.134703,1.01712219,0.0,26.41211541,26.59754629,0.27393391,2093.46984704,2112.48983408,19.42079199,2093.34734704,2112.36733408,19.42079199,0.0,0.0,0.0,209.3469847,211.24898341,1.9420792,209.3347347,211.23673341,1.9420792,11.24386911,11.75513626,3.8142082,99.0454328,99.74079858,1.02725218,0.47767586,0.47349295,0.00427448,0.47770381,0.47352042,0.00427497,8.89373569,11.11168762,2.88690824,0.00326667,52.0,1000
90,17.08.2020,12:55:20, pp800a U=100V / t=30s / Ra=0.219,messung1 (5Zyklen),5.061547,1497.0,83.51232,3.007469,86.324927,3.014873,216.244806,7.552287,3.75,0.966978,5.0,0.1,H23m. Nadel,0.0,55.78645291,56.33306224,0.51788779,55.78318624,56.32979558,0.51788779,2.00899733,3.134703,1.01712219,0.0,26.88709446,26.59754629,0.27393391,2091.99198397,2112.48983408,19.42079199,2091.86948397,2112.36733408,19.42079199,0.0,0.0,0.0,209.1991984,211.24898341,1.9420792,209.1869484,211.23673341,1.9420792,7.53373998,11.75513626,3.8142082,100.82660421,99.74079858,1.02725218,0.4780133,0.47349295,0.00427448,0.4780413,0.47352042,0.00427497,13.27361978,11.11168762,2.88690824,0.00326667,52.0,1000
91,17.08.2020,12:55:23, pp800a U=100V / t=30s / Ra=0.219,messung1 (5Zyklen),5.062184,1997.0,111.499531,2.981144,114.312138,2.988548,214.657244,5.611945,3.75,0.967043,5.0,0.1,H23m. Nadel,0.0,55.83351577,56.33306224,0.51788779,55.83024911,56.32979558,0.51788779,1.49281122,3.134703,1.01712219,0.0,27.16871895,26.59754629,0.27393391,2093.75684151,2112.48983408,19.42079199,2093.63434151,2112.36733408,19.42079199,0.0,0.0,0.0,209.37568415,211.24898341,1.9420792,209.36343415,211.23673341,1.9420792,5.59804206,11.75513626,3.8142082,101.88269604,99.74079858,1.02725218,0.47761038,0.47349295,0.00427448,0.47763832,0.47352042,0.00427497,17.86338846,11.11168762,2.88690824,0.00326667,52.0,1000
92,17.08.2020,12:55:26, pp800a U=100V / t=30s / Ra=0.219,messung1 (5Zyklen),6.041762,499.4,25.843212,3.000888,28.655819,3.008292,215.176856,22.589294,3.75,1.154203,6.0,0.1,H23m. Nadel,0.0,51.74852223,50.95382285,0.26536267,51.74552223,50.95082285,0.26536267,6.00898678,3.14805064,1.00748547,0.0,22.86826772,23.9013861,0.37750591,1940.5695835,1910.76835678,9.95110002,1940.4570835,1910.65585678,9.95110002,0.0,0.0,0.0,194.05695835,191.07683568,0.99511,194.04570835,191.06558568,0.99511,22.53370044,11.80518991,3.77807053,85.75600395,89.63019788,1.41564715,0.51531262,0.52339183,0.00269797,0.5153425,0.52342265,0.00269829,4.43779752,11.03093026,2.87469219,0.003,52.0,1000
93,17.08.2020,12:55:31, pp800a U=100V / t=30s / Ra=0.219,messung1 (5Zyklen),6.050574,997.0,50.577581,3.053538,53.390188,3.060942,200.81565,11.513073,3.75,1.155882,6.0,0.1,H23m. Nadel,0.0,50.72977031,50.95382285,0.26536267,50.72677031,50.95082285,0.26536267,3.06272618,3.14805064,1.00748547,0.0,23.83202207,23.9013861,0.37750591,1902.36638666,1910.76835678,9.95110002,1902.25388666,1910.65585678,9.95110002,0.0,0.0,0.0,190.23663867,191.07683568,0.99511,190.22538867,191.06558568,0.99511,11.48522317,11.80518991,3.77807053,89.37008275,89.63019788,1.41564715,0.5256611,0.52339183,0.00269797,0.52569218,0.52342265,0.00269829,8.70683996,11.03093026,2.87469219,0.003,52.0,1000
94,17.08.2020,12:55:34, pp800a U=100V / t=30s / Ra=0.219,messung1 (5Zyklen),6.055169,1497.0,75.873013,3.025568,78.68562,3.032972,197.108266,7.597624,3.75,1.15675,6.0,0.1,H23m. Nadel,0.0,50.68337542,50.95382285,0.26536267,50.68037542,50.95082285,0.26536267,2.02108751,3.14805064,1.00748547,0.0,24.32964395,23.9013861,0.37750591,1900.62657816,1910.76835678,9.95110002,1900.51407816,1910.65585678,9.95110002,0.0,0.0,0.0,190.06265782,191.07683568,0.99511,190.05140782,191.06558568,0.99511,7.57907816,11.80518991,3.77807053,91.23616483,89.63019788,1.41564715,0.52614228,0.52339183,0.00269797,0.52617342,0.52342265,0.00269829,13.19421676,11.03093026,2.87469219,0.003,52.0,1000
95,17.08.2020,12:55:37, pp800a U=100V / t=30s / Ra=0.219,messung1 (5Zyklen),6.059144,1997.0,101.155286,2.994306,103.967893,3.00171,195.232648,5.636662,3.75,1.157487,6.0,0.1,H23m. Nadel,0.0,50.65362344,50.95382285,0.26536267,50.65062344,50.95082285,0.26536267,1.4994021,3.14805064,1.00748547,0.0,24.57561067,23.9013861,0.37750591,1899.51087882,1910.76835678,9.95110002,1899.39837882,1910.65585678,9.95110002,0.0,0.0,0.0,189.95108788,191.07683568,0.99511,189.93983788,191.06558568,0.99511,5.62275789,11.80518991,3.77807053,92.15854,89.63019788,1.41564715,0.52645131,0.52339183,0.00269797,0.5264825,0.52342265,0.00269829,17.78486679,11.03093026,2.87469219,0.003,52.0,1000
96,17.08.2020,12:55:41, pp800a U=100V / t=30s / Ra=0.219,messung1 (5Zyklen),10.054584,499.4,19.498789,3.017341,22.311396,3.024745,167.536513,22.712843,3.75,1.92071,10.0,0.1,H23m. Nadel,0.0,39.04443132,38.24915047,0.26547101,39.04203965,38.2467588,0.26547101,6.04193232,3.14878821,1.01429676,0.0,16.50005367,17.5489853,0.3812861,1464.16617441,1434.34314252,9.95516276,1464.07648691,1434.25345502,9.95516276,0.0,0.0,0.0,146.41661744,143.43431425,0.99551628,146.40764869,143.4253455,0.99551628,22.6572462,11.80795578,3.80361284,61.87520125,65.80869486,1.42982289,0.68298259,0.69728264,0.00477386,0.68302442,0.69732626,0.00477445,4.41359904,11.01830917,2.83767373,0.00239167,52.0,1000
97,17.08.2020,12:55:45, pp800a U=100V / t=30s / Ra=0.219,messung1 (5Zyklen),10.053896,997.0,37.888733,3.017341,40.701339,3.024745,153.089291,11.376924,3.75,1.920562,10.0,0.1,H23m. Nadel,0.0,38.00274122,38.24915047,0.26547101,38.00034956,38.2467588,0.26547101,3.02642026,3.14878821,1.01429676,0.0,17.48696465,17.5489853,0.3812861,1425.10279589,1434.34314252,9.95516276,1425.01310839,1434.25345502,9.95516276,0.0,0.0,0.0,142.51027959,143.43431425,0.99551628,142.50131084,143.4253455,0.99551628,11.34907598,11.80795578,3.80361284,65.57611743,65.80869486,1.42982289,0.70170377,0.69728264,0.00477386,0.70174793,0.69732626,0.00477445,8.81129003,11.01830917,2.83767373,0.00239167,52.0,1000
98,17.08.2020,12:55:48, pp800a U=100V / t=30s / Ra=0.219,messung1 (5Zyklen),10.038493,1497.0,56.894034,3.009114,59.706641,3.016518,149.565735,7.556408,3.75,1.917724,10.0,0.1,H23m. Nadel,0.0,38.00536673,38.24915047,0.26547101,38.00297507,38.2467588,0.26547101,2.01009619,3.14878821,1.01429676,0.0,17.99643944,17.5489853,0.3812861,1425.20125251,1434.34314252,9.95516276,1425.11156501,1434.25345502,9.95516276,0.0,0.0,0.0,142.52012525,143.43431425,0.99551628,142.5111565,143.4253455,0.99551628,7.53786072,11.80795578,3.80361284,67.48664789,65.80869486,1.42982289,0.70165529,0.69728264,0.00477386,0.70169945,0.69732626,0.00477445,13.26636345,11.01830917,2.83767373,0.00239167,52.0,1000
99,17.08.2020,12:55:52, pp800a U=100V / t=30s / Ra=0.219,messung1 (5Zyklen),10.032693,1997.0,75.774293,3.028858,78.586899,3.036262,147.571794,5.701544,3.75,1.916541,10.0,0.1,H23m. Nadel,0.0,37.94406259,38.24915047,0.26547101,37.94167093,38.2467588,0.26547101,1.51670406,3.14878821,1.01429676,0.0,18.21248344,17.5489853,0.3812861,1422.90234727,1434.34314252,9.95516276,1422.81265977,1434.25345502,9.95516276,0.0,0.0,0.0,142.29023473,143.43431425,0.99551628,142.28126598,143.4253455,0.99551628,5.68764021,11.80795578,3.80361284,68.29681288,65.80869486,1.42982289,0.70278892,0.69728264,0.00477386,0.70283322,0.69732626,0.00477445,17.58198414,11.01830917,2.83767373,0.00239167,52.0,1000
100,17.08.2020,12:55:55, pp800a U=100V / t=30s / Ra=0.219,messung1 (5Zyklen),12.019983,499.4,16.960032,3.020632,19.772639,3.028036,148.472963,22.737552,3.75,2.296168,12.0,0.1,H23m. Nadel,0.0,33.96081698,33.49136741,0.15916308,33.95861698,33.48916741,0.15916308,6.04852223,3.15380466,1.01553126,0.0,13.95504738,15.16768137,0.42902362,1273.53063676,1255.926278,5.96861555,1273.44813676,1255.843778,5.96861555,0.0,0.0,0.0,127.35306368,125.5926278,0.59686156,127.34481368,125.5843778,0.59686156,22.68195835,11.82676749,3.80824224,52.33142766,56.87880515,1.60883859,0.78521864,0.79627857,0.00375206,0.78526951,0.79633089,0.00375255,4.40879039,11.00985784,2.84845853,0.0022,52.0,1000
101,17.08.2020,12:55:59, pp800a U=100V / t=30s / Ra=0.219,messung1 (5Zyklen),12.02308,997.0,33.311402,3.025568,36.124009,3.032972,135.872651,11.407867,3.75,2.29696,12.0,0.1,H23m. Nadel,0.0,33.41163691,33.49136741,0.15916308,33.40943691,33.48916741,0.15916308,3.03467202,3.15380466,1.01553126,0.0,15.18738245,15.16768137,0.42902362,1252.93638415,1255.926278,5.96861555,1252.85388415,1255.843778,5.96861555,0.0,0.0,0.0,125.29363842,125.5926278,0.59686156,125.28538842,125.5843778,0.59686156,11.38002006,11.82676749,3.80824224,56.95268418,56.87880515,1.60883859,0.79812512,0.79627857,0.00375206,0.79817767,0.79633089,0.00375255,8.78733073,11.00985784,2.84845853,0.0022,52.0,1000
102,17.08.2020,12:56:03, pp800a U=100V / t=30s / Ra=0.219,messung1 (5Zyklen),12.051941,1497.0,49.883248,3.025568,52.695855,3.032972,132.003644,7.597624,3.75,2.302299,12.0,0.1,H23m. Nadel,0.0,33.32214295,33.49136741,0.15916308,33.31994295,33.48916741,0.15916308,2.02108751,3.15380466,1.01553126,0.0,15.64942772,15.16768137,0.42902362,1249.58036072,1255.926278,5.96861555,1249.49786072,1255.843778,5.96861555,0.0,0.0,0.0,124.95803607,125.5926278,0.59686156,124.94978607,125.5843778,0.59686156,7.57907816,11.82676749,3.80824224,58.68535396,56.87880515,1.60883859,0.80026866,0.79627857,0.00375206,0.8003215,0.79633089,0.00375255,13.19421676,11.00985784,2.84845853,0.0022,52.0,1000
103,17.08.2020,12:56:06, pp800a U=100V / t=30s / Ra=0.219,messung1 (5Zyklen),12.047002,1997.0,66.441933,3.017341,69.25454,3.024745,130.047333,5.679917,3.75,2.301336,12.0,0.1,H23m. Nadel,0.0,33.27087281,33.49136741,0.15916308,33.26867281,33.48916741,0.15916308,1.51093691,3.15380466,1.01553126,0.0,15.87886795,15.16768137,0.42902362,1247.65773035,1255.926278,5.96861555,1247.57523035,1255.843778,5.96861555,0.0,0.0,0.0,124.76577303,125.5926278,0.59686156,124.75752303,125.5843778,0.59686156,5.6660134,11.82676749,3.80824224,59.54575482,56.87880515,1.60883859,0.80150187,0.79627857,0.00375206,0.80155487,0.79633089,0.00375255,17.64909347,11.00985784,2.84845853,0.0022,52.0,1000
104,17.08.2020,12:56:09, pp800a U=100V / t=30s / Ra=0.219,messung1 (5Zyklen),14.994026,499.4,14.49038,3.030504,17.302987,3.037908,129.928317,22.811681,3.75,2.864384,15.0,0.1,H23m. Nadel,0.0,29.01557869,28.62566723,0.13315545,29.01362036,28.6237089,0.13315545,6.06828995,3.15737408,1.02122021,0.0,11.47266521,12.73316741,0.44445584,1088.08420104,1073.46252117,4.99332928,1088.01076354,1073.38908367,4.99332928,0.0,0.0,0.0,108.8084201,107.34625212,0.49933293,108.80107635,107.33890837,0.49933293,22.7560873,11.84015281,3.8295758,43.02249452,47.74937778,1.66670941,0.91904652,0.93162489,0.00429919,0.91910855,0.93168863,0.00429978,4.39442856,11.02747238,2.86992151,0.00195833,52.0,1000
105,17.08.2020,12:56:14, pp800a U=100V / t=30s / Ra=0.219,messung1 (5Zyklen),15.029186,997.0,28.482335,3.027213,31.294941,3.034617,117.709158,11.414056,3.75,2.871028,15.0,0.1,H23m. Nadel,0.0,28.56803912,28.62566723,0.13315545,28.56608078,28.6237089,0.13315545,3.03632197,3.15737408,1.02122021,0.0,12.76487941,12.73316741,0.44445584,1071.3014669,1073.46252117,4.99332928,1071.2280294,1073.38908367,4.99332928,0.0,0.0,0.0,107.13014669,107.34625212,0.49933293,107.12280294,107.33890837,0.49933293,11.38620737,11.84015281,3.8295758,47.86829778,47.74937778,1.66670941,0.93344407,0.93162489,0.00429919,0.93350806,0.93168863,0.00429978,8.78255566,11.02747238,2.86992151,0.00195833,52.0,1000
106,17.08.2020,12:56:17, pp800a U=100V / t=30s / Ra=0.219,messung1 (5Zyklen),15.00905,1497.0,42.653632,3.027213,45.466239,3.034617,113.893384,7.601746,3.75,2.867205,15.0,0.1,H23m. Nadel,0.0,28.49274015,28.62566723,0.13315545,28.49078181,28.6237089,0.13315545,2.02218637,3.15737408,1.02122021,0.0,13.23429772,12.73316741,0.44445584,1068.47775551,1073.46252117,4.99332928,1068.40431801,1073.38908367,4.99332928,0.0,0.0,0.0,106.84777555,107.34625212,0.49933293,106.8404318,107.33890837,0.49933293,7.5831989,11.84015281,3.8295758,49.62861645,47.74937778,1.66670941,0.93591092,0.93162489,0.00429919,0.93597525,0.93168863,0.00429978,13.18704696,11.02747238,2.86992151,0.00195833,52.0,1000
107,17.08.2020,12:56:20, pp800a U=100V / t=30s / Ra=0.219,messung1 (5Zyklen),15.010169,1997.0,56.767343,3.000888,59.57995,3.008292,111.880227,5.64902,3.75,2.867441,15.0,0.1,H23m. Nadel,0.0,28.42631097,28.62566723,0.13315545,28.42435263,28.6237089,0.13315545,1.50269805,3.15737408,1.02122021,0.0,13.46082729,12.73316741,0.44445584,1065.98666124,1073.46252117,4.99332928,1065.91322374,1073.38908367,4.99332928,0.0,0.0,0.0,106.59866612,107.34625212,0.49933293,106.59132237,107.33890837,0.49933293,5.63511768,11.84015281,3.8295758,50.47810235,47.74937778,1.66670941,0.93809804,0.93162489,0.00429919,0.93816267,0.93168863,0.00429978,17.74585834,11.02747238,2.86992151,0.00195833,52.0,1000
108,17.08.2020,12:56:23, pp800a U=100V / t=30s / Ra=0.219,messung1 (5Zyklen),20.034428,499.4,11.739375,3.020632,14.551982,3.028036,109.270991,22.737552,3.75,3.827355,20.0,0.1,H23m. Nadel,0.0,23.50695835,23.18677419,0.1140578,23.50525835,23.18507419,0.1140578,6.04852223,3.14844475,1.01690861,0.0,8.72836806,10.01831472,0.45162369,881.51093813,869.50403213,4.27716765,881.44718813,869.44028213,4.27716765,0.0,0.0,0.0,88.15109381,86.95040321,0.42771676,88.14471881,86.94402821,0.42771676,22.68195835,11.80666783,3.81340729,32.73138023,37.56868019,1.69358883,1.13441587,1.15016389,0.00562243,1.13449792,1.15024824,0.00562325,4.40879039,11.04233046,2.86060182,0.0017,52.0,1000
109,17.08.2020,12:56:28, pp800a U=100V / t=30s / Ra=0.219,messung1 (5Zyklen),20.028387,997.0,23.108661,3.015696,25.921267,3.0231,97.497245,11.370736,3.75,3.825994,20.0,0.1,H23m. Nadel,0.0,23.17819559,23.18677419,0.1140578,23.17649559,23.18507419,0.1140578,3.02477031,3.14844475,1.01690861,0.0,10.07586264,10.01831472,0.45162369,869.1823345,869.50403213,4.27716765,869.1185845,869.44028213,4.27716765,0.0,0.0,0.0,86.91823345,86.95040321,0.42771676,86.91185845,86.94402821,0.42771676,11.34288867,11.80666783,3.81340729,37.78448489,37.56868019,1.69358883,1.15050659,1.15016389,0.00562243,1.15059098,1.15024824,0.00562325,8.81609641,11.04233046,2.86060182,0.0017,52.0,1000
110,17.08.2020,12:56:31, pp800a U=100V / t=30s / Ra=0.219,messung1 (5Zyklen),20.025049,1497.0,34.551987,3.015696,37.364594,3.0231,93.598682,7.572895,3.75,3.825501,20.0,0.1,H23m. Nadel,0.0,23.08081964,23.18677419,0.1140578,23.07911964,23.18507419,0.1140578,2.01449299,3.14844475,1.01690861,0.0,10.53231333,10.01831472,0.45162369,865.53073647,869.50403213,4.27716765,865.46698647,869.44028213,4.27716765,0.0,0.0,0.0,86.55307365,86.95040321,0.42771676,86.54669865,86.94402821,0.42771676,7.5543487,11.80666783,3.81340729,39.49617497,37.56868019,1.69358883,1.15536047,1.15016389,0.00562243,1.15544558,1.15024824,0.00562325,13.23740855,11.04233046,2.86060182,0.0017,52.0,1000
111,17.08.2020,12:56:34, pp800a U=100V / t=30s / Ra=0.219,messung1 (5Zyklen),20.027114,1997.0,45.893303,3.007469,48.70591,3.014873,91.460772,5.661379,3.75,3.825912,20.0,0.1,H23m. Nadel,0.0,22.98112318,23.18677419,0.1140578,22.97942318,23.18507419,0.1140578,1.50599349,3.14844475,1.01690861,0.0,10.73671485,10.01831472,0.45162369,861.79211943,869.50403213,4.27716765,861.72836943,869.44028213,4.27716765,0.0,0.0,0.0,86.17921194,86.95040321,0.42771676,86.17283694,86.94402821,0.42771676,5.64747559,11.80666783,3.81340729,40.26268068,37.56868019,1.69358883,1.16037264,1.15016389,0.00562243,1.16045849,1.15024824,0.00562325,17.70702652,11.04233046,2.86060182,0.0017,52.0,1000
112,17.08.2020,12:56:38, pp800a U=100V / t=30s / Ra=0.219,messung1 (5Zyklen),24.031939,499.4,10.17795,3.050248,12.990556,3.057652,97.546228,22.95994,3.75,4.590835,24.0,0.1,H23m. Nadel,0.0,20.38035643,20.07534918,0.10889547,20.37880643,20.07379918,0.10889547,6.10782539,3.17062713,1.03049273,0.0,7.13549052,8.45158603,0.46093621,764.26336604,752.82559434,4.08357996,764.20524104,752.76746934,4.08357996,0.0,0.0,0.0,76.4263366,75.28255943,0.408358,76.4205241,75.27674693,0.408358,22.90434521,11.88985173,3.86434773,26.75808944,31.6934476,1.72851079,1.30844947,1.32844537,0.0071567,1.30854899,1.32854796,0.0071578,4.36598379,11.00592854,2.86900304,0.00155,52.0,1000
113,17.08.2020,12:56:42, pp800a U=100V / t=30s / Ra=0.219,messung1 (5Zyklen),24.026931,997.0,20.012134,3.043666,22.824741,3.05107,85.850331,11.475942,3.75,4.589885,24.0,0.1,H23m. Nadel,0.0,20.07235105,20.07534918,0.10889547,20.07080105,20.07379918,0.10889547,3.05282447,3.17062713,1.03049273,0.0,8.50898829,8.45158603,0.46093621,752.71316449,752.82559434,4.08357996,752.65503949,752.76746934,4.08357996,0.0,0.0,0.0,75.27131645,75.28255943,0.408358,75.26550395,75.27674693,0.408358,11.44809178,11.88985173,3.86434773,31.90870609,31.6934476,1.72851079,1.32852732,1.32844537,0.0071567,1.32862991,1.32854796,0.0071578,8.73508022,11.00592854,2.86900304,0.00155,52.0,1000
114,17.08.2020,12:56:45, pp800a U=100V / t=30s / Ra=0.219,messung1 (5Zyklen),24.016484,1497.0,29.890744,3.01405,32.703351,3.021454,81.922222,7.568773,3.75,4.587847,24.0,0.1,H23m. Nadel,0.0,19.96709686,20.07534918,0.10889547,19.96554686,20.07379918,0.10889547,2.01339345,3.17062713,1.03049273,0.0,8.9760767,8.45158603,0.46093621,748.76613226,752.82559434,4.08357996,748.70800726,752.76746934,4.08357996,0.0,0.0,0.0,74.87661323,75.28255943,0.408358,74.87080073,75.27674693,0.408358,7.55022545,11.88985173,3.86434773,33.66028764,31.6934476,1.72851079,1.33553049,1.32844537,0.0071567,1.33563417,1.32854796,0.0071578,13.24463761,11.00592854,2.86900304,0.00155,52.0,1000
