Repository: ZBT-Tools/ContactResistanceAnalysis

File: Messreihen/Vorbehandlungen/pp+gps.csv (part 3 of 75)
age[mV],voltage_needle[mV],R_ges / mOhm*cm²,R_bulk / mOhm*cm²,contact_area[cm2],p_Kraftsensor / ?,pressure_rounded[bar],sample_thickness[cm],parameters,[mV]_in_[V],main_resistance[mOhm],main_resistance_mean[mOhm],main_resistance_error[mOhm],flow_resistance[mOhm],flow_resistance_mean[mOhm],flow_resistance_error[mOhm],bulk_resistance[mOhm],bulk_resistance_mean[mOhm],bulk_resistance_error[mOhm],bulk_resistance_sub[mOhm],contact_resistance[mOhm],contact_resistance_mean[mOhm],contact_resistance_error[mOhm],vs_main_resistance[mOhm*cm],vs_main_resistance_mean[mOhm*cm],vs_main_resistance_error[mOhm*cm],vs_flow_resistance[mOhm*cm],vs_flow_resistance_mean[mOhm*cm],vs_flow_resistance_error[mOhm*cm],vs_bulk_resistance[mOhm*cm],vs_bulk_resistance_mean[mOhm*cm],vs_bulk_resistance_error[mOhm*cm],as_main_resistance[mOhm*cm2],as_main_resistance_mean[mOhm*cm2],as_main_resistance_error[mOhm*cm2],as_flow_resistance[mOhm*cm2],as_flow_resistance_mean[mOhm*cm2],as_flow_resistance_error[mOhm*cm2],as_bulk_resistance[mOhm*cm2],as_bulk_resistance_mean[mOhm*cm2],as_bulk_resistance_error[mOhm*cm2],as_contact_resistance[mOhm*cm2],as_contact_resistance_mean[mOhm*cm2],as_contact_resistance_error[mOhm*cm2],vs_main_conductance[S/cm],vs_main_conductance_mean[S/cm],vs_main_conductance_error[S/cm],vs_flow_conductance[S/cm],vs_flow_conductance_mean[S/cm],vs_flow_conductance_error[S/cm],vs_bulk_conductance[S/cm],vs_bulk_conductance_mean[S/cm],vs_bulk_conductance_error[S/cm],degradation_corr[mOhm],cycle,[mV] in [V]
115,17.08.2020,12:56:49, pp800a U=100V / t=30s / Ra=0.219,messung1 (5Zyklen),24.007225,1997.0,39.70354,3.012405,42.516147,3.019809,79.837533,5.670648,3.75,4.586193,24.0,0.1,H23m. Nadel,0.0,19.88159239,20.07534918,0.10889547,19.88004239,20.07379918,0.10889547,1.5084652,3.17062713,1.03049273,0.0,9.1857886,8.45158603,0.46093621,745.55971457,752.82559434,4.08357996,745.50158957,752.76746934,4.08357996,0.0,0.0,0.0,74.55597146,75.28255943,0.408358,74.55015896,75.27674693,0.408358,5.65674449,11.88985173,3.86434773,34.44670723,31.6934476,1.72851079,1.34127419,1.32844537,0.0071567,1.34137876,1.32854796,0.0071578,17.67801253,11.00592854,2.86900304,0.00155,52.0,1000
116,17.08.2020,12:56:52, pp800a U=100V / t=30s / Ra=0.219,messung1 (5Zyklen),30.02375,499.4,8.442118,3.037085,11.254725,3.044489,84.511851,22.861101,3.75,5.735729,30.0,0.1,H23m. Nadel,0.0,16.90452143,16.63490747,0.09518924,16.90312143,16.63350747,0.09518924,6.08146776,3.17454847,1.02049283,0.0,5.41082683,6.7294795,0.4626712,633.91955346,623.80903028,3.56959643,633.86705346,623.75653028,3.56959643,0.0,0.0,0.0,63.39195535,62.38090303,0.35695964,63.38670535,62.37565303,0.35695964,22.8055041,11.90455676,3.82684812,20.29060062,25.23554814,1.73501702,1.57748723,1.60321095,0.00910198,1.57761788,1.60334592,0.0091035,4.38490636,10.9367329,2.83511859,0.0014,52.0,1000
117,17.08.2020,12:56:56, pp800a U=100V / t=30s / Ra=0.219,messung1 (5Zyklen),30.008244,997.0,16.576669,3.050248,19.389276,3.057652,72.928569,11.500696,3.75,5.732635,30.0,0.1,H23m. Nadel,0.0,16.62654865,16.63490747,0.09518924,16.62514865,16.63350747,0.09518924,3.05942628,3.17454847,1.02049283,0.0,6.78286118,6.7294795,0.4626712,623.49557422,623.80903028,3.56959643,623.44307422,623.75653028,3.56959643,0.0,0.0,0.0,62.34955742,62.38090303,0.35695964,62.34430742,62.37565303,0.35695964,11.47284855,11.90455676,3.82684812,25.43572944,25.23554814,1.73501702,1.60386062,1.60321095,0.00910198,1.60399568,1.60334592,0.0091035,8.71623116,10.9367329,2.83511859,0.0014,52.0,1000
118,17.08.2020,12:57:00, pp800a U=100V / t=30s / Ra=0.219,messung1 (5Zyklen),29.99525,1497.0,24.752353,3.053538,27.56496,3.060942,69.050501,7.667691,3.75,5.730149,30.0,0.1,H23m. Nadel,0.0,16.53463794,16.63490747,0.09518924,16.53323794,16.63350747,0.09518924,2.03977154,3.17454847,1.02049283,0.0,7.2467332,6.7294795,0.4626712,620.04892285,623.80903028,3.56959643,619.99642285,623.75653028,3.56959643,0.0,0.0,0.0,62.00489228,62.38090303,0.35695964,61.99964228,62.37565303,0.35695964,7.64914329,11.90455676,3.82684812,27.1752495,25.23554814,1.73501702,1.61277597,1.60321095,0.00910198,1.61291253,1.60334592,0.0091035,13.07335949,10.9367329,2.83511859,0.0014,52.0,1000
119,17.08.2020,12:57:03, pp800a U=100V / t=30s / Ra=0.219,messung1 (5Zyklen),29.981413,1997.0,32.898422,3.030504,35.711029,3.037908,67.058767,5.704634,3.75,5.727453,30.0,0.1,H23m. Nadel,0.0,16.47392188,16.63490747,0.09518924,16.47252188,16.63350747,0.09518924,1.51752829,3.17454847,1.02049283,0.0,7.4774968,6.7294795,0.4626712,617.77207061,623.80903028,3.56959643,617.71957061,623.75653028,3.56959643,0.0,0.0,0.0,61.77720706,62.38090303,0.35695964,61.77195706,62.37565303,0.35695964,5.6907311,11.90455676,3.82684812,28.04061298,25.23554814,1.73501702,1.61871999,1.60321095,0.00910198,1.61885757,1.60334592,0.0091035,17.5724346,10.9367329,2.83511859,0.0014,52.0,1000
120,17.08.2020,12:57:13, pp800a U=100V / t=30s / Ra=0.219,messung1 (5Zyklen),2.071704,499.4,62.56387,2.982789,65.376477,2.990193,490.912674,22.453391,3.75,0.396023,2.0,0.1,H23m. Nadel,0.0,125.27807369,90.10669032,11.73585505,125.27324036,90.10185699,11.73585505,5.97274529,3.12661248,0.99905686,0.0,59.65024753,43.48762226,5.40408536,4697.92776332,3379.00088711,440.09456452,4697.74651332,3378.81963711,440.09456452,0.0,0.0,0.0,469.79277633,337.90008871,44.00945645,469.77465133,337.88196371,44.00945645,22.39779485,11.7247968,3.74646322,223.68842824,163.07858346,20.26532009,0.21285981,0.30841988,0.03193769,0.21286802,0.30843767,0.0319409,4.46472524,11.07652838,2.86907016,0.00483333,53.0,1000
121,17.08.2020,12:57:16, pp800a U=100V / t=30s / Ra=0.219,messung1 (5Zyklen),2.071429,997.0,76.748333,2.997597,79.56094,3.005001,299.251278,11.302661,3.75,0.395789,2.0,0.1,H23m. Nadel,0.0,76.97927081,90.10669032,11.73585505,76.97443748,90.10185699,11.73585505,3.00661685,3.12661248,0.99905686,0.0,36.98391031,43.48762226,5.40408536,2886.72265547,3379.00088711,440.09456452,2886.54140547,3378.81963711,440.09456452,0.0,0.0,0.0,288.67226555,337.90008871,44.00945645,288.65414055,337.88196371,44.00945645,11.27481319,11.7247968,3.74646322,138.68966368,163.07858346,20.26532009,0.3464136,0.30841988,0.03193769,0.34643536,0.30843767,0.0319409,8.86932655,11.07652838,2.86907016,0.00483333,53.0,1000
122,17.08.2020,12:57:19, pp800a U=100V / t=30s / Ra=0.219,messung1 (5Zyklen),2.072186,1497.0,117.68765,3.045312,120.500257,3.052716,301.854352,7.647083,3.75,0.395858,2.0,0.1,H23m. Nadel,0.0,78.61566466,90.10669032,11.73585505,78.61083133,90.10185699,11.73585505,2.03427655,3.12661248,0.99905686,0.0,38.28827739,43.48762226,5.40408536,2948.08742485,3379.00088711,440.09456452,2947.90617485,3378.81963711,440.09456452,0.0,0.0,0.0,294.80874248,337.90008871,44.00945645,294.79061748,337.88196371,44.00945645,7.62853707,11.7247968,3.74646322,143.58104021,163.07858346,20.26532009,0.33920297,0.30841988,0.03193769,0.33922382,0.30843767,0.0319409,13.10867327,11.07652838,2.86907016,0.00483333,53.0,1000
123,17.08.2020,12:57:23, pp800a U=100V / t=30s / Ra=0.219,messung1 (5Zyklen),2.071825,1997.0,158.868843,2.981144,161.681449,2.988548,303.60813,5.611945,3.75,0.395812,2.0,0.1,H23m. Nadel,0.0,79.55375213,90.10669032,11.73585505,79.54891879,90.10185699,11.73585505,1.49281122,3.12661248,0.99905686,0.0,39.02805379,43.48762226,5.40408536,2983.26570481,3379.00088711,440.09456452,2983.08445481,3378.81963711,440.09456452,0.0,0.0,0.0,298.32657048,337.90008871,44.00945645,298.30844548,337.88196371,44.00945645,5.59804206,11.7247968,3.74646322,146.35520171,163.07858346,20.26532009,0.33520313,0.30841988,0.03193769,0.3352235,0.30843767,0.0319409,17.86338846,11.07652838,2.86907016,0.00483333,53.0,1000
124,17.08.2020,12:57:26, pp800a U=100V / t=30s / Ra=0.219,messung1 (5Zyklen),3.05899,499.4,35.272645,3.01405,38.085252,3.021454,285.982567,22.688133,3.75,0.584372,3.0,0.1,H23m. Nadel,0.0,70.63004606,66.70272459,1.31746486,70.62601272,66.69869126,1.31746486,6.03534241,3.14143918,1.01481518,0.0,32.29533516,31.77862604,0.28858825,2648.62672707,2501.35217209,49.40493242,2648.47547707,2501.20092209,49.40493242,0.0,0.0,0.0,264.86267271,250.13521721,4.94049324,264.84754771,250.12009221,4.94049324,22.63253404,11.78039692,3.80555693,121.10750683,119.16984764,1.08220594,0.37755415,0.40023507,0.00761669,0.37757571,0.40025933,0.00761759,4.41841819,11.06956258,2.87020417,0.00403333,53.0,1000
125,17.08.2020,12:57:30, pp800a U=100V / t=30s / Ra=0.219,messung1 (5Zyklen),3.068817,997.0,64.813048,3.009114,67.625655,3.016518,254.359283,11.345981,3.75,0.586229,3.0,0.1,H23m. Nadel,0.0,65.00807222,66.70272459,1.31746486,65.00403888,66.69869126,1.31746486,3.01816851,3.14143918,1.01481518,0.0,30.99293519,31.77862604,0.28858825,2437.80270812,2501.35217209,49.40493242,2437.65145812,2501.20092209,49.40493242,0.0,0.0,0.0,243.78027081,250.13521721,4.94049324,243.76514581,250.12009221,4.94049324,11.3181319,11.78039692,3.80555693,116.22350696,119.16984764,1.08220594,0.41020547,0.40023507,0.00761669,0.41023092,0.40025933,0.00761759,8.83538034,11.06956258,2.87020417,0.00403333,53.0,1000
126,17.08.2020,12:57:34, pp800a U=100V / t=30s / Ra=0.219,messung1 (5Zyklen),3.067698,1497.0,97.96991,3.01076,100.782517,3.018164,252.461215,7.56053,3.75,0.586075,3.0,0.1,H23m. Nadel,0.0,65.44416166,66.70272459,1.31746486,65.44012832,66.69869126,1.31746486,2.01119572,3.14143918,1.01481518,0.0,31.7144663,31.77862604,0.28858825,2454.15606212,2501.35217209,49.40493242,2454.00481212,2501.20092209,49.40493242,0.0,0.0,0.0,245.41560621,250.13521721,4.94049324,245.40048121,250.12009221,4.94049324,7.54198397,11.78039692,3.80555693,118.92924862,119.16984764,1.08220594,0.40747205,0.40023507,0.00761669,0.40749716,0.40025933,0.00761759,13.25911066,11.06956258,2.87020417,0.00403333,53.0,1000
127,17.08.2020,12:57:37, pp800a U=100V / t=30s / Ra=0.219,messung1 (5Zyklen),3.067784,1997.0,131.260051,2.997597,134.072658,3.005001,251.76388,5.642841,3.75,0.586012,3.0,0.1,H23m. Nadel,0.0,65.72861843,66.70272459,1.31746486,65.72458509,66.69869126,1.31746486,1.50105008,3.14143918,1.01481518,0.0,32.11176751,31.77862604,0.28858825,2464.82319104,2501.35217209,49.40493242,2464.67194104,2501.20092209,49.40493242,0.0,0.0,0.0,246.4823191,250.13521721,4.94049324,246.4671941,250.12009221,4.94049324,5.62893778,11.78039692,3.80555693,120.41912816,119.16984764,1.08220594,0.40570861,0.40023507,0.00761669,0.40573351,0.40025933,0.00761759,17.76534115,11.06956258,2.87020417,0.00403333,53.0,1000
128,17.08.2020,12:57:40, pp800a U=100V / t=30s / Ra=0.219,messung1 (5Zyklen),5.053562,499.4,29.007197,3.018986,31.819804,3.02639,238.935255,22.725197,3.75,0.965367,5.0,0.1,H23m. Nadel,0.0,58.08409491,56.30509787,0.59354448,58.08082825,56.3018312,0.59354448,6.04522627,3.13923694,1.01822445,0.0,26.01780099,26.58129713,0.25240242,2178.15355927,2111.44116998,22.25791813,2178.03105927,2111.31866998,22.25791813,0.0,0.0,0.0,217.81535593,211.144117,2.22579181,217.80310593,211.131867,2.22579181,22.66959852,11.77213854,3.81834171,97.5667537,99.67986423,0.94650907,0.45910445,0.47376486,0.00489168,0.45913028,0.47379237,0.00489225,4.41119413,11.08842523,2.86943512,0.00326667,53.0,1000
129,17.08.2020,12:57:45, pp800a U=100V / t=30s / Ra=0.219,messung1 (5Zyklen),5.062924,997.0,55.492206,3.002533,58.304813,3.009937,219.300952,11.321227,3.75,0.967221,5.0,0.1,H23m. Nadel,0.0,55.65918355,56.30509787,0.59354448,55.65591688,56.3018312,0.59354448,3.0115677,3.13923694,1.01822445,0.0,26.32217459,26.58129713,0.25240242,2087.21938315,2111.44116998,22.25791813,2087.09688315,2111.31866998,22.25791813,0.0,0.0,0.0,208.72193831,211.144117,2.22579181,208.70968831,211.131867,2.22579181,11.29337889,11.77213854,3.81834171,98.70815471,99.67986423,0.94650907,0.47910632,0.47376486,0.00489168,0.47913444,0.47379237,0.00489225,8.85474587,11.08842523,2.86943512,0.00326667,53.0,1000
130,17.08.2020,12:57:48, pp800a U=100V / t=30s / Ra=0.219,messung1 (5Zyklen),5.063492,1497.0,83.377402,2.987725,86.190009,2.995129,215.906836,7.502828,3.75,0.967323,5.0,0.1,H23m. Nadel,0.0,55.69632732,56.30509787,0.59354448,55.69306065,56.3018312,0.59354448,1.99580828,3.13923694,1.01822445,0.0,26.84862619,26.58129713,0.25240242,2088.61227455,2111.44116998,22.25791813,2088.48977455,2111.31866998,22.25791813,0.0,0.0,0.0,208.86122745,211.144117,2.22579181,208.84897745,211.131867,2.22579181,7.48428106,11.77213854,3.81834171,100.6823482,99.67986423,0.94650907,0.47878681,0.47376486,0.00489168,0.47881489,0.47379237,0.00489225,13.3613368,11.08842523,2.86943512,0.00326667,53.0,1000
131,17.08.2020,12:57:51, pp800a U=100V / t=30s / Ra=0.219,messung1 (5Zyklen),5.061203,1997.0,111.394229,3.004178,114.206836,3.011582,214.459507,5.6552,3.75,0.966866,5.0,0.1,H23m. Nadel,0.0,55.78078568,56.30509787,0.59354448,55.77751901,56.3018312,0.59354448,1.50434552,3.13923694,1.01822445,0.0,27.13658675,26.58129713,0.25240242,2091.77946294,2111.44116998,22.25791813,2091.65696294,2111.31866998,22.25791813,0.0,0.0,0.0,209.17794629,211.144117,2.22579181,209.16569629,211.131867,2.22579181,5.64129569,11.77213854,3.81834171,101.7622003,99.67986423,0.94650907,0.47806187,0.47376486,0.00489168,0.47808987,0.47379237,0.00489225,17.72642411,11.08842523,2.86943512,0.00326667,53.0,1000
132,17.08.2020,12:57:54, pp800a U=100V / t=30s / Ra=0.219,messung1 (5Zyklen),6.058731,499.4,26.111402,3.01405,28.924009,3.021454,217.190699,22.688133,3.75,1.157424,6.0,0.1,H23m. Nadel,0.0,52.28554666,51.34840633,0.31283384,52.28254666,51.34540633,0.31283384,6.03534241,3.14259443,1.01262016,0.0,23.12360212,24.10140595,0.35850777,1960.7079996,1925.56523746,11.73126891,1960.5954996,1925.45273746,11.73126891,0.0,0.0,0.0,196.07079996,192.55652375,1.17312689,196.05954996,192.54527375,1.17312689,22.63253404,11.7847291,3.79732558,86.71350796,90.38027232,1.34440416,0.51001985,0.51938517,0.00312654,0.51004912,0.51941553,0.0031269,4.41841819,11.0288257,2.82980379,0.003,53.0,1000
133,17.08.2020,12:57:59, pp800a U=100V / t=30s / Ra=0.219,messung1 (5Zyklen),6.059006,997.0,50.900067,2.995952,53.712674,3.003356,202.028613,11.296473,3.75,1.157474,6.0,0.1,H23m. Nadel,0.0,51.05322668,51.34840633,0.31283384,51.05022668,51.34540633,0.31283384,3.0049669,3.14259443,1.01262016,0.0,24.02262989,24.10140595,0.35850777,1914.4960005,1925.56523746,11.73126891,1914.3835005,1925.45273746,11.73126891,0.0,0.0,0.0,191.44960005,192.55652375,1.17312689,191.43835005,192.54527375,1.17312689,11.26862588,11.7847291,3.79732558,90.08486209,90.38027232,1.34440416,0.52233068,0.51938517,0.00312654,0.52236138,0.51941553,0.0031269,8.87419647,11.0288257,2.82980379,0.003,53.0,1000
134,17.08.2020,12:58:02, pp800a U=100V / t=30s / Ra=0.219,messung1 (5Zyklen),6.060848,1496.0,76.394585,3.01076,79.207192,3.018164,198.54744,7.565584,3.75,1.157819,6.0,0.1,H23m. Nadel,0.0,51.06589906,51.34840633,0.31283384,51.06289906,51.34540633,0.31283384,2.01254011,3.14259443,1.01262016,0.0,24.52517948,24.10140595,0.35850777,1914.97121491,1925.56523746,11.73126891,1914.85871491,1925.45273746,11.73126891,0.0,0.0,0.0,191.49712149,192.55652375,1.17312689,191.48587149,192.54527375,1.17312689,7.5470254,11.7847291,3.79732558,91.96942304,90.38027232,1.34440416,0.52220106,0.51938517,0.00312654,0.52223174,0.51941553,0.0031269,13.25025354,11.0288257,2.82980379,0.003,53.0,1000
135,17.08.2020,12:58:05, pp800a U=100V / t=30s / Ra=0.219,messung1 (5Zyklen),6.056631,1997.0,101.824939,3.030504,104.637546,3.037908,196.490133,5.704634,3.75,1.157066,6.0,0.1,H23m. Nadel,0.0,50.98895293,51.34840633,0.31283384,50.98595293,51.34540633,0.31283384,1.51752829,3.14259443,1.01262016,0.0,24.73421232,24.10140595,0.35850777,1912.08573485,1925.56523746,11.73126891,1911.97323485,1925.45273746,11.73126891,0.0,0.0,0.0,191.20857349,192.55652375,1.17312689,191.19732349,192.54527375,1.17312689,5.6907311,11.7847291,3.79732558,92.75329619,90.38027232,1.34440416,0.5229891,0.51938517,0.00312654,0.52301987,0.51941553,0.0031269,17.5724346,11.0288257,2.82980379,0.003,53.0,1000
136,17.08.2020,12:58:09, pp800a U=100V / t=30s / Ra=0.219,messung1 (5Zyklen),10.056219,499.4,19.452719,3.009114,22.265326,3.016518,167.190577,22.651068,3.75,1.921144,10.0,0.1,H23m. Nadel,0.0,38.95218062,38.30077354,0.21762223,38.94978062,38.29837354,0.21762223,6.02545855,3.13904443,1.01497154,0.0,16.46216103,17.57966455,0.40324185,1460.70677313,1436.27900787,8.16083371,1460.61677313,1436.18900787,8.16083371,0.0,0.0,0.0,146.07067731,143.62790079,0.81608337,146.06167731,143.61890079,0.81608337,22.59546956,11.77141663,3.80614329,61.73310387,65.92374208,1.51215694,0.6846001,0.69631025,0.00391253,0.68464228,0.69635389,0.00391302,4.42566594,11.11098297,2.90954272,0.0024,53.0,1000
137,17.08.2020,12:58:13, pp800a U=100V / t=30s / Ra=0.219,messung1 (5Zyklen),10.046874,997.0,38.005552,3.032149,40.818158,3.039553,153.52868,11.432622,3.75,1.919253,10.0,0.1,H23m. Nadel,0.0,38.11991174,38.30077354,0.21762223,38.11751174,38.29837354,0.21762223,3.04127282,3.13904443,1.01497154,0.0,17.53811946,17.57966455,0.40324185,1429.49669007,1436.27900787,8.16083371,1429.40669007,1436.18900787,8.16083371,0.0,0.0,0.0,142.94966901,143.62790079,0.81608337,142.94066901,143.61890079,0.81608337,11.40477307,11.77141663,3.80614329,65.76794797,65.92374208,1.51215694,0.69954692,0.69631025,0.00391253,0.69959096,0.69635389,0.00391302,8.76825864,11.11098297,2.90954272,0.0024,53.0,1000
138,17.08.2020,12:58:16, pp800a U=100V / t=30s / Ra=0.219,messung1 (5Zyklen),10.036428,1497.0,57.009208,2.997597,59.821815,3.005001,149.854246,7.527557,3.75,1.917149,10.0,0.1,H23m. Nadel,0.0,38.08230327,38.30077354,0.21762223,38.07990327,38.29837354,0.21762223,2.00240281,3.13904443,1.01497154,0.0,18.03875023,17.57966455,0.40324185,1428.08637275,1436.27900787,8.16083371,1427.99637275,1436.18900787,8.16083371,0.0,0.0,0.0,142.80863727,143.62790079,0.81608337,142.79963727,143.61890079,0.81608337,7.50901052,11.77141663,3.80614329,67.64531338,65.92374208,1.51215694,0.70023776,0.69631025,0.00391253,0.70028189,0.69635389,0.00391302,13.31733385,11.11098297,2.90954272,0.0024,53.0,1000
139,17.08.2020,12:58:20, pp800a U=100V / t=30s / Ra=0.219,messung1 (5Zyklen),10.036462,1997.0,75.983251,2.969626,78.795857,2.97703,147.964179,5.590317,3.75,1.917277,10.0,0.1,H23m. Nadel,0.0,38.04869855,38.30077354,0.21762223,38.04629855,38.29837354,0.21762223,1.48704357,3.13904443,1.01497154,0.0,18.27962749,17.57966455,0.40324185,1426.82619554,1436.27900787,8.16083371,1426.73619554,1436.18900787,8.16083371,0.0,0.0,0.0,142.68261955,143.62790079,0.81608337,142.67361955,143.61890079,0.81608337,5.57641337,11.77141663,3.80614329,68.54860309,65.92374208,1.51215694,0.70085621,0.69631025,0.00391253,0.70090042,0.69635389,0.00391302,17.93267345,11.11098297,2.90954272,0.0024,53.0,1000
140,17.08.2020,12:58:23, pp800a U=100V / t=30s / Ra=0.219,messung1 (5Zyklen),12.030945,499.4,17.004457,2.982789,19.817063,2.990193,148.806544,22.453391,3.75,2.298209,12.0,0.1,H23m. Nadel,0.0,34.04977373,33.55777842,0.16565431,34.04757373,33.55557842,0.16565431,5.97274529,3.12682214,1.00016011,0.0,14.03741422,15.21437814,0.41888128,1276.86651482,1258.41669063,6.21203672,1276.78401482,1258.33419063,6.21203672,0.0,0.0,0.0,127.68665148,125.84166906,0.62120367,127.67840148,125.83341906,0.62120367,22.39779485,11.72558301,3.75060042,52.64030331,57.05391803,1.57080481,0.78316722,0.79470691,0.0038869,0.78321783,0.79475902,0.0038874,4.46472524,11.07872006,2.85997623,0.0022,53.0,1000
141,17.08.2020,12:58:27, pp800a U=100V / t=30s / Ra=0.219,messung1 (5Zyklen),12.035764,997.0,33.354181,3.017341,36.166788,3.024745,136.033554,11.376924,3.75,2.299261,12.0,0.1,H23m. Nadel,0.0,33.45454463,33.55777842,0.16565431,33.45234463,33.55557842,0.16565431,3.02642026,3.12682214,1.00016011,0.0,15.21296219,15.21437814,0.41888128,1254.54542377,1258.41669063,6.21203672,1254.46292377,1258.33419063,6.21203672,0.0,0.0,0.0,125.45454238,125.84166906,0.62120367,125.44629238,125.83341906,0.62120367,11.34907598,11.72558301,3.75060042,57.0486082,57.05391803,1.57080481,0.79710147,0.79470691,0.0038869,0.79715389,0.79475902,0.0038874,8.81129003,11.07872006,2.85997623,0.0022,53.0,1000
142,17.08.2020,12:58:31, pp800a U=100V / t=30s / Ra=0.219,messung1 (5Zyklen),12.050083,1497.0,49.978678,3.000888,52.791284,3.008292,132.242697,7.535801,3.75,2.301911,12.0,0.1,H23m. Nadel,0.0,33.38589045,33.55777842,0.16565431,33.38369045,33.55557842,0.16565431,2.0046012,3.12682214,1.00016011,0.0,15.68954462,15.21437814,0.41888128,1251.97089178,1258.41669063,6.21203672,1251.88839178,1258.33419063,6.21203672,0.0,0.0,0.0,125.19708918,125.84166906,0.62120367,125.18883918,125.83341906,0.62120367,7.51725451,11.72558301,3.75060042,58.83579233,57.05391803,1.57080481,0.79874061,0.79470691,0.0038869,0.79879325,0.79475902,0.0038874,13.30272906,11.07872006,2.85997623,0.0022,53.0,1000
143,17.08.2020,12:58:34, pp800a U=100V / t=30s / Ra=0.219,messung1 (5Zyklen),12.040841,1997.0,66.581787,3.002533,69.394394,3.009937,130.309953,5.65211,3.75,2.300198,12.0,0.1,H23m. Nadel,0.0,33.34090486,33.55777842,0.16565431,33.33870486,33.55557842,0.16565431,1.50352178,3.12682214,1.00016011,0.0,15.91759154,15.21437814,0.41888128,1250.28393215,1258.41669063,6.21203672,1250.20143215,1258.33419063,6.21203672,0.0,0.0,0.0,125.02839321,125.84166906,0.62120367,125.02014321,125.83341906,0.62120367,5.63820669,11.72558301,3.75060042,59.69096826,57.05391803,1.57080481,0.79981832,0.79470691,0.0038869,0.7998711,0.79475902,0.0038874,17.7361359,11.07872006,2.85997623,0.0022,53.0,1000
144,17.08.2020,12:58:37, pp800a U=100V / t=30s / Ra=0.219,messung1 (5Zyklen),15.024126,499.4,14.404823,3.027213,17.21743,3.034617,129.285864,22.786972,3.75,2.870081,15.0,0.1,H23m. Nadel,0.0,28.84425911,28.48617354,0.12386937,28.84232578,28.48424021,0.12386937,6.06170004,3.15063955,1.02031487,0.0,11.39031287,12.66680033,0.44836054,1081.65971666,1068.23150778,4.64510127,1081.58721666,1068.15900778,4.64510127,0.0,0.0,0.0,108.16597167,106.82315078,0.46451013,108.15872167,106.81590078,0.46451013,22.73137515,11.81489832,3.82618077,42.71367326,47.50050123,1.68135203,0.92450517,0.93617941,0.00404312,0.92456714,0.93624296,0.00404367,4.39920591,11.04844373,2.86846086,0.00193333,53.0,1000
145,17.08.2020,12:58:42, pp800a U=100V / t=30s / Ra=0.219,messung1 (5Zyklen),15.021097,997.0,28.36387,3.012405,31.176477,3.019809,117.26358,11.358359,3.75,2.869483,15.0,0.1,H23m. Nadel,0.0,28.44921765,28.48617354,0.12386937,28.44728432,28.48424021,0.12386937,3.02146941,3.15063955,1.02031487,0.0,12.71290746,12.66680033,0.44836054,1066.84566199,1068.23150778,4.64510127,1066.77316199,1068.15900778,4.64510127,0.0,0.0,0.0,106.6845662,106.82315078,0.46451013,106.6773162,106.81590078,0.46451013,11.33051028,11.81489832,3.82618077,47.67340296,47.50050123,1.68135203,0.93734271,0.93617941,0.00404312,0.93740641,0.93624296,0.00404367,8.82572784,11.04844373,2.86846086,0.00193333,53.0,1000
146,17.08.2020,12:58:45, pp800a U=100V / t=30s / Ra=0.219,messung1 (5Zyklen),15.037998,1497.0,42.461127,3.018986,45.273734,3.02639,113.411158,7.581138,3.75,2.872827,15.0,0.1,H23m. Nadel,0.0,28.36414629,28.48617354,0.12386937,28.36221296,28.48424021,0.12386937,2.01669071,3.15063955,1.02031487,0.0,13.17276112,12.66680033,0.44836054,1063.65548597,1068.23150778,4.64510127,1063.58298597,1068.15900778,4.64510127,0.0,0.0,0.0,106.3655486,106.82315078,0.46451013,106.3582986,106.81590078,0.46451013,7.56259018,11.81489832,3.82618077,49.39785421,47.50050123,1.68135203,0.94015404,0.93617941,0.00404312,0.94021812,0.93624296,0.00404367,13.22298282,11.04844373,2.86846086,0.00193333,53.0,1000
147,17.08.2020,12:58:48, pp800a U=100V / t=30s / Ra=0.219,messung1 (5Zyklen),15.037688,1997.0,56.489281,3.000888,59.301888,3.008292,111.358077,5.64902,3.75,2.872774,15.0,0.1,H23m. Nadel,0.0,28.28707111,28.48617354,0.12386937,28.28513777,28.48424021,0.12386937,1.50269805,3.15063955,1.02031487,0.0,13.39121986,12.66680033,0.44836054,1060.7651665,1068.23150778,4.64510127,1060.6926665,1068.15900778,4.64510127,0.0,0.0,0.0,106.07651665,106.82315078,0.46451013,106.06926665,106.81590078,0.46451013,5.63511768,11.81489832,3.82618077,50.21707449,47.50050123,1.68135203,0.94271572,0.93617941,0.00404312,0.94278016,0.93624296,0.00404367,17.74585834,11.04844373,2.86846086,0.00193333,53.0,1000
148,17.08.2020,12:58:51, pp800a U=100V / t=30s / Ra=0.219,messung1 (5Zyklen),20.026839,499.4,11.625847,3.032149,14.438454,3.039553,108.418505,22.824036,3.75,3.825409,20.0,0.1,H23m. Nadel,0.0,23.27962956,22.93461711,0.12248368,23.27792956,22.93291711,0.12248368,6.0715839,3.16512957,1.01742265,0.0,8.60317283,9.88389377,0.44753674,872.98610833,860.04814172,4.59313791,872.92235833,859.98439172,4.59313791,0.0,0.0,0.0,87.29861083,86.00481417,0.45931379,87.29223583,85.99843917,0.45931379,22.76843963,11.86923587,3.81533492,32.2618981,37.06460165,1.67826277,1.1454936,1.1628244,0.0061661,1.14557726,1.16291061,0.00616701,4.3920445,10.93126735,2.79064506,0.0017,53.0,1000
149,17.08.2020,12:58:56, pp800a U=100V / t=30s / Ra=0.219,messung1 (5Zyklen),20.011074,997.0,22.86186,3.020632,25.674467,3.028036,96.568957,11.389302,3.75,3.823064,20.0,0.1,H23m. Nadel,0.0,22.93065196,22.93461711,0.12248368,22.92895196,22.93291711,0.12248368,3.02972116,3.16512957,1.01742265,0.0,9.9496154,9.88389377,0.44753674,859.89944835,860.04814172,4.59313791,859.83569835,859.98439172,4.59313791,0.0,0.0,0.0,85.98994483,86.00481417,0.45931379,85.98356983,85.99843917,0.45931379,11.36145436,11.86923587,3.81533492,37.31105774,37.06460165,1.67826277,1.16292667,1.1628244,0.0061661,1.16301289,1.16291061,0.00616701,8.80169007,10.93126735,2.79064506,0.0017,53.0,1000
150,17.08.2020,12:58:59, pp800a U=100V / t=30s / Ra=0.219,messung1 (5Zyklen),20.026185,1497.0,34.134071,3.025568,36.946678,3.032972,92.551798,7.597624,3.75,3.825662,20.0,0.1,H23m. Nadel,0.0,22.80165063,22.93461711,0.12248368,22.79995063,22.93291711,0.12248368,2.02108751,3.16512957,1.01742265,0.0,10.38943156,9.88389377,0.44753674,855.0618988,860.04814172,4.59313791,854.9981488,859.98439172,4.59313791,0.0,0.0,0.0,85.50618988,86.00481417,0.45931379,85.49981488,85.99843917,0.45931379,7.57907816,11.86923587,3.81533492,38.96036836,37.06460165,1.67826277,1.16950598,1.1628244,0.0061661,1.16959318,1.16291061,0.00616701,13.19421676,10.93126735,2.79064506,0.0017,53.0,1000
151,17.08.2020,12:59:02, pp800a U=100V / t=30s / Ra=0.219,messung1 (5Zyklen),20.012227,1997.0,45.384893,3.071637,48.1975,3.079041,90.506072,5.781875,3.75,3.823104,20.0,0.1,H23m. Nadel,0.0,22.7265363,22.93461711,0.12248368,22.7248363,22.93291711,0.12248368,1.53812569,3.16512957,1.01742265,0.0,10.59335531,9.88389377,0.44753674,852.24511142,860.04814172,4.59313791,852.18136142,859.98439172,4.59313791,0.0,0.0,0.0,85.22451114,86.00481417,0.45931379,85.21813614,85.99843917,0.45931379,5.76797133,11.86923587,3.81533492,39.7250824,37.06460165,1.67826277,1.17337135,1.1628244,0.0061661,1.17345913,1.16291061,0.00616701,17.33711807,10.93126735,2.79064506,0.0017,53.0,1000
152,17.08.2020,12:59:06, pp800a U=100V / t=30s / Ra=0.219,messung1 (5Zyklen),24.001029,499.4,10.062776,3.043666,12.875383,3.05107,96.681388,22.91052,3.75,4.585216,24.0,0.1,H23m. Nadel,0.0,20.14973168,19.86193094,0.10297707,20.14819834,19.8603976,0.10297707,6.09464557,3.16724354,1.02606147,0.0,7.02677638,8.34657703,0.46164586,755.61493793,744.8224101,3.86164011,755.55743793,744.7649101,3.86164011,0.0,0.0,0.0,75.56149379,74.48224101,0.38616401,75.55574379,74.47649101,0.38616401,22.85492091,11.87716329,3.84773051,26.35041144,31.29966386,1.73117199,1.3234254,1.34270949,0.00691607,1.32352611,1.34281317,0.00691713,4.37542534,10.98676392,2.84378574,0.00153333,53.0,1000
153,17.08.2020,12:59:10, pp800a U=100V / t=30s / Ra=0.219,messung1 (5Zyklen),24.022078,997.0,19.804822,3.032149,22.617429,3.039553,85.070569,11.432622,3.75,4.588984,24.0,0.1,H23m. Nadel,0.0,19.86441525,19.86193094,0.10297707,19.86288191,19.8603976,0.10297707,3.04127282,3.16724354,1.02606147,0.0,8.41080455,8.34657703,0.46164586,744.91557172,744.8224101,3.86164011,744.85807172,744.7649101,3.86164011,0.0,0.0,0.0,74.49155717,74.48224101,0.38616401,74.48580717,74.47649101,0.38616401,11.40477307,11.87716329,3.84773051,31.54051705,31.29966386,1.73117199,1.34243401,1.34270949,0.00691607,1.34253764,1.34281317,0.00691713,8.76825864,10.98676392,2.84378574,0.00153333,53.0,1000
154,17.08.2020,12:59:13, pp800a U=100V / t=30s / Ra=0.219,messung1 (5Zyklen),24.012337,1497.0,29.566612,3.017341,32.379219,3.024745,81.110269,7.577016,3.75,4.587192,24.0,0.1,H23m. Nadel,0.0,19.75057582,19.86193094,0.10297707,19.74904248,19.8603976,0.10297707,2.01559185,3.16724354,1.02606147,0.0,8.86672532,8.34657703,0.46164586,740.64659319,744.8224101,3.86164011,740.58909319,744.7649101,3.86164011,0.0,0.0,0.0,74.06465932,74.48224101,0.38616401,74.05890932,74.47649101,0.38616401,7.55846944,11.87716329,3.84773051,33.25021994,31.29966386,1.73117199,1.35017161,1.34270949,0.00691607,1.35027643,1.34281317,0.00691713,13.23019175,10.98676392,2.84378574,0.00153333,53.0,1000
155,17.08.2020,12:59:17, pp800a U=100V / t=30s / Ra=0.219,messung1 (5Zyklen),24.007122,1996.0,39.28727,3.028858,42.099877,3.036262,79.09546,5.704401,3.75,4.586278,24.0,0.1,H23m. Nadel,0.0,19.683001,19.86193094,0.10297707,19.68146767,19.8603976,0.10297707,1.51746393,3.16724354,1.02606147,0.0,9.08200187,8.34657703,0.46164586,738.11253758,744.8224101,3.86164011,738.05503758,744.7649101,3.86164011,0.0,0.0,0.0,73.81125376,74.48224101,0.38616401,73.80550376,74.47649101,0.38616401,5.69048973,11.87716329,3.84773051,34.05750701,31.29966386,1.73117199,1.35480696,1.34270949,0.00691607,1.35491251,1.34281317,0.00691713,17.57317995,10.98676392,2.84378574,0.00153333,53.0,1000
156,17.08.2020,12:59:20, pp800a U=100V / t=30s / Ra=0.219,messung1 (5Zyklen),29.989829,499.4,8.40263,3.046957,11.215237,3.054361,84.215334,22.93523,3.75,5.728535,30.0,0.1,H23m. Nadel,0.0,16.82545054,16.55028201,0.0968785,16.82405054,16.54888201,0.0968785,6.10123548,3.17591627,1.02583234,0.0,5.36140753,6.68648287,0.46452001,630.95439527,620.63557523,3.63294386,630.90189527,620.58307523,3.63294386,0.0,0.0,0.0,63.09543953,62.06355752,0.36329439,63.09018953,62.05830752,0.36329439,22.87963306,11.90968602,3.84687126,20.10527823,25.07431075,1.74195005,1.5849006,1.61141579,0.00935585,1.58503249,1.61155214,0.00935743,4.37069947,10.95158041,2.84392053,0.0014,53.0,1000
157,17.08.2020,12:59:24, pp800a U=100V / t=30s / Ra=0.219,messung1 (5Zyklen),29.983237,997.0,16.48782,3.040376,19.300427,3.04778,72.594386,11.463565,3.75,5.727687,30.0,0.1,H23m. Nadel,0.0,16.5374323,16.55028201,0.0968785,16.5360323,16.54888201,0.0968785,3.04952457,3.17591627,1.02583234,0.0,6.74325386,6.68648287,0.46452001,620.15371113,620.63557523,3.63294386,620.10121113,620.58307523,3.63294386,0.0,0.0,0.0,62.01537111,62.06355752,0.36329439,62.01012111,62.05830752,0.36329439,11.43571715,11.90968602,3.84687126,25.28720198,25.07431075,1.74195005,1.61250345,1.61141579,0.00935585,1.61263997,1.61155214,0.00935743,8.74453247,10.95158041,2.84392053,0.0014,53.0,1000
158,17.08.2020,12:59:28, pp800a U=100V / t=30s / Ra=0.219,messung1 (5Zyklen),29.965751,1497.0,24.630598,3.051893,27.443205,3.059297,68.745504,7.66357,3.75,5.724646,30.0,0.1,H23m. Nadel,0.0,16.45330528,16.55028201,0.0968785,16.45190528,16.54888201,0.0968785,2.03867268,3.17591627,1.02583234,0.0,7.2066163,6.68648287,0.46452001,616.9989479,620.63557523,3.63294386,616.9464479,620.58307523,3.63294386,0.0,0.0,0.0,61.69989479,62.06355752,0.36329439,61.69464479,62.05830752,0.36329439,7.64502255,11.90968602,3.84687126,27.02481112,25.07431075,1.74195005,1.62074831,1.61141579,0.00935585,1.62088623,1.61155214,0.00935743,13.08040616,10.95158041,2.84392053,0.0014,53.0,1000
159,17.08.2020,12:59:31, pp800a U=100V / t=30s / Ra=0.219,messung1 (5Zyklen),29.997263,1997.0,32.720725,3.023922,35.533332,3.031326,66.725086,5.692275,3.75,5.730633,30.0,0.1,H23m. Nadel,0.0,16.38493991,16.55028201,0.0968785,16.38353991,16.54888201,0.0968785,1.51423235,3.17591627,1.02583234,0.0,7.43465378,6.68648287,0.46452001,614.43524662,620.63557523,3.63294386,614.38274662,620.58307523,3.63294386,0.0,0.0,0.0,61.44352466,62.06355752,0.36329439,61.43827466,62.05830752,0.36329439,5.67837131,11.90968602,3.84687126,27.87995168,25.07431075,1.74195005,1.6275108,1.61141579,0.00935585,1.62764987,1.61155214,0.00935743,17.61068352,10.95158041,2.84392053,0.0014,53.0,1000
160,17.08.2020,12:59:41, pp800a U=100V / t=30s / Ra=0.219,messung1 (5Zyklen),2.069708,499.4,60.579592,3.009114,63.392199,3.016518,476.012709,22.651068,3.75,0.395382,2.0,0.1,H23m. Nadel,0.0,121.3047497,88.44230775,10.96470594,121.29996637,88.43752442,10.96470594,6.02545855,3.14884129,1.01020841,0.0,57.63725391,42.64434156,5.01357567,4548.92811374,3316.58654059,411.17647265,4548.74873874,3316.40716559,411.17647265,0.0,0.0,0.0,454.89281137,331.65865406,41.11764726,454.87487387,331.64071656,41.11764726,22.59546956,11.80815482,3.78828155,216.13970216,159.91628087,18.80090876,0.21983201,0.31310191,0.03116391,0.21984068,0.31312002,0.03116707,4.42566594,11.01449042,2.84851698,0.00478333,54.0,1000
161,17.08.2020,12:59:44, pp800a U=100V / t=30s / Ra=0.219,messung1 (5Zyklen),2.071326,997.0,75.989832,3.030504,78.802439,3.037908,296.39834,11.426433,3.75,0.395697,2.0,0.1,H23m. Nadel,0.0,76.21848746,88.44230775,10.96470594,76.21370413,88.43752442,10.96470594,3.03962287,3.14884129,1.01020841,0.0,36.58704063,42.64434156,5.01357567,2858.19327984,3316.58654059,411.17647265,2858.01390484,3316.40716559,411.17647265,0.0,0.0,0.0,285.81932798,331.65865406,41.11764726,285.80139048,331.64071656,41.11764726,11.39858576,11.80815482,3.78828155,137.20140236,159.91628087,18.80090876,0.34987137,0.31310191,0.03116391,0.34989333,0.31312002,0.03116707,8.77301817,11.01449042,2.84851698,0.00478333,54.0,1000
162,17.08.2020,12:59:47, pp800a U=100V / t=30s / Ra=0.219,messung1 (5Zyklen),2.069415,1496.0,116.238107,3.022277,119.050714,3.029681,298.422578,7.594454,3.75,0.395336,2.0,0.1,H23m. Nadel,0.0,77.69926939,88.44230775,10.96470594,77.69448605,88.43752442,10.96470594,2.02023864,3.14884129,1.01020841,0.0,37.83712371,42.64434156,5.01357567,2913.72260194,3316.58654059,411.17647265,2913.54322694,3316.40716559,411.17647265,0.0,0.0,0.0,291.37226019,331.65865406,41.11764726,291.35432269,331.64071656,41.11764726,7.57589489,11.80815482,3.78828155,141.8892139,159.91628087,18.80090876,0.34320357,0.31310191,0.03116391,0.3432247,0.31312002,0.03116707,13.19976075,11.01449042,2.84851698,0.00478333,54.0,1000
163,17.08.2020,12:59:51, pp800a U=100V / t=30s / Ra=0.219,messung1 (5Zyklen),2.071687,1996.0,156.779262,3.01405,159.591869,3.021454,299.834422,5.67658,3.75,0.39575,2.0,0.1,H23m. Nadel,0.0,78.54672445,88.44230775,10.96470594,78.54194112,88.43752442,10.96470594,1.51004509,3.14884129,1.01020841,0.0,38.51594801,42.64434156,5.01357567,2945.50216683,3316.58654059,411.17647265,2945.32279183,3316.40716559,411.17647265,0.0,0.0,0.0,294.55021668,331.65865406,41.11764726,294.53227918,331.64071656,41.11764726,5.66266909,11.80815482,3.78828155,144.43480505,159.91628087,18.80090876,0.33950068,0.31310191,0.03116391,0.33952136,0.31312002,0.03116707,17.65951682,11.01449042,2.84851698,0.00478333,54.0,1000
164,17.08.2020,12:59:54, pp800a U=100V / t=30s / Ra=0.219,messung1 (5Zyklen),3.066907,499.4,35.300616,3.028858,38.113223,3.036262,286.1926,22.799327,3.75,0.585871,3.0,0.1,H23m. Nadel,0.0,70.68605527,65.89290799,1.60492112,70.68205527,65.88890799,1.60492112,6.06499399,3.15356831,1.02066445,0.0,32.30853064,31.36766984,0.39129854,2650.72707249,2470.98404971,60.18454196,2650.57707249,2470.83404971,60.18454196,0.0,0.0,0.0,265.07270725,247.09840497,6.0184542,265.05770725,247.08340497,6.0184542,22.74372747,11.82588117,3.82749168,121.15698989,117.6287619,1.46736952,0.37725498,0.40538595,0.00942823,0.37727633,0.40541065,0.00942935,4.39681667,11.02839985,2.8503297,0.004,54.0,1000
165,17.08.2020,12:59:58, pp800a U=100V / t=30s / Ra=0.219,messung1 (5Zyklen),3.068129,997.0,63.699154,3.022277,66.511761,3.029681,250.169611,11.39549,3.75,0.586101,3.0,0.1,H23m. Nadel,0.0,63.89082648,65.89290799,1.60492112,63.88682648,65.88890799,1.60492112,3.03137111,3.15356831,1.02066445,0.0,30.42772768,31.36766984,0.39129854,2395.90599298,2470.98404971,60.18454196,2395.75599298,2470.83404971,60.18454196,0.0,0.0,0.0,239.5905993,247.09840497,6.0184542,239.5755993,247.08340497,6.0184542,11.36764168,11.82588117,3.82749168,114.10397881,117.6287619,1.46736952,0.41737865,0.40538595,0.00942823,0.41740478,0.40541065,0.00942935,8.79689938,11.02839985,2.8503297,0.004,54.0,1000
166,17.08.2020,13:00:02, pp800a U=100V / t=30s / Ra=0.219,messung1 (5Zyklen),3.06331,1496.0,96.299891,2.997597,99.112498,3.005001,248.443762,7.532589,3.75,0.585197,3.0,0.1,H23m. Nadel,0.0,64.37158489,65.89290799,1.60492112,64.36758489,65.88890799,1.60492112,2.00374131,3.15356831,1.02066445,0.0,31.18192179,31.36766984,0.39129854,2413.93443349,2470.98404971,60.18454196,2413.78443349,2470.83404971,60.18454196,0.0,0.0,0.0,241.39344335,247.09840497,6.0184542,241.37844335,247.08340497,6.0184542,7.51402991,11.82588117,3.82749168,116.93220672,117.6287619,1.46736952,0.41426146,0.40538595,0.00942823,0.4142872,0.40541065,0.00942935,13.30843784,11.02839985,2.8503297,0.004,54.0,1000
167,17.08.2020,13:00:05, pp800a U=100V / t=30s / Ra=0.219,messung1 (5Zyklen),3.063275,1996.0,128.987838,3.022277,131.800445,3.029681,247.621077,5.692036,3.75,0.585144,3.0,0.1,H23m. Nadel,0.0,64.62316533,65.89290799,1.60492112,64.61916533,65.88890799,1.60492112,1.51416683,3.15356831,1.02066445,0.0,31.55249925,31.36766984,0.39129854,2423.3686999,2470.98404971,60.18454196,2423.2186999,2470.83404971,60.18454196,0.0,0.0,0.0,242.33686999,247.09840497,6.0184542,242.32186999,247.08340497,6.0184542,5.67812563,11.82588117,3.82749168,118.32187218,117.6287619,1.46736952,0.41264872,0.40538595,0.00942823,0.41267427,0.40541065,0.00942935,17.6114455,11.02839985,2.8503297,0.004,54.0,1000
168,17.08.2020,13:00:08, pp800a U=100V / t=30s / Ra=0.219,messung1 (5Zyklen),5.059516,499.4,28.378678,3.005824,31.191285,3.013228,234.215698,22.626359,3.75,0.96654,5.0,0.1,H23m. Nadel,0.0,56.82554666,55.12085562,0.56823214,56.82227999,55.11758895,0.56823214,6.01887064,3.1443213,1.00793547,0.0,25.40170467,25.98663382,0.25038819,2130.9579996,2067.03208565,21.3087052,2130.8354996,2066.90958565,21.3087052,0.0,0.0,0.0,213.09579996,206.70320857,2.13087052,213.08354996,206.69095857,2.13087052,22.57076492,11.79120488,3.779758,95.25639252,97.44987684,0.9389557,0.46927251,0.4839366,0.00488805,0.46929948,0.4839653,0.00488862,4.43051001,11.00506613,2.82061732,0.00326667,54.0,1000
169,17.08.2020,13:00:13, pp800a U=100V / t=30s / Ra=0.219,messung1 (5Zyklen),5.056333,996.0,54.330597,3.012405,57.143204,3.019809,215.147606,11.369763,3.75,0.965932,5.0,0.1,H23m. Nadel,0.0,54.54879217,55.12085562,0.56823214,54.5455255,55.11758895,0.56823214,3.02450301,3.1443213,1.00793547,0.0,25.76051124,25.98663382,0.25038819,2045.57970633,2067.03208565,21.3087052,2045.45720633,2066.90958565,21.3087052,0.0,0.0,0.0,204.55797063,206.70320857,2.13087052,204.54572063,206.69095857,2.13087052,11.3418863,11.79120488,3.779758,96.60191717,97.44987684,0.9389557,0.48885898,0.4839366,0.00488805,0.48888825,0.4839653,0.00488862,8.81687555,11.00506613,2.82061732,0.00326667,54.0,1000
170,17.08.2020,13:00:16, pp800a U=100V / t=30s / Ra=0.219,messung1 (5Zyklen),5.058776,1496.0,81.611954,3.009114,84.42456,3.016518,211.625736,7.56146,3.75,0.966369,5.0,0.1,H23m. Nadel,0.0,54.55344519,55.12085562,0.56823214,54.55017852,55.11758895,0.56823214,2.01143984,3.1443213,1.00793547,0.0,26.26936934,25.98663382,0.25038819,2045.75419452,2067.03208565,21.3087052,2045.63169452,2066.90958565,21.3087052,0.0,0.0,0.0,204.57541945,206.70320857,2.13087052,204.56316945,206.69095857,2.13087052,7.5428994,11.79120488,3.779758,98.51013503,97.44987684,0.9389557,0.48881728,0.4839366,0.00488805,0.48884655,0.4839653,0.00488862,13.25750149,11.00506613,2.82061732,0.00326667,54.0,1000
171,17.08.2020,13:00:19, pp800a U=100V / t=30s / Ra=0.219,messung1 (5Zyklen),5.061754,1997.0,108.94761,3.040376,111.760217,3.04778,209.865205,5.723172,3.75,0.966955,5.0,0.1,H23m. Nadel,0.0,54.55563846,55.12085562,0.56823214,54.55237179,55.11758895,0.56823214,1.52247171,3.1443213,1.00793547,0.0,26.51495004,25.98663382,0.25038819,2045.83644216,2067.03208565,21.3087052,2045.71394216,2066.90958565,21.3087052,0.0,0.0,0.0,204.58364422,206.70320857,2.13087052,204.57139422,206.69095857,2.13087052,5.7092689,11.79120488,3.779758,99.43106266,97.44987684,0.9389557,0.48879763,0.4839366,0.00488805,0.4888269,0.4839653,0.00488862,17.51537748,11.00506613,2.82061732,0.00326667,54.0,1000
172,17.08.2020,13:00:22, pp800a U=100V / t=30s / Ra=0.219,messung1 (5Zyklen),6.059953,499.4,25.575022,3.028858,28.387629,3.036262,213.163014,22.799327,3.75,1.157622,6.0,0.1,H23m. Nadel,0.0,51.2114978,50.36899787,0.28172126,51.2084978,50.36599787,0.28172126,6.06499399,3.14834886,1.02281971,0.0,22.5717519,23.60882451,0.37592837,1920.4311674,1888.83742001,10.5645474,1920.3186674,1888.72492001,10.5645474,0.0,0.0,0.0,192.04311674,188.883742,1.05645474,192.03186674,188.872492,1.05645474,22.74372747,11.80630821,3.83557392,84.64406963,88.5330919,1.40973137,0.5207164,0.52947534,0.00292929,0.5207469,0.52950689,0.00292964,4.39681667,11.08392569,2.89546044,0.003,54.0,1000
