Repository: ZBT-Tools/ContactResistanceAnalysis

File: Messreihen/Vorbehandlungen/pp+gps.csv (part 4 of 75)
age[mV],voltage_needle[mV],R_ges / mOhm*cm²,R_bulk / mOhm*cm²,contact_area[cm2],p_Kraftsensor / ?,pressure_rounded[bar],sample_thickness[cm],parameters,[mV]_in_[V],main_resistance[mOhm],main_resistance_mean[mOhm],main_resistance_error[mOhm],flow_resistance[mOhm],flow_resistance_mean[mOhm],flow_resistance_error[mOhm],bulk_resistance[mOhm],bulk_resistance_mean[mOhm],bulk_resistance_error[mOhm],bulk_resistance_sub[mOhm],contact_resistance[mOhm],contact_resistance_mean[mOhm],contact_resistance_error[mOhm],vs_main_resistance[mOhm*cm],vs_main_resistance_mean[mOhm*cm],vs_main_resistance_error[mOhm*cm],vs_flow_resistance[mOhm*cm],vs_flow_resistance_mean[mOhm*cm],vs_flow_resistance_error[mOhm*cm],vs_bulk_resistance[mOhm*cm],vs_bulk_resistance_mean[mOhm*cm],vs_bulk_resistance_error[mOhm*cm],as_main_resistance[mOhm*cm2],as_main_resistance_mean[mOhm*cm2],as_main_resistance_error[mOhm*cm2],as_flow_resistance[mOhm*cm2],as_flow_resistance_mean[mOhm*cm2],as_flow_resistance_error[mOhm*cm2],as_bulk_resistance[mOhm*cm2],as_bulk_resistance_mean[mOhm*cm2],as_bulk_resistance_error[mOhm*cm2],as_contact_resistance[mOhm*cm2],as_contact_resistance_mean[mOhm*cm2],as_contact_resistance_error[mOhm*cm2],vs_main_conductance[S/cm],vs_main_conductance_mean[S/cm],vs_main_conductance_error[S/cm],vs_flow_conductance[S/cm],vs_flow_conductance_mean[S/cm],vs_flow_conductance_error[S/cm],vs_bulk_conductance[S/cm],vs_bulk_conductance_mean[S/cm],vs_bulk_conductance_error[S/cm],degradation_corr[mOhm],cycle,[mV] in [V]
173,17.08.2020,13:00:27, pp800a U=100V / t=30s / Ra=0.219,messung1 (5Zyklen),6.041315,996.0,49.945771,3.01076,52.758378,3.018164,198.63847,11.363568,3.75,1.154087,6.0,0.1,H23m. Nadel,0.0,50.14635643,50.36899787,0.28172126,50.14335643,50.36599787,0.28172126,3.02285141,3.14834886,1.02281971,0.0,23.56025251,23.60882451,0.37592837,1880.48836596,1888.83742001,10.5645474,1880.37586596,1888.72492001,10.5645474,0.0,0.0,0.0,188.0488366,188.883742,1.05645474,188.0375866,188.872492,1.05645474,11.33569277,11.80630821,3.83557392,88.35094691,88.5330919,1.40973137,0.53177675,0.52947534,0.00292929,0.53180857,0.52950689,0.00292964,8.82169286,11.08392569,2.89546044,0.003,54.0,1000
174,17.08.2020,13:00:30, pp800a U=100V / t=30s / Ra=0.219,messung1 (5Zyklen),6.052553,1496.0,74.920362,3.012405,77.732969,3.019809,194.852027,7.569708,3.75,1.156165,6.0,0.1,H23m. Nadel,0.0,50.08045588,50.36899787,0.28172126,50.07745588,50.36599787,0.28172126,2.01363971,3.14834886,1.02281971,0.0,24.03190809,23.60882451,0.37592837,1878.01709559,1888.83742001,10.5645474,1877.90459559,1888.72492001,10.5645474,0.0,0.0,0.0,187.80170956,188.883742,1.05645474,187.79045956,188.872492,1.05645474,7.5511489,11.80630821,3.83557392,90.11965533,88.5330919,1.40973137,0.53247652,0.52947534,0.00292929,0.53250842,0.52950689,0.00292964,13.2430179,11.08392569,2.89546044,0.003,54.0,1000
175,17.08.2020,13:00:33, pp800a U=100V / t=30s / Ra=0.219,messung1 (5Zyklen),6.062001,1996.0,99.875212,2.977853,102.687819,2.985257,192.925512,5.608574,3.75,1.158046,6.0,0.1,H23m. Nadel,0.0,50.03768136,50.36899787,0.28172126,50.03468136,50.36599787,0.28172126,1.49191032,3.14834886,1.02281971,0.0,24.27138552,23.60882451,0.37592837,1876.4130511,1888.83742001,10.5645474,1876.3005511,1888.72492001,10.5645474,0.0,0.0,0.0,187.64130511,188.883742,1.05645474,187.63005511,188.872492,1.05645474,5.5946637,11.80630821,3.83557392,91.0176957,88.5330919,1.40973137,0.5329317,0.52947534,0.00292929,0.53296366,0.52950689,0.00292964,17.87417534,11.08392569,2.89546044,0.003,54.0,1000
176,17.08.2020,13:00:37, pp800a U=100V / t=30s / Ra=0.219,messung1 (5Zyklen),10.045824,499.4,19.130233,3.027213,21.94284,3.034617,164.769024,22.786972,3.75,1.919072,10.0,0.1,H23m. Nadel,0.0,38.30643372,37.75348927,0.18520034,38.30403372,37.75108927,0.18520034,6.06170004,3.15563509,1.01868231,0.0,16.12116684,17.29772709,0.4194205,1436.49126452,1415.75584767,6.94501293,1436.40126452,1415.66584767,6.94501293,0.0,0.0,0.0,143.64912645,141.57558477,0.69450129,143.64012645,141.56658477,0.69450129,22.73137515,11.83363157,3.82005867,60.45437565,64.8664766,1.57282687,0.69614068,0.70638699,0.00343249,0.69618429,0.70643191,0.00343293,4.39920591,11.00398506,2.83532258,0.0024,54.0,1000
177,17.08.2020,13:00:41, pp800a U=100V / t=30s / Ra=0.219,messung1 (5Zyklen),10.048303,996.0,37.464235,3.020632,40.276842,3.028036,151.644737,11.400737,3.75,1.919575,10.0,0.1,H23m. Nadel,0.0,37.61469378,37.75348927,0.18520034,37.61229378,37.75108927,0.18520034,3.03276305,3.15563509,1.01868231,0.0,17.28976536,17.29772709,0.4194205,1410.55101657,1415.75584767,6.94501293,1410.46101657,1415.66584767,6.94501293,0.0,0.0,0.0,141.05510166,141.57558477,0.69450129,141.04610166,141.56658477,0.69450129,11.37286145,11.83363157,3.82005867,64.83662011,64.8664766,1.57282687,0.70894281,0.70638699,0.00343249,0.70898805,0.70643191,0.00343293,8.79286189,11.00398506,2.83532258,0.0024,54.0,1000
178,17.08.2020,13:00:44, pp800a U=100V / t=30s / Ra=0.219,messung1 (5Zyklen),10.054446,1496.0,56.199702,3.004178,59.012309,3.011582,147.925239,7.549087,3.75,1.920703,10.0,0.1,H23m. Nadel,0.0,37.56664572,37.75348927,0.18520034,37.56424572,37.75108927,0.18520034,2.00814037,3.15563509,1.01868231,0.0,17.77805267,17.29772709,0.4194205,1408.74921457,1415.75584767,6.94501293,1408.65921457,1415.66584767,6.94501293,0.0,0.0,0.0,140.87492146,141.57558477,0.69450129,140.86592146,141.56658477,0.69450129,7.5305264,11.83363157,3.82005867,66.66769753,64.8664766,1.57282687,0.70984955,0.70638699,0.00343249,0.70989491,0.70643191,0.00343293,13.27928416,11.00398506,2.83532258,0.0024,54.0,1000
179,17.08.2020,13:00:48, pp800a U=100V / t=30s / Ra=0.219,messung1 (5Zyklen),10.047769,1996.0,74.902263,3.033794,77.71487,3.041198,146.007396,5.713674,3.75,1.919454,10.0,0.1,H23m. Nadel,0.0,37.52618387,37.75348927,0.18520034,37.52378387,37.75108927,0.18520034,1.51993687,3.15563509,1.01868231,0.0,18.0019235,17.29772709,0.4194205,1407.23189504,1415.75584767,6.94501293,1407.14189504,1415.66584767,6.94501293,0.0,0.0,0.0,140.7231895,141.57558477,0.69450129,140.7141895,141.56658477,0.69450129,5.69976328,11.83363157,3.82005867,67.50721311,64.8664766,1.57282687,0.71061493,0.70638699,0.00343249,0.71066038,0.70643191,0.00343293,17.54458828,11.00398506,2.83532258,0.0024,54.0,1000
180,17.08.2020,13:00:51, pp800a U=100V / t=30s / Ra=0.219,messung1 (5Zyklen),12.042614,499.4,16.757656,3.01405,19.570263,3.021454,146.953315,22.688133,3.75,2.300498,12.0,0.1,H23m. Nadel,0.0,33.55557869,33.11413473,0.14897964,33.55337869,33.11193473,0.14897964,6.03534241,3.14377667,1.01457731,0.0,13.75901814,14.98407903,0.43392454,1258.33420104,1241.78005241,5.58673662,1258.25170104,1241.69755241,5.58673662,0.0,0.0,0.0,125.8334201,124.17800524,0.55867366,125.8251701,124.16975524,0.55867366,22.63253404,11.78916252,3.80466493,51.59631803,56.19029636,1.62721701,0.79470144,0.80534409,0.00359322,0.79475355,0.8053976,0.00359369,4.41841819,11.05162976,2.85323246,0.0022,54.0,1000
181,17.08.2020,13:00:55, pp800a U=100V / t=30s / Ra=0.219,messung1 (5Zyklen),12.046572,997.0,32.931329,3.022277,35.743936,3.029681,134.443088,11.39549,3.75,2.301254,12.0,0.1,H23m. Nadel,0.0,33.03042026,33.11413473,0.14897964,33.02822026,33.11193473,0.14897964,3.03137111,3.14377667,1.01457731,0.0,14.99842457,14.98407903,0.43392454,1238.64075978,1241.78005241,5.58673662,1238.55825978,1241.69755241,5.58673662,0.0,0.0,0.0,123.86407598,124.17800524,0.55867366,123.85582598,124.16975524,0.55867366,11.36764168,11.78916252,3.80466493,56.24409215,56.19029636,1.62721701,0.80733658,0.80534409,0.00359322,0.80739036,0.8053976,0.00359369,8.79689938,11.05162976,2.85323246,0.0022,54.0,1000
182,17.08.2020,13:00:59, pp800a U=100V / t=30s / Ra=0.219,messung1 (5Zyklen),12.033234,1497.0,49.327124,2.987725,52.139731,2.995129,130.610547,7.502828,3.75,2.29864,12.0,0.1,H23m. Nadel,0.0,32.95065063,33.11413473,0.14897964,32.94845063,33.11193473,0.14897964,1.99580828,3.14377667,1.01457731,0.0,15.47632118,14.98407903,0.43392454,1235.6493988,1241.78005241,5.58673662,1235.5668988,1241.69755241,5.58673662,0.0,0.0,0.0,123.56493988,124.17800524,0.55867366,123.55668988,124.16975524,0.55867366,7.48428106,11.78916252,3.80466493,58.03620441,56.19029636,1.62721701,0.80929105,0.80534409,0.00359322,0.80934509,0.8053976,0.00359369,13.3613368,11.05162976,2.85323246,0.0022,54.0,1000
183,17.08.2020,13:01:02, pp800a U=100V / t=30s / Ra=0.219,messung1 (5Zyklen),12.036332,1997.0,65.741019,3.020632,68.553626,3.028036,128.731145,5.686096,3.75,2.299403,12.0,0.1,H23m. Nadel,0.0,32.91988933,33.11413473,0.14897964,32.91768933,33.11193473,0.14897964,1.51258488,3.14377667,1.01457731,0.0,15.70255223,14.98407903,0.43392454,1234.49585003,1241.78005241,5.58673662,1234.41335003,1241.69755241,5.58673662,0.0,0.0,0.0,123.449585,124.17800524,0.55867366,123.441335,124.16975524,0.55867366,5.67219329,11.78916252,3.80466493,58.88457086,56.19029636,1.62721701,0.81004728,0.80534409,0.00359322,0.81010141,0.8053976,0.00359369,17.62986466,11.05162976,2.85323246,0.0022,54.0,1000
184,17.08.2020,13:01:05, pp800a U=100V / t=30s / Ra=0.219,messung1 (5Zyklen),15.037275,499.4,14.284713,3.025568,17.09732,3.032972,128.38396,22.774617,3.75,2.872915,15.0,0.1,H23m. Nadel,0.0,28.6037505,28.21718429,0.13291855,28.60179217,28.21522596,0.13291855,6.05840609,3.15421315,1.01810011,0.0,11.27169304,12.53050641,0.44276839,1072.64064377,1058.144411,4.98444557,1072.56720627,1058.0709735,4.98444557,0.0,0.0,0.0,107.26406438,105.8144411,0.49844456,107.25672063,105.80709735,0.49844456,22.71902283,11.8282993,3.8178754,42.2688489,46.98939903,1.66038146,0.93227868,0.94511302,0.00441755,0.93234251,0.94517862,0.00441816,4.40159776,11.01284497,2.84426253,0.00195833,54.0,1000
185,17.08.2020,13:01:10, pp800a U=100V / t=30s / Ra=0.219,messung1 (5Zyklen),15.04051,997.0,28.092389,3.020632,30.904996,3.028036,116.242464,11.389302,3.75,2.87332,15.0,0.1,H23m. Nadel,0.0,28.17691976,28.21718429,0.13291855,28.17496143,28.21522596,0.13291855,3.02972116,3.15421315,1.01810011,0.0,12.57262013,12.53050641,0.44276839,1056.63449097,1058.144411,4.98444557,1056.56105347,1058.0709735,4.98444557,0.0,0.0,0.0,105.6634491,105.8144411,0.49844456,105.65610535,105.80709735,0.49844456,11.36145436,11.8282993,3.8178754,47.14732549,46.98939903,1.66038146,0.94640106,0.94511302,0.00441755,0.94646684,0.94517862,0.00441816,8.80169007,11.01284497,2.84426253,0.00195833,54.0,1000
186,17.08.2020,13:01:13, pp800a U=100V / t=30s / Ra=0.219,messung1 (5Zyklen),15.022887,1497.0,42.015241,3.015696,44.827848,3.0231,112.294207,7.572895,3.75,2.869828,15.0,0.1,H23m. Nadel,0.0,28.06629325,28.21718429,0.13291855,28.06433492,28.21522596,0.13291855,2.01449299,3.15421315,1.01810011,0.0,13.02492097,12.53050641,0.44276839,1052.48599699,1058.144411,4.98444557,1052.41255949,1058.0709735,4.98444557,0.0,0.0,0.0,105.2485997,105.8144411,0.49844456,105.24125595,105.80709735,0.49844456,7.5543487,11.8282993,3.8178754,48.84345363,46.98939903,1.66038146,0.95013141,0.94511302,0.00441755,0.95019771,0.94517862,0.00441816,13.23740855,11.01284497,2.84426253,0.00195833,54.0,1000
187,17.08.2020,13:01:16, pp800a U=100V / t=30s / Ra=0.219,messung1 (5Zyklen),15.017776,1997.0,55.959482,3.023922,58.772089,3.031326,110.363212,5.692275,3.75,2.868852,15.0,0.1,H23m. Nadel,0.0,28.02177366,28.21718429,0.13291855,28.01981533,28.21522596,0.13291855,1.51423235,3.15421315,1.01810011,0.0,13.25279149,12.53050641,0.44276839,1050.81651227,1058.144411,4.98444557,1050.74307477,1058.0709735,4.98444557,0.0,0.0,0.0,105.08165123,105.8144411,0.49844456,105.07430748,105.80709735,0.49844456,5.67837131,11.8282993,3.8178754,49.69796808,46.98939903,1.66038146,0.95164093,0.94511302,0.00441755,0.95170744,0.94517862,0.00441816,17.61068352,11.01284497,2.84426253,0.00195833,54.0,1000
188,17.08.2020,13:01:19, pp800a U=100V / t=30s / Ra=0.219,messung1 (5Zyklen),20.001041,499.4,11.507383,2.994306,14.319989,3.00171,107.528955,22.539875,3.75,3.820845,20.0,0.1,H23m. Nadel,0.0,23.0424169,22.75818524,0.10200279,23.0407169,22.75648524,0.10200279,5.99580697,3.13806035,1.00377286,0.0,8.52245497,9.80921244,0.45109599,864.09063376,853.43194638,3.82510463,864.02688376,853.36819638,3.82510463,0.0,0.0,0.0,86.40906338,85.34319464,0.38251046,86.40268838,85.33681964,0.38251046,22.48427613,11.76772631,3.76414821,31.95920612,36.78454666,1.69160998,1.15728601,1.17180983,0.00522379,1.1573714,1.17189738,0.00522457,4.44755257,11.04116866,2.85686168,0.0017,54.0,1000
189,17.08.2020,13:01:24, pp800a U=100V / t=30s / Ra=0.219,messung1 (5Zyklen),20.035478,997.0,22.687454,3.018986,25.500061,3.02639,95.912967,11.383113,3.75,3.827447,20.0,0.1,H23m. Nadel,0.0,22.75572116,22.75818524,0.10200279,22.75402116,22.75648524,0.10200279,3.02807021,3.13806035,1.00377286,0.0,9.86297548,9.80921244,0.45109599,853.33954363,853.43194638,3.82510463,853.27579363,853.36819638,3.82510463,0.0,0.0,0.0,85.33395436,85.34319464,0.38251046,85.32757936,85.33681964,0.38251046,11.35526329,11.76772631,3.76414821,36.98615804,36.78454666,1.69160998,1.17186647,1.17180983,0.00522379,1.17195402,1.17189738,0.00522457,8.80648889,11.04116866,2.85686168,0.0017,54.0,1000
190,17.08.2020,13:01:27, pp800a U=100V / t=30s / Ra=0.219,messung1 (5Zyklen),20.03627,1496.0,33.905369,3.030504,36.717976,3.037908,92.04038,7.615076,3.75,3.827792,20.0,0.1,H23m. Nadel,0.0,22.66401671,22.75818524,0.10200279,22.66231671,22.75648524,0.10200279,2.02573797,3.13806035,1.00377286,0.0,10.31828937,9.80921244,0.45109599,849.90062667,853.43194638,3.82510463,849.83687667,853.36819638,3.82510463,0.0,0.0,0.0,84.99006267,85.34319464,0.38251046,84.98368767,85.33681964,0.38251046,7.59651738,11.76772631,3.76414821,38.69358514,36.78454666,1.69160998,1.17660815,1.17180983,0.00522379,1.17669641,1.17189738,0.00522457,13.16392697,11.04116866,2.85686168,0.0017,54.0,1000
191,17.08.2020,13:01:30, pp800a U=100V / t=30s / Ra=0.219,messung1 (5Zyklen),20.034187,1996.0,45.05089,2.999242,47.863496,3.006646,89.923904,5.648759,3.75,3.827256,20.0,0.1,H23m. Nadel,0.0,22.57058617,22.75818524,0.10200279,22.56888617,22.75648524,0.10200279,1.50262625,3.13806035,1.00377286,0.0,10.53312996,9.80921244,0.45109599,846.39698146,853.43194638,3.82510463,846.33323146,853.36819638,3.82510463,0.0,0.0,0.0,84.63969815,85.34319464,0.38251046,84.63332315,85.33681964,0.38251046,5.63484845,11.76772631,3.76414821,39.49923735,36.78454666,1.69160998,1.18147869,1.17180983,0.00522379,1.18156769,1.17189738,0.00522457,17.74670622,11.04116866,2.85686168,0.0017,54.0,1000
192,17.08.2020,13:01:34, pp800a U=100V / t=30s / Ra=0.219,messung1 (5Zyklen),24.030356,499.4,10.006834,3.005824,12.819441,3.013228,96.261323,22.626359,3.75,4.590247,24.0,0.1,H23m. Nadel,0.0,20.03771326,19.75856973,0.10247743,20.03617159,19.75702806,0.10247743,6.01887064,3.14288956,1.01024801,0.0,7.00865047,8.30706925,0.45431878,751.4142471,740.94636488,3.84290361,751.3564346,740.88855238,3.84290361,0.0,0.0,0.0,75.14142471,74.09463649,0.38429036,75.13564346,74.08885524,0.38429036,22.57076492,11.78583586,3.78843002,26.28243927,31.15150969,1.70369542,1.33082385,1.3497337,0.00696347,1.33092625,1.34983904,0.00696456,4.43051001,11.0466316,2.85984586,0.00154167,54.0,1000
193,17.08.2020,13:01:38, pp800a U=100V / t=30s / Ra=0.219,messung1 (5Zyklen),24.012147,997.0,19.714328,3.028858,22.526935,3.036262,84.730197,11.420244,3.75,4.587146,24.0,0.1,H23m. Nadel,0.0,19.77364895,19.75856973,0.10247743,19.77210728,19.75702806,0.10247743,3.03797192,3.14288956,1.01024801,0.0,8.36706768,8.30706925,0.45431878,741.51183551,740.94636488,3.84290361,741.45402301,740.88855238,3.84290361,0.0,0.0,0.0,74.15118355,74.09463649,0.38429036,74.1454023,74.08885524,0.38429036,11.39239468,11.78583586,3.78843002,31.37650381,31.15150969,1.70369542,1.34859614,1.3497337,0.00696347,1.34870129,1.34983904,0.00696456,8.77778577,11.0466316,2.85984586,0.00154167,54.0,1000
194,17.08.2020,13:01:41, pp800a U=100V / t=30s / Ra=0.219,messung1 (5Zyklen),24.007156,1497.0,29.430049,3.005824,32.242656,3.013228,80.768177,7.548165,3.75,4.586134,24.0,0.1,H23m. Nadel,0.0,19.65935137,19.75856973,0.10247743,19.6578097,19.75702806,0.10247743,2.00789846,3.14288956,1.01024801,0.0,8.82495562,8.30706925,0.45431878,737.22567635,740.94636488,3.84290361,737.16786385,740.88855238,3.84290361,0.0,0.0,0.0,73.72256764,74.09463649,0.38429036,73.71678639,74.08885524,0.38429036,7.52961924,11.78583586,3.78843002,33.09358357,31.15150969,1.70369542,1.35643675,1.3497337,0.00696347,1.35654313,1.34983904,0.00696456,13.28088404,11.0466316,2.85984586,0.00154167,54.0,1000
195,17.08.2020,13:01:45, pp800a U=100V / t=30s / Ra=0.219,messung1 (5Zyklen),24.000771,1997.0,39.06844,3.009114,41.881047,3.016518,78.64493,5.664468,3.75,4.584986,24.0,0.1,H23m. Nadel,0.0,19.56356535,19.75856973,0.10247743,19.56202368,19.75702806,0.10247743,1.50681723,3.14288956,1.01024801,0.0,9.02760323,8.30706925,0.45431878,733.63370055,740.94636488,3.84290361,733.57588805,740.88855238,3.84290361,0.0,0.0,0.0,73.36337006,74.09463649,0.38429036,73.35758881,74.08885524,0.38429036,5.6505646,11.78583586,3.78843002,33.8535121,31.15150969,1.70369542,1.36307806,1.3497337,0.00696347,1.36318548,1.34983904,0.00696456,17.69734657,11.0466316,2.85984586,0.00154167,54.0,1000
196,17.08.2020,13:01:48, pp800a U=100V / t=30s / Ra=0.219,messung1 (5Zyklen),30.017916,499.4,8.336816,3.03873,11.149423,3.046134,83.72114,22.873456,3.75,5.734354,30.0,0.1,H23m. Nadel,0.0,16.6936644,16.42294915,0.10098639,16.6922644,16.42154915,0.10098639,6.08476171,3.1738611,1.02197397,0.0,5.30375134,6.62384403,0.46110107,626.0124149,615.86059312,3.78698949,625.9599149,615.80809312,3.78698949,0.0,0.0,0.0,62.60124149,61.58605931,0.37869895,62.59599149,61.58080931,0.37869895,22.81785643,11.90197912,3.83240238,19.88906753,24.8394151,1.729129,1.59741241,1.62392726,0.00992927,1.59754639,1.62406573,0.00993096,4.38253262,10.94733877,2.83901791,0.0014,54.0,1000
197,17.08.2020,13:01:52, pp800a U=100V / t=30s / Ra=0.219,messung1 (5Zyklen),29.958884,997.0,16.402263,3.051893,19.21487,3.059297,72.272579,11.506885,3.75,5.723429,30.0,0.1,H23m. Nadel,0.0,16.45161785,16.42294915,0.10098639,16.45021785,16.42154915,0.10098639,3.06107623,3.1738611,1.02197397,0.0,6.69457081,6.62384403,0.46110107,616.93566951,615.86059312,3.78698949,616.88316951,615.80809312,3.78698949,0.0,0.0,0.0,61.69356695,61.58605931,0.37869895,61.68831695,61.58080931,0.37869895,11.47903586,11.90197912,3.83240238,25.10464055,24.8394151,1.729129,1.62091454,1.62392726,0.00992927,1.62105249,1.62406573,0.00993096,8.71153303,10.94733877,2.83901791,0.0014,54.0,1000
198,17.08.2020,13:01:56, pp800a U=100V / t=30s / Ra=0.219,messung1 (5Zyklen),30.019448,1497.0,24.423286,3.042021,27.235893,3.049425,68.226184,7.63884,3.75,5.734943,30.0,0.1,H23m. Nadel,0.0,16.31482031,16.42294915,0.10098639,16.31342031,16.42154915,0.10098639,2.03207816,3.1738611,1.02197397,0.0,7.14067108,6.62384403,0.46110107,611.80576152,615.86059312,3.78698949,611.75326152,615.80809312,3.78698949,0.0,0.0,0.0,61.18057615,61.58605931,0.37869895,61.17532615,61.58080931,0.37869895,7.62029309,11.90197912,3.83240238,26.77751653,24.8394151,1.729129,1.63450569,1.62392726,0.00992927,1.63464596,1.62406573,0.00993096,13.12285484,10.94733877,2.83901791,0.0014,54.0,1000
199,17.08.2020,13:01:59, pp800a U=100V / t=30s / Ra=0.219,messung1 (5Zyklen),30.020567,1997.0,32.414693,3.030504,35.227299,3.037908,66.150412,5.704634,3.75,5.734811,30.0,0.1,H23m. Nadel,0.0,16.23169404,16.42294915,0.10098639,16.23029404,16.42154915,0.10098639,1.51752829,3.1738611,1.02197397,0.0,7.35638287,6.62384403,0.46110107,608.68852654,615.86059312,3.78698949,608.63602654,615.80809312,3.78698949,0.0,0.0,0.0,60.86885265,61.58605931,0.37869895,60.86360265,61.58080931,0.37869895,5.6907311,11.90197912,3.83240238,27.58643578,24.8394151,1.729129,1.64287638,1.62392726,0.00992927,1.64301809,1.62406573,0.00993096,17.5724346,10.94733877,2.83901791,0.0014,54.0,1000
0,17.08.2020,12:36:02, pp800b U=100V / t=30s / Ra=0.209,messung1 (5Zyklen),1.944094,499.4,59.263325,3.002533,62.15655,3.009937,466.734206,22.601649,3.75,0.371674,2.0,0.1,H23m. Nadel,0.0,118.66905286,95.1712954,7.84940389,118.66425286,95.1664954,7.84940389,6.01228074,3.13456944,1.00803951,0.0,56.32598606,46.01596298,3.46123969,4450.08948238,3568.92357767,294.35264598,4449.90948238,3568.74357767,294.35264598,0.0,0.0,0.0,445.00894824,356.89235777,29.4352646,444.99094824,356.87435777,29.4352646,22.54605276,11.75463539,3.78014815,211.22244774,172.55986119,12.97964882,0.22471458,0.28520402,0.02024379,0.22472367,0.28521889,0.02024572,4.43536618,11.05266725,2.8383263,0.0048,45.0,1000
1,17.08.2020,12:36:07, pp800b U=100V / t=30s / Ra=0.209,messung1 (5Zyklen),2.034703,997.0,85.692396,2.994306,88.585622,3.00171,333.195668,11.290284,3.75,0.388757,2.0,0.1,H23m. Nadel,0.0,85.95024674,95.1712954,7.84940389,85.94544674,95.1664954,7.84940389,3.00331595,3.13456944,1.00803951,0.0,41.4710654,46.01596298,3.46123969,3223.13425276,3568.92357767,294.35264598,3222.95425276,3568.74357767,294.35264598,0.0,0.0,0.0,322.31342528,356.89235777,29.4352646,322.29542528,356.87435777,29.4352646,11.2624348,11.75463539,3.78014815,155.51649524,172.55986119,12.97964882,0.31025701,0.28520402,0.02024379,0.31027434,0.28521889,0.02024572,8.87907471,11.05266725,2.8383263,0.0048,45.0,1000
2,17.08.2020,12:36:10, pp800b U=100V / t=30s / Ra=0.209,messung1 (5Zyklen),2.068538,1497.0,131.232084,3.009114,134.125309,3.016518,335.985243,7.556408,3.75,0.395138,2.0,0.1,H23m. Nadel,0.0,87.66338277,95.1712954,7.84940389,87.65858277,95.1664954,7.84940389,2.01009619,3.13456944,1.00803951,0.0,42.82424329,46.01596298,3.46123969,3287.37685371,3568.92357767,294.35264598,3287.19685371,3568.74357767,294.35264598,0.0,0.0,0.0,328.73768537,356.89235777,29.4352646,328.71968537,356.87435777,29.4352646,7.53786072,11.75463539,3.78014815,160.59091232,172.55986119,12.97964882,0.3041939,0.28520402,0.02024379,0.30421056,0.28521889,0.02024572,13.26636345,11.05266725,2.8383263,0.0048,45.0,1000
3,17.08.2020,12:36:13, pp800b U=100V / t=30s / Ra=0.209,messung1 (5Zyklen),2.072651,1997.0,176.539791,3.020632,179.433016,3.028036,336.942319,5.686096,3.75,0.395963,2.0,0.1,H23m. Nadel,0.0,88.40249925,95.1712954,7.84940389,88.39769925,95.1664954,7.84940389,1.51258488,3.13456944,1.00803951,0.0,43.44255719,46.01596298,3.46123969,3315.09372183,3568.92357767,294.35264598,3314.91372183,3568.74357767,294.35264598,0.0,0.0,0.0,331.50937218,356.89235777,29.4352646,331.49137218,356.87435777,29.4352646,5.67219329,11.75463539,3.78014815,162.90958945,172.55986119,12.97964882,0.3016506,0.28520402,0.02024379,0.30166698,0.28521889,0.02024572,17.62986466,11.05266725,2.8383263,0.0048,45.0,1000
4,17.08.2020,12:36:17, pp800b U=100V / t=30s / Ra=0.209,messung1 (5Zyklen),3.05739,499.4,37.477401,3.009114,40.370626,3.016518,303.14347,22.651068,3.75,0.584059,3.0,0.1,H23m. Nadel,0.0,75.04485583,68.51097797,2.18427092,75.04081416,68.5069363,2.18427092,6.02545855,3.14226341,1.01050551,0.0,34.50767781,32.68233644,0.65372862,2814.18209351,2569.16167374,81.9101596,2814.03053101,2569.01011124,81.9101596,0.0,0.0,0.0,281.41820935,256.91616737,8.19101596,281.4030531,256.90101112,8.19101596,22.59546956,11.78348779,3.78939565,129.40379177,122.55876167,2.45148234,0.35534303,0.39035229,0.01171314,0.35536217,0.39037544,0.01171449,4.42566594,11.04026976,2.85540435,0.00404167,45.0,1000
5,17.08.2020,12:36:21, pp800b U=100V / t=30s / Ra=0.209,messung1 (5Zyklen),3.065908,997.0,65.696598,3.000888,68.589823,3.008292,257.985794,11.315039,3.75,0.585693,3.0,0.1,H23m. Nadel,0.0,65.89428084,68.51097797,2.18427092,65.89023918,68.5069363,2.18427092,3.00991775,3.14226341,1.01050551,0.0,31.44016071,32.68233644,0.65372862,2471.03553159,2569.16167374,81.9101596,2470.88396909,2569.01011124,81.9101596,0.0,0.0,0.0,247.10355316,256.91616737,8.19101596,247.08839691,256.90101112,8.19101596,11.28719157,11.78348779,3.78939565,117.90060267,122.55876167,2.45148234,0.40468864,0.39035229,0.01171314,0.40471346,0.39037544,0.01171449,8.85959978,11.04026976,2.85540435,0.00404167,45.0,1000
6,17.08.2020,12:36:24, pp800b U=100V / t=30s / Ra=0.209,messung1 (5Zyklen),3.070314,1497.0,99.412875,3.040376,102.306101,3.04778,256.277807,7.634719,3.75,0.586545,3.0,0.1,H23m. Nadel,0.0,66.40806613,68.51097797,2.18427092,66.40402447,68.5069363,2.18427092,2.03097929,3.14226341,1.01050551,0.0,32.18652259,32.68233644,0.65372862,2490.30247996,2569.16167374,81.9101596,2490.15091746,2569.01011124,81.9101596,0.0,0.0,0.0,249.030248,256.91616737,8.19101596,249.01509175,256.90101112,8.19101596,7.61617234,11.78348779,3.78939565,120.6994597,122.55876167,2.45148234,0.40155765,0.39035229,0.01171314,0.40158209,0.39037544,0.01171449,13.12995498,11.04026976,2.85540435,0.00404167,45.0,1000
7,17.08.2020,12:36:28, pp800b U=100V / t=30s / Ra=0.209,messung1 (5Zyklen),3.066476,1997.0,133.193328,3.000888,136.086553,3.008292,255.545606,5.64902,3.75,0.585825,3.0,0.1,H23m. Nadel,0.0,66.69670906,68.51097797,2.18427092,66.6926674,68.5069363,2.18427092,1.50269805,3.14226341,1.01050551,0.0,32.59498467,32.68233644,0.65372862,2501.12658988,2569.16167374,81.9101596,2500.97502738,2569.01011124,81.9101596,0.0,0.0,0.0,250.11265899,256.91616737,8.19101596,250.09750274,256.90101112,8.19101596,5.63511768,11.78348779,3.78939565,122.23119253,122.55876167,2.45148234,0.39981983,0.39035229,0.01171314,0.39984406,0.39037544,0.01171449,17.74585834,11.04026976,2.85540435,0.00404167,45.0,1000
8,17.08.2020,12:36:31, pp800b U=100V / t=30s / Ra=0.209,messung1 (5Zyklen),5.044492,499.4,29.133892,3.03544,32.027117,3.042844,240.491967,22.848746,3.75,0.963729,5.0,0.1,H23m. Nadel,0.0,58.33778935,56.632012,0.56884076,58.33452268,56.62874533,0.56884076,6.07817381,3.15434617,1.02452385,0.0,26.12817444,26.73719958,0.2623582,2187.66710052,2123.70044991,21.33152854,2187.54460052,2123.57794991,21.33152854,0.0,0.0,0.0,218.76671005,212.37004499,2.13315285,218.75446005,212.35779499,2.13315285,22.79315178,11.82879813,3.84196444,97.98065413,100.26449843,0.98384326,0.45710794,0.47101597,0.0046382,0.45713354,0.47104315,0.00463873,4.38728268,11.04424166,2.86231217,0.00326667,45.0,1000
9,17.08.2020,12:36:35, pp800b U=100V / t=30s / Ra=0.209,messung1 (5Zyklen),5.056539,997.0,55.854184,3.017341,58.747409,3.024745,220.965681,11.376924,3.75,0.966001,5.0,0.1,H23m. Nadel,0.0,56.02225075,56.632012,0.56884076,56.01898409,56.62874533,0.56884076,3.02642026,3.15434617,1.02452385,0.0,26.49628191,26.73719958,0.2623582,2100.83440321,2123.70044991,21.33152854,2100.71190321,2123.57794991,21.33152854,0.0,0.0,0.0,210.08344032,212.37004499,2.13315285,210.07119032,212.35779499,2.13315285,11.34907598,11.82879813,3.84196444,99.36105717,100.26449843,0.98384326,0.47600134,0.47101597,0.0046382,0.4760291,0.47104315,0.00463873,8.81129003,11.04424166,2.86231217,0.00326667,45.0,1000
10,17.08.2020,12:36:39, pp800b U=100V / t=30s / Ra=0.209,messung1 (5Zyklen),5.062545,1497.0,83.926948,2.999242,86.820173,3.006646,217.485404,7.531679,3.75,0.967152,5.0,0.1,H23m. Nadel,0.0,56.06342552,56.632012,0.56884076,56.06015885,56.62874533,0.56884076,2.00350167,3.15434617,1.02452385,0.0,27.02832859,26.73719958,0.2623582,2102.37845691,2123.70044991,21.33152854,2102.25595691,2123.57794991,21.33152854,0.0,0.0,0.0,210.23784569,212.37004499,2.13315285,210.22559569,212.35779499,2.13315285,7.51313126,11.82879813,3.84196444,101.35623221,100.26449843,0.98384326,0.47565175,0.47101597,0.0046382,0.47567947,0.47104315,0.00463873,13.31002967,11.04424166,2.86231217,0.00326667,45.0,1000
11,17.08.2020,12:36:42, pp800b U=100V / t=30s / Ra=0.209,messung1 (5Zyklen),5.063647,1997.0,112.040851,3.01405,114.934076,3.021454,215.82513,5.673737,3.75,0.967366,5.0,0.1,H23m. Nadel,0.0,56.10458237,56.632012,0.56884076,56.10131571,56.62874533,0.56884076,1.50928893,3.15434617,1.02452385,0.0,27.29601339,26.73719958,0.2623582,2103.92183901,2123.70044991,21.33152854,2103.79933901,2123.57794991,21.33152854,0.0,0.0,0.0,210.3921839,212.37004499,2.13315285,210.3799339,212.35779499,2.13315285,5.6598335,11.82879813,3.84196444,102.3600502,100.26449843,0.98384326,0.47530283,0.47101597,0.0046382,0.4753305,0.47104315,0.00463873,17.66836427,11.04424166,2.86231217,0.00326667,45.0,1000
12,17.08.2020,12:36:45, pp800b U=100V / t=30s / Ra=0.209,messung1 (5Zyklen),6.056029,499.4,26.154184,3.01076,29.04741,3.018164,218.117313,22.663423,3.75,1.156921,6.0,0.1,H23m. Nadel,0.0,52.37121346,51.68310372,0.22949923,52.36821346,51.68010372,0.22949923,6.02875451,3.14137123,1.01236191,0.0,23.16972948,24.26936625,0.39747714,1963.92050461,1938.11638941,8.60622117,1963.80800461,1938.00388941,8.60622117,0.0,0.0,0.0,196.39205046,193.81163894,0.86062212,196.38080046,193.80038894,0.86062212,22.6078294,11.7801421,3.79635717,86.88648553,91.01012342,1.49053928,0.50918558,0.51599514,0.00227118,0.50921475,0.5160251,0.00227144,4.4232464,11.04551194,2.84290795,0.003,45.0,1000
13,17.08.2020,12:36:50, pp800b U=100V / t=30s / Ra=0.209,messung1 (5Zyklen),6.063601,997.0,51.31305,3.012405,54.206275,3.019809,203.885188,11.358359,3.75,1.158398,6.0,0.1,H23m. Nadel,0.0,51.46745236,51.68310372,0.22949923,51.46445236,51.68010372,0.22949923,3.02146941,3.14137123,1.01236191,0.0,24.22149147,24.26936625,0.39747714,1930.02946339,1938.11638941,8.60622117,1929.91696339,1938.00388941,8.60622117,0.0,0.0,0.0,193.00294634,193.81163894,0.86062212,192.99169634,193.80038894,0.86062212,11.33051028,11.7801421,3.79635717,90.83059303,91.01012342,1.49053928,0.51812681,0.51599514,0.00227118,0.51815701,0.5160251,0.00227144,8.82572784,11.04551194,2.84290795,0.003,45.0,1000
14,17.08.2020,12:36:53, pp800b U=100V / t=30s / Ra=0.209,messung1 (5Zyklen),6.058043,1497.0,77.037916,2.994306,79.931141,3.00171,200.228309,7.519314,3.75,1.157342,6.0,0.1,H23m. Nadel,0.0,51.46153373,51.68310372,0.22949923,51.45853373,51.68010372,0.22949923,2.00020441,3.14137123,1.01236191,0.0,24.72916466,24.26936625,0.39747714,1929.80751503,1938.11638941,8.60622117,1929.69501503,1938.00388941,8.60622117,0.0,0.0,0.0,192.9807515,193.81163894,0.86062212,192.9695015,193.80038894,0.86062212,7.50076653,11.7801421,3.79635717,92.73436748,91.01012342,1.49053928,0.5181864,0.51599514,0.00227118,0.51821661,0.5160251,0.00227144,13.33197075,11.04551194,2.84290795,0.003,45.0,1000
15,17.08.2020,12:36:56, pp800b U=100V / t=30s / Ra=0.209,messung1 (5Zyklen),6.058197,1997.0,102.710134,3.025568,105.603359,3.032972,198.303755,5.695365,3.75,1.15729,6.0,0.1,H23m. Nadel,0.0,51.43221532,51.68310372,0.22949923,51.42921532,51.68010372,0.22949923,1.51505658,3.14137123,1.01236191,0.0,24.95707937,24.26936625,0.39747714,1928.70807461,1938.11638941,8.60622117,1928.59557461,1938.00388941,8.60622117,0.0,0.0,0.0,192.87080746,193.81163894,0.86062212,192.85955746,193.80038894,0.86062212,5.68146219,11.7801421,3.79635717,93.58904763,91.01012342,1.49053928,0.51848178,0.51599514,0.00227118,0.51851203,0.5160251,0.00227144,17.60110278,11.04551194,2.84290795,0.003,45.0,1000
16,17.08.2020,12:36:59, pp800b U=100V / t=30s / Ra=0.209,messung1 (5Zyklen),10.044052,499.4,19.911772,3.015696,22.804997,3.0231,171.242971,22.700488,3.75,1.918707,10.0,0.1,H23m. Nadel,0.0,39.87138967,39.2497603,0.20725141,39.86898967,39.2473603,0.20725141,6.03863837,3.15518428,1.01306624,0.0,16.91517565,18.04608801,0.41028593,1495.17711254,1471.86601132,7.77192795,1495.08711254,1471.77601132,7.77192795,0.0,0.0,0.0,149.51771125,147.18660113,0.7771928,149.50871125,147.17760113,0.7771928,22.64489387,11.83194104,3.79899838,63.43190869,67.67283005,1.53857223,0.66881709,0.67946591,0.00355035,0.66885735,0.67950747,0.00355078,4.41600656,11.00219707,2.85270434,0.0024,45.0,1000
17,17.08.2020,12:37:04, pp800b U=100V / t=30s / Ra=0.209,messung1 (5Zyklen),10.048457,997.0,38.913781,3.040376,41.807007,3.04778,157.248019,11.463565,3.75,1.919681,10.0,0.1,H23m. Nadel,0.0,39.03087362,39.2497603,0.20725141,39.02847362,39.2473603,0.20725141,3.04952457,3.15518428,1.01306624,0.0,17.98947452,18.04608801,0.41028593,1463.65776078,1471.86601132,7.77192795,1463.56776078,1471.77601132,7.77192795,0.0,0.0,0.0,146.36577608,147.18660113,0.7771928,146.35677608,147.17760113,0.7771928,11.43571715,11.83194104,3.79899838,67.46052946,67.67283005,1.53857223,0.68321983,0.67946591,0.00355035,0.68326184,0.67950747,0.00355078,8.74453247,11.00219707,2.85270434,0.0024,45.0,1000
18,17.08.2020,12:37:07, pp800b U=100V / t=30s / Ra=0.209,messung1 (5Zyklen),10.050798,1497.0,58.457109,3.028858,61.350334,3.036262,153.683202,7.605868,3.75,1.920078,10.0,0.1,H23m. Nadel,0.0,39.04950501,39.2497603,0.20725141,39.04710501,39.2473603,0.20725141,2.02328524,3.15518428,1.01306624,0.0,18.51190989,18.04608801,0.41028593,1464.35643788,1471.86601132,7.77192795,1464.26643788,1471.77601132,7.77192795,0.0,0.0,0.0,146.43564379,147.18660113,0.7771928,146.42664379,147.17760113,0.7771928,7.58731964,11.83194104,3.79899838,69.41966207,67.67283005,1.53857223,0.68289385,0.67946591,0.00355035,0.68293582,0.67950747,0.00355078,13.17988496,11.00219707,2.85270434,0.0024,45.0,1000
19,17.08.2020,12:37:10, pp800b U=100V / t=30s / Ra=0.209,messung1 (5Zyklen),10.041195,1997.0,77.977404,3.01405,80.870629,3.021454,151.86022,5.673737,3.75,1.918152,10.0,0.1,H23m. Nadel,0.0,39.04727291,39.2497603,0.20725141,39.04487291,39.2473603,0.20725141,1.50928893,3.15518428,1.01306624,0.0,18.76779199,18.04608801,0.41028593,1464.2727341,1471.86601132,7.77192795,1464.1827341,1471.77601132,7.77192795,0.0,0.0,0.0,146.42727341,147.18660113,0.7771928,146.41827341,147.17760113,0.7771928,5.6598335,11.83194104,3.79899838,70.37921995,67.67283005,1.53857223,0.68293288,0.67946591,0.00355035,0.68297486,0.67950747,0.00355078,17.66836427,11.00219707,2.85270434,0.0024,45.0,1000
20,17.08.2020,12:37:14, pp800b U=100V / t=30s / Ra=0.209,messung1 (5Zyklen),12.048998,499.4,17.471736,3.01405,20.364961,3.021454,152.920713,22.688133,3.75,2.301648,12.0,0.1,H23m. Nadel,0.0,34.98545455,34.62447112,0.123095,34.98325455,34.62227112,0.123095,6.03534241,3.13971925,1.01460323,0.0,14.47395607,15.74127594,0.44612109,1311.95454545,1298.41766708,4.61606233,1311.87204545,1298.33516708,4.61606233,0.0,0.0,0.0,131.19545455,129.84176671,0.46160623,131.18720455,129.83351671,0.46160623,22.63253404,11.77394717,3.8047621,54.27733525,59.02978477,1.6729541,0.76222153,0.77019723,0.00272129,0.76226946,0.77024617,0.00272163,4.41841819,11.06530156,2.85532201,0.0022,45.0,1000
21,17.08.2020,12:37:18, pp800b U=100V / t=30s / Ra=0.209,messung1 (5Zyklen),12.042424,997.0,34.471368,3.002533,37.364594,3.009937,140.538843,11.321227,3.75,2.300511,12.0,0.1,H23m. Nadel,0.0,34.57509328,34.62447112,0.123095,34.57289328,34.62227112,0.123095,3.0115677,3.13971925,1.01460323,0.0,15.78066279,15.74127594,0.44612109,1296.56599799,1298.41766708,4.61606233,1296.48349799,1298.33516708,4.61606233,0.0,0.0,0.0,129.6565998,129.84176671,0.46160623,129.6483498,129.83351671,0.46160623,11.29337889,11.77394717,3.8047621,59.17748546,59.02978477,1.6729541,0.7712681,0.77019723,0.00272129,0.77131718,0.77024617,0.00272163,8.85474587,11.06530156,2.85532201,0.0022,45.0,1000
22,17.08.2020,12:37:21, pp800b U=100V / t=30s / Ra=0.209,messung1 (5Zyklen),12.040221,1497.0,51.624019,2.999242,54.517244,3.006646,136.566243,7.531679,3.75,2.300162,12.0,0.1,H23m. Nadel,0.0,34.48498263,34.62447112,0.123095,34.48278263,34.62227112,0.123095,2.00350167,3.13971925,1.01460323,0.0,16.23964048,15.74127594,0.44612109,1293.1868487,1298.41766708,4.61606233,1293.1043487,1298.33516708,4.61606233,0.0,0.0,0.0,129.31868487,129.84176671,0.46160623,129.31043487,129.83351671,0.46160623,7.51313126,11.77394717,3.8047621,60.8986518,59.02978477,1.6729541,0.77328346,0.77019723,0.00272129,0.77333279,0.77024617,0.00272163,13.31002967,11.06530156,2.85532201,0.0022,45.0,1000
23,17.08.2020,12:37:25, pp800b U=100V / t=30s / Ra=0.209,messung1 (5Zyklen),12.048362,1997.0,68.801351,3.012405,71.694577,3.019809,134.629275,5.670648,3.75,2.301642,12.0,0.1,H23m. Nadel,0.0,34.45235403,34.62447112,0.123095,34.45015403,34.62227112,0.123095,1.5084652,3.13971925,1.01460323,0.0,16.47084442,15.74127594,0.44612109,1291.96327616,1298.41766708,4.61606233,1291.88077616,1298.33516708,4.61606233,0.0,0.0,0.0,129.19632762,129.84176671,0.46160623,129.18807762,129.83351671,0.46160623,5.65674449,11.77394717,3.8047621,61.76566656,59.02978477,1.6729541,0.77401581,0.77019723,0.00272129,0.77406524,0.77024617,0.00272163,17.67801253,11.06530156,2.85532201,0.0022,45.0,1000
24,17.08.2020,12:37:28, pp800b U=100V / t=30s / Ra=0.209,messung1 (5Zyklen),15.038479,499.4,14.913235,3.015696,17.806461,3.0231,133.708904,22.700488,3.75,2.872935,15.0,0.1,H23m. Nadel,0.0,29.86230477,29.65402966,0.07414721,29.86032143,29.65204632,0.07414721,6.03863837,3.15365146,1.01170572,0.0,11.91084153,13.24919743,0.46887811,1119.83642871,1112.02611212,2.78052023,1119.76205371,1111.95173712,2.78052023,0.0,0.0,0.0,111.98364287,111.20261121,0.27805202,111.97620537,111.19517371,0.27805202,22.64489387,11.82619297,3.79389643,44.66565575,49.68449037,1.75829291,0.89298756,0.89927627,0.00224102,0.89304687,0.89933642,0.00224132,4.41600656,10.98314811,2.82618021,0.00198333,45.0,1000
25,17.08.2020,12:37:32, pp800b U=100V / t=30s / Ra=0.209,messung1 (5Zyklen),15.041336,997.0,29.568261,3.022277,32.461486,3.029681,122.096864,11.39549,3.75,2.873379,15.0,0.1,H23m. Nadel,0.0,29.6572327,29.65402966,0.07414721,29.65524936,29.65204632,0.07414721,3.03137111,3.15365146,1.01170572,0.0,13.31193913,13.24919743,0.46887811,1112.14622618,1112.02611212,2.78052023,1112.07185118,1111.95173712,2.78052023,0.0,0.0,0.0,111.21462262,111.20261121,0.27805202,111.20718512,111.19517371,0.27805202,11.36764168,11.82619297,3.79389643,49.91977172,49.68449037,1.75829291,0.89916234,0.89927627,0.00224102,0.89922247,0.89933642,0.00224132,8.79689938,10.98314811,2.82618021,0.00198333,45.0,1000
26,17.08.2020,12:37:36, pp800b U=100V / t=30s / Ra=0.209,messung1 (5Zyklen),15.021562,1497.0,44.249613,3.032149,47.142838,3.039553,118.093282,7.614111,3.75,2.869582,15.0,0.1,H23m. Nadel,0.0,29.55885972,29.65402966,0.07414721,29.55687639,29.65204632,0.07414721,2.02548363,3.15365146,1.01170572,0.0,13.76569638,13.24919743,0.46887811,1108.45723948,1112.02611212,2.78052023,1108.38286448,1111.95173712,2.78052023,0.0,0.0,0.0,110.84572395,111.20261121,0.27805202,110.83828645,111.19517371,0.27805202,7.59556363,11.82619297,3.79389643,51.62136141,49.68449037,1.75829291,0.90215478,0.89927627,0.00224102,0.90221532,0.89933642,0.00224132,13.16557992,10.98314811,2.82618021,0.00198333,45.0,1000
27,17.08.2020,12:37:39, pp800b U=100V / t=30s / Ra=0.209,messung1 (5Zyklen),15.016829,1996.0,58.957292,3.032149,61.850517,3.039553,116.202124,5.710583,3.75,2.868701,15.0,0.1,H23m. Nadel,0.0,29.53772144,29.65402966,0.07414721,29.53573811,29.65204632,0.07414721,1.51911273,3.15365146,1.01170572,0.0,14.00831269,13.24919743,0.46887811,1107.66455411,1112.02611212,2.78052023,1107.59017911,1111.95173712,2.78052023,0.0,0.0,0.0,110.76645541,111.20261121,0.27805202,110.75901791,111.19517371,0.27805202,5.69667272,11.82619297,3.79389643,52.5311726,49.68449037,1.75829291,0.9028004,0.89927627,0.00224102,0.90286102,0.89933642,0.00224132,17.55410656,10.98314811,2.82618021,0.00198333,45.0,1000
28,17.08.2020,12:37:42, pp800b U=100V / t=30s / Ra=0.209,messung1 (5Zyklen),20.033912,499.4,12.126033,3.032149,15.019258,3.039553,112.779771,22.824036,3.75,3.827217,20.0,0.1,H23m. Nadel,0.0,24.28120344,24.02374753,0.09132642,24.27950344,24.02204753,0.09132642,6.0715839,3.1554471,1.02207,0.0,9.10395977,10.43330022,0.46549509,910.54512915,900.89053256,3.42474059,910.48137915,900.82678256,3.42474059,0.0,0.0,0.0,91.05451292,90.08905326,0.34247406,91.04813792,90.08267826,0.34247406,22.76843963,11.83292663,3.8327625,34.13984914,39.12487581,1.74560659,1.0982432,1.11006066,0.00419878,1.0983201,1.11013922,0.00419937,4.3920445,11.02612082,2.85266616,0.0017,45.0,1000
29,17.08.2020,12:37:47, pp800b U=100V / t=30s / Ra=0.209,messung1 (5Zyklen),20.025032,997.0,23.94285,3.020632,26.836075,3.028036,100.938097,11.389302,3.75,3.825372,20.0,0.1,H23m. Nadel,0.0,24.01489468,24.02374753,0.09132642,24.01319468,24.02204753,0.09132642,3.02972116,3.1554471,1.02207,0.0,10.49173676,10.43330022,0.46549509,900.55855065,900.89053256,3.42474059,900.49480065,900.82678256,3.42474059,0.0,0.0,0.0,90.05585507,90.08905326,0.34247406,90.04948007,90.08267826,0.34247406,11.36145436,11.83292663,3.8327625,39.34401285,39.12487581,1.74560659,1.11042197,1.11006066,0.00419878,1.11050058,1.11013922,0.00419937,8.80169007,11.02612082,2.85266616,0.0017,45.0,1000
30,17.08.2020,12:37:50, pp800b U=100V / t=30s / Ra=0.209,messung1 (5Zyklen),20.021194,1497.0,35.833708,3.005824,38.726934,3.013228,97.011357,7.548165,3.75,3.82459,20.0,0.1,H23m. Nadel,0.0,23.93701269,24.02374753,0.09132642,23.93531269,24.02204753,0.09132642,2.00789846,3.1554471,1.02207,0.0,10.96370711,10.43330022,0.46549509,897.63797595,900.89053256,3.42474059,897.57422595,900.82678256,3.42474059,0.0,0.0,0.0,89.7637976,90.08905326,0.34247406,89.7574226,90.08267826,0.34247406,7.52961924,11.83292663,3.8327625,41.11390168,39.12487581,1.74560659,1.11403486,1.11006066,0.00419878,1.11411399,1.11013922,0.00419937,13.28088404,11.02612082,2.85266616,0.0017,45.0,1000
31,17.08.2020,12:37:53, pp800b U=100V / t=30s / Ra=0.209,messung1 (5Zyklen),20.021779,1997.0,47.652173,3.020632,50.545398,3.028036,94.914993,5.686096,3.75,3.824764,20.0,0.1,H23m. Nadel,0.0,23.86187932,24.02374753,0.09132642,23.86017932,24.02204753,0.09132642,1.51258488,3.1554471,1.02207,0.0,11.17379722,10.43330022,0.46549509,894.82047446,900.89053256,3.42474059,894.75672446,900.82678256,3.42474059,0.0,0.0,0.0,89.48204745,90.08905326,0.34247406,89.47567245,90.08267826,0.34247406,5.67219329,11.83292663,3.8327625,41.90173958,39.12487581,1.74560659,1.1175426,1.11006066,0.00419878,1.11762222,1.11013922,0.00419937,17.62986466,11.02612082,2.85266616,0.0017,45.0,1000
