Repository: ZBT-Tools/ContactResistanceAnalysis

File: Messreihen/Vorbehandlungen/pp+gps.csv (part 6 of 75)
age[mV],voltage_needle[mV],R_ges / mOhm*cm²,R_bulk / mOhm*cm²,contact_area[cm2],p_Kraftsensor / ?,pressure_rounded[bar],sample_thickness[cm],parameters,[mV]_in_[V],main_resistance[mOhm],main_resistance_mean[mOhm],main_resistance_error[mOhm],flow_resistance[mOhm],flow_resistance_mean[mOhm],flow_resistance_error[mOhm],bulk_resistance[mOhm],bulk_resistance_mean[mOhm],bulk_resistance_error[mOhm],bulk_resistance_sub[mOhm],contact_resistance[mOhm],contact_resistance_mean[mOhm],contact_resistance_error[mOhm],vs_main_resistance[mOhm*cm],vs_main_resistance_mean[mOhm*cm],vs_main_resistance_error[mOhm*cm],vs_flow_resistance[mOhm*cm],vs_flow_resistance_mean[mOhm*cm],vs_flow_resistance_error[mOhm*cm],vs_bulk_resistance[mOhm*cm],vs_bulk_resistance_mean[mOhm*cm],vs_bulk_resistance_error[mOhm*cm],as_main_resistance[mOhm*cm2],as_main_resistance_mean[mOhm*cm2],as_main_resistance_error[mOhm*cm2],as_flow_resistance[mOhm*cm2],as_flow_resistance_mean[mOhm*cm2],as_flow_resistance_error[mOhm*cm2],as_bulk_resistance[mOhm*cm2],as_bulk_resistance_mean[mOhm*cm2],as_bulk_resistance_error[mOhm*cm2],as_contact_resistance[mOhm*cm2],as_contact_resistance_mean[mOhm*cm2],as_contact_resistance_error[mOhm*cm2],vs_main_conductance[S/cm],vs_main_conductance_mean[S/cm],vs_main_conductance_error[S/cm],vs_flow_conductance[S/cm],vs_flow_conductance_mean[S/cm],vs_flow_conductance_error[S/cm],vs_bulk_conductance[S/cm],vs_bulk_conductance_mean[S/cm],vs_bulk_conductance_error[S/cm],degradation_corr[mOhm],cycle,[mV] in [V]
91,17.08.2020,12:41:38, pp800b U=100V / t=30s / Ra=0.209,messung1 (5Zyklen),5.060566,1997.0,111.40904,2.98937,114.302266,2.996774,214.638706,5.627393,3.75,0.966708,5.0,0.1,H23m. Nadel,0.0,55.7882023,56.28709604,0.52773785,55.7849273,56.28382104,0.52773785,1.4969304,3.13189172,1.01199842,0.0,27.14399845,26.57596466,0.27107948,2092.05758638,2110.76610146,19.79016945,2091.93477388,2110.64328896,19.79016945,0.0,0.0,0.0,209.20575864,211.07661015,1.97901695,209.19347739,211.0643289,1.97901695,5.61348898,11.74459394,3.79499406,101.7899942,99.65986748,1.01654804,0.47799831,0.47388431,0.00436139,0.47802638,0.4739119,0.00436189,17.81423288,11.10177501,2.8767061,0.003275,47.0,1000
92,17.08.2020,12:41:41, pp800b U=100V / t=30s / Ra=0.209,messung1 (5Zyklen),6.048267,499.4,26.108115,2.995952,29.00134,3.003356,217.771377,22.552229,3.75,1.15536,6.0,0.1,H23m. Nadel,0.0,52.27896476,51.50857407,0.25681427,52.27596476,51.50557407,0.25681427,5.99910292,3.14218976,1.00370425,0.0,23.13843092,24.18169216,0.38162966,1960.46117841,1931.57152768,9.63053501,1960.34867841,1931.45902768,9.63053501,0.0,0.0,0.0,196.04611784,193.15715277,0.9630535,196.03486784,193.14590277,0.9630535,22.49663596,11.78321159,3.76389093,86.76911594,90.68134559,1.43111124,0.51008406,0.51775139,0.00255596,0.51011333,0.51778155,0.00255625,4.44510904,11.01137353,2.83278792,0.003,47.0,1000
93,17.08.2020,12:41:46, pp800b U=100V / t=30s / Ra=0.209,messung1 (5Zyklen),6.052243,997.0,51.104092,3.030504,53.997317,3.037908,203.099238,11.426433,3.75,1.156234,6.0,0.1,H23m. Nadel,0.0,51.2578656,51.50857407,0.25681427,51.2548656,51.50557407,0.25681427,3.03962287,3.14218976,1.00370425,0.0,24.10762136,24.18169216,0.38162966,1922.16995988,1931.57152768,9.63053501,1922.05745988,1931.45902768,9.63053501,0.0,0.0,0.0,192.21699599,193.15715277,0.9630535,192.20574599,193.14590277,0.9630535,11.39858576,11.78321159,3.76389093,90.40358012,90.68134559,1.43111124,0.52024536,0.51775139,0.00255596,0.52027581,0.51778155,0.00255625,8.77301817,11.01137353,2.83278792,0.003,47.0,1000
94,17.08.2020,12:41:49, pp800b U=100V / t=30s / Ra=0.209,messung1 (5Zyklen),6.058232,1497.0,76.726947,3.01405,79.620172,3.021454,199.449329,7.568773,3.75,1.157322,6.0,0.1,H23m. Nadel,0.0,51.25380561,51.50857407,0.25681427,51.25080561,51.50557407,0.25681427,2.01339345,3.14218976,1.00370425,0.0,24.61870608,24.18169216,0.38162966,1922.01771042,1931.57152768,9.63053501,1921.90521042,1931.45902768,9.63053501,0.0,0.0,0.0,192.20177104,193.15715277,0.9630535,192.19052104,193.14590277,0.9630535,7.55022545,11.78321159,3.76389093,92.3201478,90.68134559,1.43111124,0.52028657,0.51775139,0.00255596,0.52031702,0.51778155,0.00255625,13.24463761,11.01137353,2.83278792,0.003,47.0,1000
95,17.08.2020,12:41:52, pp800b U=100V / t=30s / Ra=0.209,messung1 (5Zyklen),6.060658,1996.0,102.282346,3.027213,105.175571,3.034617,197.599395,5.701309,3.75,1.15776,6.0,0.1,H23m. Nadel,0.0,51.24366032,51.50857407,0.25681427,51.24066032,51.50557407,0.25681427,1.51663978,3.14218976,1.00370425,0.0,24.86201027,24.18169216,0.38162966,1921.63726202,1931.57152768,9.63053501,1921.52476202,1931.45902768,9.63053501,0.0,0.0,0.0,192.1637262,193.15715277,0.9630535,192.1524762,193.14590277,0.9630535,5.68739917,11.78321159,3.76389093,93.23253851,90.68134559,1.43111124,0.52038958,0.51775139,0.00255596,0.52042004,0.51778155,0.00255625,17.58272928,11.01137353,2.83278792,0.003,47.0,1000
96,17.08.2020,12:41:56, pp800b U=100V / t=30s / Ra=0.209,messung1 (5Zyklen),10.047201,499.4,19.727494,3.01405,22.620719,3.021454,169.859227,22.688133,3.75,1.91946,10.0,0.1,H23m. Nadel,0.0,39.50239087,38.92349898,0.19348944,39.49999087,38.92109898,0.19348944,6.03534241,3.14507531,1.01200193,0.0,16.73232423,17.88801184,0.41665892,1481.33965759,1459.63121182,7.25585385,1481.24965759,1459.54121182,7.25585385,0.0,0.0,0.0,148.13396576,145.96312118,0.72558539,148.12496576,145.95412118,0.72558539,22.63253404,11.79403242,3.79500725,62.74621586,67.08004438,1.56247094,0.67506462,0.68515486,0.00337293,0.67510564,0.68519712,0.00337335,4.41841819,11.01656576,2.82909461,0.0024,47.0,1000
97,17.08.2020,12:42:00, pp800b U=100V / t=30s / Ra=0.209,messung1 (5Zyklen),10.04388,997.0,38.583068,2.999242,41.476294,3.006646,156.004114,11.30885,3.75,1.918836,10.0,0.1,H23m. Nadel,0.0,38.6991655,38.92349898,0.19348944,38.6967655,38.92109898,0.19348944,3.0082668,3.14507531,1.01200193,0.0,17.84424935,17.88801184,0.41665892,1451.21870612,1459.63121182,7.25585385,1451.12870612,1459.54121182,7.25585385,0.0,0.0,0.0,145.12187061,145.96312118,0.72558539,145.11287061,145.95412118,0.72558539,11.2810005,11.79403242,3.79500725,66.91593506,67.08004438,1.56247094,0.68907601,0.68515486,0.00337293,0.68911875,0.68519712,0.00337335,8.86446198,11.01656576,2.82909461,0.0024,47.0,1000
98,17.08.2020,12:42:03, pp800b U=100V / t=30s / Ra=0.209,messung1 (5Zyklen),10.053328,1497.0,58.035902,3.023922,60.929128,3.031326,152.628075,7.593503,3.75,1.920493,10.0,0.1,H23m. Nadel,0.0,38.76813761,38.92349898,0.19348944,38.76573761,38.92109898,0.19348944,2.01998798,3.14507531,1.01200193,0.0,18.37287482,17.88801184,0.41665892,1453.80516032,1459.63121182,7.25585385,1453.71516032,1459.54121182,7.25585385,0.0,0.0,0.0,145.38051603,145.96312118,0.72558539,145.37151603,145.95412118,0.72558539,7.57495491,11.79403242,3.79500725,68.89828056,67.08004438,1.56247094,0.68785008,0.68515486,0.00337293,0.68789267,0.68519712,0.00337335,13.20139871,11.01656576,2.82909461,0.0024,47.0,1000
99,17.08.2020,12:42:07, pp800b U=100V / t=30s / Ra=0.209,messung1 (5Zyklen),10.04505,1997.0,77.332431,3.028858,80.225657,3.036262,150.64908,5.701544,3.75,1.918954,10.0,0.1,H23m. Nadel,0.0,38.72430195,38.92349898,0.19348944,38.72190195,38.92109898,0.19348944,1.51670406,3.14507531,1.01200193,0.0,18.60259895,17.88801184,0.41665892,1452.16132323,1459.63121182,7.25585385,1452.07132323,1459.54121182,7.25585385,0.0,0.0,0.0,145.21613232,145.96312118,0.72558539,145.20713232,145.95412118,0.72558539,5.68764021,11.79403242,3.79500725,69.75974606,67.08004438,1.56247094,0.68862872,0.68515486,0.00337293,0.68867141,0.68519712,0.00337335,17.58198414,11.01656576,2.82909461,0.0024,47.0,1000
100,17.08.2020,12:42:10, pp800b U=100V / t=30s / Ra=0.209,messung1 (5Zyklen),12.039086,499.4,17.22329,3.033794,20.116515,3.041198,151.055129,22.836391,3.75,2.299873,12.0,0.1,H23m. Nadel,0.0,34.48796556,34.07013507,0.1400998,34.48576556,34.06793507,0.1400998,6.07487785,3.15950468,1.02360365,0.0,14.20544385,15.45421519,0.4436523,1293.29870845,1277.63006528,5.25374262,1293.21620845,1277.54756528,5.25374262,0.0,0.0,0.0,129.32987085,127.76300653,0.52537426,129.32162085,127.75475653,0.52537426,22.78079195,11.84814257,3.8385137,53.27041445,57.95330698,1.66369613,0.77321658,0.78273857,0.00319338,0.7732659,0.78278912,0.00319379,4.38966302,11.03479179,2.87857019,0.0022,47.0,1000
101,17.08.2020,12:42:14, pp800b U=100V / t=30s / Ra=0.209,messung1 (5Zyklen),12.032391,997.0,33.864239,3.03873,36.757464,3.046134,138.255255,11.457376,3.75,2.298525,12.0,0.1,H23m. Nadel,0.0,33.96613741,34.07013507,0.1400998,33.96393741,34.06793507,0.1400998,3.04787362,3.15950468,1.02360365,0.0,15.4580319,15.45421519,0.4436523,1273.73015296,1277.63006528,5.25374262,1273.64765296,1277.54756528,5.25374262,0.0,0.0,0.0,127.3730153,127.76300653,0.52537426,127.3647653,127.75475653,0.52537426,11.42952608,11.84814257,3.8385137,57.96761961,57.95330698,1.66369613,0.78509565,0.78273857,0.00319338,0.7851465,0.78278912,0.00319379,8.74926916,11.03479179,2.87857019,0.0022,47.0,1000
102,17.08.2020,12:42:18, pp800b U=100V / t=30s / Ra=0.209,messung1 (5Zyklen),12.036005,1497.0,50.799705,3.01405,53.69293,3.021454,134.501327,7.568773,3.75,2.299242,12.0,0.1,H23m. Nadel,0.0,33.93433868,34.07013507,0.1400998,33.93213868,34.06793507,0.1400998,2.01339345,3.15950468,1.02360365,0.0,15.95937261,15.45421519,0.4436523,1272.5377004,1277.63006528,5.25374262,1272.4552004,1277.54756528,5.25374262,0.0,0.0,0.0,127.25377004,127.76300653,0.52537426,127.24552004,127.75475653,0.52537426,7.55022545,11.84814257,3.8385137,59.84764729,57.95330698,1.66369613,0.78583134,0.78273857,0.00319338,0.78588228,0.78278912,0.00319379,13.24463761,11.03479179,2.87857019,0.0022,47.0,1000
103,17.08.2020,12:42:21, pp800b U=100V / t=30s / Ra=0.209,messung1 (5Zyklen),12.041581,1997.0,67.682521,2.999242,70.575747,3.006646,132.528317,5.645931,3.75,2.30036,12.0,0.1,H23m. Nadel,0.0,33.89209865,34.07013507,0.1400998,33.88989865,34.06793507,0.1400998,1.50187381,3.15950468,1.02360365,0.0,16.19401242,15.45421519,0.4436523,1270.9536993,1277.63006528,5.25374262,1270.8711993,1277.54756528,5.25374262,0.0,0.0,0.0,127.09536993,127.76300653,0.52537426,127.08711993,127.75475653,0.52537426,5.63202679,11.84814257,3.8385137,60.72754657,57.95330698,1.66369613,0.78681072,0.78273857,0.00319338,0.7868618,0.78278912,0.00319379,17.75559736,11.03479179,2.87857019,0.0022,47.0,1000
104,17.08.2020,12:42:24, pp800b U=100V / t=30s / Ra=0.209,messung1 (5Zyklen),15.033644,499.4,14.724021,3.009114,17.617247,3.016518,132.288096,22.651068,3.75,2.872038,15.0,0.1,H23m. Nadel,0.0,29.48342211,29.20576038,0.09487736,29.48142211,29.20376038,0.09487736,6.02545855,3.14707377,1.00940237,0.0,11.72798178,13.02834331,0.457496,1105.62832899,1095.2160143,3.55790086,1105.55332899,1095.1410143,3.55790086,0.0,0.0,0.0,110.5628329,109.52160143,0.35579009,110.5553329,109.51410143,0.35579009,22.59546956,11.80152662,3.7852589,43.97993167,48.8562874,1.71561,0.90446308,0.91309063,0.00294977,0.90452443,0.91315317,0.00295018,4.42566594,10.99494455,2.81243513,0.002,47.0,1000
105,17.08.2020,12:42:29, pp800b U=100V / t=30s / Ra=0.209,messung1 (5Zyklen),15.03416,997.0,29.081241,3.022277,31.974466,3.029681,120.265043,11.39549,3.75,2.872038,15.0,0.1,H23m. Nadel,0.0,29.16874724,29.20576038,0.09487736,29.16674724,29.20376038,0.09487736,3.03137111,3.14707377,1.00940237,0.0,13.06768806,13.02834331,0.457496,1093.82802156,1095.2160143,3.55790086,1093.75302156,1095.1410143,3.55790086,0.0,0.0,0.0,109.38280216,109.52160143,0.35579009,109.37530216,109.51410143,0.35579009,11.36764168,11.80152662,3.7852589,49.00383024,48.8562874,1.71561,0.9142205,0.91309063,0.00294977,0.91428319,0.91315317,0.00295018,8.79689938,10.99494455,2.81243513,0.002,47.0,1000
106,17.08.2020,12:42:32, pp800b U=100V / t=30s / Ra=0.209,messung1 (5Zyklen),15.033798,1497.0,43.566798,2.997597,46.460023,3.005001,116.382823,7.527557,3.75,2.871906,15.0,0.1,H23m. Nadel,0.0,29.10273747,29.20576038,0.09487736,29.10073747,29.20376038,0.09487736,2.00240281,3.14707377,1.00940237,0.0,13.54916733,13.02834331,0.457496,1091.35265531,1095.2160143,3.55790086,1091.27765531,1095.1410143,3.55790086,0.0,0.0,0.0,109.13526553,109.52160143,0.35579009,109.12776553,109.51410143,0.35579009,7.50901052,11.80152662,3.7852589,50.80937751,48.8562874,1.71561,0.9162941,0.91309063,0.00294977,0.91635707,0.91315317,0.00295018,13.31733385,10.99494455,2.81243513,0.002,47.0,1000
107,17.08.2020,12:42:35, pp800b U=100V / t=30s / Ra=0.209,messung1 (5Zyklen),15.030442,1997.0,58.049065,3.053538,60.94229,3.060942,114.438452,5.747889,3.75,2.871291,15.0,0.1,H23m. Nadel,0.0,29.0681347,29.20576038,0.09487736,29.0661347,29.20376038,0.09487736,1.52906259,3.14707377,1.00940237,0.0,13.76853605,13.02834331,0.457496,1090.05505133,1095.2160143,3.55790086,1089.98005133,1095.1410143,3.55790086,0.0,0.0,0.0,109.00550513,109.52160143,0.35579009,108.99800513,109.51410143,0.35579009,5.73398473,11.80152662,3.7852589,51.6320102,48.8562874,1.71561,0.91738486,0.91309063,0.00294977,0.91744798,0.91315317,0.00295018,17.43987903,10.99494455,2.81243513,0.002,47.0,1000
108,17.08.2020,12:42:38, pp800b U=100V / t=30s / Ra=0.209,messung1 (5Zyklen),20.034067,499.4,11.908848,3.020632,14.802073,3.028036,111.148929,22.737552,3.75,3.827168,20.0,0.1,H23m. Nadel,0.0,23.84631157,23.56158115,0.0986343,23.84461157,23.55988115,0.0986343,6.04852223,3.14973617,1.01757286,0.0,8.89804467,10.20507249,0.45960126,894.23668402,883.55929322,3.69878634,894.17293402,883.49554322,3.69878634,0.0,0.0,0.0,89.4236684,88.35592932,0.36987863,89.4172934,88.34955432,0.36987863,22.68195835,11.81151065,3.81589823,33.36766753,38.26902184,1.72350474,1.11827217,1.13184507,0.00470736,1.1183519,1.13192675,0.00470804,4.40879039,11.04448916,2.86315925,0.0017,47.0,1000
109,17.08.2020,12:42:43, pp800b U=100V / t=30s / Ra=0.209,messung1 (5Zyklen),20.034239,997.0,23.462411,3.030504,26.355637,3.037908,99.131031,11.426433,3.75,3.827204,20.0,0.1,H23m. Nadel,0.0,23.53301003,23.56158115,0.0986343,23.53131003,23.55988115,0.0986343,3.03962287,3.14973617,1.01757286,0.0,10.24584358,10.20507249,0.45960126,882.48787613,883.55929322,3.69878634,882.42412613,883.49554322,3.69878634,0.0,0.0,0.0,88.24878761,88.35592932,0.36987863,88.24241261,88.34955432,0.36987863,11.39858576,11.81151065,3.81589823,38.42191343,38.26902184,1.72350474,1.13316004,1.13184507,0.00470736,1.13324191,1.13192675,0.00470804,8.77301817,11.04448916,2.86315925,0.0017,47.0,1000
110,17.08.2020,12:42:46, pp800b U=100V / t=30s / Ra=0.209,messung1 (5Zyklen),20.036218,1497.0,35.127858,2.997597,38.021084,3.005001,95.243195,7.527557,3.75,3.827598,20.0,0.1,H23m. Nadel,0.0,23.46550301,23.56158115,0.0986343,23.46380301,23.55988115,0.0986343,2.00240281,3.14973617,1.01757286,0.0,10.7307001,10.20507249,0.45960126,879.95636273,883.55929322,3.69878634,879.89261273,883.49554322,3.69878634,0.0,0.0,0.0,87.99563627,88.35592932,0.36987863,87.98926127,88.34955432,0.36987863,7.50901052,11.81151065,3.81589823,40.24012538,38.26902184,1.72350474,1.13641999,1.13184507,0.00470736,1.13650232,1.13192675,0.00470804,13.31733385,11.04448916,2.86315925,0.0017,47.0,1000
111,17.08.2020,12:42:49, pp800b U=100V / t=30s / Ra=0.209,messung1 (5Zyklen),20.033568,1996.0,46.709394,3.01076,49.602619,3.018164,93.191293,5.670398,3.75,3.827223,20.0,0.1,H23m. Nadel,0.0,23.4015,23.56158115,0.0986343,23.3998,23.55988115,0.0986343,1.50839679,3.14973617,1.01757286,0.0,10.9457016,10.20507249,0.45960126,877.55625,883.55929322,3.69878634,877.4925,883.49554322,3.69878634,0.0,0.0,0.0,87.755625,88.35592932,0.36987863,87.74925,88.34955432,0.36987863,5.65648798,11.81151065,3.81589823,41.04638101,38.26902184,1.72350474,1.13952809,1.13184507,0.00470736,1.13961088,1.13192675,0.00470804,17.67881421,11.04448916,2.86315925,0.0017,47.0,1000
112,17.08.2020,12:42:53, pp800b U=100V / t=30s / Ra=0.209,messung1 (5Zyklen),24.027447,499.4,10.38362,3.03544,13.276845,3.042844,99.695974,22.848746,3.75,4.589684,24.0,0.1,H23m. Nadel,0.0,20.79219063,20.52285636,0.09538319,20.79064063,20.52130636,0.09538319,6.07817381,3.16142197,1.02200776,0.0,7.35623341,8.6799422,0.46351813,779.70714858,769.60711335,3.57686957,779.64902358,769.54898835,3.57686957,0.0,0.0,0.0,77.97071486,76.96071134,0.35768696,77.96490236,76.95489884,0.35768696,22.79315178,11.85533237,3.83252909,27.58587529,32.54978323,1.73819298,1.28253281,1.29944798,0.00600235,1.28262843,1.29954614,0.00600325,4.38728268,10.98517085,2.82523297,0.00155,47.0,1000
113,17.08.2020,12:42:57, pp800b U=100V / t=30s / Ra=0.209,messung1 (5Zyklen),23.996245,997.0,20.448152,3.027213,23.341377,3.034617,87.793546,11.414056,3.75,4.584246,24.0,0.1,H23m. Nadel,0.0,20.50968104,20.52285636,0.09538319,20.50813104,20.52130636,0.09538319,3.03632197,3.16142197,1.02200776,0.0,8.73590454,8.6799422,0.46351813,769.11303912,769.60711335,3.57686957,769.05491412,769.54898835,3.57686957,0.0,0.0,0.0,76.91130391,76.96071134,0.35768696,76.90549141,76.95489884,0.35768696,11.38620737,11.85533237,3.83252909,32.75964202,32.54978323,1.73819298,1.30019899,1.29944798,0.00600235,1.30029726,1.29954614,0.00600325,8.78255566,10.98517085,2.82523297,0.00155,47.0,1000
114,17.08.2020,12:43:00, pp800b U=100V / t=30s / Ra=0.209,messung1 (5Zyklen),24.031251,1497.0,30.594952,3.000888,33.488177,3.008292,83.888219,7.535801,3.75,4.590845,24.0,0.1,H23m. Nadel,0.0,20.43750969,20.52285636,0.09538319,20.43595969,20.52130636,0.09538319,2.0046012,3.16142197,1.02200776,0.0,9.21567924,8.6799422,0.46351813,766.40661323,769.60711335,3.57686957,766.34848823,769.54898835,3.57686957,0.0,0.0,0.0,76.64066132,76.96071134,0.35768696,76.63484882,76.95489884,0.35768696,7.51725451,11.85533237,3.83252909,34.55879716,32.54978323,1.73819298,1.30479041,1.29944798,0.00600235,1.30488938,1.29954614,0.00600325,13.30272906,10.98517085,2.82523297,0.00155,47.0,1000
115,17.08.2020,12:43:04, pp800b U=100V / t=30s / Ra=0.209,messung1 (5Zyklen),24.003456,1997.0,40.643032,3.048602,43.536257,3.056006,81.753112,5.73862,3.75,4.585525,24.0,0.1,H23m. Nadel,0.0,20.35204407,20.52285636,0.09538319,20.35049407,20.52130636,0.09538319,1.52659089,3.16142197,1.02200776,0.0,9.41195159,8.6799422,0.46351813,763.20165248,769.60711335,3.57686957,763.14352748,769.54898835,3.57686957,0.0,0.0,0.0,76.32016525,76.96071134,0.35768696,76.31435275,76.95489884,0.35768696,5.72471582,11.85533237,3.83252909,35.29481846,32.54978323,1.73819298,1.3102697,1.29944798,0.00600235,1.3103695,1.29954614,0.00600325,17.46811599,10.98517085,2.82523297,0.00155,47.0,1000
116,17.08.2020,12:43:07, pp800b U=100V / t=30s / Ra=0.209,messung1 (5Zyklen),30.020945,499.4,8.60501,3.032149,11.498235,3.039553,86.34037,22.824036,3.75,5.734913,30.0,0.1,H23m. Nadel,0.0,17.23069684,17.0162775,0.07704283,17.22929684,17.0148775,0.07704283,6.0715839,3.17413581,1.01655159,0.0,5.57885647,6.92037084,0.46985667,646.15113136,638.11040631,2.88910605,646.09863136,638.05790631,2.88910605,0.0,0.0,0.0,64.61511314,63.81104063,0.2889106,64.60986314,63.80579063,0.2889106,22.76843963,11.9030093,3.81206847,20.92071175,25.95139067,1.76196252,1.54762555,1.56722277,0.00705667,1.54775131,1.56735174,0.00705782,4.3920445,10.90833845,2.80934728,0.0014,47.0,1000
117,17.08.2020,12:43:11, pp800b U=100V / t=30s / Ra=0.209,messung1 (5Zyklen),30.003149,997.0,16.968262,3.045312,19.861488,3.052716,74.704693,11.48213,3.75,5.731655,30.0,0.1,H23m. Nadel,0.0,17.01931996,17.0162775,0.07704283,17.01791996,17.0148775,0.07704283,3.05447543,3.17413581,1.01655159,0.0,6.98172227,6.92037084,0.46985667,638.2244985,638.11040631,2.88910605,638.1719985,638.05790631,2.88910605,0.0,0.0,0.0,63.82244985,63.81104063,0.2889106,63.81719985,63.80579063,0.2889106,11.45428285,11.9030093,3.81206847,26.1814585,25.95139067,1.76196252,1.56684678,1.56722277,0.00705667,1.56697568,1.56735174,0.00705782,8.73035888,10.90833845,2.80934728,0.0014,47.0,1000
118,17.08.2020,12:43:15, pp800b U=100V / t=30s / Ra=0.209,messung1 (5Zyklen),30.00938,1497.0,25.352905,3.058474,28.24613,3.065878,70.756839,7.680056,3.75,5.732872,30.0,0.1,H23m. Nadel,0.0,16.93580828,17.0162775,0.07704283,16.93440828,17.0148775,0.07704283,2.0430688,3.17413581,1.01655159,0.0,7.44566974,6.92037084,0.46985667,635.09281062,638.11040631,2.88910605,635.04031062,638.05790631,2.88910605,0.0,0.0,0.0,63.50928106,63.81104063,0.2889106,63.50403106,63.80579063,0.2889106,7.66150802,11.9030093,3.81206847,27.92126152,25.95139067,1.76196252,1.57457301,1.56722277,0.00705667,1.57470319,1.56735174,0.00705782,13.0522607,10.90833845,2.80934728,0.0014,47.0,1000
119,17.08.2020,12:43:18, pp800b U=100V / t=30s / Ra=0.209,messung1 (5Zyklen),29.997212,1997.0,33.707932,3.050248,36.601157,3.057652,68.730264,5.74171,3.75,5.730498,30.0,0.1,H23m. Nadel,0.0,16.87928493,17.0162775,0.07704283,16.87788493,17.0148775,0.07704283,1.52741512,3.17413581,1.01655159,0.0,7.6752349,6.92037084,0.46985667,632.97318478,638.11040631,2.88910605,632.92068478,638.05790631,2.88910605,0.0,0.0,0.0,63.29731848,63.81104063,0.2889106,63.29206848,63.80579063,0.2889106,5.72780671,11.9030093,3.81206847,28.78213088,25.95139067,1.76196252,1.57984576,1.56722277,0.00705667,1.5799768,1.56735174,0.00705782,17.4586897,10.90833845,2.80934728,0.0014,47.0,1000
120,17.08.2020,12:43:28, pp800b U=100V / t=30s / Ra=0.209,messung1 (5Zyklen),2.069054,499.4,61.007383,3.020632,63.900609,3.028036,479.830362,22.737552,3.75,0.39526,2.0,0.1,H23m. Nadel,0.0,122.16135963,88.94968796,11.08089459,122.15659296,88.9449213,11.08089459,6.04852223,3.14204566,1.01589812,0.0,58.05403537,42.90143782,5.06606106,4581.05098618,3335.61329868,415.53354709,4580.87223618,3335.43454868,415.53354709,0.0,0.0,0.0,458.10509862,333.56132987,41.55335471,458.08722362,333.54345487,41.55335471,22.68195835,11.78267124,3.80961795,217.70263263,160.88039182,18.99772898,0.21829052,0.31141978,0.03111491,0.21829904,0.31143764,0.03111803,4.40879039,11.04332697,2.8397188,0.00476667,48.0,1000
121,17.08.2020,12:43:31, pp800b U=100V / t=30s / Ra=0.209,messung1 (5Zyklen),2.071274,997.0,76.384716,2.976207,79.277942,2.983612,298.186841,11.22221,3.75,0.395677,2.0,0.1,H23m. Nadel,0.0,76.61455968,88.94968796,11.08089459,76.60979301,88.9449213,11.08089459,2.98516249,3.14204566,1.01589812,0.0,36.81231526,42.90143782,5.06606106,2873.04598796,3335.61329868,415.53354709,2872.86723796,3335.43454868,415.53354709,0.0,0.0,0.0,287.3045988,333.56132987,41.55335471,287.2867238,333.54345487,41.55335471,11.19435933,11.78267124,3.80961795,138.04618223,160.88039182,18.99772898,0.34806265,0.31141978,0.03111491,0.34808431,0.31143764,0.03111803,8.9330704,11.04332697,2.8397188,0.00476667,48.0,1000
122,17.08.2020,12:43:34, pp800b U=100V / t=30s / Ra=0.209,messung1 (5Zyklen),2.070362,1497.0,116.906118,3.030504,119.799343,3.037908,300.098554,7.609989,3.75,0.395543,2.0,0.1,H23m. Nadel,0.0,78.0935992,88.94968796,11.08089459,78.08883253,88.9449213,11.08089459,2.02438477,3.14204566,1.01589812,0.0,38.03222388,42.90143782,5.06606106,2928.50996994,3335.61329868,415.53354709,2928.33121994,3335.43454868,415.53354709,0.0,0.0,0.0,292.85099699,333.56132987,41.55335471,292.83312199,333.54345487,41.55335471,7.59144289,11.78267124,3.80961795,142.62083955,160.88039182,18.99772898,0.34147058,0.31141978,0.03111491,0.34149142,0.31143764,0.03111803,13.17272638,11.04332697,2.8397188,0.00476667,48.0,1000
123,17.08.2020,12:43:38, pp800b U=100V / t=30s / Ra=0.209,messung1 (5Zyklen),2.073546,1997.0,157.621679,3.015696,160.514904,3.0231,301.417571,5.676827,3.75,0.396088,2.0,0.1,H23m. Nadel,0.0,78.92923335,88.94968796,11.08089459,78.92446668,88.9449213,11.08089459,1.51011317,3.14204566,1.01589812,0.0,38.70717676,42.90143782,5.06606106,2959.84625063,3335.61329868,415.53354709,2959.66750063,3335.43454868,415.53354709,0.0,0.0,0.0,295.98462506,333.56132987,41.55335471,295.96675006,333.54345487,41.55335471,5.66292439,11.78267124,3.80961795,145.15191284,160.88039182,18.99772898,0.33785539,0.31141978,0.03111491,0.33787579,0.31143764,0.03111803,17.65872068,11.04332697,2.8397188,0.00476667,48.0,1000
124,17.08.2020,12:43:41, pp800b U=100V / t=30s / Ra=0.209,messung1 (5Zyklen),3.051607,499.4,35.114696,2.98937,38.007921,2.996774,285.401889,22.50281,3.75,0.582909,3.0,0.1,H23m. Nadel,0.0,70.31376852,66.49185519,1.28610256,70.30971852,66.48780519,1.28610256,5.98592311,3.13079991,1.00185549,0.0,32.16189771,31.67850264,0.29280858,2636.76631958,2493.44456953,48.22884604,2636.61444458,2493.29269453,48.22884604,0.0,0.0,0.0,263.67663196,249.34445695,4.8228846,263.66144446,249.32926945,4.8228846,22.44721165,11.74049965,3.75695809,120.6071164,118.7943849,1.09803217,0.37925242,0.40148642,0.00749346,0.37927426,0.40151093,0.00749436,4.45489629,11.05752369,2.84956459,0.00405,48.0,1000
125,17.08.2020,12:43:45, pp800b U=100V / t=30s / Ra=0.209,messung1 (5Zyklen),3.059902,997.0,64.56625,3.004178,67.459476,3.011582,253.734236,11.327416,3.75,0.584602,3.0,0.1,H23m. Nadel,0.0,64.76053159,66.49185519,1.28610256,64.75648159,66.48780519,1.28610256,3.01321765,3.13079991,1.00185549,0.0,30.87163197,31.67850264,0.29280858,2428.5199348,2493.44456953,48.22884604,2428.3680598,2493.29269453,48.22884604,0.0,0.0,0.0,242.85199348,249.34445695,4.8228846,242.83680598,249.32926945,4.8228846,11.2995662,11.74049965,3.75695809,115.76861989,118.7943849,1.09803217,0.41177344,0.40148642,0.00749346,0.41179919,0.40151093,0.00749436,8.84989727,11.05752369,2.84956459,0.00405,48.0,1000
126,17.08.2020,12:43:49, pp800b U=100V / t=30s / Ra=0.209,messung1 (5Zyklen),3.066975,1497.0,97.716531,3.022277,100.609756,3.029681,252.028448,7.589381,3.75,0.58589,3.0,0.1,H23m. Nadel,0.0,65.27490381,66.49185519,1.28610256,65.27085381,66.48780519,1.28610256,2.01888911,3.13079991,1.00185549,0.0,31.62598235,31.67850264,0.29280858,2447.80889279,2493.44456953,48.22884604,2447.65701779,2493.29269453,48.22884604,0.0,0.0,0.0,244.78088928,249.34445695,4.8228846,244.76570178,249.32926945,4.8228846,7.57083417,11.74049965,3.75695809,118.59743381,118.7943849,1.09803217,0.40852862,0.40148642,0.00749346,0.40855397,0.40151093,0.00749436,13.20858412,11.05752369,2.84956459,0.00405,48.0,1000
127,17.08.2020,12:43:52, pp800b U=100V / t=30s / Ra=0.209,messung1 (5Zyklen),3.06935,1997.0,131.039579,3.005824,133.932804,3.013228,251.50126,5.658289,3.75,0.586338,3.0,0.1,H23m. Nadel,0.0,65.61821683,66.49185519,1.28610256,65.61416683,66.48780519,1.28610256,1.50516975,3.13079991,1.00185549,0.0,32.05449854,31.67850264,0.29280858,2460.68313095,2493.44456953,48.22884604,2460.53125595,2493.29269453,48.22884604,0.0,0.0,0.0,246.06831309,249.34445695,4.8228846,246.05312559,249.32926945,4.8228846,5.64438658,11.74049965,3.75695809,120.20436951,118.7943849,1.09803217,0.40639121,0.40148642,0.00749346,0.4064163,0.40151093,0.00749436,17.71671706,11.05752369,2.84956459,0.00405,48.0,1000
128,17.08.2020,12:43:55, pp800b U=100V / t=30s / Ra=0.209,messung1 (5Zyklen),5.047814,499.4,28.773563,3.028858,31.666788,3.036262,237.786252,22.799327,3.75,0.964331,5.0,0.1,H23m. Nadel,0.0,57.61626552,55.81123968,0.60261202,57.61299885,55.80797302,0.60261202,6.06499399,3.15729987,1.02043221,0.0,25.77400243,26.32533657,0.25461455,2160.60995695,2092.92148811,22.59795077,2160.48745695,2092.79898811,22.59795077,0.0,0.0,0.0,216.06099569,209.29214881,2.25979508,216.04874569,209.27989881,2.25979508,22.74372747,11.83987451,3.82662078,96.65250911,98.72001215,0.95480455,0.46283226,0.47796468,0.0050527,0.46285851,0.47799267,0.00505329,4.39681667,11.02336394,2.86500631,0.00326667,48.0,1000
129,17.08.2020,12:44:00, pp800b U=100V / t=30s / Ra=0.209,messung1 (5Zyklen),5.05962,997.0,54.950893,3.032149,57.844118,3.039553,217.568148,11.432622,3.75,0.96659,5.0,0.1,H23m. Nadel,0.0,55.11624173,55.81123968,0.60261202,55.11297506,55.80797302,0.60261202,3.04127282,3.15729987,1.02043221,0.0,26.03585112,26.32533657,0.25461455,2066.85906469,2092.92148811,22.59795077,2066.73656469,2092.79898811,22.59795077,0.0,0.0,0.0,206.68590647,209.29214881,2.25979508,206.67365647,209.27989881,2.25979508,11.40477307,11.83987451,3.82662078,97.6344417,98.72001215,0.95480455,0.48382593,0.47796468,0.0050527,0.4838546,0.47799267,0.00505329,8.76825864,11.02336394,2.86500631,0.00326667,48.0,1000
130,17.08.2020,12:44:03, pp800b U=100V / t=30s / Ra=0.209,messung1 (5Zyklen),5.061599,1496.0,82.640293,3.017341,85.533519,3.024745,214.405545,7.582081,3.75,0.966935,5.0,0.1,H23m. Nadel,0.0,55.24083757,55.81123968,0.60261202,55.2375709,55.80797302,0.60261202,2.01693917,3.15729987,1.02043221,0.0,26.61031586,26.32533657,0.25461455,2071.53140876,2092.92148811,22.59795077,2071.40890876,2092.79898811,22.59795077,0.0,0.0,0.0,207.15314088,209.29214881,2.25979508,207.14089088,209.27989881,2.25979508,7.56352189,11.83987451,3.82662078,99.78868449,98.72001215,0.95480455,0.48273466,0.47796468,0.0050527,0.4827632,0.47799267,0.00505329,13.22135394,11.02336394,2.86500631,0.00326667,48.0,1000
131,17.08.2020,12:44:06, pp800b U=100V / t=30s / Ra=0.209,messung1 (5Zyklen),5.066022,1997.0,110.377413,3.007469,113.270638,3.014873,212.701499,5.661379,3.75,0.967763,5.0,0.1,H23m. Nadel,0.0,55.27161392,55.81123968,0.60261202,55.26834725,55.80797302,0.60261202,1.50599349,3.15729987,1.02043221,0.0,26.88117688,26.32533657,0.25461455,2072.68552203,2092.92148811,22.59795077,2072.56302203,2092.79898811,22.59795077,0.0,0.0,0.0,207.2685522,209.29214881,2.25979508,207.2563022,209.27989881,2.25979508,5.64747559,11.83987451,3.82662078,100.80441331,98.72001215,0.95480455,0.48246586,0.47796468,0.0050527,0.48249438,0.47799267,0.00505329,17.70702652,11.02336394,2.86500631,0.00326667,48.0,1000
132,17.08.2020,12:44:09, pp800b U=100V / t=30s / Ra=0.209,messung1 (5Zyklen),6.051486,499.4,25.920546,3.015696,28.813772,3.0231,216.362923,22.700488,3.75,1.15604,6.0,0.1,H23m. Nadel,0.0,51.90337605,51.0723515,0.27716517,51.90037605,51.0693515,0.27716517,6.03863837,3.14507866,1.01424626,0.0,22.93086884,23.96213642,0.37930086,1946.37660192,1915.21318117,10.39369386,1946.26410192,1915.10068117,10.39369386,0.0,0.0,0.0,194.63766019,191.52131812,1.03936939,194.62641019,191.51006812,1.03936939,22.64489387,11.79404499,3.80342348,85.99075816,89.85801157,1.42237821,0.51377519,0.52218073,0.00280351,0.51380488,0.52221141,0.00280383,4.41600656,11.04358384,2.85724948,0.003,48.0,1000
133,17.08.2020,12:44:14, pp800b U=100V / t=30s / Ra=0.209,messung1 (5Zyklen),6.059832,997.0,50.618717,3.007469,53.511943,3.014873,201.273606,11.339793,3.75,1.157595,6.0,0.1,H23m. Nadel,0.0,50.77103009,51.0723515,0.27716517,50.76803009,51.0693515,0.27716517,3.01651856,3.14507866,1.01424626,0.0,23.87575577,23.96213642,0.37930086,1903.91362839,1915.21318117,10.39369386,1903.80112839,1915.10068117,10.39369386,0.0,0.0,0.0,190.39136284,191.52131812,1.03936939,190.38011284,191.51006812,1.03936939,11.31194458,11.79404499,3.80342348,89.53408413,89.85801157,1.42237821,0.52523391,0.52218073,0.00280351,0.52526495,0.52221141,0.00280383,8.84021304,11.04358384,2.85724948,0.003,48.0,1000
134,17.08.2020,12:44:17, pp800b U=100V / t=30s / Ra=0.209,messung1 (5Zyklen),6.060331,1497.0,76.072102,3.023922,78.965327,3.031326,197.808936,7.593503,3.75,1.157674,6.0,0.1,H23m. Nadel,0.0,50.8163674,51.0723515,0.27716517,50.8133674,51.0693515,0.27716517,2.01998798,3.14507866,1.01424626,0.0,24.39668971,23.96213642,0.37930086,1905.61377756,1915.21318117,10.39369386,1905.50127756,1915.10068117,10.39369386,0.0,0.0,0.0,190.56137776,191.52131812,1.03936939,190.55012776,191.51006812,1.03936939,7.57495491,11.79404499,3.80342348,91.48758642,89.85801157,1.42237821,0.52476531,0.52218073,0.00280351,0.52479629,0.52221141,0.00280383,13.20139871,11.04358384,2.85724948,0.003,48.0,1000
135,17.08.2020,12:44:20, pp800b U=100V / t=30s / Ra=0.209,messung1 (5Zyklen),6.058869,1997.0,101.444869,3.005824,104.338094,3.013228,195.927818,5.658289,3.75,1.157415,6.0,0.1,H23m. Nadel,0.0,50.79863245,51.0723515,0.27716517,50.79563245,51.0693515,0.27716517,1.50516975,3.14507866,1.01424626,0.0,24.64523135,23.96213642,0.37930086,1904.94871683,1915.21318117,10.39369386,1904.83621683,1915.10068117,10.39369386,0.0,0.0,0.0,190.49487168,191.52131812,1.03936939,190.48362168,191.51006812,1.03936939,5.64438658,11.79404499,3.80342348,92.41961755,89.85801157,1.42237821,0.52494851,0.52218073,0.00280351,0.52497952,0.52221141,0.00280383,17.71671706,11.04358384,2.85724948,0.003,48.0,1000
136,17.08.2020,12:44:24, pp800b U=100V / t=30s / Ra=0.209,messung1 (5Zyklen),10.048044,499.4,19.434624,3.012405,22.327849,3.019809,167.660061,22.675778,3.75,1.919658,10.0,0.1,H23m. Nadel,0.0,38.91594714,38.37755283,0.17961551,38.91354714,38.37515283,0.17961551,6.03204846,3.14918089,1.01084941,0.0,16.44074934,17.61298597,0.42085374,1459.34801762,1439.1582313,6.7355818,1459.25801762,1439.0682313,6.7355818,0.0,0.0,0.0,145.93480176,143.91582313,0.67355818,145.92580176,143.90682313,0.67355818,22.62018172,11.80942835,3.79068529,61.65281002,66.04869739,1.57820151,0.68523751,0.69489587,0.00322226,0.68527977,0.69493933,0.00322266,4.42083098,11.00307496,2.83502871,0.0024,48.0,1000
137,17.08.2020,12:44:28, pp800b U=100V / t=30s / Ra=0.209,messung1 (5Zyklen),10.008926,997.0,38.079595,3.015696,40.97282,3.0231,154.110407,11.370736,3.75,1.912007,10.0,0.1,H23m. Nadel,0.0,38.19417753,38.37755283,0.17961551,38.19177753,38.37515283,0.17961551,3.02477031,3.14918089,1.01084941,0.0,17.58350361,17.61298597,0.42085374,1432.28165747,1439.1582313,6.7355818,1432.19165747,1439.0682313,6.7355818,0.0,0.0,0.0,143.22816575,143.91582313,0.67355818,143.21916575,143.90682313,0.67355818,11.34288867,11.80942835,3.79068529,65.93813854,66.04869739,1.57820151,0.6981867,0.69489587,0.00322226,0.69823057,0.69493933,0.00322266,8.81609641,11.00307496,2.83502871,0.0024,48.0,1000
138,17.08.2020,12:44:31, pp800b U=100V / t=30s / Ra=0.209,messung1 (5Zyklen),10.02772,1496.0,57.173745,3.030504,60.06697,3.037908,150.568943,7.615076,3.75,1.915679,10.0,0.1,H23m. Nadel,0.0,38.21774398,38.37755283,0.17961551,38.21534398,38.37515283,0.17961551,2.02573797,3.14918089,1.01084941,0.0,18.09480301,17.61298597,0.42085374,1433.1653994,1439.1582313,6.7355818,1433.0753994,1439.0682313,6.7355818,0.0,0.0,0.0,143.31653994,143.91582313,0.67355818,143.30753994,143.90682313,0.67355818,7.59651738,11.80942835,3.79068529,67.85551128,66.04869739,1.57820151,0.69775617,0.69489587,0.00322226,0.69779999,0.69493933,0.00322266,13.16392697,11.00307496,2.83502871,0.0024,48.0,1000
139,17.08.2020,12:44:35, pp800b U=100V / t=30s / Ra=0.209,messung1 (5Zyklen),10.046616,1996.0,76.211956,3.022277,79.105181,3.029681,148.619453,5.692036,3.75,1.919194,10.0,0.1,H23m. Nadel,0.0,38.18234269,38.37755283,0.17961551,38.17994269,38.37515283,0.17961551,1.51416683,3.14918089,1.01084941,0.0,18.33288793,17.61298597,0.42085374,1431.8378507,1439.1582313,6.7355818,1431.7478507,1439.0682313,6.7355818,0.0,0.0,0.0,143.18378507,143.91582313,0.67355818,143.17478507,143.90682313,0.67355818,5.67812563,11.80942835,3.79068529,68.74832972,66.04869739,1.57820151,0.6984031,0.69489587,0.00322226,0.69844701,0.69493933,0.00322266,17.6114455,11.00307496,2.83502871,0.0024,48.0,1000
140,17.08.2020,12:44:38, pp800b U=100V / t=30s / Ra=0.209,messung1 (5Zyklen),12.043543,499.4,17.099889,3.03873,19.993115,3.046134,150.128514,22.873456,3.75,2.300718,12.0,0.1,H23m. Nadel,0.0,34.24086704,33.91885376,0.10853651,34.23866704,33.91665376,0.10853651,6.08476171,3.1522724,1.02724485,0.0,14.07695266,15.38219068,0.46044788,1284.03251402,1271.95701597,4.07011919,1283.95001402,1271.87451597,4.07011919,0.0,0.0,0.0,128.4032514,127.1957016,0.40701192,128.3950014,127.1874516,0.40701192,22.81785643,11.82102149,3.85216821,52.78857249,57.68321506,1.72667954,0.77879648,0.7862141,0.00250088,0.77884652,0.7862651,0.0025012,4.38253262,11.06583588,2.86925085,0.0022,48.0,1000
141,17.08.2020,12:44:42, pp800b U=100V / t=30s / Ra=0.209,messung1 (5Zyklen),12.050444,997.0,33.742484,3.01405,36.635709,3.021454,137.7973,11.364547,3.75,2.30203,12.0,0.1,H23m. Nadel,0.0,33.84401605,33.91885376,0.10853651,33.84181605,33.91665376,0.10853651,3.02311936,3.1522724,1.02724485,0.0,15.40934835,15.38219068,0.46044788,1269.15060181,1271.95701597,4.07011919,1269.06810181,1271.87451597,4.07011919,0.0,0.0,0.0,126.91506018,127.1957016,0.40701192,126.90681018,127.1874516,0.40701192,11.33669759,11.82102149,3.85216821,57.78505629,57.68321506,1.72667954,0.78792856,0.7862141,0.00250088,0.78797978,0.7862651,0.0025012,8.82091096,11.06583588,2.86925085,0.0022,48.0,1000
142,17.08.2020,12:44:46, pp800b U=100V / t=30s / Ra=0.209,messung1 (5Zyklen),12.045832,1496.0,50.598973,2.981144,53.492199,2.988548,134.088065,7.491346,3.75,2.301112,12.0,0.1,H23m. Nadel,0.0,33.82284291,33.91885376,0.10853651,33.82064291,33.91665376,0.10853651,1.99274332,3.1522724,1.02724485,0.0,15.9139498,15.38219068,0.46044788,1268.35660929,1271.95701597,4.07011919,1268.27410929,1271.87451597,4.07011919,0.0,0.0,0.0,126.83566093,127.1957016,0.40701192,126.82741093,127.1874516,0.40701192,7.47278743,11.82102149,3.85216821,59.67731175,57.68321506,1.72667954,0.7884218,0.7862141,0.00250088,0.78847309,0.7862651,0.0025012,13.3818874,11.06583588,2.86925085,0.0022,48.0,1000
143,17.08.2020,12:44:49, pp800b U=100V / t=30s / Ra=0.209,messung1 (5Zyklen),12.044335,1997.0,67.434075,3.012405,70.3273,3.019809,132.061781,5.670648,3.75,2.300987,12.0,0.1,H23m. Nadel,0.0,33.76768903,33.91885376,0.10853651,33.76548903,33.91665376,0.10853651,1.5084652,3.1522724,1.02724485,0.0,16.12851192,15.38219068,0.46044788,1266.28833876,1271.95701597,4.07011919,1266.20583876,1271.87451597,4.07011919,0.0,0.0,0.0,126.62883388,127.1957016,0.40701192,126.62058388,127.1874516,0.40701192,5.65674449,11.82102149,3.85216821,60.48191969,57.68321506,1.72667954,0.78970955,0.7862141,0.00250088,0.78976101,0.7862651,0.0025012,17.67801253,11.06583588,2.86925085,0.0022,48.0,1000
144,17.08.2020,12:44:52, pp800b U=100V / t=30s / Ra=0.209,messung1 (5Zyklen),15.028274,499.4,14.656563,3.048602,17.549788,3.056006,131.781546,22.947585,3.75,2.870792,15.0,0.1,H23m. Nadel,0.0,29.34834401,29.04093623,0.10722895,29.34636901,29.03896123,0.10722895,6.10452944,3.16168427,1.03064709,0.0,11.62091979,12.93863848,0.46182131,1100.56290048,1089.03510852,4.02108561,1100.48883798,1088.96104602,4.02108561,0.0,0.0,0.0,110.05629005,108.90351085,0.40210856,110.0488838,108.8961046,0.40210856,22.89198538,11.85631603,3.8649266,43.57844921,48.51989429,1.73182991,0.90862594,0.91828139,0.00337207,0.90868709,0.91834385,0.00337253,4.36834107,11.04152149,2.87585931,0.001975,48.0,1000
145,17.08.2020,12:44:57, pp800b U=100V / t=30s / Ra=0.209,messung1 (5Zyklen),15.03299,997.0,28.928224,3.015696,31.82145,3.0231,119.689505,11.370736,3.75,2.871755,15.0,0.1,H23m. Nadel,0.0,29.01526981,29.04093623,0.10722895,29.01329481,29.03896123,0.10722895,3.02477031,3.16168427,1.03064709,0.0,12.99426225,12.93863848,0.46182131,1088.07261785,1089.03510852,4.02108561,1087.99855535,1088.96104602,4.02108561,0.0,0.0,0.0,108.80726179,108.90351085,0.40210856,108.79985554,108.8961046,0.40210856,11.34288867,11.85631603,3.8649266,48.72848343,48.51989429,1.73182991,0.91905631,0.91828139,0.00337207,0.91911887,0.91834385,0.00337253,8.81609641,11.04152149,2.87585931,0.001975,48.0,1000
146,17.08.2020,12:45:00, pp800b U=100V / t=30s / Ra=0.209,messung1 (5Zyklen),15.022337,1496.0,43.293672,3.01405,46.186897,3.021454,115.775978,7.573833,3.75,2.869772,15.0,0.1,H23m. Nadel,0.0,28.93962032,29.04093623,0.10722895,28.93764532,29.03896123,0.10722895,2.0147393,3.16168427,1.03064709,0.0,13.46145301,12.93863848,0.46182131,1085.23576203,1089.03510852,4.02108561,1085.16169953,1088.96104602,4.02108561,0.0,0.0,0.0,108.5235762,108.90351085,0.40210856,108.51616995,108.8961046,0.40210856,7.55527239,11.85631603,3.8649266,50.48044878,48.51989429,1.73182991,0.92145876,0.91828139,0.00337207,0.92152165,0.91834385,0.00337253,13.23579016,11.04152149,2.87585931,0.001975,48.0,1000
147,17.08.2020,12:45:03, pp800b U=100V / t=30s / Ra=0.209,messung1 (5Zyklen),15.029358,1997.0,57.63444,3.000888,60.527665,3.008292,113.659862,5.64902,3.75,2.871242,15.0,0.1,H23m. Nadel,0.0,28.86051077,29.04093623,0.10722895,28.85853577,29.03896123,0.10722895,1.50269805,3.16168427,1.03064709,0.0,13.67791886,12.93863848,0.46182131,1082.26915373,1089.03510852,4.02108561,1082.19509123,1088.96104602,4.02108561,0.0,0.0,0.0,108.22691537,108.90351085,0.40210856,108.21950912,108.8961046,0.40210856,5.63511768,11.85631603,3.8649266,51.29219572,48.51989429,1.73182991,0.92398457,0.91828139,0.00337207,0.92404781,0.91834385,0.00337253,17.74585834,11.04152149,2.87585931,0.001975,48.0,1000
148,17.08.2020,12:45:06, pp800b U=100V / t=30s / Ra=0.209,messung1 (5Zyklen),20.035117,499.4,11.890749,3.028858,14.783975,3.036262,111.013026,22.799327,3.75,3.827473,20.0,0.1,H23m. Nadel,0.0,23.81007008,23.54506193,0.09374711,23.80837008,23.54336193,0.09374711,6.06499399,3.16609186,1.01586026,0.0,8.87168805,10.18863503,0.46147452,892.87762815,882.9398222,3.51551675,892.81387815,882.8760722,3.51551675,0.0,0.0,0.0,89.28776282,88.29398222,0.35155167,89.28138782,88.28760722,0.35155167,22.74372747,11.87284448,3.80947599,33.26883017,38.20738137,1.73052946,1.1199743,1.1326336,0.00448618,1.12005427,1.1327154,0.00448682,4.39681667,10.93449467,2.80811693,0.0017,48.0,1000
149,17.08.2020,12:45:11, pp800b U=100V / t=30s / Ra=0.209,messung1 (5Zyklen),20.036769,997.0,23.452539,3.027213,26.345765,3.034617,99.093899,11.414056,3.75,3.827664,20.0,0.1,H23m. Nadel,0.0,23.52310832,23.54506193,0.09374711,23.52140832,23.54336193,0.09374711,3.03632197,3.16609186,1.01586026,0.0,10.24254318,10.18863503,0.46147452,882.11656219,882.9398222,3.51551675,882.05281219,882.8760722,3.51551675,0.0,0.0,0.0,88.21165622,88.29398222,0.35155167,88.20528122,88.28760722,0.35155167,11.38620737,11.87284448,3.80947599,38.40953692,38.20738137,1.73052946,1.13363703,1.1326336,0.00448618,1.13371896,1.1327154,0.00448682,8.78255566,10.93449467,2.80811693,0.0017,48.0,1000
