Repository: ZBT-Tools/ContactResistanceAnalysis

File: Messreihen/Vorbehandlungen/pp+gps.csv (part 7 of 75)
age[mV],voltage_needle[mV],R_ges / mOhm*cm²,R_bulk / mOhm*cm²,contact_area[cm2],p_Kraftsensor / ?,pressure_rounded[bar],sample_thickness[cm],parameters,[mV]_in_[V],main_resistance[mOhm],main_resistance_mean[mOhm],main_resistance_error[mOhm],flow_resistance[mOhm],flow_resistance_mean[mOhm],flow_resistance_error[mOhm],bulk_resistance[mOhm],bulk_resistance_mean[mOhm],bulk_resistance_error[mOhm],bulk_resistance_sub[mOhm],contact_resistance[mOhm],contact_resistance_mean[mOhm],contact_resistance_error[mOhm],vs_main_resistance[mOhm*cm],vs_main_resistance_mean[mOhm*cm],vs_main_resistance_error[mOhm*cm],vs_flow_resistance[mOhm*cm],vs_flow_resistance_mean[mOhm*cm],vs_flow_resistance_error[mOhm*cm],vs_bulk_resistance[mOhm*cm],vs_bulk_resistance_mean[mOhm*cm],vs_bulk_resistance_error[mOhm*cm],as_main_resistance[mOhm*cm2],as_main_resistance_mean[mOhm*cm2],as_main_resistance_error[mOhm*cm2],as_flow_resistance[mOhm*cm2],as_flow_resistance_mean[mOhm*cm2],as_flow_resistance_error[mOhm*cm2],as_bulk_resistance[mOhm*cm2],as_bulk_resistance_mean[mOhm*cm2],as_bulk_resistance_error[mOhm*cm2],as_contact_resistance[mOhm*cm2],as_contact_resistance_mean[mOhm*cm2],as_contact_resistance_error[mOhm*cm2],vs_main_conductance[S/cm],vs_main_conductance_mean[S/cm],vs_main_conductance_error[S/cm],vs_flow_conductance[S/cm],vs_flow_conductance_mean[S/cm],vs_flow_conductance_error[S/cm],vs_bulk_conductance[S/cm],vs_bulk_conductance_mean[S/cm],vs_bulk_conductance_error[S/cm],degradation_corr[mOhm],cycle,[mV] in [V]
150,17.08.2020,12:45:14, pp800b U=100V / t=30s / Ra=0.209,messung1 (5Zyklen),20.02455,1496.0,35.117986,3.045312,38.011212,3.052716,95.282115,7.652195,3.75,3.825336,20.0,0.1,H23m. Nadel,0.0,23.47458957,23.54506193,0.09374711,23.47288957,23.54336193,0.09374711,2.03563636,3.16609186,1.01586026,0.0,10.7186266,10.18863503,0.46147452,880.29710896,882.9398222,3.51551675,880.23335896,882.8760722,3.51551675,0.0,0.0,0.0,88.0297109,88.29398222,0.35155167,88.0233359,88.28760722,0.35155167,7.63363636,11.87284448,3.80947599,40.19484977,38.20738137,1.73052946,1.1359801,1.1326336,0.00448618,1.13606237,1.1327154,0.00448682,13.09991664,10.93449467,2.80811693,0.0017,48.0,1000
151,17.08.2020,12:45:17, pp800b U=100V / t=30s / Ra=0.209,messung1 (5Zyklen),20.023311,1997.0,46.674842,3.050248,49.568067,3.057652,93.079745,5.74171,3.75,3.825185,20.0,0.1,H23m. Nadel,0.0,23.37247972,23.54506193,0.09374711,23.37077972,23.54336193,0.09374711,1.52741512,3.16609186,1.01586026,0.0,10.9216823,10.18863503,0.46147452,876.46798948,882.9398222,3.51551675,876.40423948,882.8760722,3.51551675,0.0,0.0,0.0,87.64679895,88.29398222,0.35155167,87.64042395,88.28760722,0.35155167,5.72780671,11.87284448,3.80947599,40.95630862,38.20738137,1.73052946,1.14094298,1.1326336,0.00448618,1.14102597,1.1327154,0.00448682,17.4586897,10.93449467,2.80811693,0.0017,48.0,1000
152,17.08.2020,12:45:21, pp800b U=100V / t=30s / Ra=0.209,messung1 (5Zyklen),24.030872,499.4,10.342486,3.045312,13.235712,3.052716,99.387103,22.922875,3.75,4.590467,24.0,0.1,H23m. Nadel,0.0,20.70982379,20.50107741,0.07792917,20.70827379,20.49952741,0.07792917,6.09794153,3.17006652,1.02421165,0.0,7.30516613,8.66473045,0.47382936,776.61839207,768.79040297,2.92234386,776.56026707,768.73227797,2.92234386,0.0,0.0,0.0,77.66183921,76.8790403,0.29223439,77.65602671,76.8732278,0.29223439,22.86728074,11.88774945,3.84079368,27.39437299,32.49273917,1.77686011,1.28763368,1.30080085,0.00492874,1.28773006,1.30089921,0.00492949,4.37306041,10.94701925,2.81685919,0.00155,48.0,1000
153,17.08.2020,12:45:25, pp800b U=100V / t=30s / Ra=0.209,messung1 (5Zyklen),24.012646,997.0,20.453088,3.012405,23.346313,3.019809,87.812112,11.358359,3.75,4.587225,24.0,0.1,H23m. Nadel,0.0,20.5146319,20.50107741,0.07792917,20.5130819,20.49952741,0.07792917,3.02146941,3.17006652,1.02421165,0.0,8.74580624,8.66473045,0.47382936,769.29869609,768.79040297,2.92234386,769.24057109,768.73227797,2.92234386,0.0,0.0,0.0,76.92986961,76.8790403,0.29223439,76.92405711,76.8732278,0.29223439,11.33051028,11.88774945,3.84079368,32.79677341,32.49273917,1.77686011,1.29988521,1.30080085,0.00492874,1.29998344,1.30089921,0.00492949,8.82572784,10.94701925,2.81685919,0.00155,48.0,1000
154,17.08.2020,12:45:28, pp800b U=100V / t=30s / Ra=0.209,messung1 (5Zyklen),24.00781,1496.0,30.573562,3.046957,33.466788,3.054361,83.890678,7.656319,3.75,4.586291,24.0,0.1,H23m. Nadel,0.0,20.43687299,20.50107741,0.07792917,20.43532299,20.49952741,0.07792917,2.03673596,3.17006652,1.02421165,0.0,9.19929352,8.66473045,0.47382936,766.3827373,768.79040297,2.92234386,766.3246123,768.73227797,2.92234386,0.0,0.0,0.0,76.63827373,76.8790403,0.29223439,76.63246123,76.8732278,0.29223439,7.63775986,11.88774945,3.84079368,34.49735069,32.49273917,1.77686011,1.30483106,1.30080085,0.00492874,1.30493003,1.30089921,0.00492949,13.09284422,10.94701925,2.81685919,0.00155,48.0,1000
155,17.08.2020,12:45:32, pp800b U=100V / t=30s / Ra=0.209,messung1 (5Zyklen),24.002768,1997.0,40.624933,3.043666,43.518158,3.05107,81.719126,5.729351,3.75,4.585371,24.0,0.1,H23m. Nadel,0.0,20.34298097,20.50107741,0.07792917,20.34143097,20.49952741,0.07792917,1.52411918,3.17006652,1.02421165,0.0,9.4086559,8.66473045,0.47382936,762.86178643,768.79040297,2.92234386,762.80366143,768.73227797,2.92234386,0.0,0.0,0.0,76.28617864,76.8790403,0.29223439,76.28036614,76.8732278,0.29223439,5.71544692,11.88774945,3.84079368,35.28245961,32.49273917,1.77686011,1.31085344,1.30080085,0.00492874,1.31095333,1.30089921,0.00492949,17.49644453,10.94701925,2.81685919,0.00155,48.0,1000
156,17.08.2020,12:45:35, pp800b U=100V / t=30s / Ra=0.209,messung1 (5Zyklen),30.02363,499.4,8.616527,3.051893,11.509752,3.059297,86.426854,22.972295,3.75,5.735716,30.0,0.1,H23m. Nadel,0.0,17.25375851,17.04892495,0.07453159,17.25235851,17.04752495,0.07453159,6.11111934,3.17109561,1.02976939,0.0,5.57061958,6.93821467,0.47782994,647.01594413,639.33468555,2.79493478,646.96344413,639.28218555,2.79493478,0.0,0.0,0.0,64.70159441,63.93346856,0.27949348,64.69634441,63.92821856,0.27949348,22.91669754,11.89160855,3.8616352,20.88982344,26.018305,1.79186226,1.54555697,1.56421524,0.00680478,1.54568239,1.56434371,0.0068059,4.36363049,10.98141785,2.84289085,0.0014,48.0,1000
157,17.08.2020,12:45:39, pp800b U=100V / t=30s / Ra=0.209,messung1 (5Zyklen),30.02246,997.0,17.00775,3.028858,19.900976,3.036262,74.853219,11.420244,3.75,5.735525,30.0,0.1,H23m. Nadel,0.0,17.05892678,17.04892495,0.07453159,17.05752678,17.04752495,0.07453159,3.03797192,3.17109561,1.02976939,0.0,7.00977743,6.93821467,0.47782994,639.70975426,639.33468555,2.79493478,639.65725426,639.28218555,2.79493478,0.0,0.0,0.0,63.97097543,63.93346856,0.27949348,63.96572543,63.92821856,0.27949348,11.39239468,11.89160855,3.8616352,26.28666537,26.018305,1.79186226,1.56320893,1.56421524,0.00680478,1.56333723,1.56434371,0.0068059,8.77778577,10.98141785,2.84289085,0.0014,48.0,1000
158,17.08.2020,12:45:43, pp800b U=100V / t=30s / Ra=0.209,messung1 (5Zyklen),29.995904,1496.0,25.385812,3.017341,28.279037,3.024745,70.886623,7.582081,3.75,5.730176,30.0,0.1,H23m. Nadel,0.0,16.96912567,17.04892495,0.07453159,16.96772567,17.04752495,0.07453159,2.01693917,3.17109561,1.02976939,0.0,7.47539325,6.93821467,0.47782994,636.34221257,639.33468555,2.79493478,636.28971257,639.28218555,2.79493478,0.0,0.0,0.0,63.63422126,63.93346856,0.27949348,63.62897126,63.92821856,0.27949348,7.56352189,11.89160855,3.8616352,28.03272468,26.018305,1.79186226,1.57148148,1.56421524,0.00680478,1.57161114,1.56434371,0.0068059,13.22135394,10.98141785,2.84289085,0.0014,48.0,1000
159,17.08.2020,12:45:46, pp800b U=100V / t=30s / Ra=0.209,messung1 (5Zyklen),29.981912,1997.0,33.777036,3.032149,36.670261,3.039553,68.860029,5.707723,3.75,5.727427,30.0,0.1,H23m. Nadel,0.0,16.91388883,17.04892495,0.07453159,16.91248883,17.04752495,0.07453159,1.51835203,3.17109561,1.02976939,0.0,7.6970684,6.93821467,0.47782994,634.27083125,639.33468555,2.79493478,634.21833125,639.28218555,2.79493478,0.0,0.0,0.0,63.42708312,63.93346856,0.27949348,63.42183312,63.92821856,0.27949348,5.69382011,11.89160855,3.8616352,28.86400651,26.018305,1.79186226,1.57661357,1.56421524,0.00680478,1.57674408,1.56434371,0.0068059,17.56290121,10.98141785,2.84289085,0.0014,48.0,1000
160,17.08.2020,12:45:56, pp800b U=100V / t=30s / Ra=0.209,messung1 (5Zyklen),2.060484,499.4,63.065702,3.017341,65.958927,3.024745,495.286296,22.712843,3.75,0.394017,2.0,0.1,H23m. Nadel,0.0,126.28294353,90.67279624,11.88224016,126.27815187,90.66800457,11.88224016,6.04193232,3.14506859,1.01510103,0.0,60.11810977,43.76146799,5.46879866,4735.61038246,3400.22985897,445.58400606,4735.43069496,3400.05017147,445.58400606,0.0,0.0,0.0,473.56103825,340.0229859,44.55840061,473.5430695,340.00501715,44.55840061,22.6572462,11.7940072,3.80662886,225.44291165,164.10550497,20.50799496,0.21116602,0.30663736,0.0319085,0.21117403,0.30665481,0.03191166,4.41359904,11.03837642,2.84346057,0.00479167,49.0,1000
161,17.08.2020,12:45:59, pp800b U=100V / t=30s / Ra=0.209,messung1 (5Zyklen),2.071773,997.0,77.1317,3.009114,80.024925,3.016518,300.996459,11.345981,3.75,0.395779,2.0,0.1,H23m. Nadel,0.0,77.36379137,90.67279624,11.88224016,77.35899971,90.66800457,11.88224016,3.01816851,3.14506859,1.01510103,0.0,37.1704156,43.76146799,5.46879866,2901.14217653,3400.22985897,445.58400606,2900.96248903,3400.05017147,445.58400606,0.0,0.0,0.0,290.11421765,340.0229859,44.55840061,290.0962489,340.00501715,44.55840061,11.3181319,11.7940072,3.80662886,139.3890585,164.10550497,20.50799496,0.34469183,0.30663736,0.0319085,0.34471318,0.30665481,0.03191166,8.83538034,11.03837642,2.84346057,0.00479167,49.0,1000
162,17.08.2020,12:46:02, pp800b U=100V / t=30s / Ra=0.209,messung1 (5Zyklen),2.071257,1496.0,118.322754,3.000888,121.21598,3.008292,303.850216,7.540838,3.75,0.395658,2.0,0.1,H23m. Nadel,0.0,79.09275,90.67279624,11.88224016,79.08795833,90.66800457,11.88224016,2.00594118,3.14506859,1.01510103,0.0,38.54100858,43.76146799,5.46879866,2965.978125,3400.22985897,445.58400606,2965.7984375,3400.05017147,445.58400606,0.0,0.0,0.0,296.5978125,340.0229859,44.55840061,296.57984375,340.00501715,44.55840061,7.52227941,11.7940072,3.80662886,144.52878217,164.10550497,20.50799496,0.3371569,0.30663736,0.0319085,0.33717733,0.30665481,0.03191166,13.2938428,11.03837642,2.84346057,0.00479167,49.0,1000
163,17.08.2020,12:46:06, pp800b U=100V / t=30s / Ra=0.209,messung1 (5Zyklen),2.072324,1997.0,159.663545,3.023922,162.55677,3.031326,305.251821,5.692275,3.75,0.395878,2.0,0.1,H23m. Nadel,0.0,79.95170005,90.67279624,11.88224016,79.94690838,90.66800457,11.88224016,1.51423235,3.14506859,1.01510103,0.0,39.21633802,43.76146799,5.46879866,2998.18875188,3400.22985897,445.58400606,2998.00906438,3400.05017147,445.58400606,0.0,0.0,0.0,299.81887519,340.0229859,44.55840061,299.80090644,340.00501715,44.55840061,5.67837131,11.7940072,3.80662886,147.06126757,164.10550497,20.50799496,0.3335347,0.30663736,0.0319085,0.3335547,0.30665481,0.03191166,17.61068352,11.03837642,2.84346057,0.00479167,49.0,1000
164,17.08.2020,12:46:09, pp800b U=100V / t=30s / Ra=0.209,messung1 (5Zyklen),3.053414,499.4,35.415792,3.040376,38.309018,3.04778,287.662828,22.885811,3.75,0.583329,3.0,0.1,H23m. Nadel,0.0,70.91668402,66.92501084,1.34163684,70.91264235,66.92096917,1.34163684,6.08805767,3.16072885,1.02596248,0.0,32.41229234,31.88012016,0.30207857,2659.37565078,2509.68790646,50.31138167,2659.22408828,2509.53634396,50.31138167,0.0,0.0,0.0,265.93756508,250.96879065,5.03113817,265.92240883,250.9536344,5.03113817,22.83021626,11.85273317,3.84735929,121.54609628,119.55045061,1.13279464,0.37602811,0.39891927,0.00770484,0.37604954,0.39894341,0.00770576,4.38016,11.02827785,2.87132723,0.00404167,49.0,1000
165,17.08.2020,12:46:13, pp800b U=100V / t=30s / Ra=0.209,messung1 (5Zyklen),3.063086,997.0,64.939742,3.020632,67.832967,3.028036,255.139045,11.389302,3.75,0.585144,3.0,0.1,H23m. Nadel,0.0,65.13514744,66.92501084,1.34163684,65.13110578,66.92096917,1.34163684,3.02972116,3.16072885,1.02596248,0.0,31.05069231,31.88012016,0.30207857,2442.56802909,2509.68790646,50.31138167,2442.41646659,2509.53634396,50.31138167,0.0,0.0,0.0,244.25680291,250.96879065,5.03113817,244.24164666,250.9536344,5.03113817,11.36145436,11.85273317,3.84735929,116.44009615,119.55045061,1.13279464,0.40940518,0.39891927,0.00770484,0.40943058,0.39894341,0.00770576,8.80169007,11.02827785,2.87132723,0.00404167,49.0,1000
166,17.08.2020,12:46:17, pp800b U=100V / t=30s / Ra=0.209,messung1 (5Zyklen),3.067285,1496.0,98.264429,3.025568,101.157654,3.032972,253.570323,7.602703,3.75,0.585943,3.0,0.1,H23m. Nadel,0.0,65.68477874,66.92501084,1.34163684,65.68073708,66.92096917,1.34163684,2.0224385,3.16072885,1.02596248,0.0,31.82914929,31.88012016,0.30207857,2463.17920287,2509.68790646,50.31138167,2463.02764037,2509.53634396,50.31138167,0.0,0.0,0.0,246.31792029,250.96879065,5.03113817,246.30276404,250.9536344,5.03113817,7.58414439,11.85273317,3.84735929,119.35930983,119.55045061,1.13279464,0.40597939,0.39891927,0.00770484,0.40600438,0.39894341,0.00770576,13.18540298,11.02827785,2.87132723,0.00404167,49.0,1000
167,17.08.2020,12:46:20, pp800b U=100V / t=30s / Ra=0.209,messung1 (5Zyklen),3.069695,1997.0,131.728976,3.000888,134.622201,3.008292,252.795821,5.64902,3.75,0.586364,3.0,0.1,H23m. Nadel,0.0,65.96343315,66.92501084,1.34163684,65.95939148,66.92096917,1.34163684,1.50269805,3.16072885,1.02596248,0.0,32.22834672,31.88012016,0.30207857,2473.62874311,2509.68790646,50.31138167,2473.47718061,2509.53634396,50.31138167,0.0,0.0,0.0,247.36287431,250.96879065,5.03113817,247.34771806,250.9536344,5.03113817,5.63511768,11.85273317,3.84735929,120.85630019,119.55045061,1.13279464,0.40426438,0.39891927,0.00770484,0.40428916,0.39894341,0.00770576,17.74585834,11.02827785,2.87132723,0.00404167,49.0,1000
168,17.08.2020,12:46:23, pp800b U=100V / t=30s / Ra=0.209,messung1 (5Zyklen),5.046833,499.4,29.096049,3.002533,31.989274,3.009937,240.207805,22.601649,3.75,0.964098,5.0,0.1,H23m. Nadel,0.0,58.26201241,56.39122392,0.62375408,58.25873741,56.38794892,0.62375408,6.01228074,3.14240506,1.00662617,0.0,26.12322834,26.62277193,0.23310725,2184.82546556,2114.67089685,23.39077801,2184.70265306,2114.54808435,23.39077801,0.0,0.0,0.0,218.48254656,211.46708968,2.3390778,218.47026531,211.45480843,2.3390778,22.54605276,11.78401899,3.77484812,97.96210627,99.83539472,0.87415218,0.45770246,0.47305671,0.00511949,0.45772819,0.4730842,0.00512008,4.43536618,11.01771091,2.83618913,0.003275,49.0,1000
169,17.08.2020,12:46:28, pp800b U=100V / t=30s / Ra=0.209,messung1 (5Zyklen),5.058794,997.0,55.571186,3.012405,58.464411,3.019809,219.901244,11.358359,3.75,0.966373,5.0,0.1,H23m. Nadel,0.0,55.7384012,56.39122392,0.62375408,55.7351262,56.38794892,0.62375408,3.02146941,3.14240506,1.00662617,0.0,26.3568284,26.62277193,0.23310725,2090.19004514,2114.67089685,23.39077801,2090.06723264,2114.54808435,23.39077801,0.0,0.0,0.0,209.01900451,211.46708968,2.3390778,209.00672326,211.45480843,2.3390778,11.33051028,11.78401899,3.77484812,98.83810649,99.83539472,0.87415218,0.4784254,0.47305671,0.00511949,0.47845351,0.4730842,0.00512008,8.82572784,11.01771091,2.83618913,0.003275,49.0,1000
170,17.08.2020,12:46:31, pp800b U=100V / t=30s / Ra=0.209,messung1 (5Zyklen),5.065161,1497.0,83.471189,3.028858,86.364415,3.036262,216.343724,7.605868,3.75,0.967615,5.0,0.1,H23m. Nadel,0.0,55.75897729,56.39122392,0.62375408,55.75570229,56.38794892,0.62375408,2.02328524,3.14240506,1.00662617,0.0,26.86620853,26.62277193,0.23310725,2090.9616483,2114.67089685,23.39077801,2090.8388358,2114.54808435,23.39077801,0.0,0.0,0.0,209.09616483,211.46708968,2.3390778,209.08388358,211.45480843,2.3390778,7.58731964,11.78401899,3.77484812,100.74828197,99.83539472,0.87415218,0.47824885,0.47305671,0.00511949,0.47827694,0.4730842,0.00512008,13.17988496,11.01771091,2.83618913,0.003275,49.0,1000
171,17.08.2020,12:46:34, pp800b U=100V / t=30s / Ra=0.209,messung1 (5Zyklen),5.061805,1997.0,111.443593,3.020632,114.336818,3.028036,214.703589,5.686096,3.75,0.966948,5.0,0.1,H23m. Nadel,0.0,55.80550476,56.39122392,0.62375408,55.80222976,56.38794892,0.62375408,1.51258488,3.14240506,1.00662617,0.0,27.14482244,26.62277193,0.23310725,2092.70642839,2114.67089685,23.39077801,2092.58361589,2114.54808435,23.39077801,0.0,0.0,0.0,209.27064284,211.46708968,2.3390778,209.25836159,211.45480843,2.3390778,5.67219329,11.78401899,3.77484812,101.79308415,99.83539472,0.87415218,0.47785011,0.47305671,0.00511949,0.47787816,0.4730842,0.00512008,17.62986466,11.01771091,2.83618913,0.003275,49.0,1000
172,17.08.2020,12:46:37, pp800b U=100V / t=30s / Ra=0.209,messung1 (5Zyklen),6.059316,499.4,26.219998,3.012405,29.113223,3.019809,218.611508,22.675778,3.75,1.157569,6.0,0.1,H23m. Nadel,0.0,52.5029996,51.55012102,0.31765282,52.4999996,51.54712102,0.31765282,6.03204846,3.14631708,1.0118791,0.0,23.23397557,24.20040197,0.35871029,1968.86248498,1933.12953818,11.91198088,1968.74998498,1933.01703818,11.91198088,0.0,0.0,0.0,196.8862485,193.31295382,1.19119809,196.8749985,193.30170382,1.19119809,22.62018172,11.79868903,3.79454664,87.12740839,90.75150739,1.34516359,0.50790749,0.51735412,0.00314916,0.50793651,0.51738424,0.00314952,4.42083098,11.02611408,2.84836132,0.003,49.0,1000
173,17.08.2020,12:46:42, pp800b U=100V / t=30s / Ra=0.209,messung1 (5Zyklen),6.0625,997.0,51.071185,3.012405,53.964411,3.019809,202.975466,11.358359,3.75,1.158121,6.0,0.1,H23m. Nadel,0.0,51.22485958,51.55012102,0.31765282,51.22185958,51.54712102,0.31765282,3.02146941,3.14631708,1.0118791,0.0,24.10019509,24.20040197,0.35871029,1920.9322342,1933.12953818,11.91198088,1920.8197342,1933.01703818,11.91198088,0.0,0.0,0.0,192.09322342,193.31295382,1.19119809,192.08197342,193.30170382,1.19119809,11.33051028,11.79868903,3.79454664,90.37573157,90.75150739,1.34516359,0.52058057,0.51735412,0.00314916,0.52061106,0.51738424,0.00314952,8.82572784,11.02611408,2.84836132,0.003,49.0,1000
174,17.08.2020,12:46:45, pp800b U=100V / t=30s / Ra=0.209,messung1 (5Zyklen),6.053981,1497.0,76.712139,3.028858,79.605364,3.036262,199.412234,7.605868,3.75,1.156471,6.0,0.1,H23m. Nadel,0.0,51.24391383,51.55012102,0.31765282,51.24091383,51.54712102,0.31765282,2.02328524,3.14631708,1.0118791,0.0,24.6088143,24.20040197,0.35871029,1921.64676854,1933.12953818,11.91198088,1921.53426854,1933.01703818,11.91198088,0.0,0.0,0.0,192.16467685,193.31295382,1.19119809,192.15342685,193.30170382,1.19119809,7.58731964,11.79868903,3.79454664,92.28305361,90.75150739,1.34516359,0.520387,0.51735412,0.00314916,0.52041747,0.51738424,0.00314952,13.17988496,11.02611408,2.84836132,0.003,49.0,1000
175,17.08.2020,12:46:48, pp800b U=100V / t=30s / Ra=0.209,messung1 (5Zyklen),6.051262,1997.0,102.303736,3.012405,105.196961,3.019809,197.540612,5.670648,3.75,1.156011,6.0,0.1,H23m. Nadel,0.0,51.22871107,51.55012102,0.31765282,51.22571107,51.54712102,0.31765282,1.5084652,3.14631708,1.0118791,0.0,24.85862293,24.20040197,0.35871029,1921.076665,1933.12953818,11.91198088,1920.964165,1933.01703818,11.91198088,0.0,0.0,0.0,192.1076665,193.31295382,1.19119809,192.0964165,193.30170382,1.19119809,5.65674449,11.79868903,3.79454664,93.219836,90.75150739,1.34516359,0.52054143,0.51735412,0.00314916,0.52057192,0.51738424,0.00314952,17.67801253,11.02611408,2.84836132,0.003,49.0,1000
176,17.08.2020,12:46:52, pp800b U=100V / t=30s / Ra=0.209,messung1 (5Zyklen),10.009976,499.4,19.80647,3.020632,22.699696,3.028036,170.45226,22.737552,3.75,1.912237,10.0,0.1,H23m. Nadel,0.0,39.66053264,39.10560625,0.18505177,39.65813264,39.10320625,0.18505177,6.04852223,3.13978184,1.01762615,0.0,16.80480521,17.98171221,0.42113923,1487.26997397,1466.4602344,6.93944144,1487.17997397,1466.3702344,6.93944144,0.0,0.0,0.0,148.7269974,146.64602344,0.69394414,148.7179974,146.63702344,0.69394414,22.68195835,11.77418189,3.81609806,63.01801952,67.43142078,1.57927212,0.67237288,0.68195955,0.00319692,0.67241357,0.68200141,0.00319731,4.40879039,11.0702201,2.8540449,0.0024,49.0,1000
177,17.08.2020,12:46:56, pp800b U=100V / t=30s / Ra=0.209,messung1 (5Zyklen),10.041711,997.0,38.806834,2.98608,41.70006,2.993484,156.845761,11.259341,3.75,1.918171,10.0,0.1,H23m. Nadel,0.0,38.92360481,39.10560625,0.18505177,38.92120481,39.10320625,0.18505177,2.9950652,3.13978184,1.01762615,0.0,17.96306981,17.98171221,0.42113923,1459.63518054,1466.4602344,6.93944144,1459.54518054,1466.3702344,6.93944144,0.0,0.0,0.0,145.96351805,146.64602344,0.69394414,145.95451805,146.63702344,0.69394414,11.23149448,11.77418189,3.81609806,67.36151179,67.43142078,1.57927212,0.6851027,0.68195955,0.00319692,0.68514494,0.68200141,0.00319731,8.90353462,11.0702201,2.8540449,0.0024,49.0,1000
178,17.08.2020,12:46:59, pp800b U=100V / t=30s / Ra=0.209,messung1 (5Zyklen),10.035361,1497.0,58.281058,3.005824,61.174283,3.013228,153.242192,7.548165,3.75,1.917146,10.0,0.1,H23m. Nadel,0.0,38.93190247,39.10560625,0.18505177,38.92950247,39.10320625,0.18505177,2.00789846,3.13978184,1.01762615,0.0,18.460802,17.98171221,0.42113923,1459.94634269,1466.4602344,6.93944144,1459.85634269,1466.3702344,6.93944144,0.0,0.0,0.0,145.99463427,146.64602344,0.69394414,145.98563427,146.63702344,0.69394414,7.52961924,11.77418189,3.81609806,69.22800752,67.43142078,1.57927212,0.68495668,0.68195955,0.00319692,0.68499891,0.68200141,0.00319731,13.28088404,11.0702201,2.8540449,0.0024,49.0,1000
179,17.08.2020,12:47:03, pp800b U=100V / t=30s / Ra=0.209,messung1 (5Zyklen),10.039474,1997.0,77.696051,3.01076,80.589276,3.018164,151.331891,5.667558,3.75,1.917958,10.0,0.1,H23m. Nadel,0.0,38.90638508,39.10560625,0.18505177,38.90398508,39.10320625,0.18505177,1.50764146,3.13978184,1.01762615,0.0,18.69817181,17.98171221,0.42113923,1458.98944041,1466.4602344,6.93944144,1458.89944041,1466.3702344,6.93944144,0.0,0.0,0.0,145.89894404,146.64602344,0.69394414,145.88994404,146.63702344,0.69394414,5.65365548,11.77418189,3.81609806,70.11814428,67.43142078,1.57927212,0.68540592,0.68195955,0.00319692,0.6854482,0.68200141,0.00319731,17.68767133,11.0702201,2.8540449,0.0024,49.0,1000
180,17.08.2020,12:47:06, pp800b U=100V / t=30s / Ra=0.209,messung1 (5Zyklen),12.045832,499.4,17.377952,3.009114,20.271177,3.016518,152.216485,22.651068,3.75,2.301126,12.0,0.1,H23m. Nadel,0.0,34.79766119,34.41145983,0.13056625,34.79546119,34.40925983,0.13056625,6.02545855,3.1549122,1.00895892,0.0,14.38500132,15.62717381,0.44009591,1304.91229475,1290.42974345,4.89623424,1304.82979475,1290.34724345,4.89623424,0.0,0.0,0.0,130.49122948,129.04297435,0.48962342,130.48297948,129.03472435,0.48962342,22.59546956,11.83092075,3.78359597,53.94375496,58.6019018,1.65035965,0.76633503,0.77496888,0.0029201,0.76638348,0.77501843,0.00292047,4.42566594,10.97831843,2.83162623,0.0022,49.0,1000
181,17.08.2020,12:47:10, pp800b U=100V / t=30s / Ra=0.209,messung1 (5Zyklen),12.051322,997.0,34.23773,3.046957,37.130956,3.054361,139.660064,11.488319,3.75,2.302224,12.0,0.1,H23m. Nadel,0.0,34.34075226,34.41145983,0.13056625,34.33855226,34.40925983,0.13056625,3.05612538,3.1549122,1.00895892,0.0,15.64121344,15.62717381,0.44009591,1287.77820963,1290.42974345,4.89623424,1287.69570963,1290.34724345,4.89623424,0.0,0.0,0.0,128.77782096,129.04297435,0.48962342,128.76957096,129.03472435,0.48962342,11.46047016,11.83092075,3.78359597,58.6545504,58.6019018,1.65035965,0.77653123,0.77496888,0.0029201,0.77658098,0.77501843,0.00292047,8.72564551,10.97831843,2.83162623,0.0022,49.0,1000
182,17.08.2020,12:47:14, pp800b U=100V / t=30s / Ra=0.209,messung1 (5Zyklen),12.044266,1497.0,51.304823,3.022277,54.198049,3.029681,135.766655,7.589381,3.75,2.300902,12.0,0.1,H23m. Nadel,0.0,34.27175885,34.41145983,0.13056625,34.26955885,34.40925983,0.13056625,2.01888911,3.1549122,1.00895892,0.0,16.12533487,15.62717381,0.44009591,1285.19095691,1290.42974345,4.89623424,1285.10845691,1290.34724345,4.89623424,0.0,0.0,0.0,128.51909569,129.04297435,0.48962342,128.51084569,129.03472435,0.48962342,7.57083417,11.83092075,3.78359597,60.47000576,58.6019018,1.65035965,0.77809449,0.77496888,0.0029201,0.77814444,0.77501843,0.00292047,13.20858412,10.97831843,2.83162623,0.0022,49.0,1000
183,17.08.2020,12:47:17, pp800b U=100V / t=30s / Ra=0.209,messung1 (5Zyklen),12.037451,1997.0,68.368627,3.033794,71.261853,3.041198,133.816699,5.710813,3.75,2.299594,12.0,0.1,H23m. Nadel,0.0,34.235667,34.41145983,0.13056625,34.233467,34.40925983,0.13056625,1.51917576,3.1549122,1.00895892,0.0,16.35714562,15.62717381,0.44009591,1283.83751252,1290.42974345,4.89623424,1283.75501252,1290.34724345,4.89623424,0.0,0.0,0.0,128.38375125,129.04297435,0.48962342,128.37550125,129.03472435,0.48962342,5.69690911,11.83092075,3.78359597,61.33929607,58.6019018,1.65035965,0.77891477,0.77496888,0.0029201,0.77896483,0.77501843,0.00292047,17.55337816,10.97831843,2.83162623,0.0022,49.0,1000
184,17.08.2020,12:47:20, pp800b U=100V / t=30s / Ra=0.209,messung1 (5Zyklen),15.030976,499.4,14.829323,3.03544,17.722548,3.042844,133.078807,22.848746,3.75,2.871512,15.0,0.1,H23m. Nadel,0.0,29.69427913,29.41107416,0.09846876,29.69230413,29.40909916,0.09846876,6.07817381,3.16657953,1.02195583,0.0,11.80706516,13.12125981,0.46176836,1113.53546756,1102.91528095,3.69257866,1113.46140506,1102.84121845,3.69257866,0.0,0.0,0.0,111.35354676,110.29152809,0.36925787,111.34614051,110.28412184,0.36925787,22.79315178,11.87467326,3.83233436,44.27649436,49.20472429,1.73163137,0.89804055,0.90671829,0.00302011,0.89810028,0.90677918,0.00302052,4.38728268,10.98181579,2.84857118,0.001975,49.0,1000
185,17.08.2020,12:47:25, pp800b U=100V / t=30s / Ra=0.209,messung1 (5Zyklen),15.039495,997.0,29.303361,3.043666,32.196587,3.05107,121.100502,11.475942,3.75,2.873146,15.0,0.1,H23m. Nadel,0.0,29.39153561,29.41107416,0.09846876,29.38956061,29.40909916,0.09846876,3.05282447,3.16657953,1.02195583,0.0,13.16836807,13.12125981,0.46176836,1102.18258526,1102.91528095,3.69257866,1102.10852276,1102.84121845,3.69257866,0.0,0.0,0.0,110.21825853,110.29152809,0.36925787,110.21085228,110.28412184,0.36925787,11.44809178,11.87467326,3.83233436,49.38138025,49.20472429,1.73163137,0.90729069,0.90671829,0.00302011,0.90735166,0.90677918,0.00302052,8.73508022,10.98181579,2.84857118,0.001975,49.0,1000
186,17.08.2020,12:47:28, pp800b U=100V / t=30s / Ra=0.209,messung1 (5Zyklen),15.027293,1497.0,43.864604,3.025568,46.757829,3.032972,117.128831,7.597624,3.75,2.870778,15.0,0.1,H23m. Nadel,0.0,29.30167268,29.41107416,0.09846876,29.29969768,29.40909916,0.09846876,2.02108751,3.16657953,1.02195583,0.0,13.63930509,13.12125981,0.46176836,1098.81272545,1102.91528095,3.69257866,1098.73866295,1102.84121845,3.69257866,0.0,0.0,0.0,109.88127255,110.29152809,0.36925787,109.8738663,110.28412184,0.36925787,7.57907816,11.87467326,3.83233436,51.14739407,49.20472429,1.73163137,0.91007319,0.90671829,0.00302011,0.91013453,0.90677918,0.00302052,13.19421676,10.98181579,2.84857118,0.001975,49.0,1000
187,17.08.2020,12:47:31, pp800b U=100V / t=30s / Ra=0.209,messung1 (5Zyklen),15.020977,1997.0,58.425848,3.023922,61.319073,3.031326,115.145981,5.692275,3.75,2.869493,15.0,0.1,H23m. Nadel,0.0,29.25680921,29.41107416,0.09846876,29.25483421,29.40909916,0.09846876,1.51423235,3.16657953,1.02195583,0.0,13.87030093,13.12125981,0.46176836,1097.13034552,1102.91528095,3.69257866,1097.05628302,1102.84121845,3.69257866,0.0,0.0,0.0,109.71303455,110.29152809,0.36925787,109.7056283,110.28412184,0.36925787,5.67837131,11.87467326,3.83233436,52.0136285,49.20472429,1.73163137,0.91146873,0.90671829,0.00302011,0.91153026,0.90677918,0.00302052,17.61068352,10.98181579,2.84857118,0.001975,49.0,1000
188,17.08.2020,12:47:34, pp800b U=100V / t=30s / Ra=0.209,messung1 (5Zyklen),20.002917,499.4,11.987824,3.017341,14.88105,3.024745,111.741963,22.712843,3.75,3.821056,20.0,0.1,H23m. Nadel,0.0,24.00445334,23.75209411,0.09222305,24.00275334,23.75039411,0.09222305,6.04193232,3.14659089,1.01531687,0.0,8.98041051,10.30190161,0.46184219,900.1670004,890.70352908,3.45836442,900.1032504,890.63977908,3.45836442,0.0,0.0,0.0,90.01670004,89.07035291,0.34583644,90.01032504,89.06397791,0.34583644,22.6572462,11.79971583,3.80743827,33.67653942,38.63213104,1.73190821,1.11090498,1.12275858,0.00434059,1.11098366,1.12283896,0.00434121,4.41359904,11.04170466,2.85544199,0.0017,49.0,1000
189,17.08.2020,12:47:39, pp800b U=100V / t=30s / Ra=0.209,messung1 (5Zyklen),20.032897,997.0,23.69934,3.015696,26.592565,3.0231,100.022187,11.370736,3.75,3.826954,20.0,0.1,H23m. Nadel,0.0,23.77065196,23.75209411,0.09222305,23.76895196,23.75039411,0.09222305,3.02477031,3.14659089,1.01531687,0.0,10.37209082,10.30190161,0.46184219,891.39944835,890.70352908,3.45836442,891.33569835,890.63977908,3.45836442,0.0,0.0,0.0,89.13994483,89.07035291,0.34583644,89.13356983,89.06397791,0.34583644,11.34288867,11.79971583,3.80743827,38.89534058,38.63213104,1.73190821,1.12183152,1.12275858,0.00434059,1.12191176,1.12283896,0.00434121,8.81609641,11.04170466,2.85544199,0.0017,49.0,1000
190,17.08.2020,12:47:42, pp800b U=100V / t=30s / Ra=0.209,messung1 (5Zyklen),20.027561,1497.0,35.392758,3.01076,38.285983,3.018164,95.906771,7.56053,3.75,3.82604,20.0,0.1,H23m. Nadel,0.0,23.64245691,23.75209411,0.09222305,23.64075691,23.75039411,0.09222305,2.01119572,3.14659089,1.01531687,0.0,10.81478059,10.30190161,0.46184219,886.59213427,890.70352908,3.45836442,886.52838427,890.63977908,3.45836442,0.0,0.0,0.0,88.65921343,89.07035291,0.34583644,88.65283843,89.06397791,0.34583644,7.54198397,11.79971583,3.80743827,40.55542723,38.63213104,1.73190821,1.12791436,1.12275858,0.00434059,1.12799547,1.12283896,0.00434121,13.25911066,11.04170466,2.85544199,0.0017,49.0,1000
191,17.08.2020,12:47:45, pp800b U=100V / t=30s / Ra=0.209,messung1 (5Zyklen),20.028525,1997.0,47.110856,3.012405,50.004081,3.019809,93.898501,5.670648,3.75,3.826119,20.0,0.1,H23m. Nadel,0.0,23.59081422,23.75209411,0.09222305,23.58911422,23.75039411,0.09222305,1.5084652,3.14659089,1.01531687,0.0,11.04032451,10.30190161,0.46184219,884.6555333,890.70352908,3.45836442,884.5917833,890.63977908,3.45836442,0.0,0.0,0.0,88.46555333,89.07035291,0.34583644,88.45917833,89.06397791,0.34583644,5.65674449,11.79971583,3.80743827,41.40121692,38.63213104,1.73190821,1.13038348,1.12275858,0.00434059,1.13046494,1.12283896,0.00434121,17.67801253,11.04170466,2.85544199,0.0017,49.0,1000
192,17.08.2020,12:47:49, pp800b U=100V / t=30s / Ra=0.209,messung1 (5Zyklen),24.033574,499.4,10.398428,2.991016,13.291653,2.99842,99.807168,22.515165,3.75,4.590957,24.0,0.1,H23m. Nadel,0.0,20.82184221,20.61669825,0.07489203,20.82029221,20.61514825,0.07489203,5.98921906,3.13815799,1.00295422,0.0,7.41553657,8.73849513,0.4643441,780.8190829,773.12618449,2.80845106,780.7609579,773.06805949,2.80845106,0.0,0.0,0.0,78.08190829,77.31261845,0.28084511,78.07609579,77.30680595,0.28084511,22.45957149,11.76809245,3.76107833,27.80826215,32.76935675,1.74129038,1.2807064,1.29350093,0.00468092,1.28080175,1.29359819,0.00468162,4.4524447,11.04314749,2.85766949,0.00155,49.0,1000
193,17.08.2020,12:47:53, pp800b U=100V / t=30s / Ra=0.209,messung1 (5Zyklen),24.027654,997.0,20.560035,3.037085,23.45326,3.044489,88.21437,11.451187,3.75,4.590132,24.0,0.1,H23m. Nadel,0.0,20.6219007,20.61669825,0.07489203,20.6203507,20.61514825,0.07489203,3.04622367,3.13815799,1.00295422,0.0,8.78706352,8.73849513,0.4643441,773.32127633,773.12618449,2.80845106,773.26315133,773.06805949,2.80845106,0.0,0.0,0.0,77.33212763,77.31261845,0.28084511,77.32631513,77.30680595,0.28084511,11.42333877,11.76809245,3.76107833,32.95148818,32.76935675,1.74129038,1.29312361,1.29350093,0.00468092,1.29322081,1.29359819,0.00468162,8.75400809,11.04314749,2.85766949,0.00155,49.0,1000
194,17.08.2020,12:47:56, pp800b U=100V / t=30s / Ra=0.209,messung1 (5Zyklen),24.016846,1497.0,30.764422,3.01076,33.657647,3.018164,84.312743,7.56053,3.75,4.588018,24.0,0.1,H23m. Nadel,0.0,20.5507161,20.61669825,0.07489203,20.5491661,20.61514825,0.07489203,2.01119572,3.13815799,1.00295422,0.0,9.26898519,8.73849513,0.4643441,770.65185371,773.12618449,2.80845106,770.59372871,773.06805949,2.80845106,0.0,0.0,0.0,77.06518537,77.31261845,0.28084511,77.05937287,77.30680595,0.28084511,7.54198397,11.76809245,3.76107833,34.75869445,32.76935675,1.74129038,1.2976028,1.29350093,0.00468092,1.29770067,1.29359819,0.00468162,13.25911066,11.04314749,2.85766949,0.00155,49.0,1000
195,17.08.2020,12:48:00, pp800b U=100V / t=30s / Ra=0.209,messung1 (5Zyklen),24.011597,1997.0,40.883251,3.007469,43.776476,3.014873,82.2042,5.661379,3.75,4.586965,24.0,0.1,H23m. Nadel,0.0,20.472334,20.61669825,0.07489203,20.470784,20.61514825,0.07489203,1.50599349,3.13815799,1.00295422,0.0,9.48239526,8.73849513,0.4643441,767.71252504,773.12618449,2.80845106,767.65440004,773.06805949,2.80845106,0.0,0.0,0.0,76.7712525,77.31261845,0.28084511,76.76544,77.30680595,0.28084511,5.64747559,11.76809245,3.76107833,35.55898221,32.76935675,1.74129038,1.30257091,1.29350093,0.00468092,1.30266953,1.29359819,0.00468162,17.70702652,11.04314749,2.85766949,0.00155,49.0,1000
196,17.08.2020,12:48:03, pp800b U=100V / t=30s / Ra=0.209,messung1 (5Zyklen),30.030514,499.4,8.6083,3.050248,11.501526,3.057652,86.36508,22.95994,3.75,5.73687,30.0,0.1,H23m. Nadel,0.0,17.23728474,17.06045171,0.06519765,17.23588474,17.05905171,0.06519765,6.10782539,3.17969274,1.02651256,0.0,5.56402968,6.93967949,0.48093846,646.39817781,639.76693918,2.44491172,646.34567781,639.71443918,2.44491172,0.0,0.0,0.0,64.63981778,63.97669392,0.24449117,64.63456778,63.97144392,0.24449117,22.90434521,11.92384778,3.84942212,20.86511128,26.02379807,1.80351924,1.54703406,1.56313742,0.00594984,1.54715972,1.56326571,0.00595082,4.36598379,10.9203344,2.81211287,0.0014,49.0,1000
197,17.08.2020,12:48:07, pp800b U=100V / t=30s / Ra=0.209,messung1 (5Zyklen),30.003236,997.0,17.025849,3.048602,19.919074,3.056006,74.921293,11.494507,3.75,5.731826,30.0,0.1,H23m. Nadel,0.0,17.07708024,17.06045171,0.06519765,17.07568024,17.05905171,0.06519765,3.05777533,3.17969274,1.02651256,0.0,7.00895246,6.93967949,0.48093846,640.39050903,639.76693918,2.44491172,640.33800903,639.71443918,2.44491172,0.0,0.0,0.0,64.0390509,63.97669392,0.24449117,64.0338009,63.97144392,0.24449117,11.46665747,11.92384778,3.84942212,26.28357172,26.02379807,1.80351924,1.56154719,1.56313742,0.00594984,1.56167522,1.56326571,0.00595082,8.72093723,10.9203344,2.81211287,0.0014,49.0,1000
198,17.08.2020,12:48:11, pp800b U=100V / t=30s / Ra=0.209,messung1 (5Zyklen),30.001824,1497.0,25.423654,3.023922,28.31688,3.031326,70.934067,7.593503,3.75,5.731287,30.0,0.1,H23m. Nadel,0.0,16.9830688,17.06045171,0.06519765,16.9816688,17.05905171,0.06519765,2.01998798,3.17969274,1.02651256,0.0,7.48084041,6.93967949,0.48093846,636.86508016,639.76693918,2.44491172,636.81258016,639.71443918,2.44491172,0.0,0.0,0.0,63.68650802,63.97669392,0.24449117,63.68125802,63.97144392,0.24449117,7.57495491,11.92384778,3.84942212,28.05315155,26.02379807,1.80351924,1.57019129,1.56313742,0.00594984,1.57032074,1.56326571,0.00595082,13.20139871,10.9203344,2.81211287,0.0014,49.0,1000
199,17.08.2020,12:48:14, pp800b U=100V / t=30s / Ra=0.209,messung1 (5Zyklen),29.98334,1997.0,33.837913,3.061765,36.731138,3.069169,68.974346,5.763337,3.75,5.727693,30.0,0.1,H23m. Nadel,0.0,16.94437306,17.06045171,0.06519765,16.94297306,17.05905171,0.06519765,1.53318227,3.17969274,1.02651256,0.0,7.70489539,6.93967949,0.48093846,635.41398973,639.76693918,2.44491172,635.36148973,639.71443918,2.44491172,0.0,0.0,0.0,63.54139897,63.97669392,0.24449117,63.53614897,63.97144392,0.24449117,5.74943353,11.92384778,3.84942212,28.89335772,26.02379807,1.80351924,1.57377712,1.56313742,0.00594984,1.57390716,1.56326571,0.00595082,17.39301786,10.9203344,2.81211287,0.0014,49.0,1000
0,17.08.2020,15:25:57, pp800c U=100V / t=30s / Ra=0.199,messung1 (5Zyklen),1.97428,499.3,70.776538,3.044489,73.339915,3.046134,550.820512,22.878037,3.75,0.377175,2.0,0.1,H23m. Nadel,0.0,141.75152814,98.02505696,14.57996443,141.74672814,98.02025696,14.57996443,6.09751452,3.16909148,1.02542346,0.0,67.82460681,47.42558274,6.80802404,5315.68230523,3675.93963597,546.74866626,5315.50230523,3675.75963597,546.74866626,0.0,0.0,0.0,531.56823052,367.5939636,54.67486663,531.55023052,367.5759636,54.67486663,22.86567945,11.88409306,3.84533797,254.34227554,177.84593527,25.53009015,0.1881226,0.28671435,0.03289308,0.18812897,0.28672973,0.03289609,4.37336665,10.96864463,2.83500828,0.0048,45.0,1000
1,17.08.2020,15:26:01, pp800c U=100V / t=30s / Ra=0.199,messung1 (5Zyklen),1.99328,997.0,82.284036,3.021454,84.847412,3.0231,319.135202,11.370736,3.75,0.380844,2.0,0.1,H23m. Nadel,0.0,82.53163089,98.02505696,14.57996443,82.52683089,98.02025696,14.57996443,3.03054564,3.16909148,1.02542346,0.0,39.74814263,47.42558274,6.80802404,3094.93615848,3675.93963597,546.74866626,3094.75615848,3675.75963597,546.74866626,0.0,0.0,0.0,309.49361585,367.5939636,54.67486663,309.47561585,367.5759636,54.67486663,11.36454614,11.88409306,3.84533797,149.05553485,177.84593527,25.53009015,0.32310844,0.28671435,0.03289308,0.32312723,0.28672973,0.03289609,8.79929553,10.96864463,2.83500828,0.0048,45.0,1000
2,17.08.2020,15:26:05, pp800c U=100V / t=30s / Ra=0.199,messung1 (5Zyklen),2.00216,1497.0,125.029936,3.039553,127.593313,3.041198,319.622528,7.618232,3.75,0.382491,2.0,0.1,H23m. Nadel,0.0,83.52033133,98.02505696,14.57996443,83.51553133,98.02025696,14.57996443,2.03042953,3.16909148,1.02542346,0.0,40.7425509,47.42558274,6.80802404,3132.01242485,3675.93963597,546.74866626,3131.83242485,3675.75963597,546.74866626,0.0,0.0,0.0,313.20124248,367.5939636,54.67486663,313.18324248,367.5759636,54.67486663,7.61411072,11.88409306,3.84533797,152.78456588,177.84593527,25.53009015,0.31928354,0.28671435,0.03289308,0.31930189,0.28672973,0.03289609,13.13351009,10.96864463,2.83500828,0.0048,45.0,1000
3,17.08.2020,15:26:08, pp800c U=100V / t=30s / Ra=0.199,messung1 (5Zyklen),2.010145,1996.0,168.256288,3.029681,170.819664,3.031326,320.928728,5.695127,3.75,0.38399,2.0,0.1,H23m. Nadel,0.0,84.29673747,98.02505696,14.57996443,84.29193747,98.02025696,14.57996443,1.51787625,3.16909148,1.02542346,0.0,41.38703061,47.42558274,6.80802404,3161.12765531,3675.93963597,546.74866626,3160.94765531,3675.75963597,546.74866626,0.0,0.0,0.0,316.11276553,367.5939636,54.67486663,316.09476553,367.5759636,54.67486663,5.69203595,11.88409306,3.84533797,155.20136479,177.84593527,25.53009015,0.31634281,0.28671435,0.03289308,0.31636082,0.28672973,0.03289609,17.56840627,10.96864463,2.83500828,0.0048,45.0,1000
4,17.08.2020,15:26:11, pp800c U=100V / t=30s / Ra=0.199,messung1 (5Zyklen),3.031919,499.3,38.628273,3.024745,41.19165,3.02639,309.370495,22.729749,3.75,0.579223,3.0,0.1,H23m. Nadel,0.0,77.3648568,74.15763946,1.07904236,77.36081513,74.15359779,1.07904236,6.05797116,3.16573901,1.01447911,0.0,35.65142199,35.49392939,0.23659957,2901.18212998,2780.91147977,40.46408843,2901.03056748,2780.75991727,40.46408843,0.0,0.0,0.0,290.118213,278.09114798,4.04640884,290.10305675,278.07599173,4.04640884,22.71739185,11.8715213,3.80429666,133.69283245,133.10223521,0.88724838,0.34468708,0.35981677,0.00509591,0.34470509,0.3598364,0.00509646,4.40191377,10.94744466,2.83306066,0.00404167,45.0,1000
5,17.08.2020,15:26:16, pp800c U=100V / t=30s / Ra=0.199,messung1 (5Zyklen),3.040266,996.0,72.430103,3.02639,74.99348,3.028036,282.354971,11.400737,3.75,0.580801,3.0,0.1,H23m. Nadel,0.0,72.72098695,74.15763946,1.07904236,72.71694528,74.15359779,1.07904236,3.03854418,3.16573901,1.01447911,0.0,34.83920055,35.49392939,0.23659957,2727.03701054,2780.91147977,40.46408843,2726.88544804,2780.75991727,40.46408843,0.0,0.0,0.0,272.70370105,278.09114798,4.04640884,272.6885448,278.07599173,4.04640884,11.39454066,11.8715213,3.80429666,130.64700207,133.10223521,0.88724838,0.36669836,0.35981677,0.00509591,0.36671874,0.3598364,0.00509646,8.77613262,10.94744466,2.83306066,0.00404167,45.0,1000
6,17.08.2020,15:26:19, pp800c U=100V / t=30s / Ra=0.199,messung1 (5Zyklen),3.045377,1497.0,109.441996,3.074105,112.005373,3.07575,280.574581,7.704786,3.75,0.581728,3.0,0.1,H23m. Nadel,0.0,73.10754576,74.15763946,1.07904236,73.10350409,74.15359779,1.07904236,2.05351035,3.16573901,1.01447911,0.0,35.52499687,35.49392939,0.23659957,2741.53296593,2780.91147977,40.46408843,2741.38140343,2780.75991727,40.46408843,0.0,0.0,0.0,274.15329659,278.09114798,4.04640884,274.13814034,278.07599173,4.04640884,7.70066383,11.8715213,3.80429666,133.21873826,133.10223521,0.88724838,0.36475943,0.35981677,0.00509591,0.3647796,0.3598364,0.00509646,12.98589346,10.94744466,2.83306066,0.00404167,45.0,1000
7,17.08.2020,15:26:22, pp800c U=100V / t=30s / Ra=0.199,messung1 (5Zyklen),3.050936,1996.0,146.580588,3.019809,149.143964,3.021454,280.205344,5.67658,3.75,0.5828,3.0,0.1,H23m. Nadel,0.0,73.43716834,74.15763946,1.07904236,73.43312667,74.15359779,1.07904236,1.51293036,3.16573901,1.01447911,0.0,35.96009815,35.49392939,0.23659957,2753.89381263,2780.91147977,40.46408843,2753.74225013,2780.75991727,40.46408843,0.0,0.0,0.0,275.38938126,278.09114798,4.04640884,275.37422501,278.07599173,4.04640884,5.67348885,11.8715213,3.80429666,134.85036808,133.10223521,0.88724838,0.36312221,0.35981677,0.00509591,0.36314219,0.3598364,0.00509646,17.62583881,10.94744466,2.83306066,0.00404167,45.0,1000
