Repository: ZBT-Tools/ContactResistanceAnalysis

File: Messreihen/Vorbehandlungen/pp+gps.csv (part 8 of 75)
age[mV],voltage_needle[mV],R_ges / mOhm*cm²,R_bulk / mOhm*cm²,contact_area[cm2],p_Kraftsensor / ?,pressure_rounded[bar],sample_thickness[cm],parameters,[mV]_in_[V],main_resistance[mOhm],main_resistance_mean[mOhm],main_resistance_error[mOhm],flow_resistance[mOhm],flow_resistance_mean[mOhm],flow_resistance_error[mOhm],bulk_resistance[mOhm],bulk_resistance_mean[mOhm],bulk_resistance_error[mOhm],bulk_resistance_sub[mOhm],contact_resistance[mOhm],contact_resistance_mean[mOhm],contact_resistance_error[mOhm],vs_main_resistance[mOhm*cm],vs_main_resistance_mean[mOhm*cm],vs_main_resistance_error[mOhm*cm],vs_flow_resistance[mOhm*cm],vs_flow_resistance_mean[mOhm*cm],vs_flow_resistance_error[mOhm*cm],vs_bulk_resistance[mOhm*cm],vs_bulk_resistance_mean[mOhm*cm],vs_bulk_resistance_error[mOhm*cm],as_main_resistance[mOhm*cm2],as_main_resistance_mean[mOhm*cm2],as_main_resistance_error[mOhm*cm2],as_flow_resistance[mOhm*cm2],as_flow_resistance_mean[mOhm*cm2],as_flow_resistance_error[mOhm*cm2],as_bulk_resistance[mOhm*cm2],as_bulk_resistance_mean[mOhm*cm2],as_bulk_resistance_error[mOhm*cm2],as_contact_resistance[mOhm*cm2],as_contact_resistance_mean[mOhm*cm2],as_contact_resistance_error[mOhm*cm2],vs_main_conductance[S/cm],vs_main_conductance_mean[S/cm],vs_main_conductance_error[S/cm],vs_flow_conductance[S/cm],vs_flow_conductance_mean[S/cm],vs_flow_conductance_error[S/cm],vs_bulk_conductance[S/cm],vs_bulk_conductance_mean[S/cm],vs_bulk_conductance_error[S/cm],degradation_corr[mOhm],cycle,[mV] in [V]
8,17.08.2020,15:26:25, pp800c U=100V / t=30s / Ra=0.199,messung1 (5Zyklen),5.055782,499.3,32.071601,3.042844,34.634978,3.044489,260.12651,22.86568,3.75,0.965794,5.0,0.1,H23m. Nadel,0.0,64.23312838,61.65954325,0.85798414,64.22986171,61.65627659,0.85798414,6.09421991,3.16930989,1.02586389,0.0,29.0678209,29.24348335,0.16476489,2408.74231424,2312.23287204,32.17440517,2408.61981424,2312.11037204,32.17440517,0.0,0.0,0.0,240.87423142,231.2232872,3.21744052,240.86198142,231.2110372,3.21744052,22.85332465,11.88491208,3.84698959,109.00432838,109.66306256,0.61786835,0.41515441,0.43272695,0.00585844,0.41517553,0.4327499,0.00585906,4.37573095,10.98557347,2.85473654,0.00326667,45.0,1000
9,17.08.2020,15:26:30, pp800c U=100V / t=30s / Ra=0.199,messung1 (5Zyklen),5.062614,996.0,60.59683,3.034617,63.160206,3.036262,237.801982,11.431711,3.75,0.967132,5.0,0.1,H23m. Nadel,0.0,60.84019076,61.65954325,0.85798414,60.8369241,61.65627659,0.85798414,3.04680422,3.16930989,1.02586389,0.0,28.89505994,29.24348335,0.16476489,2281.50715361,2312.23287204,32.17440517,2281.38465361,2312.11037204,32.17440517,0.0,0.0,0.0,228.15071536,231.2232872,3.21744052,228.13846536,231.2110372,3.21744052,11.42551581,11.88491208,3.84698959,108.35647477,109.66306256,0.61786835,0.43830676,0.43272695,0.00585844,0.43833029,0.4327499,0.00585906,8.75234008,10.98557347,2.85473654,0.00326667,45.0,1000
10,17.08.2020,15:26:33, pp800c U=100V / t=30s / Ra=0.199,messung1 (5Zyklen),5.058811,1497.0,90.973069,3.031326,93.536446,3.032972,234.309733,7.597624,3.75,0.966366,5.0,0.1,H23m. Nadel,0.0,60.77025317,61.65954325,0.85798414,60.76698651,61.65627659,0.85798414,2.02493387,3.16930989,1.02586389,0.0,29.37102632,29.24348335,0.16476489,2278.88449399,2312.23287204,32.17440517,2278.76199399,2312.11037204,32.17440517,0.0,0.0,0.0,227.8884494,231.2232872,3.21744052,227.8761994,231.2110372,3.21744052,7.593502,11.88491208,3.84698959,110.1413487,109.66306256,0.61786835,0.43881118,0.43272695,0.00585844,0.43883477,0.4327499,0.00585906,13.16915436,10.98557347,2.85473654,0.00326667,45.0,1000
11,17.08.2020,15:26:36, pp800c U=100V / t=30s / Ra=0.199,messung1 (5Zyklen),5.061719,1996.0,121.346023,3.016518,123.909399,3.018164,232.795715,5.670398,3.75,0.966997,5.0,0.1,H23m. Nadel,0.0,60.7946007,61.65954325,0.85798414,60.79133403,61.65627659,0.85798414,1.51128156,3.16930989,1.02586389,0.0,29.64002624,29.24348335,0.16476489,2279.7975263,2312.23287204,32.17440517,2279.6750263,2312.11037204,32.17440517,0.0,0.0,0.0,227.97975263,231.2232872,3.21744052,227.96750263,231.2110372,3.21744052,5.66730586,11.88491208,3.84698959,111.15009838,109.66306256,0.61786835,0.43863544,0.43272695,0.00585844,0.43865901,0.4327499,0.00585906,17.64506848,10.98557347,2.85473654,0.00326667,45.0,1000
12,17.08.2020,15:26:40, pp800c U=100V / t=30s / Ra=0.199,messung1 (5Zyklen),6.057389,499.3,29.758256,3.039553,32.321632,3.041198,242.752096,22.840965,3.75,1.157204,6.0,0.1,H23m. Nadel,0.0,59.59995193,58.69522982,0.30460969,59.59695193,58.69222982,0.30460969,6.08762868,3.16600307,1.02392971,0.0,26.75466163,27.76311338,0.36289687,2234.99819748,2201.07111829,11.42286329,2234.88569748,2200.95861829,11.42286329,0.0,0.0,0.0,223.49981975,220.10711183,1.14228633,223.48856975,220.09586183,1.14228633,22.82860755,11.87251151,3.8397364,100.3299811,104.11167516,1.36086327,0.44742765,0.45436061,0.00233519,0.44745018,0.45438384,0.00233543,4.38046866,10.98886726,2.85330564,0.003,45.0,1000
13,17.08.2020,15:26:44, pp800c U=100V / t=30s / Ra=0.199,messung1 (5Zyklen),6.051554,996.0,58.270321,3.021454,60.833698,3.0231,229.042538,11.382152,3.75,1.156034,6.0,0.1,H23m. Nadel,0.0,58.50433835,58.69522982,0.30460969,58.50133835,58.69222982,0.30460969,3.03358835,3.16600307,1.02392971,0.0,27.733875,27.76311338,0.36289687,2193.91268825,2201.07111829,11.42286329,2193.80018825,2200.95861829,11.42286329,0.0,0.0,0.0,219.39126883,220.10711183,1.14228633,219.38001883,220.09586183,1.14228633,11.37595633,11.87251151,3.8397364,104.00203125,104.11167516,1.36086327,0.45580665,0.45436061,0.00233519,0.45583003,0.45438384,0.00233543,8.79046975,10.98886726,2.85330564,0.003,45.0,1000
14,17.08.2020,15:26:47, pp800c U=100V / t=30s / Ra=0.199,messung1 (5Zyklen),6.059523,1496.0,87.338516,3.042844,89.901893,3.044489,225.35568,7.631573,3.75,1.157549,6.0,0.1,H23m. Nadel,0.0,58.38136096,58.69522982,0.30460969,58.37836096,58.69222982,0.30460969,2.03398663,3.16600307,1.02392971,0.0,28.17218717,27.76311338,0.36289687,2189.3010361,2201.07111829,11.42286329,2189.1885361,2200.95861829,11.42286329,0.0,0.0,0.0,218.93010361,220.10711183,1.14228633,218.91885361,220.09586183,1.14228633,7.62744987,11.87251151,3.8397364,105.64570187,104.11167516,1.36086327,0.45676679,0.45436061,0.00233519,0.45679026,0.45438384,0.00233543,13.11054176,10.98886726,2.85330564,0.003,45.0,1000
15,17.08.2020,15:26:51, pp800c U=100V / t=30s / Ra=0.199,messung1 (5Zyklen),6.064548,1996.0,116.357355,3.011582,118.920732,3.013228,223.423219,5.661124,3.75,1.158516,6.0,0.1,H23m. Nadel,0.0,58.29526804,58.69522982,0.30460969,58.29226804,58.69222982,0.30460969,1.50880862,3.16600307,1.02392971,0.0,28.39172971,27.76311338,0.36289687,2186.07255135,2201.07111829,11.42286329,2185.96005135,2200.95861829,11.42286329,0.0,0.0,0.0,218.60725514,220.10711183,1.14228633,218.59600514,220.09586183,1.14228633,5.65803231,11.87251151,3.8397364,106.46898641,104.11167516,1.36086327,0.45744136,0.45436061,0.00233519,0.4574649,0.45438384,0.00233543,17.67398884,10.98886726,2.85330564,0.003,45.0,1000
16,17.08.2020,15:26:54, pp800c U=100V / t=30s / Ra=0.199,messung1 (5Zyklen),10.041453,499.3,23.361181,3.042844,25.924558,3.044489,194.706775,22.86568,3.75,1.918306,10.0,0.1,H23m. Nadel,0.0,46.78786501,45.64813177,0.38044682,46.78546501,45.64573177,0.38044682,6.09421991,3.17005812,1.02384996,0.0,20.34562255,21.23783682,0.33197839,1754.54493791,1711.80494121,14.26675586,1754.45493791,1711.71494121,14.26675586,0.0,0.0,0.0,175.45449379,171.18049412,1.42667559,175.44549379,171.17149412,1.42667559,22.85332465,11.88771794,3.83943735,76.29608457,79.64188809,1.24491897,0.56994835,0.58429849,0.00479057,0.56997759,0.58432922,0.00479107,4.37573095,10.95159352,2.8219186,0.0024,45.0,1000
17,17.08.2020,15:26:58, pp800c U=100V / t=30s / Ra=0.199,messung1 (5Zyklen),10.033313,996.0,45.143813,3.019809,47.707189,3.021454,179.620442,11.375957,3.75,1.916689,10.0,0.1,H23m. Nadel,0.0,45.32511345,45.64813177,0.38044682,45.32271345,45.64573177,0.38044682,3.03193675,3.17005812,1.02384996,0.0,21.14538835,21.23783682,0.33197839,1699.69175452,1711.80494121,14.26675586,1699.60175452,1711.71494121,14.26675586,0.0,0.0,0.0,169.96917545,171.18049412,1.42667559,169.96017545,171.17149412,1.42667559,11.3697628,11.88771794,3.83943735,79.29520633,79.64188809,1.24491897,0.58834197,0.58429849,0.00479057,0.58837313,0.58432922,0.00479107,8.79525824,10.95159352,2.8219186,0.0024,45.0,1000
18,17.08.2020,15:27:02, pp800c U=100V / t=30s / Ra=0.199,messung1 (5Zyklen),10.047149,1497.0,67.717854,3.039553,70.281231,3.041198,176.055188,7.618232,3.75,1.91946,10.0,0.1,H23m. Nadel,0.0,45.23570741,45.64813177,0.38044682,45.23330741,45.64573177,0.38044682,2.03042953,3.17005812,1.02384996,0.0,21.60143894,21.23783682,0.33197839,1696.33902806,1711.80494121,14.26675586,1696.24902806,1711.71494121,14.26675586,0.0,0.0,0.0,169.63390281,171.18049412,1.42667559,169.62490281,171.17149412,1.42667559,7.61411072,11.88771794,3.83943735,81.00539604,79.64188809,1.24491897,0.5895048,0.58429849,0.00479057,0.58953608,0.58432922,0.00479107,13.13351009,10.95159352,2.8219186,0.0024,45.0,1000
19,17.08.2020,15:27:05, pp800c U=100V / t=30s / Ra=0.199,messung1 (5Zyklen),10.056718,1996.0,90.306707,3.041198,92.870083,3.042844,174.480367,5.716765,3.75,1.921314,10.0,0.1,H23m. Nadel,0.0,45.24384118,45.64813177,0.38044682,45.24144118,45.64573177,0.38044682,1.52364629,3.17005812,1.02384996,0.0,21.85889744,21.23783682,0.33197839,1696.64404434,1711.80494121,14.26675586,1696.55404434,1711.71494121,14.26675586,0.0,0.0,0.0,169.66440443,171.18049412,1.42667559,169.65540443,171.17149412,1.42667559,5.7136736,11.88771794,3.83943735,81.97086542,79.64188809,1.24491897,0.58939882,0.58429849,0.00479057,0.58943009,0.58432922,0.00479107,17.50187481,10.95159352,2.8219186,0.0024,45.0,1000
20,17.08.2020,15:27:08, pp800c U=100V / t=30s / Ra=0.199,messung1 (5Zyklen),12.041891,499.3,20.810907,3.032972,23.374284,3.034617,175.552906,22.791536,3.75,2.300333,12.0,0.1,H23m. Nadel,0.0,41.68016623,40.79214885,0.29825334,41.67796623,40.78994885,0.29825334,6.07444823,3.1687561,1.0183371,0.0,17.801759,18.81059638,0.36394904,1563.00623373,1529.7055818,11.18450033,1562.92373373,1529.6230818,11.18450033,0.0,0.0,0.0,156.30062337,152.97055818,1.11845003,156.29237337,152.96230818,1.11845003,22.77918085,11.88283537,3.81876413,66.75659626,70.53973641,1.3648089,0.63979271,0.65382398,0.00471468,0.63982649,0.65385926,0.00471519,4.38997349,10.93755717,2.81709916,0.0022,45.0,1000
21,17.08.2020,15:27:13, pp800c U=100V / t=30s / Ra=0.199,messung1 (5Zyklen),12.040858,996.0,40.424983,3.02639,42.988359,3.028036,161.853763,11.400737,3.75,2.300136,12.0,0.1,H23m. Nadel,0.0,40.58733233,40.79214885,0.29825334,40.58513233,40.78994885,0.29825334,3.03854418,3.1687561,1.0183371,0.0,18.77329408,18.81059638,0.36394904,1522.02496235,1529.7055818,11.18450033,1521.94246235,1529.6230818,11.18450033,0.0,0.0,0.0,152.20249623,152.97055818,1.11845003,152.19424623,152.96230818,1.11845003,11.39454066,11.88283537,3.81876413,70.39985279,70.53973641,1.3648089,0.65701945,0.65382398,0.00471468,0.65705506,0.65385926,0.00471519,8.77613262,10.93755717,2.81709916,0.0022,45.0,1000
22,17.08.2020,15:27:16, pp800c U=100V / t=30s / Ra=0.199,messung1 (5Zyklen),12.042889,1496.0,60.577086,3.049425,63.140462,3.05107,158.273218,7.648071,3.75,2.300583,12.0,0.1,H23m. Nadel,0.0,40.49270455,40.79214885,0.29825334,40.49050455,40.78994885,0.29825334,2.0383857,3.1687561,1.0183371,0.0,19.22605943,18.81059638,0.36394904,1518.47642045,1529.7055818,11.18450033,1518.39392045,1529.6230818,11.18450033,0.0,0.0,0.0,151.84764205,152.97055818,1.11845003,151.83939205,152.96230818,1.11845003,7.64394636,11.88283537,3.81876413,72.09772284,70.53973641,1.3648089,0.65855484,0.65382398,0.00471468,0.65859062,0.65385926,0.00471519,13.08224775,10.93755717,2.81709916,0.0022,45.0,1000
23,17.08.2020,15:27:19, pp800c U=100V / t=30s / Ra=0.199,messung1 (5Zyklen),12.050909,1996.0,80.655151,3.041198,83.218527,3.042844,156.347434,5.716765,3.75,2.302194,12.0,0.1,H23m. Nadel,0.0,40.40839228,40.79214885,0.29825334,40.40619228,40.78994885,0.29825334,1.52364629,3.1687561,1.0183371,0.0,19.441273,18.81059638,0.36394904,1515.31471067,1529.7055818,11.18450033,1515.23221067,1529.6230818,11.18450033,0.0,0.0,0.0,151.53147107,152.97055818,1.11845003,151.52322107,152.96230818,1.11845003,5.7136736,11.88283537,3.81876413,72.90477373,70.53973641,1.3648089,0.65992892,0.65382398,0.00471468,0.65996485,0.65385926,0.00471519,17.50187481,10.93755717,2.81709916,0.0022,45.0,1000
24,17.08.2020,15:27:22, pp800c U=100V / t=30s / Ra=0.199,messung1 (5Zyklen),15.040665,499.3,17.959537,3.034617,20.522913,3.036262,154.137644,22.803893,3.75,2.873392,15.0,0.1,H23m. Nadel,0.0,35.9694312,35.24576854,0.24962503,35.96744787,35.24378521,0.24962503,6.07774284,3.16944648,1.02019764,0.0,14.94485252,16.03716936,0.38556112,1348.85367014,1321.71632033,9.3609388,1348.77929514,1321.64194533,9.3609388,0.0,0.0,0.0,134.88536701,132.17163203,0.93609388,134.87792951,132.16419453,0.93609388,22.79153565,11.88542432,3.82574115,56.04319693,60.13938511,1.44585422,0.74137026,0.75670458,0.0052985,0.74141114,0.75674718,0.00529909,4.38759378,10.94762456,2.82279523,0.00198333,45.0,1000
25,17.08.2020,15:27:27, pp800c U=100V / t=30s / Ra=0.199,messung1 (5Zyklen),15.01948,996.0,35.038146,3.039553,37.601522,3.041198,141.571997,11.450295,3.75,2.869283,15.0,0.1,H23m. Nadel,0.0,35.17886145,35.24576854,0.24962503,35.17687811,35.24378521,0.24962503,3.05176004,3.16944648,1.02019764,0.0,16.06255904,16.03716936,0.38556112,1319.20730422,1321.71632033,9.3609388,1319.13292922,1321.64194533,9.3609388,0.0,0.0,0.0,131.92073042,132.17163203,0.93609388,131.91329292,132.16419453,0.93609388,11.44410015,11.88542432,3.82574115,60.23459639,60.13938511,1.44585422,0.75803098,0.75670458,0.0052985,0.75807371,0.75674718,0.00529909,8.73812695,10.94762456,2.82279523,0.00198333,45.0,1000
26,17.08.2020,15:27:30, pp800c U=100V / t=30s / Ra=0.199,messung1 (5Zyklen),15.04051,1496.0,52.302679,3.02639,54.866056,3.028036,137.531892,7.59033,3.75,2.873146,15.0,0.1,H23m. Nadel,0.0,34.96168382,35.24576854,0.24962503,34.95970049,35.24378521,0.24962503,2.02298797,3.16944648,1.02019764,0.0,16.46835626,16.03716936,0.38556112,1311.06314338,1321.71632033,9.3609388,1310.98876838,1321.64194533,9.3609388,0.0,0.0,0.0,131.10631434,132.17163203,0.93609388,131.09887684,132.16419453,0.93609388,7.58620488,11.88542432,3.82574115,61.75633598,60.13938511,1.44585422,0.76273977,0.75670458,0.0052985,0.76278304,0.75674718,0.00529909,13.18182169,10.94762456,2.82279523,0.00198333,45.0,1000
27,17.08.2020,15:27:33, pp800c U=100V / t=30s / Ra=0.199,messung1 (5Zyklen),15.029393,1996.0,69.606703,3.044489,72.170079,3.046134,135.590079,5.722948,3.75,2.871166,15.0,0.1,H23m. Nadel,0.0,34.8730977,35.24576854,0.24962503,34.87111436,35.24378521,0.24962503,1.52529509,3.16944648,1.02019764,0.0,16.67290964,16.03716936,0.38556112,1307.74116358,1321.71632033,9.3609388,1307.66678858,1321.64194533,9.3609388,0.0,0.0,0.0,130.77411636,132.17163203,0.93609388,130.76667886,132.16419453,0.93609388,5.71985659,11.88542432,3.82574115,62.52341113,60.13938511,1.44585422,0.76467731,0.75670458,0.0052985,0.76472081,0.75674718,0.00529909,17.48295582,10.94762456,2.82279523,0.00198333,45.0,1000
28,17.08.2020,15:27:37, pp800c U=100V / t=30s / Ra=0.199,messung1 (5Zyklen),20.034256,499.3,14.695186,3.036262,17.258563,3.037908,129.620691,22.81625,3.75,3.827191,20.0,0.1,H23m. Nadel,0.0,29.43157621,28.77272265,0.23200405,29.42987621,28.77102265,0.23200405,6.08103745,3.17517703,1.02087811,0.0,11.67441938,12.79792281,0.39444624,1103.68410775,1078.9770995,8.7001519,1103.62035775,1078.9133495,8.7001519,0.0,0.0,0.0,110.36841078,107.89770995,0.87001519,110.36203578,107.89133495,0.87001519,22.80389045,11.90691388,3.82829291,43.77907266,47.99221054,1.47917341,0.90605636,0.92698249,0.00739018,0.90610869,0.92703729,0.00739105,4.38521665,10.94333289,2.84502373,0.0017,45.0,1000
29,17.08.2020,15:27:41, pp800c U=100V / t=30s / Ra=0.199,messung1 (5Zyklen),20.02868,996.0,28.639426,3.054361,31.202803,3.056006,117.480431,11.506048,3.75,3.82625,20.0,0.1,H23m. Nadel,0.0,28.75444378,28.77272265,0.23200405,28.75274378,28.77102265,0.23200405,3.06662751,3.17517703,1.02087811,0.0,12.84305813,12.79792281,0.39444624,1078.29164157,1078.9770995,8.7001519,1078.22789157,1078.9133495,8.7001519,0.0,0.0,0.0,107.82916416,107.89770995,0.87001519,107.82278916,107.89133495,0.87001519,11.49985316,11.90691388,3.82829291,48.161468,47.99221054,1.47917341,0.92739289,0.92698249,0.00739018,0.92744772,0.92703729,0.00739105,8.69576321,10.94333289,2.84502373,0.0017,45.0,1000
30,17.08.2020,15:27:44, pp800c U=100V / t=30s / Ra=0.199,messung1 (5Zyklen),20.026856,1497.0,42.677451,3.052716,45.240827,3.054361,113.328726,7.651205,3.75,3.825872,20.0,0.1,H23m. Nadel,0.0,28.5086513,28.77272265,0.23200405,28.5069513,28.77102265,0.23200405,2.03922244,3.17517703,1.02087811,0.0,13.23386443,12.79792281,0.39444624,1069.07442385,1078.9770995,8.7001519,1069.01067385,1078.9133495,8.7001519,0.0,0.0,0.0,106.90744238,107.89770995,0.87001519,106.90106738,107.89133495,0.87001519,7.64708417,11.90691388,3.82829291,49.62699161,47.99221054,1.47917341,0.93538857,0.92698249,0.00739018,0.93544435,0.92703729,0.00739105,13.07687974,10.94333289,2.84502373,0.0017,45.0,1000
31,17.08.2020,15:27:48, pp800c U=100V / t=30s / Ra=0.199,messung1 (5Zyklen),20.027544,1997.0,56.70725,3.0231,59.270627,3.024745,111.299374,5.679917,3.75,3.825938,20.0,0.1,H23m. Nadel,0.0,28.39621933,28.77272265,0.23200405,28.39451933,28.77102265,0.23200405,1.51382073,3.17517703,1.02087811,0.0,13.4403493,12.79792281,0.39444624,1064.85822484,1078.9770995,8.7001519,1064.79447484,1078.9133495,8.7001519,0.0,0.0,0.0,106.48582248,107.89770995,0.87001519,106.47944748,107.89133495,0.87001519,5.67682774,11.90691388,3.82829291,50.40130987,47.99221054,1.47917341,0.93909215,0.92698249,0.00739018,0.93914837,0.92703729,0.00739105,17.61547198,10.94333289,2.84502373,0.0017,45.0,1000
32,17.08.2020,15:27:51, pp800c U=100V / t=30s / Ra=0.199,messung1 (5Zyklen),24.041835,499.3,12.916576,3.049425,15.479953,3.05107,116.262412,22.915109,3.75,4.592732,24.0,0.1,H23m. Nadel,0.0,25.86936912,25.26165971,0.21269544,25.86781078,25.26010138,0.21269544,6.10740036,3.1729347,1.02778025,0.0,9.88020521,11.04358334,0.40757068,970.10134188,947.31223926,7.97607915,970.04290438,947.25380176,7.97607915,0.0,0.0,0.0,97.01013419,94.73122393,0.79760791,97.00429044,94.72538018,0.79760791,22.90275135,11.89850513,3.85417594,37.05076954,41.41343752,1.52839005,1.03082014,1.05583997,0.00878181,1.03088224,1.05590513,0.00878289,4.36628763,10.96842563,2.84681657,0.00155833,45.0,1000
33,17.08.2020,15:27:55, pp800c U=100V / t=30s / Ra=0.199,messung1 (5Zyklen),24.009876,997.0,25.151309,3.024745,27.714686,3.02639,104.2428,11.383113,3.75,4.586762,24.0,0.1,H23m. Nadel,0.0,25.22698997,25.26165971,0.21269544,25.22543164,25.26010138,0.21269544,3.03384654,3.1729347,1.02778025,0.0,11.09579255,11.04358334,0.40757068,946.01212387,947.31223926,7.97607915,945.95368637,947.25380176,7.97607915,0.0,0.0,0.0,94.60121239,94.73122393,0.79760791,94.59536864,94.72538018,0.79760791,11.37692452,11.89850513,3.85417594,41.60922206,41.41343752,1.52839005,1.05706891,1.05583997,0.00878181,1.05713421,1.05590513,0.00878289,8.78972167,10.96842563,2.84681657,0.00155833,45.0,1000
34,17.08.2020,15:27:59, pp800c U=100V / t=30s / Ra=0.199,messung1 (5Zyklen),24.008172,1496.0,37.458438,3.049425,40.021815,3.05107,100.322062,7.648071,3.75,4.586423,24.0,0.1,H23m. Nadel,0.0,25.03906283,25.26165971,0.21269544,25.0375045,25.26010138,0.21269544,2.0383857,3.1729347,1.02778025,0.0,11.4995594,11.04358334,0.40757068,938.96485628,947.31223926,7.97607915,938.90641878,947.25380176,7.97607915,0.0,0.0,0.0,93.89648563,94.73122393,0.79760791,93.89064188,94.72538018,0.79760791,7.64394636,11.89850513,3.85417594,43.12334776,41.41343752,1.52839005,1.06500259,1.05583997,0.00878181,1.06506887,1.05590513,0.00878289,13.08224775,10.96842563,2.84681657,0.00155833,45.0,1000
35,17.08.2020,15:28:02, pp800c U=100V / t=30s / Ra=0.199,messung1 (5Zyklen),24.002165,1996.0,49.722789,3.018164,52.286166,3.019809,98.233027,5.673489,3.75,4.585154,24.0,0.1,H23m. Nadel,0.0,24.91121693,25.26165971,0.21269544,24.9096586,25.26010138,0.21269544,1.51210621,3.1729347,1.02778025,0.0,11.69877619,11.04358334,0.40757068,934.17063502,947.31223926,7.97607915,934.11219752,947.25380176,7.97607915,0.0,0.0,0.0,93.4170635,94.73122393,0.79760791,93.41121975,94.72538018,0.79760791,5.6703983,11.89850513,3.85417594,43.87041073,41.41343752,1.52839005,1.07046824,1.05583997,0.00878181,1.07053521,1.05590513,0.00878289,17.63544548,10.96842563,2.84681657,0.00155833,45.0,1000
36,17.08.2020,15:28:05, pp800c U=100V / t=30s / Ra=0.199,messung1 (5Zyklen),30.021169,499.3,10.896101,3.05107,13.459478,3.052716,101.087605,22.927466,3.75,5.73543,30.0,0.1,H23m. Nadel,0.0,21.82275386,21.23555435,0.2104793,21.82135386,21.23415435,0.2104793,6.11069497,3.18126461,1.02806588,0.0,7.85532944,9.02644487,0.40901925,818.35326958,796.3332883,7.89297378,818.30076958,796.2807883,7.89297378,0.0,0.0,0.0,81.83532696,79.63332883,0.78929738,81.83007696,79.62807883,0.78929738,22.91510615,11.92974229,3.85524706,29.4574854,33.84916827,1.53382218,1.22196616,1.25612127,0.012298,1.22204456,1.25620414,0.01229961,4.36393353,10.93877471,2.8412715,0.0014,45.0,1000
37,17.08.2020,15:28:10, pp800c U=100V / t=30s / Ra=0.199,messung1 (5Zyklen),30.009896,996.0,21.161364,3.052716,23.724741,3.054361,89.32508,11.499853,3.75,5.732921,30.0,0.1,H23m. Nadel,0.0,21.2463494,21.23555435,0.2104793,21.2449494,21.23415435,0.2104793,3.0649759,3.18126461,1.02806588,0.0,9.08998675,9.02644487,0.40901925,796.73810241,796.3332883,7.89297378,796.68560241,796.2807883,7.89297378,0.0,0.0,0.0,79.67381024,79.63332883,0.78929738,79.66856024,79.62807883,0.78929738,11.49365964,11.92974229,3.85524706,34.0874503,33.84916827,1.53382218,1.25511758,1.25612127,0.012298,1.25520029,1.25620414,0.01229961,8.70044904,10.93877471,2.8412715,0.0014,45.0,1000
38,17.08.2020,15:28:13, pp800c U=100V / t=30s / Ra=0.199,messung1 (5Zyklen),29.991567,1496.0,31.415111,3.037908,33.978488,3.039553,85.173349,7.6192,3.75,5.72938,30.0,0.1,H23m. Nadel,0.0,20.99940575,21.23555435,0.2104793,20.99800575,21.23415435,0.2104793,2.03068717,3.18126461,1.02806588,0.0,9.48365929,9.02644487,0.40901925,787.47771557,796.3332883,7.89297378,787.42521557,796.2807883,7.89297378,0.0,0.0,0.0,78.74777156,79.63332883,0.78929738,78.74252156,79.62807883,0.78929738,7.61507687,11.92974229,3.85524706,35.56372234,33.84916827,1.53382218,1.2698772,1.25612127,0.012298,1.26996187,1.25620414,0.01229961,13.1318438,10.93877471,2.8412715,0.0014,45.0,1000
39,17.08.2020,15:28:16, pp800c U=100V / t=30s / Ra=0.199,messung1 (5Zyklen),29.985939,1996.0,41.663922,3.031326,44.227299,3.032972,83.09237,5.698218,3.75,5.728302,30.0,0.1,H23m. Nadel,0.0,20.87370842,21.23555435,0.2104793,20.87230842,21.23415435,0.2104793,1.5187004,3.18126461,1.02806588,0.0,9.67680401,9.02644487,0.40901925,782.76406563,796.3332883,7.89297378,782.71156563,796.2807883,7.89297378,0.0,0.0,0.0,78.27640656,79.63332883,0.78929738,78.27115656,79.62807883,0.78929738,5.6951265,11.92974229,3.85524706,36.28801503,33.84916827,1.53382218,1.27752415,1.25612127,0.012298,1.27760984,1.25620414,0.01229961,17.55887248,10.93877471,2.8412715,0.0014,45.0,1000
40,17.08.2020,15:28:26, pp800c U=100V / t=30s / Ra=0.199,messung1 (5Zyklen),2.05551,499.3,80.82462,3.034617,83.387997,3.036262,626.28678,22.803893,3.75,0.392673,2.0,0.1,H23m. Nadel,0.0,161.87586621,105.01937094,18.96203321,161.87104955,105.01455428,18.96203321,6.07774284,3.1618963,1.02312463,0.0,77.89665335,50.92632899,9.00215664,6070.34498298,3938.22641037,711.07624527,6070.16435798,3938.04578537,711.07624527,0.0,0.0,0.0,607.0344983,393.82264104,71.10762453,607.0164358,393.80457854,71.10762453,22.79153565,11.85711112,3.83671736,292.11245007,190.97373371,33.7580874,0.16473528,0.27360759,0.03635831,0.16474019,0.27362183,0.03636143,4.38759378,11.01356495,2.86516078,0.00481667,46.0,1000
41,17.08.2020,15:28:29, pp800c U=100V / t=30s / Ra=0.199,messung1 (5Zyklen),2.064166,997.0,84.17453,3.034617,86.737906,3.036262,326.245887,11.420244,3.75,0.394356,2.0,0.1,H23m. Nadel,0.0,84.42781344,105.01937094,18.96203321,84.42299677,105.01455428,18.96203321,3.04374824,3.1618963,1.02312463,0.0,40.68962426,50.92632899,9.00215664,3166.04300401,3938.22641037,711.07624527,3165.86237901,3938.04578537,711.07624527,0.0,0.0,0.0,316.6043004,393.82264104,71.10762453,316.5862379,393.80457854,71.10762453,11.41405592,11.85711112,3.83671736,152.58609099,190.97373371,33.7580874,0.31585168,0.27360759,0.03635831,0.3158697,0.27362183,0.03636143,8.76112757,11.01356495,2.86516078,0.00481667,46.0,1000
42,17.08.2020,15:28:32, pp800c U=100V / t=30s / Ra=0.199,messung1 (5Zyklen),2.071721,1496.0,129.266684,3.021454,131.830061,3.0231,330.45637,7.577957,3.75,0.395779,2.0,0.1,H23m. Nadel,0.0,86.40821123,105.01937094,18.96203321,86.40339456,105.01455428,18.96203321,2.0196885,3.1618963,1.02312463,0.0,42.19185303,50.92632899,9.00215664,3240.30792112,3938.22641037,711.07624527,3240.12729612,3938.04578537,711.07624527,0.0,0.0,0.0,324.03079211,393.82264104,71.10762453,324.01272961,393.80457854,71.10762453,7.57383189,11.85711112,3.83671736,158.21944886,190.97373371,33.7580874,0.30861265,0.27360759,0.03635831,0.30862985,0.27362183,0.03636143,13.20335618,11.01356495,2.86516078,0.00481667,46.0,1000
43,17.08.2020,15:28:36, pp800c U=100V / t=30s / Ra=0.199,messung1 (5Zyklen),2.072272,1997.0,174.469089,3.008292,177.032466,3.009937,332.434526,5.65211,3.75,0.395891,2.0,0.1,H23m. Nadel,0.0,87.36559289,105.01937094,18.96203321,87.36077622,105.01455428,18.96203321,1.50640561,3.1618963,1.02312463,0.0,42.92718531,50.92632899,9.00215664,3276.20973335,3938.22641037,711.07624527,3276.02910835,3938.04578537,711.07624527,0.0,0.0,0.0,327.62097334,393.82264104,71.10762453,327.60291084,393.80457854,71.10762453,5.64902103,11.85711112,3.83671736,160.9769449,190.97373371,33.7580874,0.30523076,0.27360759,0.03635831,0.30524759,0.27362183,0.03636143,17.70218228,11.01356495,2.86516078,0.00481667,46.0,1000
44,17.08.2020,15:28:39, pp800c U=100V / t=30s / Ra=0.199,messung1 (5Zyklen),3.053793,499.3,38.983666,3.008292,41.547043,3.009937,312.03968,22.606176,3.75,0.583448,3.0,0.1,H23m. Nadel,0.0,78.0766393,75.70258405,0.81068249,78.07259763,75.69854238,0.81068249,6.02501903,3.14424278,1.01115953,0.0,36.0237893,36.2771498,0.26017428,2927.87397356,2838.84690182,30.40059327,2927.72241106,2838.69533932,30.40059327,0.0,0.0,0.0,292.78739736,283.88469018,3.04005933,292.77224111,283.86953393,3.04005933,22.59382135,11.79091044,3.79184825,135.08920988,136.03931175,0.97565356,0.34154476,0.35237475,0.0037058,0.34156244,0.35239357,0.0037062,4.42598879,11.02902139,2.83611595,0.00404167,46.0,1000
45,17.08.2020,15:28:43, pp800c U=100V / t=30s / Ra=0.199,messung1 (5Zyklen),3.06066,997.0,74.231749,3.028036,76.795126,3.029681,288.848267,11.39549,3.75,0.58469,3.0,0.1,H23m. Nadel,0.0,74.45511434,75.70258405,0.81068249,74.45107268,75.69854238,0.81068249,3.03714744,3.14424278,1.01115953,0.0,35.70696262,36.2771498,0.26017428,2792.06678786,2838.84690182,30.40059327,2791.91522536,2838.69533932,30.40059327,0.0,0.0,0.0,279.20667879,283.88469018,3.04005933,279.19152254,283.86953393,3.04005933,11.38930291,11.79091044,3.79184825,133.90110981,136.03931175,0.97565356,0.35815762,0.35237475,0.0037058,0.35817706,0.35239357,0.0037062,8.78016862,11.02902139,2.83611595,0.00404167,46.0,1000
46,17.08.2020,15:28:47, pp800c U=100V / t=30s / Ra=0.199,messung1 (5Zyklen),3.066201,1496.0,112.150224,2.983612,114.7136,2.985257,287.550803,7.483097,3.75,0.585772,3.0,0.1,H23m. Nadel,0.0,74.96672727,75.70258405,0.81068249,74.96268561,75.69854238,0.81068249,1.99439305,3.14424278,1.01115953,0.0,36.48414628,36.2771498,0.26017428,2811.25227273,2838.84690182,30.40059327,2811.10071023,2838.69533932,30.40059327,0.0,0.0,0.0,281.12522727,283.88469018,3.04005933,281.11007102,283.86953393,3.04005933,7.47897393,11.79091044,3.79184825,136.81554855,136.03931175,0.97565356,0.35571336,0.35237475,0.0037058,0.35573254,0.35239357,0.0037062,13.3708181,11.02902139,2.83611595,0.00404167,46.0,1000
47,17.08.2020,15:28:50, pp800c U=100V / t=30s / Ra=0.199,messung1 (5Zyklen),3.06818,1997.0,150.397775,3.036262,152.961151,3.037908,287.233008,5.704634,3.75,0.586104,3.0,0.1,H23m. Nadel,0.0,75.31185528,75.70258405,0.81068249,75.30781362,75.69854238,0.81068249,1.52041162,3.14424278,1.01115953,0.0,36.893701,36.2771498,0.26017428,2824.19457311,2838.84690182,30.40059327,2824.04301061,2838.69533932,30.40059327,0.0,0.0,0.0,282.41945731,283.88469018,3.04005933,282.40430106,283.86953393,3.04005933,5.70154357,11.79091044,3.79184825,138.35137875,136.03931175,0.97565356,0.35408325,0.35237475,0.0037058,0.35410226,0.35239357,0.0037062,17.53911004,11.02902139,2.83611595,0.00404167,46.0,1000
48,17.08.2020,15:28:53, pp800c U=100V / t=30s / Ra=0.199,messung1 (5Zyklen),5.05129,499.3,33.21182,3.046134,35.775197,3.04778,268.690144,22.890394,3.75,0.964969,5.0,0.1,H23m. Nadel,0.0,66.51676347,63.80940728,0.90262339,66.5134968,63.80614061,0.90262339,6.10080913,3.15650432,1.02871846,0.0,30.20634383,30.32481815,0.16138006,2494.37863008,2392.85277288,33.84837701,2494.25613008,2392.73027288,33.84837701,0.0,0.0,0.0,249.43786301,239.28527729,3.3848377,249.42561301,239.27302729,3.3848377,22.87803425,11.83689119,3.85769424,113.27378938,113.71806805,0.60517522,0.40090145,0.41815533,0.00575251,0.40092114,0.41817676,0.0057531,4.37100491,11.02954685,2.84205932,0.00326667,46.0,1000
49,17.08.2020,15:28:58, pp800c U=100V / t=30s / Ra=0.199,messung1 (5Zyklen),5.060515,997.0,62.691345,2.990193,65.254722,2.991838,245.441533,11.253153,3.75,0.966708,5.0,0.1,H23m. Nadel,0.0,62.87998495,63.80940728,0.90262339,62.87671829,63.80614061,0.90262339,2.99919057,3.15650432,1.02871846,0.0,29.93876386,30.32481815,0.16138006,2357.99943581,2392.85277288,33.84837701,2357.87693581,2392.73027288,33.84837701,0.0,0.0,0.0,235.79994358,239.28527729,3.3848377,235.78769358,239.27302729,3.3848377,11.24696464,11.83689119,3.85769424,112.27036447,113.71806805,0.60517522,0.42408831,0.41815533,0.00575251,0.42411034,0.41817676,0.0057531,8.89128784,11.02954685,2.84205932,0.00326667,46.0,1000
50,17.08.2020,15:29:01, pp800c U=100V / t=30s / Ra=0.199,messung1 (5Zyklen),5.06363,1496.0,94.183124,3.006646,96.746501,3.008292,242.512954,7.540838,3.75,0.967277,5.0,0.1,H23m. Nadel,0.0,62.95663369,63.80940728,0.90262339,62.95336702,63.80614061,0.90262339,2.00979011,3.15650432,1.02871846,0.0,30.47178846,30.32481815,0.16138006,2360.87376337,2392.85277288,33.84837701,2360.75126337,2392.73027288,33.84837701,0.0,0.0,0.0,236.08737634,239.28527729,3.3848377,236.07512634,239.27302729,3.3848377,7.5367129,11.83689119,3.85769424,114.26920672,113.71806805,0.60517522,0.42357199,0.41815533,0.00575251,0.42359397,0.41817676,0.0057531,13.26838388,11.02954685,2.84205932,0.00326667,46.0,1000
51,17.08.2020,15:29:04, pp800c U=100V / t=30s / Ra=0.199,messung1 (5Zyklen),5.064628,1996.0,125.516957,3.02639,128.080334,3.028036,240.631889,5.688945,3.75,0.967536,5.0,0.1,H23m. Nadel,0.0,62.88424699,63.80940728,0.90262339,62.88098033,63.80614061,0.90262339,1.51622745,3.15650432,1.02871846,0.0,30.68237644,30.32481815,0.16138006,2358.15926227,2392.85277288,33.84837701,2358.03676227,2392.73027288,33.84837701,0.0,0.0,0.0,235.81592623,239.28527729,3.3848377,235.80367623,239.27302729,3.3848377,5.68585296,11.83689119,3.85769424,115.05891164,113.71806805,0.60517522,0.42405957,0.41815533,0.00575251,0.4240816,0.41817676,0.0057531,17.58751075,11.02954685,2.84205932,0.00326667,46.0,1000
52,17.08.2020,15:29:07, pp800c U=100V / t=30s / Ra=0.199,messung1 (5Zyklen),6.052535,499.3,30.123521,3.028036,32.686897,3.029681,245.495425,22.754464,3.75,1.156218,6.0,0.1,H23m. Nadel,0.0,60.33150611,58.77684396,0.51931701,60.32850611,58.77384396,0.51931701,6.06456239,3.15735736,1.01861646,0.0,27.13197186,27.8082433,0.26580254,2262.43147907,2204.13164842,19.47438785,2262.31897907,2204.01914842,19.47438785,0.0,0.0,0.0,226.24314791,220.41316484,1.94743879,226.23189791,220.40191484,1.94743879,22.74210895,11.84009009,3.81981171,101.74489448,104.28091238,0.99675952,0.44200234,0.45379786,0.00394076,0.44202432,0.45382104,0.00394116,4.39712958,10.98913095,2.82442401,0.003,46.0,1000
53,17.08.2020,15:29:12, pp800c U=100V / t=30s / Ra=0.199,messung1 (5Zyklen),6.062001,997.0,58.161729,3.021454,60.725106,3.0231,228.404359,11.370736,3.75,1.158013,6.0,0.1,H23m. Nadel,0.0,58.33673922,58.77684396,0.51931701,58.33373922,58.77384396,0.51931701,3.03054564,3.15735736,1.01861646,0.0,27.65159679,27.8082433,0.26580254,2187.62772066,2204.13164842,19.47438785,2187.51522066,2204.01914842,19.47438785,0.0,0.0,0.0,218.76277207,220.41316484,1.94743879,218.75152207,220.40191484,1.94743879,11.36454614,11.84009009,3.81981171,103.69348796,104.28091238,0.99675952,0.45711617,0.45379786,0.00394076,0.45713968,0.45382104,0.00394116,8.79929553,10.98913095,2.82442401,0.003,46.0,1000
54,17.08.2020,15:29:15, pp800c U=100V / t=30s / Ra=0.199,messung1 (5Zyklen),6.059626,1496.0,87.167401,3.006646,89.730777,3.008292,224.926748,7.540838,3.75,1.157592,6.0,0.1,H23m. Nadel,0.0,58.26697928,58.77684396,0.51931701,58.26397928,58.77384396,0.51931701,2.00979011,3.15735736,1.01861646,0.0,28.12709459,27.8082433,0.26580254,2185.01172293,2204.13164842,19.47438785,2184.89922293,2204.01914842,19.47438785,0.0,0.0,0.0,218.50117229,220.41316484,1.94743879,218.48992229,220.40191484,1.94743879,7.5367129,11.84009009,3.81981171,105.4766047,104.28091238,0.99675952,0.45766345,0.45379786,0.00394076,0.45768701,0.45382104,0.00394116,13.26838388,10.98913095,2.82442401,0.003,46.0,1000
55,17.08.2020,15:29:18, pp800c U=100V / t=30s / Ra=0.199,messung1 (5Zyklen),6.060108,1997.0,116.169786,3.044489,118.733163,3.046134,222.95912,5.720082,3.75,1.157694,6.0,0.1,H23m. Nadel,0.0,58.17215123,58.77684396,0.51931701,58.16915123,58.77384396,0.51931701,1.5245313,3.15735736,1.01861646,0.0,28.32230996,27.8082433,0.26580254,2181.45567101,2204.13164842,19.47438785,2181.34317101,2204.01914842,19.47438785,0.0,0.0,0.0,218.1455671,220.41316484,1.94743879,218.1343171,220.40191484,1.94743879,5.71699236,11.84009009,3.81981171,106.20866237,104.28091238,0.99675952,0.4584095,0.45379786,0.00394076,0.45843314,0.45382104,0.00394116,17.49171481,10.98913095,2.82442401,0.003,46.0,1000
56,17.08.2020,15:29:22, pp800c U=100V / t=30s / Ra=0.199,messung1 (5Zyklen),10.051331,499.3,23.700121,3.032972,26.263498,3.034617,197.252386,22.791536,3.75,1.920128,10.0,0.1,H23m. Nadel,0.0,47.46669537,46.31087526,0.38574458,47.46429537,46.30847526,0.38574458,6.07444823,3.15831104,1.02304225,0.0,20.69492357,21.57508211,0.32961389,1780.00107651,1736.65782244,14.46542175,1779.91107651,1736.56782244,14.46542175,0.0,0.0,0.0,178.00010765,173.66578224,1.44654217,177.99110765,173.65678224,1.44654217,22.77918085,11.84366641,3.83640843,77.6059634,80.90655792,1.23605211,0.56179741,0.5759366,0.00471922,0.56182582,0.57596646,0.0047197,4.38997349,11.03079554,2.87091836,0.0024,46.0,1000
57,17.08.2020,15:29:26, pp800c U=100V / t=30s / Ra=0.199,messung1 (5Zyklen),10.046547,996.0,45.78714,3.02639,48.350517,3.028036,182.042608,11.400737,3.75,1.919345,10.0,0.1,H23m. Nadel,0.0,45.9710241,46.31087526,0.38574458,45.9686241,46.30847526,0.38574458,3.03854418,3.15831104,1.02304225,0.0,21.46503996,21.57508211,0.32961389,1723.91340361,1736.65782244,14.46542175,1723.82340361,1736.56782244,14.46542175,0.0,0.0,0.0,172.39134036,173.66578224,1.44654217,172.38234036,173.65678224,1.44654217,11.39454066,11.84366641,3.83640843,80.49389985,80.90655792,1.23605211,0.58007554,0.5759366,0.00471922,0.58010583,0.57596646,0.0047197,8.77613262,11.03079554,2.87091836,0.0024,46.0,1000
58,17.08.2020,15:29:29, pp800c U=100V / t=30s / Ra=0.199,messung1 (5Zyklen),10.051693,1496.0,68.708348,3.016518,71.271725,3.018164,178.655727,7.565584,3.75,1.920328,10.0,0.1,H23m. Nadel,0.0,45.92804011,46.31087526,0.38574458,45.92564011,46.30847526,0.38574458,2.01638904,3.15831104,1.02304225,0.0,21.95462553,21.57508211,0.32961389,1722.30150401,1736.65782244,14.46542175,1722.21150401,1736.56782244,14.46542175,0.0,0.0,0.0,172.2301504,173.66578224,1.44654217,172.2211504,173.65678224,1.44654217,7.56145889,11.84366641,3.83640843,82.32984576,80.90655792,1.23605211,0.58061843,0.5759366,0.00471922,0.58064877,0.57596646,0.0047197,13.22496114,11.03079554,2.87091836,0.0024,46.0,1000
59,17.08.2020,15:29:33, pp800c U=100V / t=30s / Ra=0.199,messung1 (5Zyklen),10.044551,1996.0,91.571972,3.00171,94.135349,3.003356,176.857494,5.642577,3.75,1.918839,10.0,0.1,H23m. Nadel,0.0,45.87774148,46.31087526,0.38574458,45.87534148,46.30847526,0.38574458,1.50386273,3.15831104,1.02304225,0.0,22.18573938,21.57508211,0.32961389,1720.41530561,1736.65782244,14.46542175,1720.32530561,1736.56782244,14.46542175,0.0,0.0,0.0,172.04153056,173.66578224,1.44654217,172.03253056,173.65678224,1.44654217,5.63948522,11.84366641,3.83640843,83.19652267,80.90655792,1.23605211,0.581255,0.5759366,0.00471922,0.58128541,0.57596646,0.0047197,17.73211492,11.03079554,2.87091836,0.0024,46.0,1000
60,17.08.2020,15:29:36, pp800c U=100V / t=30s / Ra=0.199,messung1 (5Zyklen),12.03659,499.3,21.082388,3.031326,23.645765,3.032972,177.591866,22.779178,3.75,2.29936,12.0,0.1,H23m. Nadel,0.0,42.22388945,41.20717685,0.34111211,42.22168945,41.20497685,0.34111211,6.07115161,3.16959635,1.01953533,0.0,18.07526892,19.01769025,0.34577346,1583.3958542,1545.26913193,12.791704,1583.3133542,1545.18663193,12.791704,0.0,0.0,0.0,158.33958542,154.52691319,1.2791704,158.33133542,154.51866319,1.2791704,22.76681855,11.8859863,3.8232575,67.78225844,71.31633845,1.29665049,0.63155401,0.64726744,0.0052743,0.63158692,0.64730202,0.00527486,4.39235723,10.96281816,2.84634908,0.0022,46.0,1000
61,17.08.2020,15:29:40, pp800c U=100V / t=30s / Ra=0.199,messung1 (5Zyklen),12.042235,997.0,40.819864,3.056006,43.383241,3.057652,163.176682,11.500696,3.75,2.300435,12.0,0.1,H23m. Nadel,0.0,40.94269208,41.20717685,0.34111211,40.94049208,41.20497685,0.34111211,3.0652016,3.16959635,1.01953533,0.0,18.93764524,19.01769025,0.34577346,1535.35095286,1545.26913193,12.791704,1535.26845286,1545.18663193,12.791704,0.0,0.0,0.0,153.53509529,154.52691319,1.2791704,153.52684529,154.51866319,1.2791704,11.49450602,11.8859863,3.8232575,71.01616963,71.31633845,1.29665049,0.65131689,0.64726744,0.0052743,0.65135188,0.64730202,0.00527486,8.6998084,10.96281816,2.84634908,0.0022,46.0,1000
62,17.08.2020,15:29:44, pp800c U=100V / t=30s / Ra=0.199,messung1 (5Zyklen),12.030636,1496.0,61.187506,3.032972,63.750883,3.034617,159.80335,7.606827,3.75,2.298318,12.0,0.1,H23m. Nadel,0.0,40.9007393,41.20717685,0.34111211,40.8985393,41.20497685,0.34111211,2.0273877,3.16959635,1.01953533,0.0,19.4355758,19.01769025,0.34577346,1533.77772393,1545.26913193,12.791704,1533.69522393,1545.18663193,12.791704,0.0,0.0,0.0,153.37777239,154.52691319,1.2791704,153.36952239,154.51866319,1.2791704,7.60270388,11.8859863,3.8232575,72.88340926,71.31633845,1.29665049,0.65198495,0.64726744,0.0052743,0.65202003,0.64730202,0.00527486,13.15321517,10.96281816,2.84634908,0.0022,46.0,1000
63,17.08.2020,15:29:47, pp800c U=100V / t=30s / Ra=0.199,messung1 (5Zyklen),12.031444,1997.0,81.400489,3.024745,83.963866,3.02639,157.668751,5.683006,3.75,2.298384,12.0,0.1,H23m. Nadel,0.0,40.76138658,41.20717685,0.34111211,40.75918658,41.20497685,0.34111211,1.51464447,3.16959635,1.01953533,0.0,19.62227106,19.01769025,0.34577346,1528.55199675,1545.26913193,12.791704,1528.46949675,1545.18663193,12.791704,0.0,0.0,0.0,152.85519967,154.52691319,1.2791704,152.84694967,154.51866319,1.2791704,5.67991675,11.8859863,3.8232575,73.58351646,71.31633845,1.29665049,0.65421392,0.64726744,0.0052743,0.65424924,0.64730202,0.00527486,17.60589185,10.96281816,2.84634908,0.0022,46.0,1000
64,17.08.2020,15:29:50, pp800c U=100V / t=30s / Ra=0.199,messung1 (5Zyklen),15.036655,499.3,18.291895,3.036262,20.855272,3.037908,156.633825,22.81625,3.75,2.87233,15.0,0.1,H23m. Nadel,0.0,36.63507911,35.82444598,0.27453937,36.63309578,35.82246265,0.27453937,6.08103745,3.16325549,1.02286713,0.0,15.27602916,16.32960358,0.37592425,1373.81546665,1343.41672429,10.29522647,1373.74109165,1343.34234929,10.29522647,0.0,0.0,0.0,137.38154667,134.34167243,1.02952265,137.37410917,134.33423493,1.02952265,22.80389045,11.86220808,3.83575174,57.28510936,61.23601342,1.40971594,0.7278998,0.74450004,0.00562728,0.72793921,0.74454127,0.0056279,4.38521665,11.00247359,2.86273128,0.00198333,46.0,1000
65,17.08.2020,15:29:55, pp800c U=100V / t=30s / Ra=0.199,messung1 (5Zyklen),15.031286,997.0,35.574526,3.0231,38.137903,3.024745,143.447477,11.376924,3.75,2.871591,15.0,0.1,H23m. Nadel,0.0,35.68157071,35.82444598,0.27453937,35.67958738,35.82246265,0.27453937,3.03219659,3.16325549,1.02286713,0.0,16.32369539,16.32960358,0.37592425,1338.05890171,1343.41672429,10.29522647,1337.98452671,1343.34234929,10.29522647,0.0,0.0,0.0,133.80589017,134.34167243,1.02952265,133.79845267,134.33423493,1.02952265,11.37073721,11.86220808,3.83575174,61.21385773,61.23601342,1.40971594,0.74735126,0.74450004,0.00562728,0.7473928,0.74454127,0.0056279,8.79450454,11.00247359,2.86273128,0.00198333,46.0,1000
