Repository: ZBT-Tools/ContactResistanceAnalysis

File: Messreihen/Vorbehandlungen/pp+gps.csv (part 9 of 75)
age[mV],voltage_needle[mV],R_ges / mOhm*cm²,R_bulk / mOhm*cm²,contact_area[cm2],p_Kraftsensor / ?,pressure_rounded[bar],sample_thickness[cm],parameters,[mV]_in_[V],main_resistance[mOhm],main_resistance_mean[mOhm],main_resistance_error[mOhm],flow_resistance[mOhm],flow_resistance_mean[mOhm],flow_resistance_error[mOhm],bulk_resistance[mOhm],bulk_resistance_mean[mOhm],bulk_resistance_error[mOhm],bulk_resistance_sub[mOhm],contact_resistance[mOhm],contact_resistance_mean[mOhm],contact_resistance_error[mOhm],vs_main_resistance[mOhm*cm],vs_main_resistance_mean[mOhm*cm],vs_main_resistance_error[mOhm*cm],vs_flow_resistance[mOhm*cm],vs_flow_resistance_mean[mOhm*cm],vs_flow_resistance_error[mOhm*cm],vs_bulk_resistance[mOhm*cm],vs_bulk_resistance_mean[mOhm*cm],vs_bulk_resistance_error[mOhm*cm],as_main_resistance[mOhm*cm2],as_main_resistance_mean[mOhm*cm2],as_main_resistance_error[mOhm*cm2],as_flow_resistance[mOhm*cm2],as_flow_resistance_mean[mOhm*cm2],as_flow_resistance_error[mOhm*cm2],as_bulk_resistance[mOhm*cm2],as_bulk_resistance_mean[mOhm*cm2],as_bulk_resistance_error[mOhm*cm2],as_contact_resistance[mOhm*cm2],as_contact_resistance_mean[mOhm*cm2],as_contact_resistance_error[mOhm*cm2],vs_main_conductance[S/cm],vs_main_conductance_mean[S/cm],vs_main_conductance_error[S/cm],vs_flow_conductance[S/cm],vs_flow_conductance_mean[S/cm],vs_flow_conductance_error[S/cm],vs_bulk_conductance[S/cm],vs_bulk_conductance_mean[S/cm],vs_bulk_conductance_error[S/cm],degradation_corr[mOhm],cycle,[mV] in [V]
66,17.08.2020,15:29:58, pp800c U=100V / t=30s / Ra=0.199,messung1 (5Zyklen),15.027654,1497.0,53.196098,3.04778,55.759475,3.049425,139.678043,7.63884,3.75,2.870772,15.0,0.1,H23m. Nadel,0.0,35.5351356,35.82444598,0.27453937,35.53315227,35.82246265,0.27453937,2.03592518,3.16325549,1.02286713,0.0,16.74861354,16.32960358,0.37592425,1332.56758517,1343.41672429,10.29522647,1332.49321017,1343.34234929,10.29522647,0.0,0.0,0.0,133.25675852,134.34167243,1.02952265,133.24932102,134.33423493,1.02952265,7.63471944,11.86220808,3.83575174,62.80730079,61.23601342,1.40971594,0.75043098,0.74450004,0.00562728,0.75047287,0.74454127,0.0056279,13.09805826,11.00247359,2.86273128,0.00198333,46.0,1000
67,17.08.2020,15:30:01, pp800c U=100V / t=30s / Ra=0.199,messung1 (5Zyklen),15.03595,1996.0,70.750213,3.00171,73.31359,3.003356,137.738458,5.642577,3.75,2.87233,15.0,0.1,H23m. Nadel,0.0,35.4459985,35.82444598,0.27453937,35.44401516,35.82246265,0.27453937,1.50386273,3.16325549,1.02286713,0.0,16.97007622,16.32960358,0.37592425,1329.22494364,1343.41672429,10.29522647,1329.15056864,1343.34234929,10.29522647,0.0,0.0,0.0,132.92249436,134.34167243,1.02952265,132.91505686,134.33423493,1.02952265,5.63948522,11.86220808,3.83575174,63.63778582,61.23601342,1.40971594,0.75231811,0.74450004,0.00562728,0.75236021,0.74454127,0.0056279,17.73211492,11.00247359,2.86273128,0.00198333,46.0,1000
68,17.08.2020,15:30:04, pp800c U=100V / t=30s / Ra=0.199,messung1 (5Zyklen),20.010988,499.3,14.973248,3.044489,17.536625,3.046134,131.709081,22.878037,3.75,3.822798,20.0,0.1,H23m. Nadel,0.0,29.98847987,29.28171169,0.24291547,29.98677987,29.28001169,0.24291547,6.09751452,3.17213454,1.0257275,0.0,11.94463268,13.05393858,0.39180041,1124.56799519,1098.06418834,9.10933012,1124.50424519,1098.00043834,9.10933012,0.0,0.0,0.0,112.45679952,109.80641883,0.91093301,112.45042452,109.80004383,0.91093301,22.86567945,11.89550451,3.84647812,44.79237253,48.95226966,1.46925153,0.88923036,0.91087909,0.00745435,0.88928077,0.910932,0.00745521,4.37336665,10.95797113,2.82808099,0.0017,46.0,1000
69,17.08.2020,15:30:09, pp800c U=100V / t=30s / Ra=0.199,messung1 (5Zyklen),20.017407,997.0,29.114928,3.042844,31.678305,3.044489,119.151098,11.451187,3.75,3.824097,20.0,0.1,H23m. Nadel,0.0,29.20253561,29.28171169,0.24291547,29.20083561,29.28001169,0.24291547,3.052,3.17213454,1.0257275,0.0,13.0744178,13.05393858,0.39180041,1095.09508526,1098.06418834,9.10933012,1095.03133526,1098.00043834,9.10933012,0.0,0.0,0.0,109.50950853,109.80641883,0.91093301,109.50313353,109.80004383,0.91093301,11.445,11.89550451,3.84647812,49.02906676,48.95226966,1.46925153,0.91316271,0.91087909,0.00745435,0.91321588,0.910932,0.00745521,8.73743993,10.95797113,2.82808099,0.0017,46.0,1000
70,17.08.2020,15:30:12, pp800c U=100V / t=30s / Ra=0.199,messung1 (5Zyklen),20.029007,1497.0,43.442533,3.013228,46.00591,3.014873,115.245265,7.552287,3.75,3.826129,20.0,0.1,H23m. Nadel,0.0,29.01972812,29.28171169,0.24291547,29.01802812,29.28001169,0.24291547,2.01284436,3.17213454,1.0257275,0.0,13.50259188,13.05393858,0.39180041,1088.23980461,1098.06418834,9.10933012,1088.17605461,1098.00043834,9.10933012,0.0,0.0,0.0,108.82398046,109.80641883,0.91093301,108.81760546,109.80004383,0.91093301,7.54816633,11.89550451,3.84647812,50.63471956,48.95226966,1.46925153,0.91891511,0.91087909,0.00745435,0.91896894,0.910932,0.00745521,13.24825071,10.95797113,2.82808099,0.0017,46.0,1000
71,17.08.2020,15:30:15, pp800c U=100V / t=30s / Ra=0.199,messung1 (5Zyklen),20.028267,1997.0,57.745458,3.04778,60.308835,3.049425,113.248939,5.726261,3.75,3.825987,20.0,0.1,H23m. Nadel,0.0,28.91610315,29.28171169,0.24291547,28.91440315,29.28001169,0.24291547,1.52617927,3.17213454,1.0257275,0.0,13.69411194,13.05393858,0.39180041,1084.3538683,1098.06418834,9.10933012,1084.2901183,1098.00043834,9.10933012,0.0,0.0,0.0,108.43538683,109.80641883,0.91093301,108.42901183,109.80004383,0.91093301,5.72317226,11.89550451,3.84647812,51.35291979,48.95226966,1.46925153,0.92220817,0.91087909,0.00745435,0.92226239,0.910932,0.00745521,17.47282722,10.95797113,2.82808099,0.0017,46.0,1000
72,17.08.2020,15:30:19, pp800c U=100V / t=30s / Ra=0.199,messung1 (5Zyklen),24.034538,499.3,13.054784,3.031326,15.618161,3.032972,117.300428,22.779178,3.75,4.59165,24.0,0.1,H23m. Nadel,0.0,26.14617264,25.5051398,0.22208595,26.14460598,25.50357314,0.22208595,6.07115161,3.17110705,1.01714079,0.0,10.03672718,11.16623304,0.39767836,980.48147406,956.44274261,8.32822302,980.42272406,956.38399261,8.32822302,0.0,0.0,0.0,98.04814741,95.64427426,0.8328223,98.04227241,95.63839926,0.8328223,22.76681855,11.89165143,3.81427796,37.63772693,41.87337392,1.49129386,1.01990708,1.04577556,0.00898376,1.0199682,1.04583983,0.00898485,4.39235723,10.92460148,2.81436642,0.00156667,46.0,1000
73,17.08.2020,15:30:23, pp800c U=100V / t=30s / Ra=0.199,messung1 (5Zyklen),23.967452,997.0,25.371784,3.039553,27.935161,3.041198,105.072071,11.43881,3.75,4.578677,24.0,0.1,H23m. Nadel,0.0,25.44812839,25.5051398,0.22208595,25.44656172,25.50357314,0.22208595,3.0486991,3.17110705,1.01714079,0.0,11.19893131,11.16623304,0.39767836,954.30481444,956.44274261,8.32822302,954.24606444,956.38399261,8.32822302,0.0,0.0,0.0,95.43048144,95.64427426,0.8328223,95.42460644,95.63839926,0.8328223,11.43262161,11.89165143,3.81427796,41.99599241,41.87337392,1.49129386,1.04788322,1.04577556,0.00898376,1.04794773,1.04583983,0.00898485,8.74690017,10.92460148,2.81436642,0.00156667,46.0,1000
74,17.08.2020,15:30:26, pp800c U=100V / t=30s / Ra=0.199,messung1 (5Zyklen),24.028222,1497.0,37.833575,3.052716,40.396952,3.054361,101.194769,7.651205,3.75,4.590375,24.0,0.1,H23m. Nadel,0.0,25.27292919,25.5051398,0.22208595,25.27136253,25.50357314,0.22208595,2.03922244,3.17110705,1.01714079,0.0,11.61607004,11.16623304,0.39767836,947.73484469,956.44274261,8.32822302,947.67609469,956.38399261,8.32822302,0.0,0.0,0.0,94.77348447,95.64427426,0.8328223,94.76760947,95.63839926,0.8328223,7.64708417,11.89165143,3.81427796,43.56026265,41.87337392,1.49129386,1.05514745,1.04577556,0.00898376,1.05521286,1.04583983,0.00898485,13.07687974,10.92460148,2.81436642,0.00156667,46.0,1000
75,17.08.2020,15:30:30, pp800c U=100V / t=30s / Ra=0.199,messung1 (5Zyklen),24.02669,1997.0,50.231198,3.046134,52.794575,3.04778,99.138536,5.723172,3.75,4.589829,24.0,0.1,H23m. Nadel,0.0,25.15332899,25.5051398,0.22208595,25.15176233,25.50357314,0.22208595,1.52535503,3.17110705,1.01714079,0.0,11.81320365,11.16623304,0.39767836,943.24983726,956.44274261,8.32822302,943.19108726,956.38399261,8.32822302,0.0,0.0,0.0,94.32498373,95.64427426,0.8328223,94.31910873,95.63839926,0.8328223,5.72008137,11.89165143,3.81427796,44.29951368,41.87337392,1.49129386,1.06016451,1.04577556,0.00898376,1.06023054,1.04583983,0.00898485,17.48226878,10.92460148,2.81436642,0.00156667,46.0,1000
76,17.08.2020,15:30:33, pp800c U=100V / t=30s / Ra=0.199,messung1 (5Zyklen),29.970794,499.3,11.001403,3.046134,13.564779,3.04778,101.878475,22.890394,3.75,5.724935,30.0,0.1,H23m. Nadel,0.0,22.03365311,21.39910709,0.22412829,22.03225311,21.39770709,0.22412829,6.10080913,3.17554918,1.02368773,0.0,7.96572199,9.11107896,0.39985108,826.26199179,802.46651597,8.40481106,826.20949179,802.41401597,8.40481106,0.0,0.0,0.0,82.62619918,80.2466516,0.84048111,82.62094918,80.2414016,0.84048111,22.87803425,11.90830941,3.838829,29.87145747,34.16654609,1.49944157,1.21026988,1.24656231,0.01287108,1.21034678,1.24664392,0.01287275,4.37100491,10.91639492,2.80313857,0.0014,46.0,1000
77,17.08.2020,15:30:37, pp800c U=100V / t=30s / Ra=0.199,messung1 (5Zyklen),30.024508,996.0,21.296282,3.019809,23.859659,3.021454,89.833053,11.375957,3.75,5.735722,30.0,0.1,H23m. Nadel,0.0,21.38180924,21.39910709,0.22412829,21.38040924,21.39770709,0.22412829,3.03193675,3.17554918,1.02368773,0.0,9.17423624,9.11107896,0.39985108,801.81784639,802.46651597,8.40481106,801.76534639,802.41401597,8.40481106,0.0,0.0,0.0,80.18178464,80.2466516,0.84048111,80.17653464,80.2414016,0.84048111,11.3697628,11.90830941,3.838829,34.40338592,34.16654609,1.49944157,1.24716605,1.24656231,0.01287108,1.24724772,1.24664392,0.01287275,8.79525824,10.91639492,2.80313857,0.0014,46.0,1000
78,17.08.2020,15:30:41, pp800c U=100V / t=30s / Ra=0.199,messung1 (5Zyklen),30.014267,1496.0,31.653685,3.049425,34.217062,3.05107,85.771378,7.648071,3.75,5.733677,30.0,0.1,H23m. Nadel,0.0,21.15888035,21.39910709,0.22412829,21.15748035,21.39770709,0.22412829,2.0383857,3.17554918,1.02368773,0.0,9.55954733,9.11107896,0.39985108,793.45801303,802.46651597,8.40481106,793.40551303,802.41401597,8.40481106,0.0,0.0,0.0,79.3458013,80.2466516,0.84048111,79.3405513,80.2414016,0.84048111,7.64394636,11.90830941,3.838829,35.84830247,34.16654609,1.49944157,1.26030613,1.24656231,0.01287108,1.26038953,1.24664392,0.01287275,13.08224775,10.91639492,2.80313857,0.0014,46.0,1000
79,17.08.2020,15:30:44, pp800c U=100V / t=30s / Ra=0.199,messung1 (5Zyklen),29.994269,1996.0,41.960083,3.056006,44.52346,3.057652,83.648785,5.744586,3.75,5.729975,30.0,0.1,H23m. Nadel,0.0,21.02208567,21.39910709,0.22412829,21.02068567,21.39770709,0.22412829,1.53106513,3.17554918,1.02368773,0.0,9.74481027,9.11107896,0.39985108,788.32821268,802.46651597,8.40481106,788.27571268,802.41401597,8.40481106,0.0,0.0,0.0,78.83282127,80.2466516,0.84048111,78.82757127,80.2414016,0.84048111,5.74149424,11.90830941,3.838829,36.54303851,34.16654609,1.49944157,1.26850718,1.24656231,0.01287108,1.26859167,1.24664392,0.01287275,17.41706877,10.91639492,2.80313857,0.0014,46.0,1000
80,17.08.2020,15:30:54, pp800c U=100V / t=30s / Ra=0.199,messung1 (5Zyklen),2.070241,499.3,77.040342,3.021454,79.603719,3.0231,597.8649,22.705034,3.75,0.395536,2.0,0.1,H23m. Nadel,0.0,154.29669938,101.82851383,17.49822216,154.29194938,101.82376383,17.49822216,6.05137993,3.14926582,1.01880298,0.0,74.12028472,49.337249,8.27259706,5786.12622672,3818.56926847,656.18333089,5785.94810172,3818.39114347,656.18333089,0.0,0.0,0.0,578.61262267,381.85692685,65.61833309,578.59481017,381.83911435,65.61833309,22.69267474,11.80974683,3.82051117,277.95106771,185.01468376,31.02223899,0.1728272,0.28038607,0.03591403,0.17283252,0.28040076,0.03591716,4.40670838,11.06230823,2.88363257,0.00475,47.0,1000
81,17.08.2020,15:30:57, pp800c U=100V / t=30s / Ra=0.199,messung1 (5Zyklen),2.067763,997.0,82.614749,3.02639,85.178126,3.028036,320.379108,11.389302,3.75,0.395013,2.0,0.1,H23m. Nadel,0.0,82.86333902,101.82851383,17.49822216,82.85858902,101.82376383,17.49822216,3.03549649,3.14926582,1.01880298,0.0,39.91154626,49.337249,8.27259706,3107.37521314,3818.56926847,656.18333089,3107.19708814,3818.39114347,656.18333089,0.0,0.0,0.0,310.73752131,381.85692685,65.61833309,310.71970881,381.83911435,65.61833309,11.38311184,11.80974683,3.82051117,149.66829849,185.01468376,31.02223899,0.32181501,0.28038607,0.03591403,0.32183346,0.28040076,0.03591716,8.784944,11.06230823,2.88363257,0.00475,47.0,1000
82,17.08.2020,15:31:00, pp800c U=100V / t=30s / Ra=0.199,messung1 (5Zyklen),2.070018,1497.0,126.658822,3.013228,129.222199,3.014873,323.702903,7.552287,3.75,0.395444,2.0,0.1,H23m. Nadel,0.0,84.60843153,101.82851383,17.49822216,84.60368153,101.82376383,17.49822216,2.01284436,3.14926582,1.01880298,0.0,41.29541859,49.337249,8.27259706,3172.81618236,3818.56926847,656.18333089,3172.63805736,3818.39114347,656.18333089,0.0,0.0,0.0,317.28161824,381.85692685,65.61833309,317.26380574,381.83911435,65.61833309,7.54816633,11.80974683,3.82051117,154.8578197,185.01468376,31.02223899,0.31517741,0.28038607,0.03591403,0.31519511,0.28040076,0.03591716,13.24825071,11.06230823,2.88363257,0.00475,47.0,1000
83,17.08.2020,15:31:04, pp800c U=100V / t=30s / Ra=0.199,messung1 (5Zyklen),2.071859,1997.0,170.834534,2.990193,173.397911,2.991838,325.609498,5.618124,3.75,0.395816,2.0,0.1,H23m. Nadel,0.0,85.54558538,101.82851383,17.49822216,85.54083538,101.82376383,17.49822216,1.49734251,3.14926582,1.01880298,0.0,42.02174643,49.337249,8.27259706,3207.95945168,3818.56926847,656.18333089,3207.78132668,3818.39114347,656.18333089,0.0,0.0,0.0,320.79594517,381.85692685,65.61833309,320.77813267,381.83911435,65.61833309,5.61503443,11.80974683,3.82051117,157.58154912,185.01468376,31.02223899,0.31172464,0.28038607,0.03591403,0.31174195,0.28040076,0.03591716,17.80932981,11.06230823,2.88363257,0.00475,47.0,1000
84,17.08.2020,15:31:07, pp800c U=100V / t=30s / Ra=0.199,messung1 (5Zyklen),3.065306,499.3,38.407798,3.042844,40.971175,3.044489,307.714612,22.86568,3.75,0.585621,3.0,0.1,H23m. Nadel,0.0,76.9232886,71.25335849,1.89062039,76.91924694,71.24931683,1.89062039,6.09421991,3.17537809,1.02456735,0.0,35.41251351,34.03696937,0.49413127,2884.62332265,2672.00094346,70.8982648,2884.47176015,2671.84938096,70.8982648,0.0,0.0,0.0,288.46233227,267.20009435,7.08982648,288.44717602,267.1849381,7.08982648,22.85332465,11.90766785,3.84212758,132.79692568,127.63863512,1.85299226,0.34666571,0.37500359,0.00944991,0.34668393,0.37502494,0.00945096,4.37573095,10.95386701,2.84641615,0.00404167,47.0,1000
85,17.08.2020,15:31:11, pp800c U=100V / t=30s / Ra=0.199,messung1 (5Zyklen),3.067509,996.0,68.974893,3.04778,71.538269,3.049425,269.345894,11.481269,3.75,0.585989,3.0,0.1,H23m. Nadel,0.0,69.2519006,71.25335849,1.89062039,69.24785894,71.24931683,1.89062039,3.06002008,3.17537809,1.02456735,0.0,33.09391943,34.03696937,0.49413127,2596.94627259,2672.00094346,70.8982648,2596.79471009,2671.84938096,70.8982648,0.0,0.0,0.0,259.69462726,267.20009435,7.08982648,259.67947101,267.1849381,7.08982648,11.4750753,11.90766785,3.84212758,124.10219785,127.63863512,1.85299226,0.38506765,0.37500359,0.00944991,0.38509013,0.37502494,0.00945096,8.71453976,10.95386701,2.84641615,0.00404167,47.0,1000
86,17.08.2020,15:31:15, pp800c U=100V / t=30s / Ra=0.199,messung1 (5Zyklen),3.065341,1497.0,103.811647,3.042844,106.375023,3.044489,266.470499,7.626475,3.75,0.585575,3.0,0.1,H23m. Nadel,0.0,69.34645758,71.25335849,1.89062039,69.34241592,71.24931683,1.89062039,2.03262792,3.17537809,1.02456735,0.0,33.654894,34.03696937,0.49413127,2600.49215932,2672.00094346,70.8982648,2600.34059682,2671.84938096,70.8982648,0.0,0.0,0.0,260.04921593,267.20009435,7.08982648,260.03405968,267.1849381,7.08982648,7.62235471,11.90766785,3.84212758,126.20585249,127.63863512,1.85299226,0.38454259,0.37500359,0.00944991,0.38456501,0.37502494,0.00945096,13.11930549,10.95386701,2.84641615,0.00404167,47.0,1000
87,17.08.2020,15:31:18, pp800c U=100V / t=30s / Ra=0.199,messung1 (5Zyklen),3.064428,1997.0,138.775099,3.024745,141.338476,3.02639,265.407753,5.683006,3.75,0.58545,3.0,0.1,H23m. Nadel,0.0,69.49178718,71.25335849,1.89062039,69.48774551,71.24931683,1.89062039,1.51464447,3.17537809,1.02456735,0.0,33.98655052,34.03696937,0.49413127,2605.94201928,2672.00094346,70.8982648,2605.79045678,2671.84938096,70.8982648,0.0,0.0,0.0,260.59420193,267.20009435,7.08982648,260.57904568,267.1849381,7.08982648,5.67991675,11.90766785,3.84212758,127.44956446,127.63863512,1.85299226,0.38373839,0.37500359,0.00944991,0.38376071,0.37502494,0.00945096,17.60589185,10.95386701,2.84641615,0.00404167,47.0,1000
88,17.08.2020,15:31:21, pp800c U=100V / t=30s / Ra=0.199,messung1 (5Zyklen),5.054801,499.3,32.631016,3.021454,35.194393,3.0231,264.328004,22.705034,3.75,0.965663,5.0,0.1,H23m. Nadel,0.0,65.35352694,62.91891494,0.81179496,65.35025194,62.91563994,0.81179496,6.05137993,3.15846587,1.01520765,0.0,29.649436,29.87858704,0.17206621,2450.75726016,2359.45931026,30.44231112,2450.63444766,2359.33649776,30.44231112,0.0,0.0,0.0,245.07572602,235.94593103,3.04423111,245.06344477,235.93364978,3.04423111,22.69267474,11.844247,3.80702868,111.18538501,112.04470139,0.6452483,0.40803715,0.42403236,0.00533361,0.4080576,0.42405445,0.00533416,4.40670838,10.98836807,2.84505754,0.003275,47.0,1000
89,17.08.2020,15:31:26, pp800c U=100V / t=30s / Ra=0.199,messung1 (5Zyklen),5.059448,997.0,61.929554,3.031326,64.49293,3.032972,242.576218,11.407867,3.75,0.966553,5.0,0.1,H23m. Nadel,0.0,62.11590171,62.91891494,0.81179496,62.11262671,62.91563994,0.81179496,3.04044734,3.15846587,1.01520765,0.0,29.53608968,29.87858704,0.17206621,2329.34631394,2359.45931026,30.44231112,2329.22350144,2359.33649776,30.44231112,0.0,0.0,0.0,232.93463139,235.94593103,3.04423111,232.92235014,235.93364978,3.04423111,11.40167753,11.844247,3.80702868,110.76033631,112.04470139,0.6452483,0.42930499,0.42403236,0.00533361,0.42932763,0.42405445,0.00533416,8.77063921,10.98836807,2.84505754,0.003275,47.0,1000
90,17.08.2020,15:31:29, pp800c U=100V / t=30s / Ra=0.199,messung1 (5Zyklen),5.062889,1496.0,92.980382,3.037908,95.543759,3.039553,239.498058,7.6192,3.75,0.967172,5.0,0.1,H23m. Nadel,0.0,62.15266176,62.91891494,0.81179496,62.14938676,62.91563994,0.81179496,2.03068717,3.15846587,1.01520765,0.0,30.0593498,29.87858704,0.17206621,2330.72481618,2359.45931026,30.44231112,2330.60200368,2359.33649776,30.44231112,0.0,0.0,0.0,233.07248162,235.94593103,3.04423111,233.06020037,235.93364978,3.04423111,7.61507687,11.844247,3.80702868,112.72256175,112.04470139,0.6452483,0.42905108,0.42403236,0.00533361,0.42907369,0.42405445,0.00533416,13.1318438,10.98836807,2.84505754,0.003275,47.0,1000
91,17.08.2020,15:31:32, pp800c U=100V / t=30s / Ra=0.199,messung1 (5Zyklen),5.060308,1997.0,123.920978,3.018164,126.484355,3.019809,237.514437,5.670648,3.75,0.966649,5.0,0.1,H23m. Nadel,0.0,62.05356935,62.91891494,0.81179496,62.05029435,62.91563994,0.81179496,1.51134902,3.15846587,1.01520765,0.0,30.26947267,29.87858704,0.17206621,2327.00885078,2359.45931026,30.44231112,2326.88603828,2359.33649776,30.44231112,0.0,0.0,0.0,232.70088508,235.94593103,3.04423111,232.68860383,235.93364978,3.04423111,5.66755884,11.844247,3.80702868,113.51052249,112.04470139,0.6452483,0.42973623,0.42403236,0.00533361,0.42975891,0.42405445,0.00533416,17.64428087,10.98836807,2.84505754,0.003275,47.0,1000
92,17.08.2020,15:31:35, pp800c U=100V / t=30s / Ra=0.199,messung1 (5Zyklen),6.055409,499.3,30.04619,3.029681,32.609567,3.031326,244.91463,22.766821,3.75,1.156764,6.0,0.1,H23m. Nadel,0.0,60.17662728,58.70847484,0.49220539,60.17362728,58.70547484,0.49220539,6.067857,3.15991586,1.02020306,0.0,27.05288514,27.77277949,0.27435244,2256.62352293,2201.56780649,18.45770194,2256.51102293,2201.45530649,18.45770194,0.0,0.0,0.0,225.66235229,220.15678065,1.84577019,225.65110229,220.14553065,1.84577019,22.75446375,11.84968446,3.82576149,101.44831927,104.1479231,1.02882164,0.44313993,0.45431603,0.00374826,0.44316203,0.45433926,0.00374864,4.39474211,11.0114199,2.86672076,0.003,47.0,1000
93,17.08.2020,15:31:40, pp800c U=100V / t=30s / Ra=0.199,messung1 (5Zyklen),6.058869,996.0,58.130467,3.024745,60.693844,3.02639,228.51598,11.394542,3.75,1.157526,6.0,0.1,H23m. Nadel,0.0,58.36392269,58.70847484,0.49220539,58.36092269,58.70547484,0.49220539,3.03689257,3.15991586,1.02020306,0.0,27.66201506,27.77277949,0.27435244,2188.6471009,2201.56780649,18.45770194,2188.5346009,2201.45530649,18.45770194,0.0,0.0,0.0,218.86471009,220.15678065,1.84577019,218.85346009,220.14553065,1.84577019,11.38834714,11.84968446,3.82576149,103.73255648,104.1479231,1.02882164,0.45690326,0.45431603,0.00374826,0.45692675,0.45433926,0.00374864,8.7809055,11.0114199,2.86672076,0.003,47.0,1000
94,17.08.2020,15:31:43, pp800c U=100V / t=30s / Ra=0.199,messung1 (5Zyklen),6.062242,1497.0,87.09007,3.042844,89.653446,3.044489,224.582782,7.626475,3.75,1.158115,6.0,0.1,H23m. Nadel,0.0,58.17639947,58.70847484,0.49220539,58.17339947,58.70547484,0.49220539,2.03262792,3.15991586,1.02020306,0.0,28.07038577,27.77277949,0.27435244,2181.61497996,2201.56780649,18.45770194,2181.50247996,2201.45530649,18.45770194,0.0,0.0,0.0,218.161498,220.15678065,1.84577019,218.150248,220.14553065,1.84577019,7.62235471,11.84968446,3.82576149,105.26394664,104.1479231,1.02882164,0.45837602,0.45431603,0.00374826,0.45839966,0.45433926,0.00374864,13.11930549,11.0114199,2.86672076,0.003,47.0,1000
95,17.08.2020,15:31:46, pp800c U=100V / t=30s / Ra=0.199,messung1 (5Zyklen),6.059299,1997.0,116.059549,3.000065,118.622925,3.00171,222.752113,5.636662,3.75,1.157497,6.0,0.1,H23m. Nadel,0.0,58.11694992,58.70847484,0.49220539,58.11394992,58.70547484,0.49220539,1.50228593,3.15991586,1.02020306,0.0,28.305832,27.77277949,0.27435244,2179.38562218,2201.56780649,18.45770194,2179.27312218,2201.45530649,18.45770194,0.0,0.0,0.0,217.93856222,220.15678065,1.84577019,217.92731222,220.14553065,1.84577019,5.63357223,11.84968446,3.82576149,106.14686999,104.1479231,1.02882164,0.45884491,0.45431603,0.00374826,0.4588686,0.45433926,0.00374864,17.75072651,11.0114199,2.86672076,0.003,47.0,1000
96,17.08.2020,15:31:50, pp800c U=100V / t=30s / Ra=0.199,messung1 (5Zyklen),10.048681,499.3,23.458256,3.006646,26.021633,3.008292,195.435858,22.593818,3.75,1.919644,10.0,0.1,H23m. Nadel,0.0,46.9822872,45.75668531,0.40926815,46.9798872,45.75428531,0.40926815,6.02172241,3.15166977,1.00810916,0.0,20.4790824,21.30130777,0.31108656,1761.83577008,1715.87569918,15.34755553,1761.74577008,1715.78569918,15.34755553,0.0,0.0,0.0,176.18357701,171.58756992,1.53475555,176.17457701,171.57856992,1.53475555,22.58145904,11.81876164,3.78040934,76.79655898,79.87990414,1.1665746,0.56758979,0.58293027,0.00512336,0.56761879,0.58296087,0.00512389,4.42841181,10.98955663,2.83723295,0.0024,47.0,1000
97,17.08.2020,15:31:54, pp800c U=100V / t=30s / Ra=0.199,messung1 (5Zyklen),10.038132,997.0,45.268858,3.034617,47.832235,3.036262,179.910613,11.420244,3.75,1.917639,10.0,0.1,H23m. Nadel,0.0,45.40507322,45.75668531,0.40926815,45.40267322,45.75428531,0.40926815,3.04374824,3.15166977,1.00810916,0.0,21.17946249,21.30130777,0.31108656,1702.69024574,1715.87569918,15.34755553,1702.60024574,1715.78569918,15.34755553,0.0,0.0,0.0,170.26902457,171.58756992,1.53475555,170.26002457,171.57856992,1.53475555,11.41405592,11.81876164,3.78040934,79.42298433,79.87990414,1.1665746,0.58730588,0.58293027,0.00512336,0.58733693,0.58296087,0.00512389,8.76112757,10.98955663,2.83723295,0.0024,47.0,1000
98,17.08.2020,15:31:57, pp800c U=100V / t=30s / Ra=0.199,messung1 (5Zyklen),10.055427,1496.0,67.849481,3.032972,70.412858,3.034617,176.502819,7.606827,3.75,1.920907,10.0,0.1,H23m. Nadel,0.0,45.35393115,45.75668531,0.40926815,45.35153115,45.75428531,0.40926815,2.0273877,3.15166977,1.00810916,0.0,21.66207172,21.30130777,0.31108656,1700.77241811,1715.87569918,15.34755553,1700.68241811,1715.78569918,15.34755553,0.0,0.0,0.0,170.07724181,171.58756992,1.53475555,170.06824181,171.57856992,1.53475555,7.60270388,11.81876164,3.78040934,81.23276897,79.87990414,1.1665746,0.58796814,0.58293027,0.00512336,0.58799926,0.58296087,0.00512389,13.15321517,10.98955663,2.83723295,0.0024,47.0,1000
99,17.08.2020,15:32:01, pp800c U=100V / t=30s / Ra=0.199,messung1 (5Zyklen),10.050299,1997.0,90.435043,3.0231,92.99842,3.024745,174.633988,5.679917,3.75,1.919858,10.0,0.1,H23m. Nadel,0.0,45.28544967,45.75668531,0.40926815,45.28304967,45.75428531,0.40926815,1.51382073,3.15166977,1.00810916,0.0,21.88461447,21.30130777,0.31108656,1698.20436279,1715.87569918,15.34755553,1698.11436279,1715.78569918,15.34755553,0.0,0.0,0.0,169.82043628,171.58756992,1.53475555,169.81143628,171.57856992,1.53475555,5.67682774,11.81876164,3.78040934,82.06730427,79.87990414,1.1665746,0.58885728,0.58293027,0.00512336,0.58888849,0.58296087,0.00512389,17.61547198,10.98955663,2.83723295,0.0024,47.0,1000
100,17.08.2020,15:32:04, pp800c U=100V / t=30s / Ra=0.199,messung1 (5Zyklen),12.050565,499.3,20.847105,2.991838,23.410482,2.993484,175.824767,22.482602,3.75,2.301997,12.0,0.1,H23m. Nadel,0.0,41.75266373,40.84124286,0.30717996,41.75046373,40.83904286,0.30717996,5.99206489,3.14323232,1.00151351,0.0,17.87919942,18.84790527,0.35070117,1565.72488985,1531.54660708,11.51924863,1565.64238985,1531.46410708,11.51924863,0.0,0.0,0.0,156.57248898,153.15466071,1.15192486,156.56423898,153.14641071,1.15192486,22.47024334,11.7871212,3.75567566,67.04699782,70.67964475,1.3151294,0.63868181,0.65304404,0.00484376,0.63871546,0.65307923,0.00484428,4.45033009,11.00925585,2.84807596,0.0022,47.0,1000
101,17.08.2020,15:32:08, pp800c U=100V / t=30s / Ra=0.199,messung1 (5Zyklen),12.041237,996.0,40.48586,3.028036,43.049237,3.029681,162.08297,11.406931,3.75,2.30034,12.0,0.1,H23m. Nadel,0.0,40.64845382,40.84124286,0.30717996,40.64625382,40.83904286,0.30717996,3.04019679,3.14323232,1.00151351,0.0,18.80302851,18.84790527,0.35070117,1524.31701807,1531.54660708,11.51924863,1524.23451807,1531.46410708,11.51924863,0.0,0.0,0.0,152.43170181,153.15466071,1.15192486,152.42345181,153.14641071,1.15192486,11.40073795,11.7871212,3.75567566,70.51135693,70.67964475,1.3151294,0.65603151,0.65304404,0.00484376,0.65606702,0.65307923,0.00484428,8.77136203,11.00925585,2.84807596,0.0022,47.0,1000
102,17.08.2020,15:32:12, pp800c U=100V / t=30s / Ra=0.199,messung1 (5Zyklen),12.048758,1496.0,60.644544,3.044489,63.207921,3.046134,158.442316,7.635698,3.75,2.301786,12.0,0.1,H23m. Nadel,0.0,40.53779679,40.84124286,0.30717996,40.53559679,40.83904286,0.30717996,2.03508623,3.14323232,1.00151351,0.0,19.25025528,18.84790527,0.35070117,1520.16737968,1531.54660708,11.51924863,1520.08487968,1531.46410708,11.51924863,0.0,0.0,0.0,152.01673797,153.15466071,1.15192486,152.00848797,153.14641071,1.15192486,7.63157336,11.7871212,3.75567566,72.1884573,70.67964475,1.3151294,0.6578223,0.65304404,0.00484376,0.657858,0.65307923,0.00484428,13.10345787,11.00925585,2.84807596,0.0022,47.0,1000
103,17.08.2020,15:32:15, pp800c U=100V / t=30s / Ra=0.199,messung1 (5Zyklen),12.048276,1997.0,80.730836,3.006646,83.294213,3.008292,156.411266,5.64902,3.75,2.301625,12.0,0.1,H23m. Nadel,0.0,40.42605709,40.84124286,0.30717996,40.42385709,40.83904286,0.30717996,1.50558137,3.14323232,1.00151351,0.0,19.45913786,18.84790527,0.35070117,1515.97714071,1531.54660708,11.51924863,1515.89464071,1531.46410708,11.51924863,0.0,0.0,0.0,151.59771407,153.15466071,1.15192486,151.58946407,153.14641071,1.15192486,5.64593015,11.7871212,3.75567566,72.97176696,70.67964475,1.3151294,0.65964055,0.65304404,0.00484376,0.65967645,0.65307923,0.00484428,17.71187341,11.00925585,2.84807596,0.0022,47.0,1000
104,17.08.2020,15:32:18, pp800c U=100V / t=30s / Ra=0.199,messung1 (5Zyklen),15.040579,499.3,18.069774,3.060942,20.633151,3.062588,154.965585,23.00161,3.75,2.873169,15.0,0.1,H23m. Nadel,0.0,36.1902143,35.39600483,0.26957225,36.1882143,35.39400483,0.26957225,6.13046665,3.175209,1.03398879,0.0,15.02887382,16.10939791,0.38354616,1357.13303625,1327.35018115,10.10895945,1357.05803625,1327.27518115,10.10895945,0.0,0.0,0.0,135.71330363,132.73501811,1.01089594,135.70580363,132.72751811,1.01089594,22.98924995,11.90703376,3.87745797,56.35827684,60.41024218,1.4382981,0.73684744,0.75351005,0.00566162,0.73688816,0.75355264,0.00566225,4.34985918,10.97179601,2.83514391,0.002,47.0,1000
105,17.08.2020,15:32:23, pp800c U=100V / t=30s / Ra=0.199,messung1 (5Zyklen),15.039856,997.0,35.15661,3.0231,37.719987,3.024745,141.875577,11.376924,3.75,2.873086,15.0,0.1,H23m. Nadel,0.0,35.26239719,35.39600483,0.26957225,35.26039719,35.39400483,0.26957225,3.03219659,3.175209,1.03398879,0.0,16.1141003,16.10939791,0.38354616,1322.33989468,1327.35018115,10.10895945,1322.26489468,1327.27518115,10.10895945,0.0,0.0,0.0,132.23398947,132.73501811,1.01089594,132.22648947,132.72751811,1.01089594,11.37073721,11.90703376,3.87745797,60.42787613,60.41024218,1.4382981,0.75623522,0.75351005,0.00566162,0.75627811,0.75355264,0.00566225,8.79450454,10.97179601,2.83514391,0.002,47.0,1000
106,17.08.2020,15:32:26, pp800c U=100V / t=30s / Ra=0.199,messung1 (5Zyklen),15.028601,1496.0,52.534672,3.014873,55.098049,3.016518,138.113424,7.56146,3.75,2.870995,15.0,0.1,H23m. Nadel,0.0,35.11675936,35.39600483,0.26957225,35.11475936,35.39400483,0.26957225,2.01528944,3.175209,1.03398879,0.0,16.54973496,16.10939791,0.38354616,1316.87847594,1327.35018115,10.10895945,1316.80347594,1327.27518115,10.10895945,0.0,0.0,0.0,131.68784759,132.73501811,1.01089594,131.68034759,132.72751811,1.01089594,7.55733539,11.90703376,3.87745797,62.0615061,60.41024218,1.4382981,0.75937151,0.75351005,0.00566162,0.75941476,0.75355264,0.00566225,13.23217705,10.97179601,2.83514391,0.002,47.0,1000
107,17.08.2020,15:32:29, pp800c U=100V / t=30s / Ra=0.199,messung1 (5Zyklen),15.032163,1997.0,69.924253,3.041198,72.48763,3.042844,136.118484,5.713903,3.75,2.871669,15.0,0.1,H23m. Nadel,0.0,35.01464847,35.39600483,0.26957225,35.01264847,35.39400483,0.26957225,1.52288332,3.175209,1.03398879,0.0,16.74488257,16.10939791,0.38354616,1313.04931773,1327.35018115,10.10895945,1312.97431773,1327.27518115,10.10895945,0.0,0.0,0.0,131.30493177,132.73501811,1.01089594,131.29743177,132.72751811,1.01089594,5.71081247,11.90703376,3.87745797,62.79330965,60.41024218,1.4382981,0.76158602,0.75351005,0.00566162,0.76162952,0.75355264,0.00566225,17.51064328,10.97179601,2.83514391,0.002,47.0,1000
108,17.08.2020,15:32:32, pp800c U=100V / t=30s / Ra=0.199,messung1 (5Zyklen),20.01116,499.3,14.777453,3.031326,17.34083,3.032972,130.238558,22.779178,3.75,3.822713,20.0,0.1,H23m. Nadel,0.0,29.59634088,28.94884059,0.22340648,29.59464088,28.94714059,0.22340648,6.07115161,3.15871527,1.02001538,0.0,11.76174463,12.89421266,0.39854875,1109.8627829,1085.5815222,8.37774303,1109.7990329,1085.5177722,8.37774303,0.0,0.0,0.0,110.98627829,108.55815222,0.8377743,110.97990329,108.55177722,0.8377743,22.76681855,11.84518225,3.82505769,44.10654237,48.35329748,1.49455782,0.90101228,0.92132787,0.00702309,0.90106404,0.92138199,0.00702391,4.39235723,10.99206428,2.83365578,0.0017,47.0,1000
109,17.08.2020,15:32:37, pp800c U=100V / t=30s / Ra=0.199,messung1 (5Zyklen),20.019593,997.0,28.794088,3.014873,31.357464,3.016518,117.944324,11.345981,3.75,3.824557,20.0,0.1,H23m. Nadel,0.0,28.88073019,28.94884059,0.22340648,28.87903019,28.94714059,0.22340648,3.02394483,3.15871527,1.02001538,0.0,12.92754268,12.89421266,0.39854875,1083.02738215,1085.5815222,8.37774303,1082.96363215,1085.5177722,8.37774303,0.0,0.0,0.0,108.30273821,108.55815222,0.8377743,108.29636321,108.55177722,0.8377743,11.33979313,11.84518225,3.82505769,48.47828504,48.35329748,1.49455782,0.92333769,0.92132787,0.00702309,0.92339204,0.92138199,0.00702391,8.81850302,10.99206428,2.83365578,0.0017,47.0,1000
110,17.08.2020,15:32:40, pp800c U=100V / t=30s / Ra=0.199,messung1 (5Zyklen),20.02985,1496.0,42.963739,3.024745,45.527116,3.02639,114.122116,7.586206,3.75,3.826339,20.0,0.1,H23m. Nadel,0.0,28.71907687,28.94884059,0.22340648,28.71737687,28.94714059,0.22340648,2.02188837,3.15871527,1.02001538,0.0,13.34774425,12.89421266,0.39854875,1076.96538269,1085.5815222,8.37774303,1076.90163269,1085.5177722,8.37774303,0.0,0.0,0.0,107.69653827,108.55815222,0.8377743,107.69016327,108.55177722,0.8377743,7.58208138,11.84518225,3.82505769,50.05404094,48.35329748,1.49455782,0.92853495,0.92132787,0.00702309,0.92858992,0.92138199,0.00702391,13.18899059,10.99206428,2.83365578,0.0017,47.0,1000
111,17.08.2020,15:32:43, pp800c U=100V / t=30s / Ra=0.199,messung1 (5Zyklen),20.028439,1996.0,57.084032,3.029681,59.647409,3.031326,112.063018,5.695127,3.75,3.826106,20.0,0.1,H23m. Nadel,0.0,28.59921443,28.94884059,0.22340648,28.59751443,28.94714059,0.22340648,1.51787625,3.15871527,1.02001538,0.0,13.53981909,12.89421266,0.39854875,1072.47054108,1085.5815222,8.37774303,1072.40679108,1085.5177722,8.37774303,0.0,0.0,0.0,107.24705411,108.55815222,0.8377743,107.24067911,108.55177722,0.8377743,5.69203595,11.84518225,3.82505769,50.77432158,48.35329748,1.49455782,0.93242654,0.92132787,0.00702309,0.93248197,0.92138199,0.00702391,17.56840627,10.99206428,2.83365578,0.0017,47.0,1000
112,17.08.2020,15:32:47, pp800c U=100V / t=30s / Ra=0.199,messung1 (5Zyklen),24.001701,499.3,12.951128,3.024745,15.514505,3.02639,116.521916,22.729749,3.75,4.584957,24.0,0.1,H23m. Nadel,0.0,25.93857,25.33291209,0.21110359,25.93702,25.33136209,0.21110359,6.05797116,3.17061445,1.01519905,0.0,9.93952442,11.08037382,0.40214195,972.69637492,949.9842035,7.91638473,972.63824992,949.9260785,7.91638473,0.0,0.0,0.0,97.26963749,94.99842035,0.79163847,97.26382499,94.99260785,0.79163847,22.71739185,11.88980418,3.80699643,37.27321657,41.55140183,1.50803231,1.02807004,1.0528657,0.00866515,1.02813148,1.05293015,0.0086662,4.40191377,10.9328303,2.82393162,0.00155,47.0,1000
113,17.08.2020,15:32:51, pp800c U=100V / t=30s / Ra=0.199,messung1 (5Zyklen),24.021837,997.0,25.215477,3.065878,27.778854,3.067524,104.484155,11.537827,3.75,4.588866,24.0,0.1,H23m. Nadel,0.0,25.29135105,25.33291209,0.21110359,25.28980105,25.33136209,0.21110359,3.07510331,3.17061445,1.01519905,0.0,11.10734887,11.08037382,0.40214195,948.42566449,949.9842035,7.91638473,948.36753949,949.9260785,7.91638473,0.0,0.0,0.0,94.84256645,94.99842035,0.79163847,94.83675395,94.99260785,0.79163847,11.53163741,11.88980418,3.80699643,41.65255827,41.55140183,1.50803231,1.05437889,1.0528657,0.00866515,1.05444351,1.05293015,0.0086662,8.67179538,10.9328303,2.82393162,0.00155,47.0,1000
114,17.08.2020,15:32:54, pp800c U=100V / t=30s / Ra=0.199,messung1 (5Zyklen),24.014092,1496.0,37.565385,3.028036,40.128762,3.029681,100.590145,7.594454,3.75,4.587347,24.0,0.1,H23m. Nadel,0.0,25.11055147,25.33291209,0.21110359,25.10900147,25.33136209,0.21110359,2.02408824,3.17061445,1.01519905,0.0,11.54245662,11.08037382,0.40214195,941.64568015,949.9842035,7.91638473,941.58755515,949.9260785,7.91638473,0.0,0.0,0.0,94.16456801,94.99842035,0.79163847,94.15875551,94.99260785,0.79163847,7.59033088,11.88980418,3.80699643,43.28421232,41.55140183,1.50803231,1.06197057,1.0528657,0.00866515,1.06203613,1.05293015,0.0086662,13.17465622,10.9328303,2.82393162,0.00155,47.0,1000
115,17.08.2020,15:32:58, pp800c U=100V / t=30s / Ra=0.199,messung1 (5Zyklen),24.007931,1996.0,49.882387,3.044489,52.445763,3.046134,98.532872,5.722948,3.75,4.586324,24.0,0.1,H23m. Nadel,0.0,24.99117585,25.33291209,0.21110359,24.98962585,25.33136209,0.21110359,1.52529509,3.17061445,1.01519905,0.0,11.73216538,11.08037382,0.40214195,937.16909444,949.9842035,7.91638473,937.11096944,949.9260785,7.91638473,0.0,0.0,0.0,93.71690944,94.99842035,0.79163847,93.71109694,94.99260785,0.79163847,5.71985659,11.88980418,3.80699643,43.99562018,41.55140183,1.50803231,1.0670433,1.0528657,0.00866515,1.06710948,1.05293015,0.0086662,17.48295582,10.9328303,2.82393162,0.00155,47.0,1000
116,17.08.2020,15:33:01, pp800c U=100V / t=30s / Ra=0.199,messung1 (5Zyklen),29.973892,499.3,10.858258,3.034617,13.421635,3.036262,100.803387,22.803893,3.75,5.726523,30.0,0.1,H23m. Nadel,0.0,21.74696175,21.19027081,0.20033067,21.74556175,21.18887081,0.20033067,6.07774284,3.17577525,1.01901438,0.0,7.83390945,9.00654778,0.40965126,815.51106549,794.63515553,7.5124001,815.45856549,794.58265553,7.5124001,0.0,0.0,0.0,81.55110655,79.46351555,0.75124001,81.54585655,79.45826555,0.75124001,22.79153565,11.90915719,3.82130392,29.37716045,33.77455418,1.53619221,1.22622493,1.25877286,0.01176646,1.22630388,1.25885607,0.01176801,4.38759378,10.91804288,2.81817557,0.0014,47.0,1000
117,17.08.2020,15:33:05, pp800c U=100V / t=30s / Ra=0.199,messung1 (5Zyklen),29.96329,996.0,21.11694,3.054361,23.680317,3.056006,89.15782,11.506048,3.75,5.723814,30.0,0.1,H23m. Nadel,0.0,21.20174699,21.19027081,0.20033067,21.20034699,21.18887081,0.20033067,3.06662751,3.17577525,1.01901438,0.0,9.06685974,9.00654778,0.40965126,795.06551205,794.63515553,7.5124001,795.01301205,794.58265553,7.5124001,0.0,0.0,0.0,79.5065512,79.46351555,0.75124001,79.5013012,79.45826555,0.75124001,11.49985316,11.90915719,3.82130392,34.00072402,33.77455418,1.53619221,1.25775799,1.25877286,0.01176646,1.25784105,1.25885607,0.01176801,8.69576321,10.91804288,2.81817557,0.0014,47.0,1000
118,17.08.2020,15:33:09, pp800c U=100V / t=30s / Ra=0.199,messung1 (5Zyklen),29.974855,1496.0,31.382204,3.039553,33.945581,3.041198,85.090862,7.623325,3.75,5.726391,30.0,0.1,H23m. Nadel,0.0,20.97740909,21.19027081,0.20033067,20.97600909,21.18887081,0.20033067,2.03178676,3.17577525,1.01901438,0.0,9.47211116,9.00654778,0.40965126,786.65284091,794.63515553,7.5124001,786.60034091,794.58265553,7.5124001,0.0,0.0,0.0,78.66528409,79.46351555,0.75124001,78.66003409,79.45826555,0.75124001,7.61920037,11.90915719,3.82130392,35.52041686,33.77455418,1.53619221,1.27120878,1.25877286,0.01176646,1.27129363,1.25885607,0.01176801,13.12473687,10.91804288,2.81817557,0.0014,47.0,1000
119,17.08.2020,15:33:12, pp800c U=100V / t=30s / Ra=0.199,messung1 (5Zyklen),30.010757,1996.0,41.586591,3.04778,44.149968,3.049425,82.947084,5.72913,3.75,5.733184,30.0,0.1,H23m. Nadel,0.0,20.83496543,21.19027081,0.20033067,20.83356543,21.18887081,0.20033067,1.52694389,3.17577525,1.01901438,0.0,9.65331077,9.00654778,0.40965126,781.31120366,794.63515553,7.5124001,781.25870366,794.58265553,7.5124001,0.0,0.0,0.0,78.13112037,79.46351555,0.75124001,78.12587037,79.45826555,0.75124001,5.72603958,11.90915719,3.82130392,36.19991539,33.77455418,1.53619221,1.27989973,1.25877286,0.01176646,1.27998574,1.25885607,0.01176801,17.46407768,10.91804288,2.81817557,0.0014,47.0,1000
120,17.08.2020,15:33:22, pp800c U=100V / t=30s / Ra=0.199,messung1 (5Zyklen),2.071515,499.3,78.136137,3.014873,80.699514,3.016518,606.094888,22.655605,3.75,0.39576,2.0,0.1,H23m. Nadel,0.0,156.49136191,104.10835589,17.46780434,156.48659524,104.10358922,17.46780434,6.03819948,3.150297,1.01621923,0.0,75.22419788,50.47664611,8.25917333,5868.4260715,3904.06334584,655.0426628,5868.2473215,3903.88459584,655.0426628,0.0,0.0,0.0,586.84260715,390.40633458,65.50426628,586.82473215,390.38845958,65.50426628,22.64324805,11.81361375,3.81082212,282.09074205,189.28742292,30.97189998,0.17040344,0.27345082,0.03439296,0.17040863,0.27346482,0.0343959,4.41632754,11.06130817,2.89279052,0.00476667,48.0,1000
121,17.08.2020,15:33:25, pp800c U=100V / t=30s / Ra=0.199,messung1 (5Zyklen),2.069192,996.0,85.048204,3.04778,87.611581,3.049425,329.862881,11.481269,3.75,0.395309,2.0,0.1,H23m. Nadel,0.0,85.38976305,104.10835589,17.46780434,85.38499639,104.10358922,17.46780434,3.06002008,3.150297,1.01621923,0.0,41.16248815,50.47664611,8.25917333,3202.11611446,3904.06334584,655.0426628,3201.93736446,3903.88459584,655.0426628,0.0,0.0,0.0,320.21161145,390.40633458,65.50426628,320.19373645,390.38845958,65.50426628,11.4750753,11.81361375,3.81082212,154.35933057,189.28742292,30.97189998,0.31229348,0.27345082,0.03439296,0.31231092,0.27346482,0.0343959,8.71453976,11.06130817,2.89279052,0.00476667,48.0,1000
122,17.08.2020,15:33:28, pp800c U=100V / t=30s / Ra=0.199,messung1 (5Zyklen),2.069794,1497.0,129.919884,3.005001,132.483261,3.006646,331.871896,7.531679,3.75,0.395418,2.0,0.1,H23m. Nadel,0.0,86.78682966,104.10835589,17.46780434,86.78206299,104.10358922,17.46780434,2.0073487,3.150297,1.01621923,0.0,42.38735715,50.47664611,8.25917333,3254.50611222,3904.06334584,655.0426628,3254.32736222,3903.88459584,655.0426628,0.0,0.0,0.0,325.45061122,390.40633458,65.50426628,325.43273622,390.38845958,65.50426628,7.52755762,11.81361375,3.81082212,158.9525893,189.28742292,30.97189998,0.30726628,0.27345082,0.03439296,0.30728316,0.27346482,0.0343959,13.28452137,11.06130817,2.89279052,0.00476667,48.0,1000
123,17.08.2020,15:33:32, pp800c U=100V / t=30s / Ra=0.199,messung1 (5Zyklen),2.070964,1996.0,175.179876,2.985257,177.743253,2.986902,333.936472,5.611665,3.75,0.395671,2.0,0.1,H23m. Nadel,0.0,87.76546894,104.10835589,17.46780434,87.76070227,104.10358922,17.46780434,1.49561974,3.150297,1.01621923,0.0,43.13254127,50.47664611,8.25917333,3291.20508517,3904.06334584,655.0426628,3291.02633517,3903.88459584,655.0426628,0.0,0.0,0.0,329.12050852,390.40633458,65.50426628,329.10263352,390.38845958,65.50426628,5.60857402,11.81361375,3.81082212,161.74702975,189.28742292,30.97189998,0.30384008,0.27345082,0.03439296,0.30385658,0.27346482,0.0343959,17.82984402,11.06130817,2.89279052,0.00476667,48.0,1000
