Repository: ZBT-Tools/ContactResistanceAnalysis

File: Messreihen/Vorbehandlungen/pp+gps.csv (part 11 of 75)
age[mV],voltage_needle[mV],R_ges / mOhm*cm²,R_bulk / mOhm*cm²,contact_area[cm2],p_Kraftsensor / ?,pressure_rounded[bar],sample_thickness[cm],parameters,[mV]_in_[V],main_resistance[mOhm],main_resistance_mean[mOhm],main_resistance_error[mOhm],flow_resistance[mOhm],flow_resistance_mean[mOhm],flow_resistance_error[mOhm],bulk_resistance[mOhm],bulk_resistance_mean[mOhm],bulk_resistance_error[mOhm],bulk_resistance_sub[mOhm],contact_resistance[mOhm],contact_resistance_mean[mOhm],contact_resistance_error[mOhm],vs_main_resistance[mOhm*cm],vs_main_resistance_mean[mOhm*cm],vs_main_resistance_error[mOhm*cm],vs_flow_resistance[mOhm*cm],vs_flow_resistance_mean[mOhm*cm],vs_flow_resistance_error[mOhm*cm],vs_bulk_resistance[mOhm*cm],vs_bulk_resistance_mean[mOhm*cm],vs_bulk_resistance_error[mOhm*cm],as_main_resistance[mOhm*cm2],as_main_resistance_mean[mOhm*cm2],as_main_resistance_error[mOhm*cm2],as_flow_resistance[mOhm*cm2],as_flow_resistance_mean[mOhm*cm2],as_flow_resistance_error[mOhm*cm2],as_bulk_resistance[mOhm*cm2],as_bulk_resistance_mean[mOhm*cm2],as_bulk_resistance_error[mOhm*cm2],as_contact_resistance[mOhm*cm2],as_contact_resistance_mean[mOhm*cm2],as_contact_resistance_error[mOhm*cm2],vs_main_conductance[S/cm],vs_main_conductance_mean[S/cm],vs_main_conductance_error[S/cm],vs_flow_conductance[S/cm],vs_flow_conductance_mean[S/cm],vs_flow_conductance_error[S/cm],vs_bulk_conductance[S/cm],vs_bulk_conductance_mean[S/cm],vs_bulk_conductance_error[S/cm],degradation_corr[mOhm],cycle,[mV] in [V]
182,17.08.2020,15:37:08, pp800c U=100V / t=30s / Ra=0.199,messung1 (5Zyklen),12.038019,1497.0,61.597195,3.052716,64.160572,3.054361,160.722876,7.651205,3.75,2.299551,12.0,0.1,H23m. Nadel,0.0,41.14709085,41.42603382,0.27458368,41.14489085,41.42383382,0.27458368,2.03922244,3.15851947,1.01553576,0.0,19.5528342,19.13265717,0.37305123,1543.01590681,1553.47626811,10.29688818,1542.93340681,1553.39376811,10.29688818,0.0,0.0,0.0,154.30159068,155.34762681,1.02968882,154.29334068,155.33937681,1.02968882,7.64708417,11.84444803,3.80825912,73.32312826,71.74746439,1.3989421,0.64808146,0.64380141,0.00421527,0.64811611,0.64383561,0.00421571,13.07687974,10.98620465,2.84417913,0.0022,49.0,1000
183,17.08.2020,15:37:11, pp800c U=100V / t=30s / Ra=0.199,messung1 (5Zyklen),12.038862,1996.0,81.950032,3.013228,84.513409,3.014873,158.780202,5.664215,3.75,2.299857,12.0,0.1,H23m. Nadel,0.0,41.05713026,41.42603382,0.27458368,41.05493026,41.42383382,0.27458368,1.50963327,3.15851947,1.01553576,0.0,19.7726485,19.13265717,0.37305123,1539.64238477,1553.47626811,10.29688818,1539.55988477,1553.39376811,10.29688818,0.0,0.0,0.0,153.96423848,155.34762681,1.02968882,153.95598848,155.33937681,1.02968882,5.66112475,11.84444803,3.80825912,74.14743186,71.74746439,1.3989421,0.64950148,0.64380141,0.00421527,0.64953628,0.64383561,0.00421571,17.66433428,10.98620465,2.84417913,0.0022,49.0,1000
184,17.08.2020,15:37:14, pp800c U=100V / t=30s / Ra=0.199,messung1 (5Zyklen),15.039994,499.3,18.156977,3.018164,20.720354,3.019809,155.620524,22.68032,3.75,2.873264,15.0,0.1,H23m. Nadel,0.0,36.36486481,35.55949517,0.27435837,36.36288981,35.55752017,0.27435837,6.04479071,3.15550834,1.01421547,0.0,15.15904955,16.20100592,0.37109882,1363.6824304,1333.48106898,10.28843887,1363.6083679,1333.40700648,10.28843887,0.0,0.0,0.0,136.36824304,133.3481069,1.02884389,136.36083679,133.34070065,1.02884389,22.66796515,11.83315627,3.80330802,56.84643582,60.75377219,1.39162059,0.73330856,0.75004907,0.00570987,0.73334839,0.75009074,0.0057105,4.41151199,10.99565295,2.84066608,0.001975,49.0,1000
185,17.08.2020,15:37:19, pp800c U=100V / t=30s / Ra=0.199,messung1 (5Zyklen),15.028205,996.0,35.303045,3.031326,37.866422,3.032972,142.569359,11.419321,3.75,2.870867,15.0,0.1,H23m. Nadel,0.0,35.4448243,35.55949517,0.27435837,35.4428493,35.55752017,0.27435837,3.0435,3.15550834,1.01421547,0.0,16.19967465,16.20100592,0.37109882,1329.18091114,1333.48106898,10.28843887,1329.10684864,1333.40700648,10.28843887,0.0,0.0,0.0,132.91809111,133.3481069,1.02884389,132.91068486,133.34070065,1.02884389,11.413125,11.83315627,3.80330802,60.74877993,60.75377219,1.39162059,0.75234303,0.75004907,0.00570987,0.75238496,0.75009074,0.0057105,8.76184218,10.99565295,2.84066608,0.001975,49.0,1000
186,17.08.2020,15:37:22, pp800c U=100V / t=30s / Ra=0.199,messung1 (5Zyklen),15.032508,1497.0,52.773246,3.021454,55.336623,3.0231,138.618794,7.572895,3.75,2.871725,15.0,0.1,H23m. Nadel,0.0,35.25266934,35.55949517,0.27435837,35.25069434,35.55752017,0.27435837,2.01833935,3.15550834,1.01421547,0.0,16.6161775,16.20100592,0.37109882,1321.9751002,1333.48106898,10.28843887,1321.9010377,1333.40700648,10.28843887,0.0,0.0,0.0,132.19751002,133.3481069,1.02884389,132.19010377,133.34070065,1.02884389,7.56877255,11.83315627,3.80330802,62.31066561,60.75377219,1.39162059,0.7564439,0.75004907,0.00570987,0.75648628,0.75009074,0.0057105,13.21218195,10.99565295,2.84066608,0.001975,49.0,1000
187,17.08.2020,15:37:25, pp800c U=100V / t=30s / Ra=0.199,messung1 (5Zyklen),15.022388,1996.0,70.210542,3.024745,72.773919,3.02639,136.724547,5.685854,3.75,2.869805,15.0,0.1,H23m. Nadel,0.0,35.17562224,35.55949517,0.27435837,35.17364724,35.55752017,0.27435837,1.51540331,3.15550834,1.01421547,0.0,16.82912197,16.20100592,0.37109882,1319.08583417,1333.48106898,10.28843887,1319.01177167,1333.40700648,10.28843887,0.0,0.0,0.0,131.90858342,133.3481069,1.02884389,131.90117717,133.34070065,1.02884389,5.6827624,11.83315627,3.80330802,63.10920738,60.75377219,1.39162059,0.75810078,0.75004907,0.00570987,0.75814335,0.75009074,0.0057105,17.59707568,10.99565295,2.84066608,0.001975,49.0,1000
188,17.08.2020,15:37:28, pp800c U=100V / t=30s / Ra=0.199,messung1 (5Zyklen),20.012227,499.3,14.765936,3.044489,17.329312,3.046134,130.152057,22.878037,3.75,3.82317,20.0,0.1,H23m. Nadel,0.0,29.57327458,28.90753604,0.2294847,29.57157458,28.90583604,0.2294847,6.09751452,3.16813765,1.02486635,0.0,11.73703003,12.8688492,0.39793375,1108.99779692,1084.03260152,8.60567615,1108.93404692,1083.96885152,8.60567615,0.0,0.0,0.0,110.89977969,108.40326015,0.86056762,110.89340469,108.39688515,0.86056762,22.86567945,11.88051618,3.84324881,44.01386262,48.25818448,1.49225155,0.90171505,0.92265371,0.00723173,0.90176688,0.92270799,0.00723258,4.37336665,10.95748187,2.81615366,0.0017,49.0,1000
189,17.08.2020,15:37:33, pp800c U=100V / t=30s / Ra=0.199,messung1 (5Zyklen),20.012072,997.0,28.749663,3.014873,31.31304,3.016518,117.777232,11.345981,3.75,3.823055,20.0,0.1,H23m. Nadel,0.0,28.83617151,28.90753604,0.2294847,28.83447151,28.90583604,0.2294847,3.02394483,3.16813765,1.02486635,0.0,12.90526334,12.8688492,0.39793375,1081.3564318,1084.03260152,8.60567615,1081.2926818,1083.96885152,8.60567615,0.0,0.0,0.0,108.13564318,108.40326015,0.86056762,108.12926818,108.39688515,0.86056762,11.33979313,11.88051618,3.84324881,48.39473753,48.25818448,1.49225155,0.92476446,0.92265371,0.00723173,0.92481898,0.92270799,0.00723258,8.81850302,10.95748187,2.81615366,0.0017,49.0,1000
190,17.08.2020,15:37:36, pp800c U=100V / t=30s / Ra=0.199,messung1 (5Zyklen),20.023706,1496.0,42.889699,3.028036,45.453076,3.029681,113.936521,7.594454,3.75,3.825313,20.0,0.1,H23m. Nadel,0.0,28.66958489,28.90753604,0.2294847,28.66788489,28.90583604,0.2294847,2.02408824,3.16813765,1.02486635,0.0,13.32189833,12.8688492,0.39793375,1075.10943349,1084.03260152,8.60567615,1075.04568349,1083.96885152,8.60567615,0.0,0.0,0.0,107.51094335,108.40326015,0.86056762,107.50456835,108.39688515,0.86056762,7.59033088,11.88051618,3.84324881,49.95711873,48.25818448,1.49225155,0.93013787,0.92265371,0.00723173,0.93019303,0.92270799,0.00723258,13.17465622,10.95748187,2.81615366,0.0017,49.0,1000
191,17.08.2020,15:37:39, pp800c U=100V / t=30s / Ra=0.199,messung1 (5Zyklen),20.022089,1997.0,57.016573,3.049425,59.57995,3.05107,111.880227,5.729351,3.75,3.824938,20.0,0.1,H23m. Nadel,0.0,28.55111317,28.90753604,0.2294847,28.54941317,28.90583604,0.2294847,1.527003,3.16813765,1.02486635,0.0,13.51120508,12.8688492,0.39793375,1070.66674387,1084.03260152,8.60567615,1070.60299387,1083.96885152,8.60567615,0.0,0.0,0.0,107.06667439,108.40326015,0.86056762,107.06029939,108.39688515,0.86056762,5.72626127,11.88051618,3.84324881,50.66701906,48.25818448,1.49225155,0.93399744,0.92265371,0.00723173,0.93405306,0.92270799,0.00723258,17.46340157,10.95748187,2.81615366,0.0017,49.0,1000
192,17.08.2020,15:37:43, pp800c U=100V / t=30s / Ra=0.199,messung1 (5Zyklen),23.985196,499.3,12.893541,3.054361,15.456918,3.056006,116.08941,22.952181,3.75,4.582109,24.0,0.1,H23m. Nadel,0.0,25.82323453,25.18483181,0.2227616,25.82168453,25.18328181,0.2227616,6.1172862,3.17829337,1.02959623,0.0,9.85219916,11.00249422,0.4034576,968.37129481,944.43119304,8.35355982,968.31316981,944.37306804,8.35355982,0.0,0.0,0.0,96.83712948,94.4431193,0.83535598,96.83131698,94.4373068,0.83535598,22.93982325,11.91860015,3.86098587,36.94574686,41.25935332,1.512966,1.03266175,1.05908371,0.00924573,1.03272374,1.05914893,0.00924686,4.35923149,10.95110857,2.84222189,0.00155,49.0,1000
193,17.08.2020,15:37:47, pp800c U=100V / t=30s / Ra=0.199,messung1 (5Zyklen),24.011958,997.0,25.067397,3.032972,27.630774,3.034617,103.927183,11.414056,3.75,4.587117,24.0,0.1,H23m. Nadel,0.0,25.14282548,25.18483181,0.2227616,25.14127548,25.18328181,0.2227616,3.04209829,3.17829337,1.02959623,0.0,11.04958859,11.00249422,0.4034576,942.85595537,944.43119304,8.35355982,942.79783037,944.37306804,8.35355982,0.0,0.0,0.0,94.28559554,94.4431193,0.83535598,94.27978304,94.4373068,0.83535598,11.40786861,11.91860015,3.86098587,41.43595722,41.25935332,1.512966,1.0606074,1.05908371,0.00924573,1.06067278,1.05914893,0.00924686,8.76587936,10.95110857,2.84222189,0.00155,49.0,1000
194,17.08.2020,15:37:50, pp800c U=100V / t=30s / Ra=0.199,messung1 (5Zyklen),24.011407,1496.0,37.326811,3.049425,39.890188,3.05107,99.992115,7.648071,3.75,4.587061,24.0,0.1,H23m. Nadel,0.0,24.95107687,25.18483181,0.2227616,24.94952687,25.18328181,0.2227616,2.0383857,3.17829337,1.02959623,0.0,11.45557059,11.00249422,0.4034576,935.66538269,944.43119304,8.35355982,935.60725769,944.37306804,8.35355982,0.0,0.0,0.0,93.56653827,94.4431193,0.83535598,93.56072577,94.4373068,0.83535598,7.64394636,11.91860015,3.86098587,42.95838971,41.25935332,1.512966,1.06875815,1.05908371,0.00924573,1.06882454,1.05914893,0.00924686,13.08224775,10.95110857,2.84222189,0.00155,49.0,1000
195,17.08.2020,15:37:54, pp800c U=100V / t=30s / Ra=0.199,messung1 (5Zyklen),24.00664,1996.0,49.545092,3.024745,52.108469,3.02639,97.899178,5.685854,3.75,4.585999,24.0,0.1,H23m. Nadel,0.0,24.82219038,25.18483181,0.2227616,24.82064038,25.18328181,0.2227616,1.51540331,3.17829337,1.02959623,0.0,11.65261854,11.00249422,0.4034576,930.83213928,944.43119304,8.35355982,930.77401428,944.37306804,8.35355982,0.0,0.0,0.0,93.08321393,94.4431193,0.83535598,93.07740143,94.4373068,0.83535598,5.6827624,11.91860015,3.86098587,43.69731951,41.25935332,1.512966,1.07430756,1.05908371,0.00924573,1.07437464,1.05914893,0.00924686,17.59707568,10.95110857,2.84222189,0.00155,49.0,1000
196,17.08.2020,15:37:57, pp800c U=100V / t=30s / Ra=0.199,messung1 (5Zyklen),30.007968,499.3,10.787509,3.024745,13.350885,3.02639,100.272021,22.729749,3.75,5.732776,30.0,0.1,H23m. Nadel,0.0,21.60526537,21.03493569,0.20354805,21.60386537,21.03353569,0.20354805,6.05797116,3.17268336,1.01242939,0.0,7.77294711,8.93042616,0.40459942,810.19745143,788.81008829,7.63305182,810.14495143,788.75758829,7.63305182,0.0,0.0,0.0,81.01974514,78.88100883,0.76330518,81.01449514,78.87575883,0.76330518,22.71739185,11.89756262,3.7966102,29.14855165,33.48909811,1.51724784,1.23426703,1.26808412,0.01212103,1.23434701,1.26816857,0.01212264,4.40191377,10.89769352,2.80512521,0.0014,49.0,1000
197,17.08.2020,15:38:01, pp800c U=100V / t=30s / Ra=0.199,messung1 (5Zyklen),30.001256,996.0,20.950761,3.039553,23.514138,3.041198,88.532146,11.450295,3.75,5.731346,30.0,0.1,H23m. Nadel,0.0,21.0349006,21.03493569,0.20354805,21.0335006,21.03353569,0.20354805,3.05176004,3.17268336,1.01242939,0.0,8.99087028,8.93042616,0.40459942,788.80877259,788.81008829,7.63305182,788.75627259,788.75758829,7.63305182,0.0,0.0,0.0,78.88087726,78.88100883,0.76330518,78.87562726,78.87575883,0.76330518,11.44410015,11.89756262,3.7966102,33.71576355,33.48909811,1.51724784,1.26773438,1.26808412,0.01212103,1.26781876,1.26816857,0.01212264,8.73812695,10.89769352,2.80512521,0.0014,49.0,1000
198,17.08.2020,15:38:05, pp800c U=100V / t=30s / Ra=0.199,messung1 (5Zyklen),29.988916,1496.0,31.14363,3.074105,33.707007,3.07575,84.492832,7.709936,3.75,5.729009,30.0,0.1,H23m. Nadel,0.0,20.81793449,21.03493569,0.20354805,20.81653449,21.03353569,0.20354805,2.05488302,3.17268336,1.01242939,0.0,9.38082574,8.93042616,0.40459942,780.67254345,788.81008829,7.63305182,780.62004345,788.75758829,7.63305182,0.0,0.0,0.0,78.06725434,78.88100883,0.76330518,78.06200434,78.87575883,0.76330518,7.70581133,11.89756262,3.7966102,35.17809651,33.48909811,1.51724784,1.2809468,1.26808412,0.01212103,1.28103295,1.26816857,0.01212264,12.97721884,10.89769352,2.80512521,0.0014,49.0,1000
199,17.08.2020,15:38:08, pp800c U=100V / t=30s / Ra=0.199,messung1 (5Zyklen),29.998537,1996.0,41.280558,3.046134,43.843935,3.04778,82.372123,5.726039,3.75,5.730787,30.0,0.1,H23m. Nadel,0.0,20.68164228,21.03493569,0.20354805,20.68024228,21.03353569,0.20354805,1.52611924,3.17268336,1.01242939,0.0,9.57706152,8.93042616,0.40459942,775.56158567,788.81008829,7.63305182,775.50908567,788.75758829,7.63305182,0.0,0.0,0.0,77.55615857,78.88100883,0.76330518,77.55090857,78.87575883,0.76330518,5.72294714,11.89756262,3.7966102,35.91398071,33.48909811,1.51724784,1.28938826,1.26808412,0.01212103,1.28947554,1.26816857,0.01212264,17.47351452,10.89769352,2.80512521,0.0014,49.0,1000
0,17.08.2020,14:01:23, pp801a U=100V / t=60s / Ra=0.223,messung1 (5Zyklen),1.965675,499.3,60.591934,2.997597,63.239183,3.005001,474.958812,22.569103,3.75,0.375426,2.0,0.1,H23m. Nadel,0.0,121.35376327,94.79580428,8.86119382,121.3488716,94.79091261,8.86119382,6.00359904,3.14180861,1.00377136,0.0,57.67263628,45.824552,3.96489638,4550.76612257,3554.84266038,332.29476809,4550.58268507,3554.65922288,332.29476809,0.0,0.0,0.0,455.07661226,355.48426604,33.22947681,455.05826851,355.46592229,33.22947681,22.51349639,11.78178229,3.76414261,216.27238606,171.84207,14.86836142,0.21974322,0.28766692,0.02268508,0.21975208,0.28768238,0.02268729,4.44178009,11.00275582,2.82323936,0.00489167,15.0,1000
1,17.08.2020,14:01:28, pp801a U=100V / t=60s / Ra=0.223,messung1 (5Zyklen),1.983832,997.0,84.641846,3.012405,87.289095,3.019809,328.319063,11.358359,3.75,0.37898,2.0,0.1,H23m. Nadel,0.0,84.89653561,94.79580428,8.86119382,84.89164394,94.79091261,8.86119382,3.02146941,3.14180861,1.00377136,0.0,40.93508727,45.824552,3.96489638,3183.62008526,3554.84266038,332.29476809,3183.43664776,3554.65922288,332.29476809,0.0,0.0,0.0,318.36200853,355.48426604,33.22947681,318.34366478,355.46592229,33.22947681,11.33051028,11.78178229,3.76414261,153.50657725,171.84207,14.86836142,0.31410783,0.28766692,0.02268508,0.31412593,0.28768238,0.02268729,8.82572784,11.00275582,2.82323936,0.00489167,15.0,1000
2,17.08.2020,14:01:31, pp801a U=100V / t=60s / Ra=0.223,messung1 (5Zyklen),1.999544,1496.0,128.914622,3.028858,131.561871,3.036262,329.784102,7.610952,3.75,0.381971,2.0,0.1,H23m. Nadel,0.0,86.17287567,94.79580428,8.86119382,86.167984,94.79091261,8.86119382,2.0246377,3.14180861,1.00377136,0.0,42.07167315,45.824552,3.96489638,3231.48283757,3554.84266038,332.29476809,3231.29940007,3554.65922288,332.29476809,0.0,0.0,0.0,323.14828376,355.48426604,33.22947681,323.12994001,355.46592229,33.22947681,7.59239138,11.78178229,3.76414261,157.76877431,171.84207,14.86836142,0.30945546,0.28766692,0.02268508,0.30947302,0.28768238,0.02268729,13.17108076,11.00275582,2.82323936,0.00489167,15.0,1000
3,17.08.2020,14:01:34, pp801a U=100V / t=60s / Ra=0.223,messung1 (5Zyklen),2.016513,1997.0,173.259805,3.030504,175.907054,3.037908,330.321208,5.704634,3.75,0.385223,2.0,0.1,H23m. Nadel,0.0,86.76004256,94.79580428,8.86119382,86.7551509,94.79091261,8.86119382,1.51752829,3.14180861,1.00377136,0.0,42.6188113,45.824552,3.96489638,3253.50159614,3554.84266038,332.29476809,3253.31815864,3554.65922288,332.29476809,0.0,0.0,0.0,325.35015961,355.48426604,33.22947681,325.33181586,355.46592229,33.22947681,5.6907311,11.78178229,3.76414261,159.82054238,171.84207,14.86836142,0.30736115,0.28766692,0.02268508,0.30737848,0.28768238,0.02268729,17.5724346,11.00275582,2.82323936,0.00489167,15.0,1000
4,17.08.2020,14:01:38, pp801a U=100V / t=60s / Ra=0.223,messung1 (5Zyklen),3.061004,499.4,36.361037,3.040376,39.008286,3.04778,292.913645,22.885811,3.75,0.584746,3.0,0.1,H23m. Nadel,0.0,72.80944533,69.40878418,1.13670811,72.80534533,69.40468418,1.13670811,6.08805767,3.15254763,1.02734744,0.0,33.35864383,33.12606828,0.21320084,2730.35420004,2602.82940678,42.62655423,2730.20045004,2602.67565678,42.62655423,0.0,0.0,0.0,273.03542,260.28294068,4.26265542,273.020045,260.26756568,4.26265542,22.83021626,11.82205361,3.85255289,125.09491437,124.22275604,0.79950314,0.36625285,0.38449702,0.00610068,0.36627347,0.38451977,0.00610139,4.38016,11.06568388,2.87660965,0.0041,15.0,1000
5,17.08.2020,14:01:42, pp801a U=100V / t=60s / Ra=0.223,messung1 (5Zyklen),3.065995,997.0,67.838004,2.999242,70.485253,3.006646,265.115043,11.30885,3.75,0.585683,3.0,0.1,H23m. Nadel,0.0,68.04213039,69.40878418,1.13670811,68.03803039,69.40468418,1.13670811,3.0082668,3.15254763,1.02734744,0.0,32.5148818,33.12606828,0.21320084,2551.57988967,2602.82940678,42.62655423,2551.42613967,2602.67565678,42.62655423,0.0,0.0,0.0,255.15798897,260.28294068,4.26265542,255.14261397,260.26756568,4.26265542,11.2810005,11.82205361,3.85255289,121.93080673,124.22275604,0.79950314,0.39191405,0.38449702,0.00610068,0.39193766,0.38451977,0.00610139,8.86446198,11.06568388,2.87660965,0.0041,15.0,1000
6,17.08.2020,14:01:45, pp801a U=100V / t=60s / Ra=0.223,messung1 (5Zyklen),3.06775,1496.0,102.243679,3.012405,104.890928,3.019809,262.928462,7.569708,3.75,0.586032,3.0,0.1,H23m. Nadel,0.0,68.34470521,69.40878418,1.13670811,68.34060521,69.40468418,1.13670811,2.01363971,3.15254763,1.02734744,0.0,33.16348275,33.12606828,0.21320084,2562.92644552,2602.82940678,42.62655423,2562.77269552,2602.67565678,42.62655423,0.0,0.0,0.0,256.29264455,260.28294068,4.26265542,256.27726955,260.26756568,4.26265542,7.5511489,11.82205361,3.85255289,124.36306033,124.22275604,0.79950314,0.39017897,0.38449702,0.00610068,0.39020238,0.38451977,0.00610139,13.2430179,11.06568388,2.87660965,0.0041,15.0,1000
7,17.08.2020,14:01:49, pp801a U=100V / t=60s / Ra=0.223,messung1 (5Zyklen),3.0651,1997.0,136.672395,2.995952,139.319644,3.003356,261.616759,5.639751,3.75,0.585542,3.0,0.1,H23m. Nadel,0.0,68.43885578,69.40878418,1.13670811,68.43475578,69.40468418,1.13670811,1.50022634,3.15254763,1.02734744,0.0,33.46726472,33.12606828,0.21320084,2566.45709189,2602.82940678,42.62655423,2566.30334189,2602.67565678,42.62655423,0.0,0.0,0.0,256.64570919,260.28294068,4.26265542,256.63033419,260.26756568,4.26265542,5.62584877,11.82205361,3.85255289,125.50224271,124.22275604,0.79950314,0.3896422,0.38449702,0.00610068,0.38966555,0.38451977,0.00610139,17.77509564,11.06568388,2.87660965,0.0041,15.0,1000
8,17.08.2020,14:01:52, pp801a U=100V / t=60s / Ra=0.223,messung1 (5Zyklen),5.044871,499.4,28.65921,3.032149,31.306459,3.039553,235.080538,22.824036,3.75,0.963743,5.0,0.1,H23m. Nadel,0.0,57.38728474,55.39804006,0.66379247,57.38398474,55.39474006,0.66379247,6.0715839,3.1601885,1.02088326,0.0,25.65620042,26.11727578,0.20999398,2152.02317781,2077.4265023,24.89221745,2151.89942781,2077.3027523,24.89221745,0.0,0.0,0.0,215.20231778,207.74265023,2.48922174,215.18994278,207.73027523,2.48922174,22.76843963,11.85070689,3.82831223,96.21075158,97.93978417,0.78747742,0.46467901,0.4815674,0.00563609,0.46470573,0.48159611,0.00563675,4.3920445,11.00207341,2.85013679,0.0033,15.0,1000
9,17.08.2020,14:01:56, pp801a U=100V / t=60s / Ra=0.223,messung1 (5Zyklen),5.059293,997.0,54.653908,3.027213,57.301157,3.034617,215.525915,11.414056,3.75,0.966468,5.0,0.1,H23m. Nadel,0.0,54.81836309,55.39804006,0.66379247,54.81506309,55.39474006,0.66379247,3.03632197,3.1601885,1.02088326,0.0,25.88937056,26.11727578,0.20999398,2055.68861585,2077.4265023,24.89221745,2055.56486585,2077.3027523,24.89221745,0.0,0.0,0.0,205.56886158,207.74265023,2.48922174,205.55648658,207.73027523,2.48922174,11.38620737,11.85070689,3.82831223,97.08513961,97.93978417,0.78747742,0.486455,0.4815674,0.00563609,0.48648428,0.48159611,0.00563675,8.78255566,11.00207341,2.85013679,0.0033,15.0,1000
10,17.08.2020,14:02:00, pp801a U=100V / t=60s / Ra=0.223,messung1 (5Zyklen),5.062046,1497.0,81.907293,3.025568,84.554542,3.032972,211.809976,7.597624,3.75,0.967047,5.0,0.1,H23m. Nadel,0.0,54.71429058,55.39804006,0.66379247,54.71099058,55.39474006,0.66379247,2.02108751,3.1601885,1.02088326,0.0,26.34495154,26.11727578,0.20999398,2051.78589679,2077.4265023,24.89221745,2051.66214679,2077.3027523,24.89221745,0.0,0.0,0.0,205.17858968,207.74265023,2.48922174,205.16621468,207.73027523,2.48922174,7.57907816,11.85070689,3.82831223,98.79356826,97.93978417,0.78747742,0.48738029,0.4815674,0.00563609,0.48740968,0.48159611,0.00563675,13.19421676,11.00207341,2.85013679,0.0033,15.0,1000
11,17.08.2020,14:02:03, pp801a U=100V / t=60s / Ra=0.223,messung1 (5Zyklen),5.067089,1997.0,109.180427,3.018986,111.827676,3.02639,209.99188,5.683006,3.75,0.967951,5.0,0.1,H23m. Nadel,0.0,54.67222183,55.39804006,0.66379247,54.66892183,55.39474006,0.66379247,1.51176064,3.1601885,1.02088326,0.0,26.5785806,26.11727578,0.20999398,2050.20831873,2077.4265023,24.89221745,2050.08456873,2077.3027523,24.89221745,0.0,0.0,0.0,205.02083187,207.74265023,2.48922174,205.00845687,207.73027523,2.48922174,5.6691024,11.85070689,3.82831223,99.66967723,97.93978417,0.78747742,0.48775531,0.4815674,0.00563609,0.48778476,0.48159611,0.00563675,17.63947674,11.00207341,2.85013679,0.0033,15.0,1000
12,17.08.2020,14:02:06, pp801a U=100V / t=60s / Ra=0.223,messung1 (5Zyklen),6.060211,499.4,25.681148,3.022277,28.328397,3.029681,212.718239,22.749907,3.75,1.157707,6.0,0.1,H23m. Nadel,0.0,51.42400481,50.23518168,0.39959328,51.42096314,50.23214001,0.39959328,6.05181618,3.14570077,1.02060373,0.0,22.68457348,23.54321962,0.31673455,1928.40018022,1883.81931297,14.98474793,1928.28611772,1883.70525047,14.98474793,0.0,0.0,0.0,192.84001802,188.3819313,1.49847479,192.82861177,188.37052505,1.49847479,22.69431067,11.79637787,3.82726399,85.06715055,88.28707359,1.18775455,0.51856456,0.53093576,0.00416049,0.51859524,0.53096792,0.00416099,4.40639072,11.0955266,2.90215382,0.00304167,15.0,1000
13,17.08.2020,14:02:11, pp801a U=100V / t=60s / Ra=0.223,messung1 (5Zyklen),6.060039,997.0,49.813322,3.027213,52.460571,3.034617,197.3191,11.414056,3.75,1.157599,6.0,0.1,H23m. Nadel,0.0,49.96321163,50.23518168,0.39959328,49.96016997,50.23214001,0.39959328,3.03632197,3.14570077,1.02060373,0.0,23.461924,23.54321962,0.31673455,1873.62043631,1883.81931297,14.98474793,1873.50637381,1883.70525047,14.98474793,0.0,0.0,0.0,187.36204363,188.3819313,1.49847479,187.35063738,188.37052505,1.49847479,11.38620737,11.79637787,3.82726399,87.982215,88.28707359,1.18775455,0.53372603,0.53093576,0.00416049,0.53375853,0.53096792,0.00416099,8.78255566,11.0955266,2.90215382,0.00304167,15.0,1000
14,17.08.2020,14:02:14, pp801a U=100V / t=60s / Ra=0.223,messung1 (5Zyklen),6.060073,1497.0,74.613507,2.999242,77.260757,3.006646,193.538969,7.531679,3.75,1.157638,6.0,0.1,H23m. Nadel,0.0,49.84202204,50.23518168,0.39959328,49.83898038,50.23214001,0.39959328,2.00350167,3.14570077,1.02060373,0.0,23.91773935,23.54321962,0.31673455,1869.07582665,1883.81931297,14.98474793,1868.96176415,1883.70525047,14.98474793,0.0,0.0,0.0,186.90758267,188.3819313,1.49847479,186.89617642,188.37052505,1.49847479,7.51313126,11.79637787,3.82726399,89.69152258,88.28707359,1.18775455,0.53502377,0.53093576,0.00416049,0.53505643,0.53096792,0.00416099,13.31002967,11.0955266,2.90215382,0.00304167,15.0,1000
15,17.08.2020,14:02:17, pp801a U=100V / t=60s / Ra=0.223,messung1 (5Zyklen),6.055891,1997.0,99.273842,2.977853,101.921091,2.985257,191.38913,5.605765,3.75,1.156856,6.0,0.1,H23m. Nadel,0.0,49.71148823,50.23518168,0.39959328,49.70844657,50.23214001,0.39959328,1.49116324,3.14570077,1.02060373,0.0,24.10864166,23.54321962,0.31673455,1864.18080871,1883.81931297,14.98474793,1864.06674621,1883.70525047,14.98474793,0.0,0.0,0.0,186.41808087,188.3819313,1.49847479,186.40667462,188.37052505,1.49847479,5.59186217,11.79637787,3.82726399,90.40740623,88.28707359,1.18775455,0.53642865,0.53093576,0.00416049,0.53646148,0.53096792,0.00416099,17.88313034,11.0955266,2.90215382,0.00304167,15.0,1000
16,17.08.2020,14:02:20, pp801a U=100V / t=60s / Ra=0.223,messung1 (5Zyklen),10.047872,499.4,19.129412,2.997597,21.776661,3.005001,163.521183,22.564584,3.75,1.919434,10.0,0.1,H23m. Nadel,0.0,38.30478975,37.59663544,0.24050415,38.30238975,37.59423544,0.24050415,6.00239688,3.12488739,1.00888322,0.0,16.14999644,17.23467403,0.38547872,1436.42961554,1409.87382904,9.01890554,1436.33961554,1409.78382904,9.01890554,0.0,0.0,0.0,143.64296155,140.9873829,0.90189055,143.63396155,140.9783829,0.90189055,22.50898829,11.7183277,3.78331206,60.56248663,64.6300276,1.44554519,0.69617055,0.70936943,0.00448675,0.69621417,0.70941473,0.00448732,4.44266969,11.12376939,2.88243966,0.0024,15.0,1000
17,17.08.2020,14:02:25, pp801a U=100V / t=60s / Ra=0.223,messung1 (5Zyklen),10.045583,997.0,37.363048,2.991016,40.010297,2.99842,150.490085,11.277907,3.75,1.919095,10.0,0.1,H23m. Nadel,0.0,37.47547442,37.59663544,0.24050415,37.47307442,37.59423544,0.24050415,3.00001605,3.12488739,1.00888322,0.0,17.23652919,17.23467403,0.38547872,1405.33029087,1409.87382904,9.01890554,1405.24029087,1409.78382904,9.01890554,0.0,0.0,0.0,140.53302909,140.9873829,0.90189055,140.52402909,140.9783829,0.90189055,11.25006018,11.7183277,3.78331206,64.63698445,64.6300276,1.44554519,0.71157649,0.70936943,0.00448675,0.71162207,0.70941473,0.00448732,8.88884134,11.12376939,2.88243966,0.0024,15.0,1000
18,17.08.2020,14:02:28, pp801a U=100V / t=60s / Ra=0.223,messung1 (5Zyklen),10.055135,1497.0,55.922463,2.999242,58.569713,3.006646,146.717717,7.531679,3.75,1.920864,10.0,0.1,H23m. Nadel,0.0,37.35635471,37.59663544,0.24050415,37.35395471,37.59423544,0.24050415,2.00350167,3.12488739,1.00888322,0.0,17.67522652,17.23467403,0.38547872,1400.8633016,1409.87382904,9.01890554,1400.7733016,1409.78382904,9.01890554,0.0,0.0,0.0,140.08633016,140.9873829,0.90189055,140.07733016,140.9783829,0.90189055,7.51313126,11.7183277,3.78331206,66.28209945,64.6300276,1.44554519,0.71384553,0.70936943,0.00448675,0.71389139,0.70941473,0.00448732,13.31002967,11.12376939,2.88243966,0.0024,15.0,1000
19,17.08.2020,14:02:31, pp801a U=100V / t=60s / Ra=0.223,messung1 (5Zyklen),10.044121,1997.0,74.388096,2.982789,77.035345,2.990193,144.65826,5.615034,3.75,1.918806,10.0,0.1,H23m. Nadel,0.0,37.24992288,37.59663544,0.24050415,37.24752288,37.59423544,0.24050415,1.49363495,3.12488739,1.00888322,0.0,17.87694397,17.23467403,0.38547872,1396.87210816,1409.87382904,9.01890554,1396.78210816,1409.78382904,9.01890554,0.0,0.0,0.0,139.68721082,140.9873829,0.90189055,139.67821082,140.9783829,0.90189055,5.60113107,11.7183277,3.78331206,67.03853987,64.6300276,1.44554519,0.71588515,0.70936943,0.00448675,0.71593128,0.70941473,0.00448732,17.85353685,11.12376939,2.88243966,0.0024,15.0,1000
20,17.08.2020,14:02:35, pp801a U=100V / t=60s / Ra=0.223,messung1 (5Zyklen),12.050806,499.4,16.618626,2.98937,19.265875,2.996774,144.667666,22.50281,3.75,2.302151,12.0,0.1,H23m. Nadel,0.0,33.27718462,32.65771736,0.21173352,33.27498462,32.65551736,0.21173352,5.98592311,3.12715167,1.00073373,0.0,13.64453076,14.76418285,0.39503146,1247.89442331,1224.66440089,7.94000693,1247.81192331,1224.58190089,7.94000693,0.0,0.0,0.0,124.78944233,122.46644009,0.79400069,124.78119233,122.45819009,0.79400069,22.44721165,11.72681875,3.75275149,51.16699034,55.36568567,1.48136796,0.80134984,0.81665208,0.00523663,0.80140282,0.81670712,0.00523733,4.45489629,11.04819465,2.82590295,0.0022,15.0,1000
21,17.08.2020,14:02:39, pp801a U=100V / t=60s / Ra=0.223,messung1 (5Zyklen),12.034749,997.0,32.474749,2.977853,35.121998,2.985257,132.103803,11.228398,3.75,2.299058,12.0,0.1,H23m. Nadel,0.0,32.5724664,32.65771736,0.21173352,32.5702664,32.65551736,0.21173352,2.98681344,3.12715167,1.00073373,0.0,14.79172648,14.76418285,0.39503146,1221.46748997,1224.66440089,7.94000693,1221.38498997,1224.58190089,7.94000693,0.0,0.0,0.0,122.146749,122.46644009,0.79400069,122.138499,122.45819009,0.79400069,11.2005504,11.72681875,3.75275149,55.4689743,55.36568567,1.48136796,0.81868736,0.81665208,0.00523663,0.81874266,0.81670712,0.00523733,8.92813267,11.04819465,2.82590295,0.0022,15.0,1000
22,17.08.2020,14:02:42, pp801a U=100V / t=60s / Ra=0.223,messung1 (5Zyklen),12.031479,1497.0,48.557929,3.028858,51.205178,3.036262,128.269485,7.605868,3.75,2.298413,12.0,0.1,H23m. Nadel,0.0,32.43682632,32.65771736,0.21173352,32.43462632,32.65551736,0.21173352,2.02328524,3.12715167,1.00073373,0.0,15.20567054,14.76418285,0.39503146,1216.38098697,1224.66440089,7.94000693,1216.29848697,1224.58190089,7.94000693,0.0,0.0,0.0,121.6380987,122.46644009,0.79400069,121.6298487,122.45819009,0.79400069,7.58731964,11.72681875,3.75275149,57.02126453,55.36568567,1.48136796,0.82211084,0.81665208,0.00523663,0.82216661,0.81670712,0.00523733,13.17988496,11.04819465,2.82590295,0.0022,15.0,1000
23,17.08.2020,14:02:46, pp801a U=100V / t=60s / Ra=0.223,messung1 (5Zyklen),12.035644,1997.0,64.591751,3.020632,67.239,3.028036,126.262519,5.686096,3.75,2.299347,12.0,0.1,H23m. Nadel,0.0,32.34439209,32.65771736,0.21173352,32.34219209,32.65551736,0.21173352,1.51258488,3.12715167,1.00073373,0.0,15.41480361,14.76418285,0.39503146,1212.9147033,1224.66440089,7.94000693,1212.8322033,1224.58190089,7.94000693,0.0,0.0,0.0,121.29147033,122.46644009,0.79400069,121.28322033,122.45819009,0.79400069,5.67219329,11.72681875,3.75275149,57.80551352,55.36568567,1.48136796,0.82446028,0.81665208,0.00523663,0.82451637,0.81670712,0.00523733,17.62986466,11.04819465,2.82590295,0.0022,15.0,1000
24,17.08.2020,14:02:49, pp801a U=100V / t=60s / Ra=0.223,messung1 (5Zyklen),15.035778,499.4,14.097968,3.007469,16.745218,3.014873,125.74002,22.638713,3.75,2.87236,15.0,0.1,H23m. Nadel,0.0,28.22981177,27.61052731,0.21238009,28.22781177,27.60852731,0.21238009,6.0221646,3.14371148,1.01047307,0.0,11.10282359,12.23240791,0.39949502,1058.61794153,1035.39477402,7.96425351,1058.54294153,1035.31977402,7.96425351,0.0,0.0,0.0,105.86179415,103.5394774,0.79642535,105.85429415,103.5319774,0.79642535,22.58311724,11.78891805,3.78927401,41.63558846,45.87152967,1.49810632,0.94462786,0.96598447,0.00733572,0.94469479,0.96605447,0.00733678,4.42808665,11.03993529,2.85624705,0.002,15.0,1000
25,17.08.2020,14:02:53, pp801a U=100V / t=60s / Ra=0.223,messung1 (5Zyklen),15.021424,997.0,27.454822,3.022277,30.102071,3.029681,113.222435,11.39549,3.75,2.869671,15.0,0.1,H23m. Nadel,0.0,27.5374343,27.61052731,0.21238009,27.5354343,27.60852731,0.21238009,3.03137111,3.14371148,1.01047307,0.0,12.25203159,12.23240791,0.39949502,1032.65378636,1035.39477402,7.96425351,1032.57878636,1035.31977402,7.96425351,0.0,0.0,0.0,103.26537864,103.5394774,0.79642535,103.25787864,103.5319774,0.79642535,11.36764168,11.78891805,3.78927401,45.94511848,45.87152967,1.49810632,0.96837877,0.96598447,0.00733572,0.9684491,0.96605447,0.00733678,8.79689938,11.03993529,2.85624705,0.002,15.0,1000
26,17.08.2020,14:02:57, pp801a U=100V / t=60s / Ra=0.223,messung1 (5Zyklen),15.040046,1497.0,40.984437,3.015696,43.631687,3.0231,109.297812,7.572895,3.75,2.873192,15.0,0.1,H23m. Nadel,0.0,27.37771343,27.61052731,0.21238009,27.37571343,27.60852731,0.21238009,2.01449299,3.14371148,1.01047307,0.0,12.68061022,12.23240791,0.39949502,1026.66425351,1035.39477402,7.96425351,1026.58925351,1035.31977402,7.96425351,0.0,0.0,0.0,102.66642535,103.5394774,0.79642535,102.65892535,103.5319774,0.79642535,7.5543487,11.78891805,3.78927401,47.55228833,45.87152967,1.49810632,0.97402826,0.96598447,0.00733572,0.97409942,0.96605447,0.00733678,13.23740855,11.03993529,2.85624705,0.002,15.0,1000
27,17.08.2020,14:03:00, pp801a U=100V / t=60s / Ra=0.223,messung1 (5Zyklen),15.037103,1997.0,54.512408,3.009114,57.159658,3.016518,107.335361,5.664468,3.75,2.872574,15.0,0.1,H23m. Nadel,0.0,27.29714972,27.61052731,0.21238009,27.29514972,27.60852731,0.21238009,1.50681723,3.14371148,1.01047307,0.0,12.89416625,12.23240791,0.39949502,1023.64311467,1035.39477402,7.96425351,1023.56811467,1035.31977402,7.96425351,0.0,0.0,0.0,102.36431147,103.5394774,0.79642535,102.35681147,103.5319774,0.79642535,5.6505646,11.78891805,3.78927401,48.35312344,45.87152967,1.49810632,0.97690297,0.96598447,0.00733572,0.97697455,0.96605447,0.00733678,17.69734657,11.03993529,2.85624705,0.002,15.0,1000
28,17.08.2020,14:03:03, pp801a U=100V / t=60s / Ra=0.223,messung1 (5Zyklen),20.032724,499.4,11.258115,3.017341,13.905364,3.024745,104.415531,22.712843,3.75,3.826816,20.0,0.1,H23m. Nadel,0.0,22.54328194,22.05096301,0.17486741,22.5415736,22.04925468,0.17486741,6.04193232,3.15009623,1.01466647,0.0,8.24982064,9.44957922,0.4200276,845.37307269,826.91111302,6.55752787,845.30901019,826.84705052,6.55752787,0.0,0.0,0.0,84.53730727,82.6911113,0.65575279,84.53090102,82.68470505,0.65575279,22.6572462,11.81286088,3.80499926,30.93682741,35.43592209,1.5751035,1.18290969,1.20954565,0.00949272,1.18299934,1.2096394,0.00949418,4.41359904,11.02247627,2.84800001,0.00170833,15.0,1000
29,17.08.2020,14:03:08, pp801a U=100V / t=60s / Ra=0.223,messung1 (5Zyklen),20.017683,997.0,21.975847,3.025568,24.623096,3.032972,92.614452,11.407867,3.75,3.824001,20.0,0.1,H23m. Nadel,0.0,22.04197292,22.05096301,0.17486741,22.04026459,22.04925468,0.17486741,3.03467202,3.15009623,1.01466647,0.0,9.50279628,9.44957922,0.4200276,826.57398445,826.91111302,6.55752787,826.50992195,826.84705052,6.55752787,0.0,0.0,0.0,82.65739845,82.6911113,0.65575279,82.6509922,82.68470505,0.65575279,11.38002006,11.81286088,3.80499926,35.63548607,35.43592209,1.5751035,1.20981306,1.20954565,0.00949272,1.20990683,1.2096394,0.00949418,8.78733073,11.02247627,2.84800001,0.00170833,15.0,1000
30,17.08.2020,14:03:11, pp801a U=100V / t=60s / Ra=0.223,messung1 (5Zyklen),20.025186,1497.0,32.741293,3.01076,35.388543,3.018164,88.648654,7.56053,3.75,3.825468,20.0,0.1,H23m. Nadel,0.0,21.87127121,22.05096301,0.17486741,21.86956288,22.04925468,0.17486741,2.01119572,3.15009623,1.01466647,0.0,9.92918358,9.44957922,0.4200276,820.17267034,826.91111302,6.55752787,820.10860784,826.84705052,6.55752787,0.0,0.0,0.0,82.01726703,82.6911113,0.65575279,82.01086078,82.68470505,0.65575279,7.54198397,11.81286088,3.80499926,37.23443841,35.43592209,1.5751035,1.21925545,1.20954565,0.00949272,1.21935069,1.2096394,0.00949418,13.25911066,11.02247627,2.84800001,0.00170833,15.0,1000
31,17.08.2020,14:03:14, pp801a U=100V / t=60s / Ra=0.223,messung1 (5Zyklen),20.022243,1997.0,43.42941,3.020632,46.076659,3.028036,86.523521,5.686096,3.75,3.825031,20.0,0.1,H23m. Nadel,0.0,21.74732599,22.05096301,0.17486741,21.74561766,22.04925468,0.17486741,1.51258488,3.15009623,1.01466647,0.0,10.11651639,9.44957922,0.4200276,815.52472459,826.91111302,6.55752787,815.46066209,826.84705052,6.55752787,0.0,0.0,0.0,81.55247246,82.6911113,0.65575279,81.54606621,82.68470505,0.65575279,5.67219329,11.81286088,3.80499926,37.93693646,35.43592209,1.5751035,1.22620439,1.20954565,0.00949272,1.22630072,1.2096394,0.00949418,17.62986466,11.02247627,2.84800001,0.00170833,15.0,1000
32,17.08.2020,14:03:17, pp801a U=100V / t=60s / Ra=0.223,messung1 (5Zyklen),23.99399,499.4,9.872741,3.022277,12.51999,3.029681,94.012738,22.749907,3.75,4.583369,24.0,0.1,H23m. Nadel,0.0,19.76920505,19.32021204,0.16028623,19.76760505,19.31861204,0.16028623,6.05181618,3.15833311,1.01351427,0.0,6.85789443,8.08013947,0.42676445,741.34518923,724.50795164,6.01073346,741.28518923,724.44795164,6.01073346,0.0,0.0,0.0,74.13451892,72.45079516,0.60107335,74.12851892,72.44479516,0.60107335,22.69431067,11.84374915,3.80067852,25.71710412,30.30052301,1.6003667,1.34889929,1.38052912,0.01133161,1.34900847,1.3806435,0.01133348,4.40639072,10.96295321,2.81978251,0.0016,15.0,1000
33,17.08.2020,14:03:22, pp801a U=100V / t=60s / Ra=0.223,messung1 (5Zyklen),24.036293,997.0,19.26762,3.012405,21.914869,3.019809,82.428044,11.358359,3.75,4.591759,24.0,0.1,H23m. Nadel,0.0,19.32559679,19.32021204,0.16028623,19.32399679,19.31861204,0.16028623,3.02146941,3.15833311,1.01351427,0.0,8.15126369,8.08013947,0.42676445,724.70987964,724.50795164,6.01073346,724.64987964,724.44795164,6.01073346,0.0,0.0,0.0,72.47098796,72.45079516,0.60107335,72.46498796,72.44479516,0.60107335,11.33051028,11.84374915,3.80067852,30.56723884,30.30052301,1.6003667,1.37986252,1.38052912,0.01133161,1.37997677,1.3806435,0.01133348,8.82572784,10.96295321,2.81978251,0.0016,15.0,1000
34,17.08.2020,14:03:25, pp801a U=100V / t=60s / Ra=0.223,messung1 (5Zyklen),23.996727,1497.0,28.644402,3.055184,31.291651,3.062588,78.385899,7.671813,3.75,4.584128,24.0,0.1,H23m. Nadel,0.0,19.13453707,19.32021204,0.16028623,19.13293707,19.31861204,0.16028623,2.04087108,3.15833311,1.01351427,0.0,8.546033,8.08013947,0.42676445,717.54514028,724.50795164,6.01073346,717.48514028,724.44795164,6.01073346,0.0,0.0,0.0,71.75451403,72.45079516,0.60107335,71.74851403,72.44479516,0.60107335,7.65326653,11.84374915,3.80067852,32.04762375,30.30052301,1.6003667,1.39364054,1.38052912,0.01133161,1.39375709,1.3806435,0.01133348,13.06631614,10.96295321,2.81978251,0.0016,15.0,1000
35,17.08.2020,14:03:28, pp801a U=100V / t=60s / Ra=0.223,messung1 (5Zyklen),23.992665,1997.0,38.045864,3.033794,40.693113,3.041198,76.414208,5.710813,3.75,4.583408,24.0,0.1,H23m. Nadel,0.0,19.05150926,19.32021204,0.16028623,19.04990926,19.31861204,0.16028623,1.51917576,3.15833311,1.01351427,0.0,8.76536675,8.08013947,0.42676445,714.4315974,724.50795164,6.01073346,714.3715974,724.44795164,6.01073346,0.0,0.0,0.0,71.44315974,72.45079516,0.60107335,71.43715974,72.44479516,0.60107335,5.69690911,11.84374915,3.80067852,32.87012531,30.30052301,1.6003667,1.39971413,1.38052912,0.01133161,1.39983169,1.3806435,0.01133348,17.55337816,10.96295321,2.81978251,0.0016,15.0,1000
36,17.08.2020,14:03:32, pp801a U=100V / t=60s / Ra=0.223,messung1 (5Zyklen),30.028483,499.4,8.210949,3.022277,10.858198,3.029681,81.53433,22.749907,3.75,5.736436,30.0,0.1,H23m. Nadel,0.0,16.44162795,16.04673924,0.14342644,16.44022795,16.04533924,0.14342644,6.05181618,3.15386525,1.01605087,0.0,5.19420589,6.445737,0.43684624,616.56104826,601.75272155,5.37849167,616.50854826,601.70022155,5.37849167,0.0,0.0,0.0,61.65610483,60.17527216,0.53784917,61.65085483,60.17002216,0.53784917,22.69431067,11.82699468,3.81019075,19.47827208,24.17151374,1.6381734,1.62189941,1.66220668,0.01471362,1.62203753,1.66235178,0.01471617,4.40639072,11.00826346,2.84621001,0.0014,15.0,1000
37,17.08.2020,14:03:36, pp801a U=100V / t=60s / Ra=0.223,messung1 (5Zyklen),30.002616,997.0,16.00656,3.018986,18.65381,3.02639,70.162273,11.383113,3.75,5.731622,30.0,0.1,H23m. Nadel,0.0,16.05472417,16.04673924,0.14342644,16.05332417,16.04533924,0.14342644,3.02807021,3.15386525,1.01605087,0.0,6.51262698,6.445737,0.43684624,602.05215647,601.75272155,5.37849167,601.99965647,601.70022155,5.37849167,0.0,0.0,0.0,60.20521565,60.17527216,0.53784917,60.19996565,60.17002216,0.53784917,11.35526329,11.82699468,3.81019075,24.42235118,24.17151374,1.6381734,1.66098566,1.66220668,0.01471362,1.66113052,1.66235178,0.01471617,8.80648889,11.00826346,2.84621001,0.0014,15.0,1000
38,17.08.2020,14:03:39, pp801a U=100V / t=60s / Ra=0.223,messung1 (5Zyklen),29.988848,1496.0,23.808753,3.028858,26.456002,3.036262,66.316851,7.610952,3.75,5.728676,30.0,0.1,H23m. Nadel,0.0,15.91494184,16.04673924,0.14342644,15.91354184,16.04533924,0.14342644,2.0246377,3.15386525,1.01605087,0.0,6.94445207,6.445737,0.43684624,596.81031918,601.75272155,5.37849167,596.75781918,601.70022155,5.37849167,0.0,0.0,0.0,59.68103192,60.17527216,0.53784917,59.67578192,60.17002216,0.53784917,7.59239138,11.82699468,3.81019075,26.04169527,24.17151374,1.6381734,1.67557425,1.66220668,0.01471362,1.67572165,1.66235178,0.01471617,13.17108076,11.00826346,2.84621001,0.0014,15.0,1000
39,17.08.2020,14:03:43, pp801a U=100V / t=60s / Ra=0.223,messung1 (5Zyklen),29.997797,1997.0,31.503999,3.017341,34.151248,3.024745,64.129785,5.679917,3.75,5.730646,30.0,0.1,H23m. Nadel,0.0,15.77566299,16.04673924,0.14342644,15.77426299,16.04533924,0.14342644,1.51093691,3.15386525,1.01605087,0.0,7.13166304,6.445737,0.43684624,591.58736229,601.75272155,5.37849167,591.53486229,601.70022155,5.37849167,0.0,0.0,0.0,59.15873623,60.17527216,0.53784917,59.15348623,60.17002216,0.53784917,5.6660134,11.82699468,3.81019075,26.74373642,24.17151374,1.6381734,1.69036741,1.66220668,0.01471362,1.69051744,1.66235178,0.01471617,17.64909347,11.00826346,2.84621001,0.0014,15.0,1000
40,17.08.2020,14:03:53, pp801a U=100V / t=60s / Ra=0.223,messung1 (5Zyklen),2.071429,499.4,66.72411,3.004178,69.371359,3.011582,520.910283,22.614004,3.75,0.395714,2.0,0.1,H23m. Nadel,0.0,133.60855026,100.58713493,11.01576506,133.60362526,100.58220993,11.01576506,6.01557469,3.13827634,1.00721543,0.0,63.79402529,48.7219668,5.03775287,5010.32063476,3772.01755993,413.09118988,5010.13594726,3771.83287243,413.09118988,0.0,0.0,0.0,501.03206348,377.20175599,41.30911899,501.01359473,377.18328724,41.30911899,22.55840509,11.76853626,3.77705784,239.22759482,182.70737549,18.89157326,0.19958802,0.27318236,0.02457448,0.19959538,0.27319647,0.02457674,4.43293751,11.02452411,2.82489717,0.004925,16.0,1000
