Repository: ZBT-Tools/ContactResistanceAnalysis

File: Messreihen/Vorbehandlungen/pp+gps.csv (part 12 of 75)
age[mV],voltage_needle[mV],R_ges / mOhm*cm²,R_bulk / mOhm*cm²,contact_area[cm2],p_Kraftsensor / ?,pressure_rounded[bar],sample_thickness[cm],parameters,[mV]_in_[V],main_resistance[mOhm],main_resistance_mean[mOhm],main_resistance_error[mOhm],flow_resistance[mOhm],flow_resistance_mean[mOhm],flow_resistance_error[mOhm],bulk_resistance[mOhm],bulk_resistance_mean[mOhm],bulk_resistance_error[mOhm],bulk_resistance_sub[mOhm],contact_resistance[mOhm],contact_resistance_mean[mOhm],contact_resistance_error[mOhm],vs_main_resistance[mOhm*cm],vs_main_resistance_mean[mOhm*cm],vs_main_resistance_error[mOhm*cm],vs_flow_resistance[mOhm*cm],vs_flow_resistance_mean[mOhm*cm],vs_flow_resistance_error[mOhm*cm],vs_bulk_resistance[mOhm*cm],vs_bulk_resistance_mean[mOhm*cm],vs_bulk_resistance_error[mOhm*cm],as_main_resistance[mOhm*cm2],as_main_resistance_mean[mOhm*cm2],as_main_resistance_error[mOhm*cm2],as_flow_resistance[mOhm*cm2],as_flow_resistance_mean[mOhm*cm2],as_flow_resistance_error[mOhm*cm2],as_bulk_resistance[mOhm*cm2],as_bulk_resistance_mean[mOhm*cm2],as_bulk_resistance_error[mOhm*cm2],as_contact_resistance[mOhm*cm2],as_contact_resistance_mean[mOhm*cm2],as_contact_resistance_error[mOhm*cm2],vs_main_conductance[S/cm],vs_main_conductance_mean[S/cm],vs_main_conductance_error[S/cm],vs_flow_conductance[S/cm],vs_flow_conductance_mean[S/cm],vs_flow_conductance_error[S/cm],vs_bulk_conductance[S/cm],vs_bulk_conductance_mean[S/cm],vs_bulk_conductance_error[S/cm],degradation_corr[mOhm],cycle,[mV] in [V]
41,17.08.2020,14:03:56, pp801a U=100V / t=60s / Ra=0.223,messung1 (5Zyklen),2.070155,997.0,88.156289,2.98937,90.803538,2.996774,341.537882,11.271718,3.75,0.39548,2.0,0.1,H23m. Nadel,0.0,88.42155366,100.58713493,11.01576506,88.41662866,100.58220993,11.01576506,2.9983651,3.13827634,1.00721543,0.0,42.70913178,48.7219668,5.03775287,3315.80826229,3772.01755993,413.09118988,3315.62357479,3771.83287243,413.09118988,0.0,0.0,0.0,331.58082623,377.20175599,41.30911899,331.56235748,377.18328724,41.30911899,11.24386911,11.76853626,3.77705784,160.15924419,182.70737549,18.89157326,0.30158559,0.27318236,0.02457448,0.30160239,0.27319647,0.02457674,8.89373569,11.02452411,2.82489717,0.004925,16.0,1000
42,17.08.2020,14:03:59, pp801a U=100V / t=60s / Ra=0.223,messung1 (5Zyklen),2.068589,1497.0,134.421571,3.028858,137.068821,3.036262,343.358769,7.605868,3.75,0.395138,2.0,0.1,H23m. Nadel,0.0,89.7939686,100.58713493,11.01576506,89.7890436,100.58220993,11.01576506,2.02328524,3.13827634,1.00721543,0.0,43.88287918,48.7219668,5.03775287,3367.27382265,3772.01755993,413.09118988,3367.08913515,3771.83287243,413.09118988,0.0,0.0,0.0,336.72738226,377.20175599,41.30911899,336.70891351,377.18328724,41.30911899,7.58731964,11.76853626,3.77705784,164.56079694,182.70737549,18.89157326,0.29697615,0.27318236,0.02457448,0.29699243,0.27319647,0.02457674,13.17988496,11.02452411,2.82489717,0.004925,16.0,1000
43,17.08.2020,14:04:03, pp801a U=100V / t=60s / Ra=0.223,messung1 (5Zyklen),2.071808,1997.0,180.777361,3.027213,183.42461,3.034617,344.4378,5.698455,3.75,0.395756,2.0,0.1,H23m. Nadel,0.0,90.5244672,100.58713493,11.01576506,90.5195422,100.58220993,11.01576506,1.51588032,3.13827634,1.00721543,0.0,44.50183094,48.7219668,5.03775287,3394.66752003,3772.01755993,413.09118988,3394.48283253,3771.83287243,413.09118988,0.0,0.0,0.0,339.466752,377.20175599,41.30911899,339.44828325,377.18328724,41.30911899,5.6845512,11.76853626,3.77705784,166.88186603,182.70737549,18.89157326,0.29457966,0.27318236,0.02457448,0.29459569,0.27319647,0.02457674,17.59153827,11.02452411,2.82489717,0.004925,16.0,1000
44,17.08.2020,14:04:06, pp801a U=100V / t=60s / Ra=0.223,messung1 (5Zyklen),3.065065,499.4,38.743487,3.027213,41.390736,3.034617,310.803485,22.786972,3.75,0.585601,3.0,0.1,H23m. Nadel,0.0,77.58007008,72.87469584,1.57301664,77.57597008,72.87059584,1.57301664,6.06170004,3.15166625,1.01875103,0.0,35.75713502,34.8594648,0.36867621,2909.25262815,2732.80109404,58.98812398,2909.09887815,2732.64734404,58.98812398,0.0,0.0,0.0,290.92526282,273.2801094,5.8988124,290.90988782,273.2647344,5.8988124,22.73137515,11.81874844,3.82031637,134.08925633,130.72299298,1.38253578,0.34373089,0.36641626,0.00758783,0.34374906,0.36643693,0.00758867,4.39920591,11.01311119,2.82907551,0.0041,16.0,1000
45,17.08.2020,14:04:10, pp801a U=100V / t=60s / Ra=0.223,messung1 (5Zyklen),3.063809,997.0,70.781514,3.007469,73.428763,3.014873,276.186422,11.339793,3.75,0.585302,3.0,0.1,H23m. Nadel,0.0,70.99449749,72.87469584,1.57301664,70.99039749,72.87059584,1.57301664,3.01651856,3.15166625,1.01875103,0.0,33.98693947,34.8594648,0.36867621,2662.29365597,2732.80109404,58.98812398,2662.13990597,2732.64734404,58.98812398,0.0,0.0,0.0,266.2293656,273.2801094,5.8988124,266.2139906,273.2647344,5.8988124,11.31194458,11.81874844,3.82031637,127.45102301,130.72299298,1.38253578,0.37561596,0.36641626,0.00758783,0.37563766,0.36643693,0.00758867,8.84021304,11.01311119,2.82907551,0.0041,16.0,1000
46,17.08.2020,14:04:14, pp801a U=100V / t=60s / Ra=0.223,messung1 (5Zyklen),3.070555,1497.0,106.807848,3.004178,109.455098,3.011582,274.186116,7.544044,3.75,0.586564,3.0,0.1,H23m. Nadel,0.0,71.34792786,72.87469584,1.57301664,71.34382786,72.87059584,1.57301664,2.00679893,3.15166625,1.01875103,0.0,34.66851446,34.8594648,0.36867621,2675.54729459,2732.80109404,58.98812398,2675.39354459,2732.64734404,58.98812398,0.0,0.0,0.0,267.55472946,273.2801094,5.8988124,267.53935446,273.2647344,5.8988124,7.52549599,11.81874844,3.82031637,130.00692923,130.72299298,1.38253578,0.37375531,0.36641626,0.00758783,0.37377679,0.36643693,0.00758867,13.28816069,11.01311119,2.82907551,0.0041,16.0,1000
47,17.08.2020,14:04:17, pp801a U=100V / t=60s / Ra=0.223,messung1 (5Zyklen),3.067595,1997.0,142.937847,3.03873,145.585096,3.046134,273.382128,5.720082,3.75,0.586002,3.0,0.1,H23m. Nadel,0.0,71.57628793,72.87469584,1.57301664,71.57218793,72.87059584,1.57301664,1.52164747,3.15166625,1.01875103,0.0,35.02527023,34.8594648,0.36867621,2684.11079745,2732.80109404,58.98812398,2683.95704745,2732.64734404,58.98812398,0.0,0.0,0.0,268.41107974,273.2801094,5.8988124,268.39570474,273.2647344,5.8988124,5.70617802,11.81874844,3.82031637,131.34476336,130.72299298,1.38253578,0.37256286,0.36641626,0.00758783,0.3725842,0.36643693,0.00758867,17.5248651,11.01311119,2.82907551,0.0041,16.0,1000
48,17.08.2020,14:04:20, pp801a U=100V / t=60s / Ra=0.223,messung1 (5Zyklen),5.040224,499.4,30.757016,3.018986,33.404265,3.02639,250.832986,22.725197,3.75,0.962868,5.0,0.1,H23m. Nadel,0.0,61.58793753,59.7587488,0.61142714,61.58463753,59.7554488,0.61142714,6.04522627,3.14274117,1.01715591,0.0,27.76970563,28.30635381,0.22407068,2309.54765719,2240.95308014,22.92851789,2309.42390719,2240.82933014,22.92851789,0.0,0.0,0.0,230.95476572,224.09530801,2.29285179,230.94239072,224.08293301,2.29285179,22.66959852,11.78527941,3.81433467,104.1363961,106.1488268,0.84026506,0.43298522,0.44637613,0.00447711,0.43300842,0.44640079,0.0044776,4.41119413,11.06710078,2.86387696,0.0033,16.0,1000
49,17.08.2020,14:04:25, pp801a U=100V / t=60s / Ra=0.223,messung1 (5Zyklen),5.044131,997.0,59.079868,3.005824,61.727117,3.013228,232.173207,11.333604,3.75,0.963595,5.0,0.1,H23m. Nadel,0.0,59.25764092,59.7587488,0.61142714,59.25434092,59.7554488,0.61142714,3.01486861,3.14274117,1.01715591,0.0,28.11973616,28.30635381,0.22407068,2222.1615346,2240.95308014,22.92851789,2222.0377846,2240.82933014,22.92851789,0.0,0.0,0.0,222.21615346,224.09530801,2.29285179,222.20377846,224.08293301,2.29285179,11.30575727,11.78527941,3.81433467,105.44901059,106.1488268,0.84026506,0.45001229,0.44637613,0.00447711,0.45003735,0.44640079,0.0044776,8.84505103,11.06710078,2.86387696,0.0033,16.0,1000
50,17.08.2020,14:04:28, pp801a U=100V / t=60s / Ra=0.223,messung1 (5Zyklen),5.052822,1497.0,88.554461,3.002533,91.20171,3.009937,228.461198,7.539922,3.75,0.965215,5.0,0.1,H23m. Nadel,0.0,59.15461657,59.7587488,0.61142714,59.15131657,59.7554488,0.61142714,2.00570007,3.14274117,1.01715591,0.0,28.57280825,28.30635381,0.22407068,2218.29812124,2240.95308014,22.92851789,2218.17437124,2240.82933014,22.92851789,0.0,0.0,0.0,221.82981212,224.09530801,2.29285179,221.81743712,224.08293301,2.29285179,7.52137525,11.78527941,3.81433467,107.14803094,106.1488268,0.84026506,0.45079604,0.44637613,0.00447711,0.45082119,0.44640079,0.0044776,13.29544088,11.06710078,2.86387696,0.0033,16.0,1000
51,17.08.2020,14:04:31, pp801a U=100V / t=60s / Ra=0.223,messung1 (5Zyklen),5.056315,1997.0,117.892496,3.005824,120.539745,3.013228,226.35155,5.658289,3.75,0.965926,5.0,0.1,H23m. Nadel,0.0,59.0348002,59.7587488,0.61142714,59.0315002,59.7554488,0.61142714,1.50516975,3.14274117,1.01715591,0.0,28.76316522,28.30635381,0.22407068,2213.80500751,2240.95308014,22.92851789,2213.68125751,2240.82933014,22.92851789,0.0,0.0,0.0,221.38050075,224.09530801,2.29285179,221.36812575,224.08293301,2.29285179,5.64438658,11.78527941,3.81433467,107.86186959,106.1488268,0.84026506,0.45171097,0.44637613,0.00447711,0.45173622,0.44640079,0.0044776,17.71671706,11.06710078,2.86387696,0.0033,16.0,1000
52,17.08.2020,14:04:34, pp801a U=100V / t=60s / Ra=0.223,messung1 (5Zyklen),6.05615,499.3,27.389009,2.997597,30.036258,3.005001,225.587757,22.569103,3.75,1.156948,6.0,0.1,H23m. Nadel,0.0,54.85481474,53.90647963,0.32069188,54.85174807,53.90341297,0.32069188,6.00359904,3.13769523,1.00623636,0.0,24.42407452,25.38285887,0.34552251,2057.05555277,2021.49298619,12.02594549,2056.94055277,2021.37798619,12.02594549,0.0,0.0,0.0,205.70555528,202.14929862,1.20259455,205.69405528,202.13779862,1.20259455,22.51349639,11.7663571,3.77338635,91.59027944,95.18572076,1.2957094,0.48613174,0.49473584,0.00291152,0.48615892,0.494764,0.00291185,4.44178009,11.04459694,2.84585312,0.00306667,16.0,1000
53,17.08.2020,14:04:39, pp801a U=100V / t=60s / Ra=0.223,messung1 (5Zyklen),6.061966,997.0,53.566339,3.020632,56.213588,3.028036,211.435261,11.389302,3.75,1.158059,6.0,0.1,H23m. Nadel,0.0,53.72752156,53.90647963,0.32069188,53.7244549,53.90341297,0.32069188,3.02972116,3.13769523,1.00623636,0.0,25.34736687,25.38285887,0.34552251,2014.78205868,2021.49298619,12.02594549,2014.66705868,2021.37798619,12.02594549,0.0,0.0,0.0,201.47820587,202.14929862,1.20259455,201.46670587,202.13779862,1.20259455,11.36145436,11.7663571,3.77338635,95.05262575,95.18572076,1.2957094,0.4963316,0.49473584,0.00291152,0.49635993,0.494764,0.00291185,8.80169007,11.04459694,2.84585312,0.00306667,16.0,1000
54,17.08.2020,14:04:42, pp801a U=100V / t=60s / Ra=0.223,messung1 (5Zyklen),6.05818,1497.0,80.209304,3.002533,82.856553,3.009937,207.556495,7.539922,3.75,1.157296,6.0,0.1,H23m. Nadel,0.0,53.58002939,53.90647963,0.32069188,53.57696273,53.90341297,0.32069188,2.00570007,3.13769523,1.00623636,0.0,25.78563133,25.38285887,0.34552251,2009.2511022,2021.49298619,12.02594549,2009.1361022,2021.37798619,12.02594549,0.0,0.0,0.0,200.92511022,202.14929862,1.20259455,200.91361022,202.13779862,1.20259455,7.52137525,11.7663571,3.77338635,96.69611748,95.18572076,1.2957094,0.49769787,0.49473584,0.00291152,0.49772636,0.494764,0.00291185,13.29544088,11.04459694,2.84585312,0.00306667,16.0,1000
55,17.08.2020,14:04:45, pp801a U=100V / t=60s / Ra=0.223,messung1 (5Zyklen),6.060091,1997.0,106.766715,3.018986,109.413964,3.02639,205.459372,5.683006,3.75,1.157704,6.0,0.1,H23m. Nadel,0.0,53.46355283,53.90647963,0.32069188,53.46048616,53.90341297,0.32069188,1.51176064,3.13769523,1.00623636,0.0,25.97436276,25.38285887,0.34552251,2004.8832311,2021.49298619,12.02594549,2004.7682311,2021.37798619,12.02594549,0.0,0.0,0.0,200.48832311,202.14929862,1.20259455,200.47682311,202.13779862,1.20259455,5.6691024,11.7663571,3.77338635,97.40386035,95.18572076,1.2957094,0.49878217,0.49473584,0.00291152,0.49881078,0.494764,0.00291185,17.63947674,11.04459694,2.84585312,0.00306667,16.0,1000
56,17.08.2020,14:04:49, pp801a U=100V / t=60s / Ra=0.223,messung1 (5Zyklen),10.05424,499.4,20.603635,3.03544,23.250884,3.042844,174.591138,22.848746,3.75,1.920677,10.0,0.1,H23m. Nadel,0.0,41.25677813,40.32265156,0.3124756,41.25437813,40.32025156,0.3124756,6.07817381,3.16080544,1.02280282,0.0,17.58810216,18.57972306,0.36111113,1547.12918002,1512.09943364,11.71783495,1547.03918002,1512.00943364,11.71783495,0.0,0.0,0.0,154.712918,151.20994336,1.1717835,154.703918,151.20094336,1.1717835,22.79315178,11.85302041,3.83551059,65.95538311,69.67396148,1.35416675,0.64635844,0.66144956,0.00504925,0.64639604,0.66148894,0.00504985,4.38728268,11.00392934,2.84631578,0.0024,16.0,1000
57,17.08.2020,14:04:53, pp801a U=100V / t=60s / Ra=0.223,messung1 (5Zyklen),10.055427,997.0,39.959392,3.028858,42.606641,3.036262,160.255671,11.420244,3.75,1.920923,10.0,0.1,H23m. Nadel,0.0,40.07963089,40.32265156,0.3124756,40.07723089,40.32025156,0.3124756,3.03797192,3.16080544,1.02280282,0.0,18.51962949,18.57972306,0.36111113,1502.98615848,1512.09943364,11.71783495,1502.89615848,1512.00943364,11.71783495,0.0,0.0,0.0,150.29861585,151.20994336,1.1717835,150.28961585,151.20094336,1.1717835,11.39239468,11.85302041,3.83551059,69.44861058,69.67396148,1.35416675,0.66534212,0.66144956,0.00504925,0.66538197,0.66148894,0.00504985,8.77778577,11.00392934,2.84631578,0.0024,16.0,1000
58,17.08.2020,14:04:56, pp801a U=100V / t=60s / Ra=0.223,messung1 (5Zyklen),10.036703,1497.0,59.882793,3.01076,62.530042,3.018164,156.638381,7.56053,3.75,1.917455,10.0,0.1,H23m. Nadel,0.0,40.00186573,40.32265156,0.3124756,39.99946573,40.32025156,0.3124756,2.01119572,3.16080544,1.02280282,0.0,18.994135,18.57972306,0.36111113,1500.06996493,1512.09943364,11.71783495,1499.97996493,1512.00943364,11.71783495,0.0,0.0,0.0,150.00699649,151.20994336,1.1717835,149.99799649,151.20094336,1.1717835,7.54198397,11.85302041,3.83551059,71.22800626,69.67396148,1.35416675,0.66663557,0.66144956,0.00504925,0.66667557,0.66148894,0.00504985,13.25911066,11.00392934,2.84631578,0.0024,16.0,1000
59,17.08.2020,14:05:00, pp801a U=100V / t=60s / Ra=0.223,messung1 (5Zyklen),10.033623,1997.0,79.784806,3.027213,82.432056,3.034617,154.792293,5.698455,3.75,1.916794,10.0,0.1,H23m. Nadel,0.0,39.9523315,40.32265156,0.3124756,39.9499315,40.32025156,0.3124756,1.51588032,3.16080544,1.02280282,0.0,19.21702559,18.57972306,0.36111113,1498.21243115,1512.09943364,11.71783495,1498.12243115,1512.00943364,11.71783495,0.0,0.0,0.0,149.82124311,151.20994336,1.1717835,149.81224311,151.20094336,1.1717835,5.6845512,11.85302041,3.83551059,72.06384596,69.67396148,1.35416675,0.66746209,0.66144956,0.00504925,0.66750219,0.66148894,0.00504985,17.59153827,11.00392934,2.84631578,0.0024,16.0,1000
60,17.08.2020,14:05:03, pp801a U=100V / t=60s / Ra=0.223,messung1 (5Zyklen),12.037089,499.4,17.860856,3.022277,20.508105,3.029681,153.995585,22.749907,3.75,2.299337,12.0,0.1,H23m. Nadel,0.0,35.76462956,35.11220664,0.22271111,35.76242956,35.11000664,0.22271111,6.05181618,3.14892396,1.01758799,0.0,14.85530669,15.98054134,0.39814182,1341.17360833,1316.7077491,8.35166658,1341.09110833,1316.6252491,8.35166658,0.0,0.0,0.0,134.11736083,131.67077491,0.83516666,134.10911083,131.66252491,0.83516666,22.69431067,11.80846484,3.81595495,55.70740008,59.92703003,1.49303181,0.74561563,0.75956066,0.00476562,0.74566149,0.75960826,0.00476622,4.40639072,11.03402935,2.84613915,0.0022,16.0,1000
61,17.08.2020,14:05:07, pp801a U=100V / t=60s / Ra=0.223,messung1 (5Zyklen),12.017659,997.0,34.914785,3.017341,37.562034,3.024745,141.281473,11.376924,3.75,2.295865,12.0,0.1,H23m. Nadel,0.0,35.01984453,35.11220664,0.22271111,35.01764453,35.11000664,0.22271111,3.02642026,3.14892396,1.01758799,0.0,15.99561214,15.98054134,0.39814182,1313.24417001,1316.7077491,8.35166658,1313.16167001,1316.6252491,8.35166658,0.0,0.0,0.0,131.324417,131.67077491,0.83516666,131.316167,131.66252491,0.83516666,11.34907598,11.80846484,3.81595495,59.98354551,59.92703003,1.49303181,0.76147302,0.75956066,0.00476562,0.76152086,0.75960826,0.00476622,8.81129003,11.03402935,2.84613915,0.0022,16.0,1000
62,17.08.2020,14:05:11, pp801a U=100V / t=60s / Ra=0.223,messung1 (5Zyklen),12.049739,1497.0,52.212225,2.997597,54.859475,3.005001,137.423534,7.527557,3.75,2.301964,12.0,0.1,H23m. Nadel,0.0,34.87790581,35.11220664,0.22271111,34.87570581,35.11000664,0.22271111,2.00240281,3.14892396,1.01758799,0.0,16.4366515,15.98054134,0.39814182,1307.92146794,1316.7077491,8.35166658,1307.83896794,1316.6252491,8.35166658,0.0,0.0,0.0,130.79214679,131.67077491,0.83516666,130.78389679,131.66252491,0.83516666,7.50901052,11.80846484,3.81595495,61.63744314,59.92703003,1.49303181,0.7645719,0.75956066,0.00476562,0.76462013,0.75960826,0.00476622,13.31733385,11.03402935,2.84613915,0.0022,16.0,1000
63,17.08.2020,14:05:14, pp801a U=100V / t=60s / Ra=0.223,messung1 (5Zyklen),12.047364,1997.0,69.468534,3.025568,72.115783,3.032972,135.420224,5.695365,3.75,2.301517,12.0,0.1,H23m. Nadel,0.0,34.78644667,35.11220664,0.22271111,34.78424667,35.11000664,0.22271111,1.51505658,3.14892396,1.01758799,0.0,16.63459504,15.98054134,0.39814182,1304.49175013,1316.7077491,8.35166658,1304.40925013,1316.6252491,8.35166658,0.0,0.0,0.0,130.44917501,131.67077491,0.83516666,130.44092501,131.66252491,0.83516666,5.68146219,11.80846484,3.81595495,62.37973141,59.92703003,1.49303181,0.76658208,0.75956066,0.00476562,0.76663056,0.75960826,0.00476622,17.60110278,11.03402935,2.84613915,0.0022,16.0,1000
64,17.08.2020,14:05:17, pp801a U=100V / t=60s / Ra=0.223,messung1 (5Zyklen),15.03934,499.3,15.098334,3.000888,17.745583,3.008292,133.278462,22.593818,3.75,2.872978,15.0,0.1,H23m. Nadel,0.0,30.2390026,29.71204849,0.1827887,30.2370026,29.71004849,0.1827887,6.01019027,3.13768202,1.00687045,0.0,12.11340617,13.28618324,0.41221795,1133.96259764,1114.20181849,6.85457621,1133.88759764,1114.12681849,6.85457621,0.0,0.0,0.0,113.39625976,111.42018185,0.68545762,113.38875976,111.41268185,0.68545762,22.5382135,11.76630757,3.77576418,45.42527313,49.82318714,1.54581731,0.8818633,0.89760442,0.00546996,0.88192163,0.89766486,0.0054707,4.4369089,11.03396148,2.831919,0.002,16.0,1000
65,17.08.2020,14:05:22, pp801a U=100V / t=60s / Ra=0.223,messung1 (5Zyklen),15.036449,997.0,29.574018,3.004178,32.221267,3.011582,121.19333,11.327416,3.75,2.872485,15.0,0.1,H23m. Nadel,0.0,29.66300702,29.71204849,0.1827887,29.66100702,29.71004849,0.1827887,3.01321765,3.13768202,1.00687045,0.0,13.32389468,13.28618324,0.41221795,1112.36276329,1114.20181849,6.85457621,1112.28776329,1114.12681849,6.85457621,0.0,0.0,0.0,111.23627633,111.42018185,0.68545762,111.22877633,111.41268185,0.68545762,11.2995662,11.76630757,3.77576418,49.96460507,49.82318714,1.54581731,0.8989873,0.89760442,0.00546996,0.89904792,0.89766486,0.0054707,8.84989727,11.03396148,2.831919,0.002,16.0,1000
66,17.08.2020,14:05:25, pp801a U=100V / t=60s / Ra=0.223,messung1 (5Zyklen),15.025073,1496.0,44.178039,3.009114,46.825288,3.016518,117.376223,7.56146,3.75,2.870252,15.0,0.1,H23m. Nadel,0.0,29.53077473,29.71204849,0.1827887,29.52877473,29.71004849,0.1827887,2.01143984,3.13768202,1.00687045,0.0,13.75866745,13.28618324,0.41221795,1107.40405247,1114.20181849,6.85457621,1107.32905247,1114.12681849,6.85457621,0.0,0.0,0.0,110.74040525,111.42018185,0.68545762,110.73290525,111.41268185,0.68545762,7.5428994,11.76630757,3.77576418,51.59500292,49.82318714,1.54581731,0.90301277,0.89760442,0.00546996,0.90307393,0.89766486,0.0054707,13.25750149,11.03396148,2.831919,0.002,16.0,1000
67,17.08.2020,14:05:28, pp801a U=100V / t=60s / Ra=0.223,messung1 (5Zyklen),15.02824,1997.0,58.742573,3.027213,61.389822,3.034617,115.278835,5.698455,3.75,2.8709,15.0,0.1,H23m. Nadel,0.0,29.41540961,29.71204849,0.1827887,29.41340961,29.71004849,0.1827887,1.51588032,3.13768202,1.00687045,0.0,13.94876465,13.28618324,0.41221795,1103.07786054,1114.20181849,6.85457621,1103.00286054,1114.12681849,6.85457621,0.0,0.0,0.0,110.30778605,111.42018185,0.68545762,110.30028605,111.41268185,0.68545762,5.6845512,11.76630757,3.77576418,52.30786743,49.82318714,1.54581731,0.90655432,0.89760442,0.00546996,0.90661596,0.89766486,0.0054707,17.59153827,11.03396148,2.831919,0.002,16.0,1000
68,17.08.2020,14:05:31, pp801a U=100V / t=60s / Ra=0.223,messung1 (5Zyklen),20.033946,499.3,12.120272,3.01405,14.767521,3.021454,110.911686,22.692677,3.75,3.827115,20.0,0.1,H23m. Nadel,0.0,24.27452834,23.76937456,0.17863453,24.27282001,23.76766623,0.17863453,6.03655117,3.14689597,1.01405975,0.0,9.11813442,10.31038513,0.41780285,910.29481274,891.35154606,6.69879489,910.23075024,891.28748356,6.69879489,0.0,0.0,0.0,91.02948127,89.13515461,0.66987949,91.02307502,89.12874836,0.66987949,22.63706689,11.80085988,3.80272406,34.19300407,38.66394424,1.56676068,1.0985452,1.12208,0.00834737,1.09862252,1.12216068,0.00834856,4.41753344,11.03217716,2.84416064,0.00170833,16.0,1000
69,17.08.2020,14:05:36, pp801a U=100V / t=60s / Ra=0.223,messung1 (5Zyklen),20.037285,997.0,23.683707,3.027213,26.330957,3.034617,99.038202,11.414056,3.75,3.827756,20.0,0.1,H23m. Nadel,0.0,23.75497192,23.76937456,0.17863453,23.75326358,23.76766623,0.17863453,3.03632197,3.14689597,1.01405975,0.0,10.35847081,10.31038513,0.41780285,890.81144684,891.35154606,6.69879489,890.74738434,891.28748356,6.69879489,0.0,0.0,0.0,89.08114468,89.13515461,0.66987949,89.07473843,89.12874836,0.66987949,11.38620737,11.80085988,3.80272406,38.84426553,38.66394424,1.56676068,1.12257201,1.12208,0.00834737,1.12265275,1.12216068,0.00834856,8.78255566,11.03217716,2.84416064,0.00170833,16.0,1000
70,17.08.2020,14:05:39, pp801a U=100V / t=60s / Ra=0.223,messung1 (5Zyklen),20.035977,1497.0,35.30473,2.991016,37.951979,2.99842,95.070089,7.511071,3.75,3.827513,20.0,0.1,H23m. Nadel,0.0,23.58365397,23.76937456,0.17863453,23.58194564,23.76766623,0.17863453,1.99800668,3.14689597,1.01405975,0.0,10.79196948,10.31038513,0.41780285,884.38702405,891.35154606,6.69879489,884.32296155,891.28748356,6.69879489,0.0,0.0,0.0,88.4387024,89.13515461,0.66987949,88.43229615,89.12874836,0.66987949,7.49252505,11.80085988,3.80272406,40.46988555,38.66394424,1.56676068,1.13072668,1.12208,0.00834737,1.13080859,1.12216068,0.00834856,13.34663539,11.03217716,2.84416064,0.00170833,16.0,1000
71,17.08.2020,14:05:42, pp801a U=100V / t=60s / Ra=0.223,messung1 (5Zyklen),20.02677,1997.0,46.858295,3.028858,49.505544,3.036262,92.962339,5.701544,3.75,3.825783,20.0,0.1,H23m. Nadel,0.0,23.46434402,23.76937456,0.17863453,23.46263568,23.76766623,0.17863453,1.51670406,3.14689597,1.01405975,0.0,10.97296581,10.31038513,0.41780285,879.9129006,891.35154606,6.69879489,879.8488381,891.28748356,6.69879489,0.0,0.0,0.0,87.99129006,89.13515461,0.66987949,87.98488381,89.12874836,0.66987949,5.68764021,11.80085988,3.80272406,41.1486218,38.66394424,1.56676068,1.13647612,1.12208,0.00834737,1.13655887,1.12216068,0.00834856,17.58198414,11.03217716,2.84416064,0.00170833,16.0,1000
72,17.08.2020,14:05:46, pp801a U=100V / t=60s / Ra=0.223,messung1 (5Zyklen),24.032163,499.4,10.595044,3.056829,13.242293,3.064233,99.436522,23.009359,3.75,4.591019,24.0,0.1,H23m. Nadel,0.0,21.21554666,20.68413381,0.18796707,21.21394666,20.68253381,0.18796707,6.1210032,3.17989487,1.03034393,0.0,7.54647173,8.75131947,0.42127796,795.5829996,775.65501776,7.04876519,795.5229996,775.59501776,7.04876519,0.0,0.0,0.0,79.55829996,77.56550178,0.70487652,79.55229996,77.55950178,0.70487652,22.95376201,11.92460578,3.86378973,28.29926897,32.817448,1.57979234,1.25693988,1.28954852,0.01157618,1.25703468,1.28964833,0.01157796,4.35658433,10.94557442,2.83916439,0.0016,16.0,1000
73,17.08.2020,14:05:50, pp801a U=100V / t=60s / Ra=0.223,messung1 (5Zyklen),24.03132,997.0,20.606925,3.03544,23.254175,3.042844,87.465551,11.444999,3.75,4.590792,24.0,0.1,H23m. Nadel,0.0,20.6689318,20.68413381,0.18796707,20.6673318,20.68253381,0.18796707,3.04457372,3.17989487,1.03034393,0.0,8.81137904,8.75131947,0.42127796,775.08494233,775.65501776,7.04876519,775.02494233,775.59501776,7.04876519,0.0,0.0,0.0,77.50849423,77.56550178,0.70487652,77.50249423,77.55950178,0.70487652,11.41715145,11.92460578,3.86378973,33.04267139,32.817448,1.57979234,1.29018117,1.28954852,0.01157618,1.29028105,1.28964833,0.01157796,8.75875216,10.94557442,2.83916439,0.0016,16.0,1000
74,17.08.2020,14:05:53, pp801a U=100V / t=60s / Ra=0.223,messung1 (5Zyklen),24.023265,1497.0,30.673103,3.048602,33.320353,3.056006,83.467817,7.655327,3.75,4.589237,24.0,0.1,H23m. Nadel,0.0,20.48971476,20.68413381,0.18796707,20.48811476,20.68253381,0.18796707,2.03647428,3.17989487,1.03034393,0.0,9.22582024,8.75131947,0.42127796,768.36430361,775.65501776,7.04876519,768.30430361,775.59501776,7.04876519,0.0,0.0,0.0,76.83643036,77.56550178,0.70487652,76.83043036,77.55950178,0.70487652,7.63677856,11.92460578,3.86378973,34.5968259,32.817448,1.57979234,1.30146598,1.28954852,0.01157618,1.30156761,1.28964833,0.01157796,13.09452661,10.94557442,2.83916439,0.0016,16.0,1000
75,17.08.2020,14:05:57, pp801a U=100V / t=60s / Ra=0.223,messung1 (5Zyklen),24.015417,1997.0,40.663597,3.030504,43.310846,3.037908,81.32983,5.704634,3.75,4.587847,24.0,0.1,H23m. Nadel,0.0,20.36234201,20.68413381,0.18796707,20.36074201,20.68253381,0.18796707,1.51752829,3.17989487,1.03034393,0.0,9.42160686,8.75131947,0.42127796,763.58782549,775.65501776,7.04876519,763.52782549,775.59501776,7.04876519,0.0,0.0,0.0,76.35878255,77.56550178,0.70487652,76.35278255,77.55950178,0.70487652,5.6907311,11.92460578,3.86378973,35.33102573,32.817448,1.57979234,1.30960705,1.28954852,0.01157618,1.30970996,1.28964833,0.01157796,17.5724346,10.94557442,2.83916439,0.0016,16.0,1000
76,17.08.2020,14:06:00, pp801a U=100V / t=60s / Ra=0.223,messung1 (5Zyklen),30.000912,499.4,8.79998,3.050248,11.447229,3.057652,85.95737,22.95994,3.75,5.731057,30.0,0.1,H23m. Nadel,0.0,17.62110533,17.16580466,0.15976382,17.61970533,17.16440466,0.15976382,6.10782539,3.18023829,1.02494078,0.0,5.75593997,6.99208319,0.43259085,660.79144974,643.71767494,5.99114321,660.73894974,643.66517494,5.99114321,0.0,0.0,0.0,66.07914497,64.37176749,0.59911432,66.07389497,64.36651749,0.59911432,22.90434521,11.92589359,3.84352792,21.58477488,26.22031195,1.62221567,1.51333677,1.55387449,0.01427028,1.51345702,1.5540013,0.01427259,4.36598379,10.90191661,2.80105823,0.0014,16.0,1000
77,17.08.2020,14:06:04, pp801a U=100V / t=60s / Ra=0.223,messung1 (5Zyklen),30.000723,997.0,17.095774,3.032149,19.743023,3.039553,74.259115,11.432622,3.75,5.73104,30.0,0.1,H23m. Nadel,0.0,17.14721565,17.16580466,0.15976382,17.14581565,17.16440466,0.15976382,3.04127282,3.18023829,1.02494078,0.0,7.05227141,6.99208319,0.43259085,643.02058676,643.71767494,5.99114321,642.96808676,643.66517494,5.99114321,0.0,0.0,0.0,64.30205868,64.37176749,0.59911432,64.29680868,64.36651749,0.59911432,11.40477307,11.92589359,3.84352792,26.4460178,26.22031195,1.62221567,1.55516016,1.55387449,0.01427028,1.55528715,1.5540013,0.01427259,8.76825864,10.90191661,2.80105823,0.0014,16.0,1000
78,17.08.2020,14:06:08, pp801a U=100V / t=60s / Ra=0.223,messung1 (5Zyklen),29.98988,1497.0,25.431056,3.051893,28.078306,3.059297,70.336437,7.66357,3.75,5.729074,30.0,0.1,H23m. Nadel,0.0,16.98801336,17.16580466,0.15976382,16.98661336,17.16440466,0.15976382,2.03867268,3.18023829,1.02494078,0.0,7.47397034,6.99208319,0.43259085,637.050501,643.71767494,5.99114321,636.998001,643.66517494,5.99114321,0.0,0.0,0.0,63.7050501,64.37176749,0.59911432,63.6998001,64.36651749,0.59911432,7.64502255,11.92589359,3.84352792,28.02738878,26.22031195,1.62221567,1.56973427,1.55387449,0.01427028,1.56986364,1.5540013,0.01427259,13.08040616,10.90191661,2.80105823,0.0014,16.0,1000
79,17.08.2020,14:06:11, pp801a U=100V / t=60s / Ra=0.223,messung1 (5Zyklen),29.998881,1997.0,33.763048,3.061765,36.410298,3.069169,68.371866,5.763337,3.75,5.730744,30.0,0.1,H23m. Nadel,0.0,16.90688433,17.16580466,0.15976382,16.90548433,17.16440466,0.15976382,1.53318227,3.18023829,1.02494078,0.0,7.68615103,6.99208319,0.43259085,634.00816224,643.71767494,5.99114321,633.95566224,643.66517494,5.99114321,0.0,0.0,0.0,63.40081622,64.37176749,0.59911432,63.39556622,64.36651749,0.59911432,5.74943353,11.92589359,3.84352792,28.82306635,26.22031195,1.62221567,1.57726676,1.55387449,0.01427028,1.57739738,1.5540013,0.01427259,17.39301786,10.90191661,2.80105823,0.0014,16.0,1000
80,17.08.2020,14:06:21, pp801a U=100V / t=60s / Ra=0.223,messung1 (5Zyklen),2.062084,499.3,70.799613,2.994306,73.446862,3.00171,551.623739,22.544389,3.75,0.394155,2.0,0.1,H23m. Nadel,0.0,141.79774284,105.45269046,12.12267418,141.79284284,105.44779046,12.12267418,5.99700781,3.13644198,1.00445463,0.0,67.89791751,51.15567424,5.59321508,5317.4153565,3954.47589241,454.60028189,5317.2316065,3954.29214241,454.60028189,0.0,0.0,0.0,531.74153565,395.44758924,45.46002819,531.72316065,395.42921424,45.46002819,22.48877929,11.76165742,3.76670485,254.61719068,191.83377841,20.97455653,0.18806129,0.26130941,0.02445192,0.18806779,0.26132229,0.02445405,4.44666199,11.04657587,2.85141941,0.0049,17.0,1000
81,17.08.2020,14:06:24, pp801a U=100V / t=60s / Ra=0.223,messung1 (5Zyklen),2.071205,997.0,91.897789,3.017341,94.545038,3.024745,355.610725,11.376924,3.75,0.395595,2.0,0.1,H23m. Nadel,0.0,92.17431194,105.45269046,12.12267418,92.16941194,105.44779046,12.12267418,3.02642026,3.13644198,1.00445463,0.0,44.57149584,51.15567424,5.59321508,3456.53669759,3954.47589241,454.60028189,3456.35294759,3954.29214241,454.60028189,0.0,0.0,0.0,345.65366976,395.44758924,45.46002819,345.63529476,395.42921424,45.46002819,11.34907598,11.76165742,3.76670485,167.14310939,191.83377841,20.97455653,0.28930692,0.26130941,0.02445192,0.2893223,0.26132229,0.02445405,8.81129003,11.04657587,2.85141941,0.0049,17.0,1000
82,17.08.2020,14:06:27, pp801a U=100V / t=60s / Ra=0.223,messung1 (5Zyklen),2.073219,1497.0,140.127607,3.017341,142.774857,3.024745,357.652446,7.577016,3.75,0.395914,2.0,0.1,H23m. Nadel,0.0,93.6056159,105.45269046,12.12267418,93.6007159,105.44779046,12.12267418,2.01559185,3.13644198,1.00445463,0.0,45.79256202,51.15567424,5.59321508,3510.21059619,3954.47589241,454.60028189,3510.02684619,3954.29214241,454.60028189,0.0,0.0,0.0,351.02105962,395.44758924,45.46002819,351.00268462,395.42921424,45.46002819,7.55846944,11.76165742,3.76670485,171.72210759,191.83377841,20.97455653,0.28488319,0.26130941,0.02445192,0.28489811,0.26132229,0.02445405,13.23019175,11.04657587,2.85141941,0.0049,17.0,1000
83,17.08.2020,14:06:31, pp801a U=100V / t=60s / Ra=0.223,messung1 (5Zyklen),2.072513,1996.0,188.08925,3.007469,190.736499,3.014873,358.347631,5.664215,3.75,0.39599,2.0,0.1,H23m. Nadel,0.0,94.23309118,105.45269046,12.12267418,94.22819118,105.44779046,12.12267418,1.506748,3.13644198,1.00445463,0.0,46.36072159,51.15567424,5.59321508,3533.74091934,3954.47589241,454.60028189,3533.55716934,3954.29214241,454.60028189,0.0,0.0,0.0,353.37409193,395.44758924,45.46002819,353.35571693,395.42921424,45.46002819,5.65030498,11.76165742,3.76670485,173.85270597,191.83377841,20.97455653,0.28298622,0.26130941,0.02445192,0.28300094,0.26132229,0.02445405,17.6981597,11.04657587,2.85141941,0.0049,17.0,1000
84,17.08.2020,14:06:34, pp801a U=100V / t=60s / Ra=0.223,messung1 (5Zyklen),3.038442,499.4,40.642207,3.015696,43.289456,3.0231,325.060996,22.700488,3.75,0.580269,3.0,0.1,H23m. Nadel,0.0,81.38207249,77.02123465,1.46181469,81.37797249,77.01713465,1.46181469,6.03863837,3.15394549,1.01277403,0.0,37.66966706,36.93159458,0.34112095,3051.82771826,2888.2962994,54.81805087,3051.67396826,2888.1425494,54.81805087,0.0,0.0,0.0,305.18277183,288.82962994,5.48180509,305.16739683,288.81425494,5.48180509,22.64489387,11.82729559,3.79790262,141.26125148,138.49347967,1.27920356,0.32767249,0.34658618,0.00634591,0.327689,0.34660467,0.00634658,4.41600656,10.99268384,2.83177599,0.0041,17.0,1000
85,17.08.2020,14:06:38, pp801a U=100V / t=60s / Ra=0.223,messung1 (5Zyklen),3.052192,997.0,74.929412,3.037085,77.576662,3.044489,291.787845,11.451187,3.75,0.583079,3.0,0.1,H23m. Nadel,0.0,75.15487663,77.02123465,1.46181469,75.15077663,77.01713465,1.46181469,3.04622367,3.15394549,1.01277403,0.0,36.05227648,36.93159458,0.34112095,2818.30787362,2888.2962994,54.81805087,2818.15412362,2888.1425494,54.81805087,0.0,0.0,0.0,281.83078736,288.82962994,5.48180509,281.81541236,288.81425494,5.48180509,11.42333877,11.82729559,3.79790262,135.1960368,138.49347967,1.27920356,0.35482284,0.34658618,0.00634591,0.3548422,0.34660467,0.00634658,8.75400809,10.99268384,2.83177599,0.0041,17.0,1000
86,17.08.2020,14:06:42, pp801a U=100V / t=60s / Ra=0.223,messung1 (5Zyklen),3.060315,1497.0,113.246059,3.009114,115.893308,3.016518,290.313899,7.556408,3.75,0.584621,3.0,0.1,H23m. Nadel,0.0,75.64867001,77.02123465,1.46181469,75.64457001,77.01713465,1.46181469,2.01009619,3.15394549,1.01277403,0.0,36.81723691,36.93159458,0.34112095,2836.82512525,2888.2962994,54.81805087,2836.67137525,2888.1425494,54.81805087,0.0,0.0,0.0,283.68251253,288.82962994,5.48180509,283.66713753,288.81425494,5.48180509,7.53786072,11.82729559,3.79790262,138.0646384,138.49347967,1.27920356,0.35250675,0.34658618,0.00634591,0.35252585,0.34660467,0.00634658,13.26636345,10.99268384,2.83177599,0.0041,17.0,1000
87,17.08.2020,14:06:45, pp801a U=100V / t=60s / Ra=0.223,messung1 (5Zyklen),3.063671,1997.0,151.570941,3.037085,154.218191,3.044489,289.593498,5.716992,3.75,0.585302,3.0,0.1,H23m. Nadel,0.0,75.89931948,77.02123465,1.46181469,75.89521948,77.01713465,1.46181469,1.52082374,3.15394549,1.01277403,0.0,37.18719787,36.93159458,0.34112095,2846.22448047,2888.2962994,54.81805087,2846.07073047,2888.1425494,54.81805087,0.0,0.0,0.0,284.62244805,288.82962994,5.48180509,284.60707305,288.81425494,5.48180509,5.70308901,11.82729559,3.79790262,139.45199202,138.49347967,1.27920356,0.35134263,0.34658618,0.00634591,0.35136161,0.34660467,0.00634658,17.53435723,10.99268384,2.83177599,0.0041,17.0,1000
88,17.08.2020,14:06:48, pp801a U=100V / t=60s / Ra=0.223,messung1 (5Zyklen),5.066968,499.4,32.104548,3.027213,34.751797,3.034617,260.951618,22.786972,3.75,0.967974,5.0,0.1,H23m. Nadel,0.0,64.28623949,62.75575559,0.51313346,64.28293949,62.75245559,0.51313346,6.06170004,3.15627187,1.01801554,0.0,29.11061972,29.79809186,0.26363302,2410.73398078,2353.34083446,19.24250475,2410.61023078,2353.21708446,19.24250475,0.0,0.0,0.0,241.07339808,235.33408345,1.92425047,241.06102308,235.32170845,1.92425047,22.73137515,11.8360195,3.81755828,109.16482396,111.74284447,0.98862383,0.41481143,0.42501175,0.00342124,0.41483272,0.42503411,0.0034216,4.39920591,10.99967806,2.83962723,0.0033,17.0,1000
89,17.08.2020,14:06:53, pp801a U=100V / t=60s / Ra=0.223,messung1 (5Zyklen),5.056092,997.0,62.187912,3.015696,64.835161,3.0231,243.863444,11.370736,3.75,0.965856,5.0,0.1,H23m. Nadel,0.0,62.37503711,62.75575559,0.51313346,62.37173711,62.75245559,0.51313346,3.02477031,3.15627187,1.01801554,0.0,29.6734834,29.79809186,0.26363302,2339.06389168,2353.34083446,19.24250475,2338.94014168,2353.21708446,19.24250475,0.0,0.0,0.0,233.90638917,235.33408345,1.92425047,233.89401417,235.32170845,1.92425047,11.34288867,11.8360195,3.81755828,111.27556275,111.74284447,0.98862383,0.42752146,0.42501175,0.00342124,0.42754408,0.42503411,0.0034216,8.81609641,10.99967806,2.83962723,0.0033,17.0,1000
90,17.08.2020,14:06:56, pp801a U=100V / t=60s / Ra=0.223,messung1 (5Zyklen),5.063268,1497.0,93.197607,3.030504,95.844856,3.037908,240.092324,7.609989,3.75,0.967303,5.0,0.1,H23m. Nadel,0.0,62.2562505,62.75575559,0.51313346,62.2529505,62.75245559,0.51313346,2.02438477,3.15627187,1.01801554,0.0,30.11428287,29.79809186,0.26363302,2334.60939379,2353.34083446,19.24250475,2334.48564379,2353.21708446,19.24250475,0.0,0.0,0.0,233.46093938,235.33408345,1.92425047,233.44856438,235.32170845,1.92425047,7.59144289,11.8360195,3.81755828,112.92856075,111.74284447,0.98862383,0.42833718,0.42501175,0.00342124,0.42835988,0.42503411,0.0034216,13.17272638,10.99967806,2.83962723,0.0033,17.0,1000
91,17.08.2020,14:06:59, pp801a U=100V / t=60s / Ra=0.223,messung1 (5Zyklen),5.060102,1997.0,124.024674,3.023922,126.671923,3.031326,237.866656,5.692275,3.75,0.966678,5.0,0.1,H23m. Nadel,0.0,62.10549524,62.75575559,0.51313346,62.10219524,62.75245559,0.51313346,1.51423235,3.15627187,1.01801554,0.0,30.29398145,29.79809186,0.26363302,2328.95607161,2353.34083446,19.24250475,2328.83232161,2353.21708446,19.24250475,0.0,0.0,0.0,232.89560716,235.33408345,1.92425047,232.88323216,235.32170845,1.92425047,5.67837131,11.8360195,3.81755828,113.60243043,111.74284447,0.98862383,0.42937693,0.42501175,0.00342124,0.42939974,0.42503411,0.0034216,17.61068352,10.99967806,2.83962723,0.0033,17.0,1000
92,17.08.2020,14:07:02, pp801a U=100V / t=60s / Ra=0.223,messung1 (5Zyklen),6.047166,499.4,28.795773,3.002533,31.443022,3.009937,236.105991,22.601649,3.75,1.155241,6.0,0.1,H23m. Nadel,0.0,57.66073889,56.24416489,0.47572658,57.65767222,56.24109823,0.47572658,6.01228074,3.13085907,1.00908094,0.0,25.82269574,26.55511958,0.27474278,2162.27770825,2109.15618348,17.83974677,2162.16270825,2109.04118348,17.83974677,0.0,0.0,0.0,216.22777082,210.91561835,1.78397468,216.21627082,210.90411835,1.78397468,22.54605276,11.74072151,3.78405351,96.83510903,99.58169842,1.03028542,0.46247529,0.47422342,0.00394735,0.46249988,0.47424929,0.00394778,4.43536618,11.07745767,2.84966067,0.00306667,17.0,1000
93,17.08.2020,14:07:07, pp801a U=100V / t=60s / Ra=0.223,messung1 (5Zyklen),6.051021,997.0,55.751348,2.987725,58.398597,2.995129,219.653701,11.26553,3.75,1.155965,6.0,0.1,H23m. Nadel,0.0,55.91910532,56.24416489,0.47572658,55.91603865,56.24109823,0.47572658,2.99671515,3.13085907,1.00908094,0.0,26.45966175,26.55511958,0.27474278,2096.96644935,2109.15618348,17.83974677,2096.85144935,2109.04118348,17.83974677,0.0,0.0,0.0,209.69664493,210.91561835,1.78397468,209.68514493,210.90411835,1.78397468,11.2376818,11.74072151,3.78405351,99.22373157,99.58169842,1.03028542,0.47687935,0.47422342,0.00394735,0.47690551,0.47424929,0.00394778,8.89863246,11.07745767,2.84966067,0.00306667,17.0,1000
94,17.08.2020,14:07:10, pp801a U=100V / t=60s / Ra=0.223,messung1 (5Zyklen),6.061898,1497.0,83.473655,3.004178,86.120905,3.011582,215.733729,7.544044,3.75,1.158039,6.0,0.1,H23m. Nadel,0.0,55.76062458,56.24416489,0.47572658,55.75755792,56.24109823,0.47572658,2.00679893,3.13085907,1.00908094,0.0,26.87537949,26.55511958,0.27474278,2091.02342184,2109.15618348,17.83974677,2090.90842184,2109.04118348,17.83974677,0.0,0.0,0.0,209.10234218,210.91561835,1.78397468,209.09084218,210.90411835,1.78397468,7.52549599,11.74072151,3.78405351,100.7826731,99.58169842,1.03028542,0.47823472,0.47422342,0.00394735,0.47826102,0.47424929,0.00394778,13.28816069,11.07745767,2.84966067,0.00306667,17.0,1000
95,17.08.2020,14:07:13, pp801a U=100V / t=60s / Ra=0.223,messung1 (5Zyklen),6.058989,1997.0,111.105473,3.01076,113.752722,3.018164,213.606765,5.667558,3.75,1.157484,6.0,0.1,H23m. Nadel,0.0,55.63619079,56.24416489,0.47572658,55.63312412,56.24109823,0.47572658,1.50764146,3.13085907,1.00908094,0.0,27.06274133,26.55511958,0.27474278,2086.35715448,2109.15618348,17.83974677,2086.24215448,2109.04118348,17.83974677,0.0,0.0,0.0,208.63571545,210.91561835,1.78397468,208.62421545,210.90411835,1.78397468,5.65365548,11.74072151,3.78405351,101.48527998,99.58169842,1.03028542,0.47930432,0.47422342,0.00394735,0.47933074,0.47424929,0.00394778,17.68767133,11.07745767,2.84966067,0.00306667,17.0,1000
96,17.08.2020,14:07:17, pp801a U=100V / t=60s / Ra=0.223,messung1 (5Zyklen),10.057286,499.4,21.620454,3.023922,24.267703,3.031326,182.226442,22.762262,3.75,1.921262,10.0,0.1,H23m. Nadel,0.0,43.29285943,42.34084107,0.31886524,43.29045943,42.33844107,0.31886524,6.05511013,3.15276677,1.01622495,0.0,18.61767465,19.59283715,0.35421422,1623.48222867,1587.7815403,11.95744647,1623.39222867,1587.6915403,11.95744647,0.0,0.0,0.0,162.34822287,158.77815403,1.19574465,162.33922287,158.76915403,1.19574465,22.706663,11.82287538,3.81084355,69.81627994,73.47313933,1.32830332,0.61595993,0.6299152,0.0046755,0.61599408,0.62995092,0.00467603,4.40399367,10.99567211,2.82143006,0.0024,17.0,1000
97,17.08.2020,14:07:21, pp801a U=100V / t=60s / Ra=0.223,messung1 (5Zyklen),10.055875,997.0,41.96835,3.009114,44.615599,3.016518,167.811932,11.345981,3.75,1.921061,10.0,0.1,H23m. Nadel,0.0,42.0946339,42.34084107,0.31886524,42.0922339,42.33844107,0.31886524,3.01816851,3.15276677,1.01622495,0.0,19.5370327,19.59283715,0.35421422,1578.54877131,1587.7815403,11.95744647,1578.45877131,1587.6915403,11.95744647,0.0,0.0,0.0,157.85487713,158.77815403,1.19574465,157.84587713,158.76915403,1.19574465,11.3181319,11.82287538,3.81084355,73.26387262,73.47313933,1.32830332,0.63349326,0.6299152,0.0046755,0.63352938,0.62995092,0.00467603,8.83538034,10.99567211,2.82143006,0.0024,17.0,1000
98,17.08.2020,14:07:24, pp801a U=100V / t=60s / Ra=0.223,messung1 (5Zyklen),10.037667,1497.0,62.923378,3.015696,65.570627,3.0231,164.255078,7.572895,3.75,1.917573,10.0,0.1,H23m. Nadel,0.0,42.03298464,42.34084107,0.31886524,42.03058464,42.33844107,0.31886524,2.01449299,3.15276677,1.01622495,0.0,20.00804582,19.59283715,0.35421422,1576.23692385,1587.7815403,11.95744647,1576.14692385,1587.6915403,11.95744647,0.0,0.0,0.0,157.62369238,158.77815403,1.19574465,157.61469238,158.76915403,1.19574465,7.5543487,11.82287538,3.81084355,75.03017184,73.47313933,1.32830332,0.63442239,0.6299152,0.0046755,0.63445862,0.62995092,0.00467603,13.23740855,10.99567211,2.82143006,0.0024,17.0,1000
