Repository: ZBT-Tools/ContactResistanceAnalysis

File: Messreihen/Vorbehandlungen/pp+gps.csv (part 13 of 75)
age[mV],voltage_needle[mV],R_ges / mOhm*cm²,R_bulk / mOhm*cm²,contact_area[cm2],p_Kraftsensor / ?,pressure_rounded[bar],sample_thickness[cm],parameters,[mV]_in_[V],main_resistance[mOhm],main_resistance_mean[mOhm],main_resistance_error[mOhm],flow_resistance[mOhm],flow_resistance_mean[mOhm],flow_resistance_error[mOhm],bulk_resistance[mOhm],bulk_resistance_mean[mOhm],bulk_resistance_error[mOhm],bulk_resistance_sub[mOhm],contact_resistance[mOhm],contact_resistance_mean[mOhm],contact_resistance_error[mOhm],vs_main_resistance[mOhm*cm],vs_main_resistance_mean[mOhm*cm],vs_main_resistance_error[mOhm*cm],vs_flow_resistance[mOhm*cm],vs_flow_resistance_mean[mOhm*cm],vs_flow_resistance_error[mOhm*cm],vs_bulk_resistance[mOhm*cm],vs_bulk_resistance_mean[mOhm*cm],vs_bulk_resistance_error[mOhm*cm],as_main_resistance[mOhm*cm2],as_main_resistance_mean[mOhm*cm2],as_main_resistance_error[mOhm*cm2],as_flow_resistance[mOhm*cm2],as_flow_resistance_mean[mOhm*cm2],as_flow_resistance_error[mOhm*cm2],as_bulk_resistance[mOhm*cm2],as_bulk_resistance_mean[mOhm*cm2],as_bulk_resistance_error[mOhm*cm2],as_contact_resistance[mOhm*cm2],as_contact_resistance_mean[mOhm*cm2],as_contact_resistance_error[mOhm*cm2],vs_main_conductance[S/cm],vs_main_conductance_mean[S/cm],vs_main_conductance_error[S/cm],vs_flow_conductance[S/cm],vs_flow_conductance_mean[S/cm],vs_flow_conductance_error[S/cm],vs_bulk_conductance[S/cm],vs_bulk_conductance_mean[S/cm],vs_bulk_conductance_error[S/cm],degradation_corr[mOhm],cycle,[mV] in [V]
99,17.08.2020,14:07:28, pp801a U=100V / t=60s / Ra=0.223,messung1 (5Zyklen),10.039078,1997.0,83.759944,3.042021,86.407193,3.049425,162.256873,5.726261,3.75,1.917767,10.0,0.1,H23m. Nadel,0.0,41.94288633,42.34084107,0.31886524,41.94048633,42.33844107,0.31886524,1.52329544,3.15276677,1.01622495,0.0,20.20859544,19.59283715,0.35421422,1572.85823736,1587.7815403,11.95744647,1572.76823736,1587.6915403,11.95744647,0.0,0.0,0.0,157.28582374,158.77815403,1.19574465,157.27682374,158.76915403,1.19574465,5.71235791,11.82287538,3.81084355,75.78223291,73.47313933,1.32830332,0.63578521,0.6299152,0.0046755,0.63582159,0.62995092,0.00467603,17.50590589,10.99567211,2.82143006,0.0024,17.0,1000
100,17.08.2020,14:07:31, pp801a U=100V / t=60s / Ra=0.223,messung1 (5Zyklen),12.048241,499.3,18.744403,3.022277,21.391652,3.029681,160.662317,22.754464,3.75,2.301517,12.0,0.1,H23m. Nadel,0.0,37.54136391,36.79900082,0.2517523,37.53916391,36.79680082,0.2517523,6.05302824,3.15593897,1.01575787,0.0,15.74306783,16.82043092,0.38365215,1407.80114661,1379.96253071,9.44071137,1407.71864661,1379.88003071,9.44071137,0.0,0.0,0.0,140.78011466,137.99625307,0.94407114,140.77186466,137.98800307,0.94407114,22.6988559,11.83477115,3.80909203,59.03650438,63.07661596,1.43869558,0.71032759,0.72475789,0.00489819,0.71036922,0.72480123,0.00489877,4.40550839,10.99881156,2.84672143,0.0022,17.0,1000
101,17.08.2020,14:07:35, pp801a U=100V / t=60s / Ra=0.223,messung1 (5Zyklen),11.99477,997.0,36.551897,3.018986,39.199146,3.02639,147.439114,11.383113,3.75,2.29148,12.0,0.1,H23m. Nadel,0.0,36.66188265,36.79900082,0.2517523,36.65968265,36.79680082,0.2517523,3.02807021,3.15593897,1.01575787,0.0,16.81580622,16.82043092,0.38365215,1374.8205993,1379.96253071,9.44071137,1374.7380993,1379.88003071,9.44071137,0.0,0.0,0.0,137.48205993,137.99625307,0.94407114,137.47380993,137.98800307,0.94407114,11.35526329,11.83477115,3.80909203,63.05927332,63.07661596,1.43869558,0.72736763,0.72475789,0.00489819,0.72741128,0.72480123,0.00489877,8.80648889,10.99881156,2.84672143,0.0022,17.0,1000
102,17.08.2020,14:07:39, pp801a U=100V / t=60s / Ra=0.223,messung1 (5Zyklen),12.011636,1496.0,54.690105,3.042021,57.337354,3.049425,143.726656,7.643946,3.75,2.294669,12.0,0.1,H23m. Nadel,0.0,36.55755682,36.79900082,0.2517523,36.55535682,36.79680082,0.2517523,2.0334365,3.15593897,1.01575787,0.0,17.26096016,16.82043092,0.38365215,1370.90838068,1379.96253071,9.44071137,1370.82588068,1379.88003071,9.44071137,0.0,0.0,0.0,137.09083807,137.99625307,0.94407114,137.08258807,137.98800307,0.94407114,7.62538686,11.83477115,3.80909203,64.7286006,63.07661596,1.43869558,0.72944335,0.72475789,0.00489819,0.72948725,0.72480123,0.00489877,13.11408874,10.99881156,2.84672143,0.0022,17.0,1000
103,17.08.2020,14:07:42, pp801a U=100V / t=60s / Ra=0.223,messung1 (5Zyklen),12.036384,1996.0,72.724659,3.012405,75.371908,3.019809,141.605539,5.673489,3.75,2.299367,12.0,0.1,H23m. Nadel,0.0,36.4351999,36.79900082,0.2517523,36.4329999,36.79680082,0.2517523,1.50922094,3.15593897,1.01575787,0.0,17.46188948,16.82043092,0.38365215,1366.31999624,1379.96253071,9.44071137,1366.23749624,1379.88003071,9.44071137,0.0,0.0,0.0,136.63199962,137.99625307,0.94407114,136.62374962,137.98800307,0.94407114,5.65957853,11.83477115,3.80909203,65.48208555,63.07661596,1.43869558,0.73189297,0.72475789,0.00489819,0.73193717,0.72480123,0.00489877,17.66916024,10.99881156,2.84672143,0.0022,17.0,1000
104,17.08.2020,14:07:45, pp801a U=100V / t=60s / Ra=0.223,messung1 (5Zyklen),15.043677,499.3,15.827219,3.037085,18.474468,3.044489,138.752762,22.86568,3.75,2.873882,15.0,0.1,H23m. Nadel,0.0,31.69881634,31.07992229,0.21513969,31.69681634,31.07792229,0.21513969,6.08268576,3.16424977,1.02238769,0.0,12.80706529,13.95683626,0.40367165,1188.70561286,1165.49708596,8.06773852,1188.63061286,1165.42208596,8.06773852,0.0,0.0,0.0,118.87056129,116.5497086,0.80677385,118.86306129,116.5422086,0.80677385,22.8100716,11.86593665,3.83395382,48.02649484,52.33813597,1.51376868,0.84125118,0.85812506,0.00587759,0.84130426,0.8581803,0.00587834,4.38402833,10.9852692,2.84617986,0.002,17.0,1000
105,17.08.2020,14:07:50, pp801a U=100V / t=60s / Ra=0.223,messung1 (5Zyklen),15.026828,996.0,30.910032,3.015696,33.557281,3.0231,126.345186,11.382152,3.75,2.870614,15.0,0.1,H23m. Nadel,0.0,31.03416867,31.07992229,0.21513969,31.03216867,31.07792229,0.21513969,3.02780723,3.16424977,1.02238769,0.0,14.00218072,13.95683626,0.40367165,1163.7813253,1165.49708596,8.06773852,1163.7063253,1165.42208596,8.06773852,0.0,0.0,0.0,116.37813253,116.5497086,0.80677385,116.37063253,116.5422086,0.80677385,11.35427711,11.86593665,3.83395382,52.50817771,52.33813597,1.51376868,0.85926796,0.85812506,0.00587759,0.85932333,0.8581803,0.00587834,8.80725378,10.9852692,2.84617986,0.002,17.0,1000
106,17.08.2020,14:07:53, pp801a U=100V / t=60s / Ra=0.223,messung1 (5Zyklen),15.030425,1496.0,46.149154,3.045312,48.796403,3.052716,122.317187,7.652195,3.75,2.871258,15.0,0.1,H23m. Nadel,0.0,30.84836497,31.07992229,0.21513969,30.84636497,31.07792229,0.21513969,2.03563636,3.16424977,1.02238769,0.0,14.4053643,13.95683626,0.40367165,1156.8136865,1165.49708596,8.06773852,1156.7386865,1165.42208596,8.06773852,0.0,0.0,0.0,115.68136865,116.5497086,0.80677385,115.67386865,116.5422086,0.80677385,7.63363636,11.86593665,3.83395382,54.02011614,52.33813597,1.51376868,0.86444344,0.85812506,0.00587759,0.86449949,0.8581803,0.00587834,13.09991664,10.9852692,2.84617986,0.002,17.0,1000
107,17.08.2020,14:07:56, pp801a U=100V / t=60s / Ra=0.223,messung1 (5Zyklen),15.021769,1996.0,61.353725,3.015696,64.000974,3.0231,120.242311,5.679671,3.75,2.869608,15.0,0.1,H23m. Nadel,0.0,30.73833918,31.07992229,0.21513969,30.73633918,31.07792229,0.21513969,1.51086974,3.16424977,1.02238769,0.0,14.61273472,13.95683626,0.40367165,1152.68771919,1165.49708596,8.06773852,1152.61271919,1165.42208596,8.06773852,0.0,0.0,0.0,115.26877192,116.5497086,0.80677385,115.26127192,116.5422086,0.80677385,5.66576152,11.86593665,3.83395382,54.7977552,52.33813597,1.51376868,0.86753765,0.85812506,0.00587759,0.8675941,0.8581803,0.00587834,17.64987806,10.9852692,2.84617986,0.002,17.0,1000
108,17.08.2020,14:07:59, pp801a U=100V / t=60s / Ra=0.223,messung1 (5Zyklen),20.026099,499.3,12.630327,3.03873,15.277576,3.046134,114.74246,22.878037,3.75,3.825599,20.0,0.1,H23m. Nadel,0.0,25.2960685,24.79758639,0.17778889,25.29436016,24.79587806,0.17778889,6.08598037,3.16362652,1.0237226,0.0,9.6041899,10.81612577,0.42323456,948.6025686,929.90948959,6.66708335,948.5385061,929.84542709,6.66708335,0.0,0.0,0.0,94.86025686,92.99094896,0.66670834,94.85385061,92.98454271,0.66670834,22.8224264,11.86359944,3.83895974,36.01571211,40.56047163,1.58712959,1.05418226,1.07553783,0.0076416,1.05425346,1.07561195,0.00764265,4.38165506,10.99146785,2.84399321,0.00170833,17.0,1000
109,17.08.2020,14:08:04, pp801a U=100V / t=60s / Ra=0.223,messung1 (5Zyklen),20.018836,997.0,24.715334,3.020632,27.362584,3.028036,102.918444,11.389302,3.75,3.824396,20.0,0.1,H23m. Nadel,0.0,24.78970311,24.79758639,0.17778889,24.78799478,24.79587806,0.17778889,3.02972116,3.16362652,1.0237226,0.0,10.87913681,10.81612577,0.42323456,929.6138666,929.90948959,6.66708335,929.5498041,929.84542709,6.66708335,0.0,0.0,0.0,92.96138666,92.99094896,0.66670834,92.95498041,92.98454271,0.66670834,11.36145436,11.86359944,3.83895974,40.79676302,40.56047163,1.58712959,1.07571545,1.07553783,0.0076416,1.07578959,1.07561195,0.00764265,8.80169007,10.99146785,2.84399321,0.00170833,17.0,1000
110,17.08.2020,14:08:07, pp801a U=100V / t=60s / Ra=0.223,messung1 (5Zyklen),20.02751,1496.0,36.838185,3.028858,39.485435,3.036262,98.977526,7.610952,3.75,3.825954,20.0,0.1,H23m. Nadel,0.0,24.62445521,24.79758639,0.17778889,24.62274688,24.79587806,0.17778889,2.0246377,3.16362652,1.0237226,0.0,11.29905459,10.81612577,0.42323456,923.41707052,929.90948959,6.66708335,923.35300802,929.84542709,6.66708335,0.0,0.0,0.0,92.34170705,92.99094896,0.66670834,92.3353008,92.98454271,0.66670834,7.59239138,11.86359944,3.83895974,42.37145471,40.56047163,1.58712959,1.08293428,1.07553783,0.0076416,1.08300941,1.07561195,0.00764265,13.17108076,10.99146785,2.84399321,0.00170833,17.0,1000
111,17.08.2020,14:08:10, pp801a U=100V / t=60s / Ra=0.223,messung1 (5Zyklen),20.024928,1996.0,48.862317,3.022277,51.509566,3.029681,96.773984,5.692036,3.75,3.82532,20.0,0.1,H23m. Nadel,0.0,24.48011874,24.79758639,0.17778889,24.4784104,24.79587806,0.17778889,1.51416683,3.16362652,1.0237226,0.0,11.48212179,10.81612577,0.42323456,918.00445266,929.90948959,6.66708335,917.94039016,929.84542709,6.66708335,0.0,0.0,0.0,91.80044527,92.99094896,0.66670834,91.79403902,92.98454271,0.66670834,5.67812563,11.86359944,3.83895974,43.05795669,40.56047163,1.58712959,1.08931934,1.07553783,0.0076416,1.08939536,1.07561195,0.00764265,17.6114455,10.99146785,2.84399321,0.00170833,17.0,1000
112,17.08.2020,14:08:14, pp801a U=100V / t=60s / Ra=0.223,messung1 (5Zyklen),24.028652,499.3,10.965245,3.066701,13.612494,3.074105,102.236837,23.088112,3.75,4.590039,24.0,0.1,H23m. Nadel,0.0,21.96123573,21.4982723,0.16403858,21.95963573,21.4966723,0.16403858,6.1420008,3.18622391,1.03517657,0.0,7.90881746,9.15522419,0.43580118,823.54633988,806.18521122,6.15144676,823.48633988,806.12521122,6.15144676,0.0,0.0,0.0,82.35463399,80.61852112,0.61514468,82.34863399,80.61252112,0.61514468,23.032503,11.94833968,3.88191215,29.65806549,34.33209072,1.63425442,1.21426075,1.24062427,0.00937151,1.21434923,1.24071664,0.00937289,4.34169052,10.93149069,2.83085019,0.0016,17.0,1000
113,17.08.2020,14:08:18, pp801a U=100V / t=60s / Ra=0.223,messung1 (5Zyklen),24.021596,997.0,21.416432,3.042021,24.063681,3.049425,90.510334,11.469753,3.75,4.588955,24.0,0.1,H23m. Nadel,0.0,21.48087462,21.4982723,0.16403858,21.47927462,21.4966723,0.16403858,3.05117452,3.18622391,1.03517657,0.0,9.21405005,9.15522419,0.43580118,805.5327984,806.18521122,6.15144676,805.4727984,806.12521122,6.15144676,0.0,0.0,0.0,80.55327984,80.61852112,0.61514468,80.54727984,80.61252112,0.61514468,11.44190446,11.94833968,3.88191215,34.55268769,34.33209072,1.63425442,1.24141438,1.24062427,0.00937151,1.24150685,1.24071664,0.00937289,8.73980379,10.93149069,2.83085019,0.0016,17.0,1000
114,17.08.2020,14:08:21, pp801a U=100V / t=60s / Ra=0.223,messung1 (5Zyklen),24.010151,1496.0,31.928496,3.032149,34.575746,3.039553,86.670485,7.6192,3.75,4.586693,24.0,0.1,H23m. Nadel,0.0,21.34257754,21.4982723,0.16403858,21.34097754,21.4966723,0.16403858,2.02683757,3.18622391,1.03517657,0.0,9.65706999,9.15522419,0.43580118,800.34665775,806.18521122,6.15144676,800.28665775,806.12521122,6.15144676,0.0,0.0,0.0,80.03466578,80.61852112,0.61514468,80.02866578,80.61252112,0.61514468,7.60064088,11.94833968,3.88191215,36.21401245,34.33209072,1.63425442,1.24945858,1.24062427,0.00937151,1.24955226,1.24071664,0.00937289,13.15678528,10.93149069,2.83085019,0.0016,17.0,1000
115,17.08.2020,14:08:25, pp801a U=100V / t=60s / Ra=0.223,messung1 (5Zyklen),24.006038,1996.0,42.331969,3.043666,44.979219,3.05107,84.505045,5.732221,3.75,4.586022,24.0,0.1,H23m. Nadel,0.0,21.2084013,21.4982723,0.16403858,21.2068013,21.4966723,0.16403858,1.52488277,3.18622391,1.03517657,0.0,9.84095927,9.15522419,0.43580118,795.31504885,806.18521122,6.15144676,795.25504885,806.12521122,6.15144676,0.0,0.0,0.0,79.53150488,80.61852112,0.61514468,79.52550488,80.61252112,0.61514468,5.71831037,11.94833968,3.88191215,36.90359726,34.33209072,1.63425442,1.25736336,1.24062427,0.00937151,1.25745822,1.24071664,0.00937289,17.48768316,10.93149069,2.83085019,0.0016,17.0,1000
116,17.08.2020,14:08:28, pp801a U=100V / t=60s / Ra=0.223,messung1 (5Zyklen),30.013441,499.3,9.058298,3.007469,11.705547,3.014873,87.914687,22.643248,3.75,5.733924,30.0,0.1,H23m. Nadel,0.0,18.14199479,17.70199159,0.15563154,18.14059479,17.70059159,0.15563154,6.02337072,3.1549952,1.00940039,0.0,6.05861204,7.27279819,0.42689457,680.32480473,663.8246845,5.83618281,680.27230473,663.7721845,5.83618281,0.0,0.0,0.0,68.03248047,66.38246845,0.58361828,68.02723047,66.37721845,0.58361828,22.5876402,11.831232,3.78525145,22.71979514,27.27299323,1.60085462,1.46988614,1.50676705,0.01308915,1.46999958,1.50688628,0.01309121,4.42719997,10.99337647,2.85005886,0.0014,17.0,1000
117,17.08.2020,14:08:32, pp801a U=100V / t=60s / Ra=0.223,messung1 (5Zyklen),30.014164,997.0,17.642026,3.056829,20.289275,3.064233,76.313724,11.52545,3.75,5.733651,30.0,0.1,H23m. Nadel,0.0,17.69511133,17.70199159,0.15563154,17.69371133,17.70059159,0.15563154,3.06602708,3.1549952,1.00940039,0.0,7.31384213,7.27279819,0.42689457,663.56667503,663.8246845,5.83618281,663.51417503,663.7721845,5.83618281,0.0,0.0,0.0,66.3566675,66.38246845,0.58361828,66.3514175,66.37721845,0.58361828,11.49760155,11.831232,3.78525145,27.42690797,27.27299323,1.60085462,1.50700757,1.50676705,0.01308915,1.50712681,1.50688628,0.01309121,8.69746612,10.99337647,2.85005886,0.0014,17.0,1000
118,17.08.2020,14:08:36, pp801a U=100V / t=60s / Ra=0.223,messung1 (5Zyklen),29.995594,1497.0,26.235627,3.022277,28.882876,3.029681,72.351893,7.589381,3.75,5.730143,30.0,0.1,H23m. Nadel,0.0,17.52546894,17.70199159,0.15563154,17.52406894,17.70059159,0.15563154,2.01888911,3.1549952,1.00940039,0.0,7.75258991,7.27279819,0.42689457,657.20508517,663.8246845,5.83618281,657.15258517,663.7721845,5.83618281,0.0,0.0,0.0,65.72050852,66.38246845,0.58361828,65.71525852,66.37721845,0.58361828,7.57083417,11.831232,3.78525145,29.07221217,27.27299323,1.60085462,1.52159504,1.50676705,0.01308915,1.5217166,1.50688628,0.01309121,13.20858412,10.99337647,2.85005886,0.0014,17.0,1000
119,17.08.2020,14:08:39, pp801a U=100V / t=60s / Ra=0.223,messung1 (5Zyklen),29.980483,1996.0,34.821001,3.017341,37.46825,3.024745,70.393756,5.682762,3.75,5.727358,30.0,0.1,H23m. Nadel,0.0,17.44539128,17.70199159,0.15563154,17.44399128,17.70059159,0.15563154,1.51169389,3.1549952,1.00940039,0.0,7.9661487,7.27279819,0.42689457,654.2021731,663.8246845,5.83618281,654.1496731,663.7721845,5.83618281,0.0,0.0,0.0,65.42021731,66.38246845,0.58361828,65.41496731,66.37721845,0.58361828,5.66885208,11.831232,3.78525145,29.87305762,27.27299323,1.60085462,1.52857945,1.50676705,0.01308915,1.52870213,1.50688628,0.01309121,17.64025566,10.99337647,2.85005886,0.0014,17.0,1000
120,17.08.2020,14:08:49, pp801a U=100V / t=60s / Ra=0.223,messung1 (5Zyklen),2.07327,499.3,71.39358,3.004178,74.040829,3.011582,556.084738,22.618533,3.75,0.395806,2.0,0.1,H23m. Nadel,0.0,142.98734228,102.60777121,13.46790124,142.98241728,102.60284621,13.46790124,6.01677949,3.15079296,1.00557705,0.0,68.48281889,49.72602663,6.2643936,5362.02533547,3847.79142053,505.04629652,5361.84064797,3847.60673303,505.04629652,0.0,0.0,0.0,536.20253355,384.77914205,50.50462965,536.1840648,384.7606733,50.50462965,22.56292309,11.8154736,3.77091396,256.81057085,186.47259985,23.49147599,0.18649669,0.27099497,0.02820969,0.18650312,0.27100898,0.02821222,4.43204985,10.96596226,2.81026386,0.004925,18.0,1000
121,17.08.2020,14:08:52, pp801a U=100V / t=60s / Ra=0.223,messung1 (5Zyklen),2.073666,997.0,87.647879,3.025568,90.295128,3.032972,339.625609,11.407867,3.75,0.396079,2.0,0.1,H23m. Nadel,0.0,87.91161384,102.60777121,13.46790124,87.90668884,102.60284621,13.46790124,3.03467202,3.15079296,1.00557705,0.0,42.43600841,49.72602663,6.2643936,3296.68551906,3847.79142053,505.04629652,3296.50083156,3847.60673303,505.04629652,0.0,0.0,0.0,329.66855191,384.77914205,50.50462965,329.65008316,384.7606733,50.50462965,11.38002006,11.8154736,3.77091396,159.13503155,186.47259985,23.49147599,0.30333497,0.27099497,0.02820969,0.30335196,0.27100898,0.02821222,8.78733073,10.96596226,2.81026386,0.004925,18.0,1000
122,17.08.2020,14:08:55, pp801a U=100V / t=60s / Ra=0.223,messung1 (5Zyklen),2.070706,1496.0,133.704204,3.032149,136.351453,3.039553,341.790072,7.6192,3.75,0.395592,2.0,0.1,H23m. Nadel,0.0,89.37446791,102.60777121,13.46790124,89.36954291,102.60284621,13.46790124,2.02683757,3.15079296,1.00557705,0.0,43.67135267,49.72602663,6.2643936,3351.54254679,3847.79142053,505.04629652,3351.35785929,3847.60673303,505.04629652,0.0,0.0,0.0,335.15425468,384.77914205,50.50462965,335.13578593,384.7606733,50.50462965,7.60064088,11.8154736,3.77091396,163.76757253,186.47259985,23.49147599,0.29837007,0.27099497,0.02820969,0.29838652,0.27100898,0.02821222,13.15678528,10.96596226,2.81026386,0.004925,18.0,1000
123,17.08.2020,14:08:59, pp801a U=100V / t=60s / Ra=0.223,messung1 (5Zyklen),2.072186,1996.0,179.954691,3.043666,182.60194,3.05107,343.064767,5.732221,3.75,0.395878,2.0,0.1,H23m. Nadel,0.0,90.15766082,102.60777121,13.46790124,90.15273582,102.60284621,13.46790124,1.52488277,3.15079296,1.00557705,0.0,44.31392653,49.72602663,6.2643936,3380.91228081,3847.79142053,505.04629652,3380.72759331,3847.60673303,505.04629652,0.0,0.0,0.0,338.09122808,384.77914205,50.50462965,338.07275933,384.7606733,50.50462965,5.71831037,11.8154736,3.77091396,166.17722448,186.47259985,23.49147599,0.29577816,0.27099497,0.02820969,0.29579431,0.27100898,0.02821222,17.48768316,10.96596226,2.81026386,0.004925,18.0,1000
124,17.08.2020,14:09:02, pp801a U=100V / t=60s / Ra=0.223,messung1 (5Zyklen),3.04431,499.3,40.336174,2.979498,42.983423,2.986902,322.827634,22.433173,3.75,0.581574,3.0,0.1,H23m. Nadel,0.0,80.78544763,75.40736018,1.79878107,80.78131429,75.40322685,1.79878107,5.96735029,3.12957683,0.99714671,0.0,37.406982,36.13682501,0.48254856,3029.454286,2827.7760069,67.45429023,3029.299286,2827.6210069,67.45429023,0.0,0.0,0.0,302.9454286,282.77760069,6.74542902,302.9299286,282.76210069,6.74542902,22.37756359,11.7359131,3.73930017,140.27618251,135.51309379,1.80955712,0.33009245,0.3542125,0.00807292,0.33010934,0.35423198,0.00807379,4.46876174,11.04915562,2.84834566,0.00413333,18.0,1000
125,17.08.2020,14:09:06, pp801a U=100V / t=60s / Ra=0.223,messung1 (5Zyklen),3.054516,997.0,73.012593,3.015696,75.659842,3.0231,284.578143,11.370736,3.75,0.583527,3.0,0.1,H23m. Nadel,0.0,73.23228987,75.40736018,1.79878107,73.22815654,75.40322685,1.79878107,3.02477031,3.12957683,0.99714671,0.0,35.10169311,36.13682501,0.48254856,2746.21087011,2827.7760069,67.45429023,2746.05587011,2827.6210069,67.45429023,0.0,0.0,0.0,274.62108701,282.77760069,6.74542902,274.60558701,282.76210069,6.74542902,11.34288867,11.7359131,3.73930017,131.63134917,135.51309379,1.80955712,0.3641381,0.3542125,0.00807292,0.36415865,0.35423198,0.00807379,8.81609641,11.04915562,2.84834566,0.00413333,18.0,1000
126,17.08.2020,14:09:10, pp801a U=100V / t=60s / Ra=0.223,messung1 (5Zyklen),3.059455,1497.0,110.267996,3.025568,112.915245,3.032972,282.85382,7.597624,3.75,0.584533,3.0,0.1,H23m. Nadel,0.0,73.65931597,75.40736018,1.79878107,73.65518263,75.40322685,1.79878107,2.02108751,3.12957683,0.99714671,0.0,35.81704756,36.13682501,0.48254856,2762.2243487,2827.7760069,67.45429023,2762.0693487,2827.6210069,67.45429023,0.0,0.0,0.0,276.22243487,282.77760069,6.74542902,276.20693487,282.76210069,6.74542902,7.57907816,11.7359131,3.73930017,134.31392836,135.51309379,1.80955712,0.36202707,0.3542125,0.00807292,0.36204739,0.35423198,0.00807379,13.19421676,11.04915562,2.84834566,0.00413333,18.0,1000
127,17.08.2020,14:09:13, pp801a U=100V / t=60s / Ra=0.223,messung1 (5Zyklen),3.063138,1996.0,147.608965,3.004178,150.256214,3.011582,282.294991,5.658033,3.75,0.585226,3.0,0.1,H23m. Nadel,0.0,73.95238727,75.40736018,1.79878107,73.94825394,75.40322685,1.79878107,1.5050992,3.12957683,0.99714671,0.0,36.22157737,36.13682501,0.48254856,2773.2145228,2827.7760069,67.45429023,2773.0595228,2827.6210069,67.45429023,0.0,0.0,0.0,277.32145228,282.77760069,6.74542902,277.30595228,282.76210069,6.74542902,5.64412199,11.7359131,3.73930017,135.83091514,135.51309379,1.80955712,0.36059237,0.3542125,0.00807292,0.36061253,0.35423198,0.00807379,17.71754758,11.04915562,2.84834566,0.00413333,18.0,1000
128,17.08.2020,14:09:16, pp801a U=100V / t=60s / Ra=0.223,messung1 (5Zyklen),5.060721,499.3,31.992665,2.997597,34.639914,3.005001,260.163582,22.569103,3.75,0.966721,5.0,0.1,H23m. Nadel,0.0,64.07503505,61.9924315,0.69470948,64.07173505,61.9891315,0.69470948,6.00359904,3.14213663,1.00402917,0.0,29.03406801,29.42349743,0.19562812,2402.81381434,2324.71618109,26.05160536,2402.69006434,2324.59243109,26.05160536,0.0,0.0,0.0,240.28138143,232.47161811,2.60516054,240.26900643,232.45924311,2.60516054,22.51349639,11.78301236,3.7651094,108.87775502,110.33811538,0.73360544,0.41617873,0.43031862,0.00471707,0.41620016,0.43034155,0.00471757,4.44178009,11.00411651,2.8243124,0.0033,18.0,1000
129,17.08.2020,14:09:21, pp801a U=100V / t=60s / Ra=0.223,messung1 (5Zyklen),5.060291,997.0,61.156285,3.017341,63.803534,3.024745,239.983201,11.376924,3.75,0.966675,5.0,0.1,H23m. Nadel,0.0,61.34030592,61.9924315,0.69470948,61.33700592,61.9891315,0.69470948,3.02642026,3.14213663,1.00402917,0.0,29.15529283,29.42349743,0.19562812,2300.26147192,2324.71618109,26.05160536,2300.13772192,2324.59243109,26.05160536,0.0,0.0,0.0,230.02614719,232.47161811,2.60516054,230.01377219,232.45924311,2.60516054,11.34907598,11.78301236,3.7651094,109.33234811,110.33811538,0.73360544,0.43473319,0.43031862,0.00471707,0.43475658,0.43034155,0.00471757,8.81129003,11.00411651,2.8243124,0.0033,18.0,1000
130,17.08.2020,14:09:24, pp801a U=100V / t=60s / Ra=0.223,messung1 (5Zyklen),5.05425,1496.0,91.751354,3.022277,94.398603,3.029681,236.627514,7.594454,3.75,0.965498,5.0,0.1,H23m. Nadel,0.0,61.33111898,61.9924315,0.69470948,61.32781898,61.9891315,0.69470948,2.02023864,3.14213663,1.00402917,0.0,29.65379017,29.42349743,0.19562812,2299.9169619,2324.71618109,26.05160536,2299.7932119,2324.59243109,26.05160536,0.0,0.0,0.0,229.99169619,232.47161811,2.60516054,229.97932119,232.45924311,2.60516054,7.57589489,11.78301236,3.7651094,111.20171315,110.33811538,0.73360544,0.43479831,0.43031862,0.00471707,0.4348217,0.43034155,0.00471757,13.19976075,11.00411651,2.8243124,0.0033,18.0,1000
131,17.08.2020,14:09:27, pp801a U=100V / t=60s / Ra=0.223,messung1 (5Zyklen),5.056057,1996.0,122.201639,3.030504,124.848888,3.037908,234.560786,5.707492,3.75,0.965827,5.0,0.1,H23m. Nadel,0.0,61.22326603,61.9924315,0.69470948,61.21996603,61.9891315,0.69470948,1.51828858,3.14213663,1.00402917,0.0,29.85083873,29.42349743,0.19562812,2295.8724762,2324.71618109,26.05160536,2295.7487262,2324.59243109,26.05160536,0.0,0.0,0.0,229.58724762,232.47161811,2.60516054,229.57487262,232.45924311,2.60516054,5.69358216,11.78301236,3.7651094,111.94064523,110.33811538,0.73360544,0.43556426,0.43031862,0.00471707,0.43558774,0.43034155,0.00471757,17.56363518,11.00411651,2.8243124,0.0033,18.0,1000
132,17.08.2020,14:09:30, pp801a U=100V / t=60s / Ra=0.223,messung1 (5Zyklen),6.062018,499.3,28.751349,3.027213,31.398598,3.034617,235.819631,22.791536,3.75,1.158006,6.0,0.1,H23m. Nadel,0.0,57.58331464,56.14167577,0.48369084,57.58025631,56.13861744,0.48369084,6.06291408,3.15903534,1.01867451,0.0,25.75867111,26.48979105,0.27699062,2159.37429902,2105.31284137,18.13840637,2159.25961152,2105.19815387,18.13840637,0.0,0.0,0.0,215.9374299,210.53128414,1.81384064,215.92596115,210.51981539,1.81384064,22.7359278,11.84638251,3.82002942,96.59501668,99.33671644,1.03871484,0.46309711,0.47509286,0.00402657,0.46312171,0.47511876,0.004027,4.39832502,10.99353796,2.83774102,0.00305833,18.0,1000
133,17.08.2020,14:09:35, pp801a U=100V / t=60s / Ra=0.223,messung1 (5Zyklen),6.060004,996.0,55.575297,3.030504,58.222546,3.037908,219.211394,11.437905,3.75,1.15775,6.0,0.1,H23m. Nadel,0.0,55.79849096,56.14167577,0.48369084,55.79543263,56.13861744,0.48369084,3.0426747,3.15903534,1.01867451,0.0,26.37637897,26.48979105,0.27699062,2092.44341114,2105.31284137,18.13840637,2092.32872364,2105.19815387,18.13840637,0.0,0.0,0.0,209.24434111,210.53128414,1.81384064,209.23287236,210.51981539,1.81384064,11.41003012,11.84638251,3.82002942,98.91142112,99.33671644,1.03871484,0.47791018,0.47509286,0.00402657,0.47793637,0.47511876,0.004027,8.76421876,10.99353796,2.83774102,0.00305833,18.0,1000
134,17.08.2020,14:09:38, pp801a U=100V / t=60s / Ra=0.223,messung1 (5Zyklen),6.058232,1496.0,83.261407,3.009114,85.908656,3.016518,215.345895,7.56146,3.75,1.157362,6.0,0.1,H23m. Nadel,0.0,55.65602072,56.14167577,0.48369084,55.65296239,56.13861744,0.48369084,2.01143984,3.15903534,1.01867451,0.0,26.82076127,26.48979105,0.27699062,2087.10077707,2105.31284137,18.13840637,2086.98608957,2105.19815387,18.13840637,0.0,0.0,0.0,208.71007771,210.53128414,1.81384064,208.69860896,210.51981539,1.81384064,7.5428994,11.84638251,3.82002942,100.57785478,99.33671644,1.03871484,0.47913355,0.47509286,0.00402657,0.47915988,0.47511876,0.004027,13.25750149,10.99353796,2.83774102,0.00305833,18.0,1000
135,17.08.2020,14:09:41, pp801a U=100V / t=60s / Ra=0.223,messung1 (5Zyklen),6.055736,1996.0,110.835638,3.032149,113.482887,3.039553,213.206827,5.710583,3.75,1.156852,6.0,0.1,H23m. Nadel,0.0,55.52887675,56.14167577,0.48369084,55.52581842,56.13861744,0.48369084,1.51911273,3.15903534,1.01867451,0.0,27.00335285,26.48979105,0.27699062,2082.33287826,2105.31284137,18.13840637,2082.21819076,2105.19815387,18.13840637,0.0,0.0,0.0,208.23328783,210.53128414,1.81384064,208.22181908,210.51981539,1.81384064,5.69667272,11.84638251,3.82002942,101.26257318,99.33671644,1.03871484,0.48023062,0.47509286,0.00402657,0.48025707,0.47511876,0.004027,17.55410656,10.99353796,2.83774102,0.00305833,18.0,1000
136,17.08.2020,14:09:45, pp801a U=100V / t=60s / Ra=0.223,messung1 (5Zyklen),10.050333,499.3,21.503635,3.023922,24.150884,3.031326,181.385568,22.766821,3.75,1.919957,10.0,0.1,H23m. Nadel,0.0,43.06756459,42.17665321,0.30034256,43.06516459,42.17425321,0.30034256,6.05632285,3.15636664,1.01634454,0.0,18.50442087,19.50894329,0.36135816,1615.03367214,1581.62449555,11.26284589,1614.94367214,1581.53449555,11.26284589,0.0,0.0,0.0,161.50336721,158.16244955,1.12628459,161.49436721,158.15344955,1.12628459,22.71121069,11.83637491,3.81129203,69.39157826,73.15853732,1.35509309,0.61918214,0.63235627,0.00444414,0.61921664,0.63239226,0.00444465,4.40311181,10.9955976,2.8426529,0.0024,18.0,1000
137,17.08.2020,14:09:49, pp801a U=100V / t=60s / Ra=0.223,messung1 (5Zyklen),10.044103,997.0,41.853176,3.015696,44.500425,3.0231,167.378731,11.370736,3.75,1.918796,10.0,0.1,H23m. Nadel,0.0,41.97911334,42.17665321,0.30034256,41.97671334,42.17425321,0.30034256,3.02477031,3.15636664,1.01634454,0.0,19.47597151,19.50894329,0.36135816,1574.21675025,1581.62449555,11.26284589,1574.12675025,1581.53449555,11.26284589,0.0,0.0,0.0,157.42167503,158.16244955,1.12628459,157.41267503,158.15344955,1.12628459,11.34288867,11.83637491,3.81129203,73.03489318,73.15853732,1.35509309,0.63523654,0.63235627,0.00444414,0.63527286,0.63239226,0.00444465,8.81609641,10.9955976,2.8426529,0.0024,18.0,1000
138,17.08.2020,14:09:52, pp801a U=100V / t=60s / Ra=0.223,messung1 (5Zyklen),10.055668,1496.0,62.679868,3.042021,65.327117,3.049425,163.754471,7.643946,3.75,1.921042,10.0,0.1,H23m. Nadel,0.0,41.89830749,42.17665321,0.30034256,41.89590749,42.17425321,0.30034256,2.0334365,3.15636664,1.01634454,0.0,19.93123549,19.50894329,0.36135816,1571.18653075,1581.62449555,11.26284589,1571.09653075,1581.53449555,11.26284589,0.0,0.0,0.0,157.11865307,158.16244955,1.12628459,157.10965307,158.15344955,1.12628459,7.62538686,11.83637491,3.81129203,74.7421331,73.15853732,1.35509309,0.63646167,0.63235627,0.00444414,0.63649813,0.63239226,0.00444465,13.11408874,10.9955976,2.8426529,0.0024,18.0,1000
139,17.08.2020,14:09:56, pp801a U=100V / t=60s / Ra=0.223,messung1 (5Zyklen),10.047408,1997.0,83.39797,3.017341,86.045219,3.024745,161.577151,5.679917,3.75,1.919395,10.0,0.1,H23m. Nadel,0.0,41.76162744,42.17665321,0.30034256,41.75922744,42.17425321,0.30034256,1.51093691,3.15636664,1.01634454,0.0,20.12414527,19.50894329,0.36135816,1566.06102904,1581.62449555,11.26284589,1565.97102904,1581.53449555,11.26284589,0.0,0.0,0.0,156.6061029,158.16244955,1.12628459,156.5971029,158.15344955,1.12628459,5.6660134,11.83637491,3.81129203,75.46554475,73.15853732,1.35509309,0.63854472,0.63235627,0.00444414,0.63858142,0.63239226,0.00444465,17.64909347,10.9955976,2.8426529,0.0024,18.0,1000
140,17.08.2020,14:09:59, pp801a U=100V / t=60s / Ra=0.223,messung1 (5Zyklen),12.051786,499.3,18.718077,3.018986,21.365327,3.02639,160.464599,22.729749,3.75,2.302319,12.0,0.1,H23m. Nadel,0.0,37.48863809,36.8165421,0.22906667,37.48643809,36.8143421,0.22906667,6.04643701,3.14920177,1.01513064,0.0,15.72000054,16.83257016,0.39385663,1405.8239285,1380.62032873,8.58999996,1405.7414285,1380.53782873,8.58999996,0.0,0.0,0.0,140.58239285,138.06203287,0.859,140.57414285,138.05378287,0.859,22.67413879,11.80950665,3.80673991,58.95000203,63.12213811,1.47696238,0.71132663,0.72439532,0.00445874,0.71136838,0.72443862,0.00445927,4.41031084,11.01211246,2.82734426,0.0022,18.0,1000
141,17.08.2020,14:10:03, pp801a U=100V / t=60s / Ra=0.223,messung1 (5Zyklen),12.049687,997.0,36.606193,3.01405,39.253442,3.021454,147.643337,11.364547,3.75,2.301885,12.0,0.1,H23m. Nadel,0.0,36.71634203,36.8165421,0.22906667,36.71414203,36.8143421,0.22906667,3.02311936,3.14920177,1.01513064,0.0,16.84551133,16.83257016,0.39385663,1376.86282598,1380.62032873,8.58999996,1376.78032598,1380.53782873,8.58999996,0.0,0.0,0.0,137.6862826,138.06203287,0.859,137.6780326,138.05378287,0.859,11.33669759,11.80950665,3.80673991,63.1706675,63.12213811,1.47696238,0.72628876,0.72439532,0.00445874,0.72633228,0.72443862,0.00445927,8.82091096,11.01211246,2.82734426,0.0022,18.0,1000
142,17.08.2020,14:10:07, pp801a U=100V / t=60s / Ra=0.223,messung1 (5Zyklen),12.045161,1496.0,54.719721,2.999242,57.36697,3.006646,143.800895,7.536713,3.75,2.301001,12.0,0.1,H23m. Nadel,0.0,36.57735361,36.8165421,0.22906667,36.57515361,36.8143421,0.22906667,2.00484091,3.14920177,1.01513064,0.0,17.28515635,16.83257016,0.39385663,1371.65076036,1380.62032873,8.58999996,1371.56826036,1380.53782873,8.58999996,0.0,0.0,0.0,137.16507604,138.06203287,0.859,137.15682604,138.05378287,0.859,7.51815341,11.80950665,3.80673991,64.81933631,63.12213811,1.47696238,0.72904855,0.72439532,0.00445874,0.7290924,0.72443862,0.00445927,13.30113853,11.01211246,2.82734426,0.0022,18.0,1000
143,17.08.2020,14:10:10, pp801a U=100V / t=60s / Ra=0.223,messung1 (5Zyklen),12.040548,1996.0,72.821734,3.03873,75.468983,3.046134,141.787919,5.722948,3.75,2.300192,12.0,0.1,H23m. Nadel,0.0,36.48383467,36.8165421,0.22906667,36.48163467,36.8143421,0.22906667,1.52240982,3.14920177,1.01513064,0.0,17.47961242,16.83257016,0.39385663,1368.1438001,1380.62032873,8.58999996,1368.0613001,1380.53782873,8.58999996,0.0,0.0,0.0,136.81438001,138.06203287,0.859,136.80613001,138.05378287,0.859,5.70903682,11.80950665,3.80673991,65.54854659,63.12213811,1.47696238,0.73091732,0.72439532,0.00445874,0.7309614,0.72443862,0.00445927,17.51608951,11.01211246,2.82734426,0.0022,18.0,1000
144,17.08.2020,14:10:13, pp801a U=100V / t=60s / Ra=0.223,messung1 (5Zyklen),15.036724,499.4,15.967072,3.040376,18.614321,3.04778,139.775141,22.885811,3.75,2.872455,15.0,0.1,H23m. Nadel,0.0,31.97251101,31.31129924,0.22881733,31.97051101,31.30929924,0.22881733,6.08805767,3.1693227,1.02330872,0.0,12.94122667,14.06998827,0.39738623,1198.969163,1174.17372159,8.58064986,1198.894163,1174.09872159,8.58064986,0.0,0.0,0.0,119.8969163,117.41737216,0.85806499,119.8894163,117.40987216,0.85806499,22.83021626,11.88496011,3.8374077,48.52960002,52.76245602,1.49019836,0.83404981,0.85179764,0.00615363,0.83410198,0.85185207,0.00615441,4.38016,10.96446756,2.83544419,0.002,18.0,1000
145,17.08.2020,14:10:18, pp801a U=100V / t=60s / Ra=0.223,messung1 (5Zyklen),15.029702,997.0,31.160124,3.03544,33.807373,3.042844,127.159125,11.444999,3.75,2.871166,15.0,0.1,H23m. Nadel,0.0,31.25388566,31.31129924,0.22881733,31.25188566,31.30929924,0.22881733,3.04457372,3.1693227,1.02330872,0.0,14.10365597,14.06998827,0.39738623,1172.02071214,1174.17372159,8.58064986,1171.94571214,1174.09872159,8.58064986,0.0,0.0,0.0,117.20207121,117.41737216,0.85806499,117.19457121,117.40987216,0.85806499,11.41715145,11.88496011,3.8374077,52.88870988,52.76245602,1.49019836,0.85322724,0.85179764,0.00615363,0.85328185,0.85185207,0.00615441,8.75875216,10.96446756,2.83544419,0.002,18.0,1000
146,17.08.2020,14:10:21, pp801a U=100V / t=60s / Ra=0.223,messung1 (5Zyklen),15.035571,1497.0,46.499611,3.032149,49.14686,3.039553,123.113377,7.614111,3.75,2.872245,15.0,0.1,H23m. Nadel,0.0,31.0618644,31.31129924,0.22881733,31.0598644,31.30929924,0.22881733,2.02548363,3.1693227,1.02330872,0.0,14.51719038,14.06998827,0.39738623,1164.81991483,1174.17372159,8.58064986,1164.74491483,1174.09872159,8.58064986,0.0,0.0,0.0,116.48199148,117.41737216,0.85806499,116.47449148,117.40987216,0.85806499,7.59556363,11.88496011,3.8374077,54.43946393,52.76245602,1.49019836,0.85850181,0.85179764,0.00615363,0.85855709,0.85185207,0.00615441,13.16557992,10.96446756,2.83544419,0.002,18.0,1000
147,17.08.2020,14:10:24, pp801a U=100V / t=60s / Ra=0.223,messung1 (5Zyklen),15.023111,1997.0,61.821001,3.033794,64.46825,3.041198,121.059559,5.710813,3.75,2.869786,15.0,0.1,H23m. Nadel,0.0,30.9569359,31.31129924,0.22881733,30.9549359,31.30929924,0.22881733,1.51917576,3.1693227,1.02330872,0.0,14.71788007,14.06998827,0.39738623,1160.88509639,1174.17372159,8.58064986,1160.81009639,1174.09872159,8.58064986,0.0,0.0,0.0,116.08850964,117.41737216,0.85806499,116.08100964,117.40987216,0.85806499,5.69690911,11.88496011,3.8374077,55.19205026,52.76245602,1.49019836,0.8614117,0.85179764,0.00615363,0.86146735,0.85185207,0.00615441,17.55337816,10.96446756,2.83544419,0.002,18.0,1000
148,17.08.2020,14:10:27, pp801a U=100V / t=60s / Ra=0.223,messung1 (5Zyklen),20.035633,499.3,12.753727,3.048602,15.400976,3.056006,115.66926,22.952181,3.75,3.827496,20.0,0.1,H23m. Nadel,0.0,25.5432145,25.0472399,0.17930313,25.5415145,25.0455399,0.17930313,6.10575205,3.16735783,1.03004114,0.0,9.71788122,10.93909103,0.42575525,957.87054376,939.27149607,6.72386741,957.80679376,939.20774607,6.72386741,0.0,0.0,0.0,95.78705438,93.92714961,0.67238674,95.78067938,93.92077461,0.67238674,22.8965702,11.87759187,3.86265427,36.44205459,41.02159137,1.5965822,1.04398241,1.06481723,0.0075592,1.0440519,1.06488953,0.00756022,4.36746636,11.01621982,2.87127392,0.0017,18.0,1000
149,17.08.2020,14:10:32, pp801a U=100V / t=60s / Ra=0.223,messung1 (5Zyklen),20.034411,996.0,24.96378,3.027213,27.61103,3.034617,103.95719,11.425516,3.75,3.8272,20.0,0.1,H23m. Nadel,0.0,25.06403614,25.0472399,0.17930313,25.06233614,25.0455399,0.17930313,3.03937048,3.16735783,1.03004114,0.0,11.01148283,10.93909103,0.42575525,939.90135542,939.27149607,6.72386741,939.83760542,939.20774607,6.72386741,0.0,0.0,0.0,93.99013554,93.92714961,0.67238674,93.98376054,93.92077461,0.67238674,11.39763931,11.87759187,3.86265427,41.29306062,41.02159137,1.5965822,1.06394144,1.06481723,0.0075592,1.06401361,1.06488953,0.00756022,8.77374668,11.01621982,2.87127392,0.0017,18.0,1000
150,17.08.2020,14:10:35, pp801a U=100V / t=60s / Ra=0.223,messung1 (5Zyklen),20.033361,1496.0,37.182061,3.020632,39.82931,3.028036,99.839514,7.59033,3.75,3.827056,20.0,0.1,H23m. Nadel,0.0,24.85431885,25.0472399,0.17930313,24.85261885,25.0455399,0.17930313,2.01913904,3.16735783,1.03004114,0.0,11.41673991,10.93909103,0.42575525,932.03695689,939.27149607,6.72386741,931.97320689,939.20774607,6.72386741,0.0,0.0,0.0,93.20369569,93.92714961,0.67238674,93.19732069,93.92077461,0.67238674,7.57177139,11.87759187,3.86265427,42.81277465,41.02159137,1.5965822,1.07291883,1.06481723,0.0075592,1.07299222,1.06488953,0.00756022,13.20694919,11.01621982,2.87127392,0.0017,18.0,1000
151,17.08.2020,14:10:38, pp801a U=100V / t=60s / Ra=0.223,messung1 (5Zyklen),20.032501,1997.0,49.380598,3.005824,52.027848,3.013228,97.698762,5.658289,3.75,3.826997,20.0,0.1,H23m. Nadel,0.0,24.72739009,25.0472399,0.17930313,24.72569009,25.0455399,0.17930313,1.50516975,3.16735783,1.03004114,0.0,11.61026017,10.93909103,0.42575525,927.27712819,939.27149607,6.72386741,927.21337819,939.20774607,6.72386741,0.0,0.0,0.0,92.72771282,93.92714961,0.67238674,92.72133782,93.92077461,0.67238674,5.64438658,11.87759187,3.86265427,43.53847562,41.02159137,1.5965822,1.07842625,1.06481723,0.0075592,1.0785004,1.06488953,0.00756022,17.71671706,11.01621982,2.87127392,0.0017,18.0,1000
152,17.08.2020,14:10:42, pp801a U=100V / t=60s / Ra=0.223,messung1 (5Zyklen),24.023351,499.3,11.091936,3.058474,13.739185,3.065878,103.188352,23.026325,3.75,4.589507,24.0,0.1,H23m. Nadel,0.0,22.21497296,21.75318445,0.16550266,22.21337296,21.75158445,0.16550266,6.12552373,3.16906302,1.03556417,0.0,8.04392461,9.29126071,0.43524177,833.06148608,815.74441673,6.20634973,833.00148608,815.68441673,6.20634973,0.0,0.0,0.0,83.30614861,81.57444167,0.62063497,83.30014861,81.56844167,0.62063497,22.970714,11.88398632,3.88336562,30.1647173,34.84222768,1.63215664,1.20039159,1.22608506,0.0092405,1.20047805,1.22617528,0.00924185,4.35336925,11.02694506,2.87154752,0.0016,18.0,1000
153,17.08.2020,14:10:46, pp801a U=100V / t=60s / Ra=0.223,messung1 (5Zyklen),24.028824,997.0,21.694494,3.027213,24.341743,3.034617,91.556205,11.414056,3.75,4.59026,24.0,0.1,H23m. Nadel,0.0,21.75977332,21.75318445,0.16550266,21.75817332,21.75158445,0.16550266,3.03632197,3.16906302,1.03556417,0.0,9.36092568,9.29126071,0.43524177,815.9914995,815.74441673,6.20634973,815.9314995,815.68441673,6.20634973,0.0,0.0,0.0,81.59914995,81.57444167,0.62063497,81.59314995,81.56844167,0.62063497,11.38620737,11.88398632,3.88336562,35.10347129,34.84222768,1.63215664,1.22550296,1.22608506,0.0092405,1.22559308,1.22617528,0.00924185,8.78255566,11.02694506,2.87154752,0.0016,18.0,1000
154,17.08.2020,14:10:49, pp801a U=100V / t=60s / Ra=0.223,messung1 (5Zyklen),24.022026,1496.0,32.272372,3.000888,34.919621,3.008292,87.532473,7.540838,3.75,4.589004,24.0,0.1,H23m. Nadel,0.0,21.57244118,21.75318445,0.16550266,21.57084118,21.75158445,0.16550266,2.00594118,3.16906302,1.03556417,0.0,9.78245,9.29126071,0.43524177,808.96654412,815.74441673,6.20634973,808.90654412,815.68441673,6.20634973,0.0,0.0,0.0,80.89665441,81.57444167,0.62063497,80.89065441,81.56844167,0.62063497,7.52227941,11.88398632,3.88336562,36.6841875,34.84222768,1.63215664,1.23614506,1.22608506,0.0092405,1.23623675,1.22617528,0.00924185,13.2938428,11.02694506,2.87154752,0.0016,18.0,1000
155,17.08.2020,14:10:53, pp801a U=100V / t=60s / Ra=0.223,messung1 (5Zyklen),24.013972,1997.0,42.866704,3.012405,45.513954,3.019809,85.466863,5.670648,3.75,4.587472,24.0,0.1,H23m. Nadel,0.0,21.46555033,21.75318445,0.16550266,21.46395033,21.75158445,0.16550266,1.5084652,3.16906302,1.03556417,0.0,9.97774256,9.29126071,0.43524177,804.95813721,815.74441673,6.20634973,804.89813721,815.68441673,6.20634973,0.0,0.0,0.0,80.49581372,81.57444167,0.62063497,80.48981372,81.56844167,0.62063497,5.65674449,11.88398632,3.88336562,37.41653461,34.84222768,1.63215664,1.24230063,1.22608506,0.0092405,1.24239323,1.22617528,0.00924185,17.67801253,11.02694506,2.87154752,0.0016,18.0,1000
156,17.08.2020,14:10:56, pp801a U=100V / t=60s / Ra=0.223,messung1 (5Zyklen),29.991119,499.3,9.211315,3.033794,11.858564,3.041198,89.063919,22.840965,3.75,5.729005,30.0,0.1,H23m. Nadel,0.0,18.44845784,18.0036795,0.15909012,18.44705784,18.0022795,0.15909012,6.07609453,3.17414723,1.01876538,0.0,6.18548165,7.41406614,0.42997879,691.81716904,675.13798127,5.96587938,691.76466904,675.08548127,5.96587938,0.0,0.0,0.0,69.1817169,67.51379813,0.59658794,69.1764669,67.50854813,0.59658794,22.7853545,11.9030521,3.82037018,23.1955562,27.80274801,1.61242048,1.44546861,1.48152191,0.01294718,1.44557831,1.48163718,0.01294918,4.38878403,10.92317759,2.81836365,0.0014,18.0,1000
157,17.08.2020,14:11:00, pp801a U=100V / t=60s / Ra=0.223,messung1 (5Zyklen),29.972893,997.0,17.952995,3.053538,20.600244,3.060942,77.483366,11.513073,3.75,5.725655,30.0,0.1,H23m. Nadel,0.0,18.00701605,18.0036795,0.15909012,18.00561605,18.0022795,0.15909012,3.06272618,3.17414723,1.01876538,0.0,7.47144493,7.41406614,0.42997879,675.26310181,675.13798127,5.96587938,675.21060181,675.08548127,5.96587938,0.0,0.0,0.0,67.52631018,67.51379813,0.59658794,67.52106018,67.50854813,0.59658794,11.48522317,11.9030521,3.82037018,28.01791851,27.80274801,1.61242048,1.48090425,1.48152191,0.01294718,1.4810194,1.48163718,0.01294918,8.70683996,10.92317759,2.81836365,0.0014,18.0,1000
