Repository: ZBT-Tools/ContactResistanceAnalysis

File: Messreihen/Vorbehandlungen/pp+gps.csv (part 14 of 75)
age[mV],voltage_needle[mV],R_ges / mOhm*cm²,R_bulk / mOhm*cm²,contact_area[cm2],p_Kraftsensor / ?,pressure_rounded[bar],sample_thickness[cm],parameters,[mV]_in_[V],main_resistance[mOhm],main_resistance_mean[mOhm],main_resistance_error[mOhm],flow_resistance[mOhm],flow_resistance_mean[mOhm],flow_resistance_error[mOhm],bulk_resistance[mOhm],bulk_resistance_mean[mOhm],bulk_resistance_error[mOhm],bulk_resistance_sub[mOhm],contact_resistance[mOhm],contact_resistance_mean[mOhm],contact_resistance_error[mOhm],vs_main_resistance[mOhm*cm],vs_main_resistance_mean[mOhm*cm],vs_main_resistance_error[mOhm*cm],vs_flow_resistance[mOhm*cm],vs_flow_resistance_mean[mOhm*cm],vs_flow_resistance_error[mOhm*cm],vs_bulk_resistance[mOhm*cm],vs_bulk_resistance_mean[mOhm*cm],vs_bulk_resistance_error[mOhm*cm],as_main_resistance[mOhm*cm2],as_main_resistance_mean[mOhm*cm2],as_main_resistance_error[mOhm*cm2],as_flow_resistance[mOhm*cm2],as_flow_resistance_mean[mOhm*cm2],as_flow_resistance_error[mOhm*cm2],as_bulk_resistance[mOhm*cm2],as_bulk_resistance_mean[mOhm*cm2],as_bulk_resistance_error[mOhm*cm2],as_contact_resistance[mOhm*cm2],as_contact_resistance_mean[mOhm*cm2],as_contact_resistance_error[mOhm*cm2],vs_main_conductance[S/cm],vs_main_conductance_mean[S/cm],vs_main_conductance_error[S/cm],vs_flow_conductance[S/cm],vs_flow_conductance_mean[S/cm],vs_flow_conductance_error[S/cm],vs_bulk_conductance[S/cm],vs_bulk_conductance_mean[S/cm],vs_bulk_conductance_error[S/cm],degradation_corr[mOhm],cycle,[mV] in [V]
158,17.08.2020,14:11:04, pp801a U=100V / t=60s / Ra=0.223,messung1 (5Zyklen),29.9884,1496.0,26.676577,3.03873,29.323826,3.046134,73.505581,7.635698,3.75,5.728976,30.0,0.1,H23m. Nadel,0.0,17.8319365,18.0036795,0.15909012,17.8305365,18.0022795,0.15909012,2.03123663,3.17414723,1.01876538,0.0,7.89964993,7.41406614,0.42997879,668.69761865,675.13798127,5.96587938,668.64511865,675.08548127,5.96587938,0.0,0.0,0.0,66.86976186,67.51379813,0.59658794,66.86451186,67.50854813,0.59658794,7.61713737,11.9030521,3.82037018,29.62368725,27.80274801,1.61242048,1.49544424,1.48152191,0.01294718,1.49556165,1.48163718,0.01294918,13.12829153,10.92317759,2.81836365,0.0014,18.0,1000
159,17.08.2020,14:11:07, pp801a U=100V / t=60s / Ra=0.223,messung1 (5Zyklen),30.004509,1996.0,35.383706,3.046957,38.030956,3.054361,71.450944,5.738404,3.75,5.731994,30.0,0.1,H23m. Nadel,0.0,17.72730762,18.0036795,0.15909012,17.72590762,18.0022795,0.15909012,1.52653156,3.17414723,1.01876538,0.0,8.09968803,7.41406614,0.42997879,664.77403557,675.13798127,5.96587938,664.72153557,675.08548127,5.96587938,0.0,0.0,0.0,66.47740356,67.51379813,0.59658794,66.47215356,67.50854813,0.59658794,5.72449336,11.9030521,3.82037018,30.3738301,27.80274801,1.61242048,1.50427054,1.48152191,0.01294718,1.50438935,1.48163718,0.01294918,17.46879482,10.92317759,2.81836365,0.0014,18.0,1000
160,17.08.2020,14:11:17, pp801a U=100V / t=60s / Ra=0.223,messung1 (5Zyklen),2.068297,499.3,73.558845,2.971271,76.206095,2.978675,572.346996,22.371386,3.75,0.395414,2.0,0.1,H23m. Nadel,0.0,147.32394352,113.45989279,11.29402122,147.31901019,113.45495945,11.29402122,5.95087322,3.12187725,0.99439691,0.0,70.68406848,55.1665411,5.18378188,5524.64788203,4254.7459795,423.52579591,5524.46288203,4254.5609795,423.52579591,0.0,0.0,0.0,552.4647882,425.47459795,42.35257959,552.4462882,425.45609795,42.35257959,22.31577458,11.70703968,3.72898842,265.06525681,206.87452914,19.43918206,0.18100701,0.24101054,0.02002345,0.18101307,0.24102151,0.02002508,4.48113507,11.07595567,2.85455292,0.00493333,19.0,1000
161,17.08.2020,14:11:20, pp801a U=100V / t=60s / Ra=0.223,messung1 (5Zyklen),2.070069,997.0,100.863239,3.012405,103.510489,3.019809,389.332329,11.358359,3.75,0.395454,2.0,0.1,H23m. Nadel,0.0,101.16673922,113.45989279,11.29402122,101.16180588,113.45495945,11.29402122,3.02146941,3.12187725,0.99439691,0.0,49.07016824,55.1665411,5.18378188,3793.75272066,4254.7459795,423.52579591,3793.56772066,4254.5609795,423.52579591,0.0,0.0,0.0,379.37527207,425.47459795,42.35257959,379.35677207,425.45609795,42.35257959,11.33051028,11.70703968,3.72898842,184.01313089,206.87452914,19.43918206,0.26359124,0.24101054,0.02002345,0.2636041,0.24102151,0.02002508,8.82572784,11.07595567,2.85455292,0.00493333,19.0,1000
162,17.08.2020,14:11:23, pp801a U=100V / t=60s / Ra=0.223,messung1 (5Zyklen),2.070207,1496.0,153.247542,3.01076,155.894791,3.018164,390.779056,7.565584,3.75,0.39551,2.0,0.1,H23m. Nadel,0.0,102.43819652,113.45989279,11.29402122,102.43326319,113.45495945,11.29402122,2.01254011,3.12187725,0.99439691,0.0,50.21036154,55.1665411,5.18378188,3841.43236965,4254.7459795,423.52579591,3841.24736965,4254.5609795,423.52579591,0.0,0.0,0.0,384.14323697,425.47459795,42.35257959,384.12473697,425.45609795,42.35257959,7.5470254,11.70703968,3.72898842,188.28885578,206.87452914,19.43918206,0.26031956,0.24101054,0.02002345,0.2603321,0.24102151,0.02002508,13.25025354,11.07595567,2.85455292,0.00493333,19.0,1000
163,17.08.2020,14:11:27, pp801a U=100V / t=60s / Ra=0.223,messung1 (5Zyklen),2.071911,1996.0,205.409741,2.999242,208.05699,3.006646,390.888634,5.648759,3.75,0.395819,2.0,0.1,H23m. Nadel,0.0,102.91069188,113.45989279,11.29402122,102.90575855,113.45495945,11.29402122,1.50262625,3.12187725,0.99439691,0.0,50.70156615,55.1665411,5.18378188,3859.15094564,4254.7459795,423.52579591,3858.96594564,4254.5609795,423.52579591,0.0,0.0,0.0,385.91509456,425.47459795,42.35257959,385.89659456,425.45609795,42.35257959,5.63484845,11.70703968,3.72898842,190.13087306,206.87452914,19.43918206,0.25912436,0.24101054,0.02002345,0.25913678,0.24102151,0.02002508,17.74670622,11.07595567,2.85455292,0.00493333,19.0,1000
164,17.08.2020,14:11:30, pp801a U=100V / t=60s / Ra=0.223,messung1 (5Zyklen),3.066752,499.3,42.345132,2.994306,44.992381,3.00171,337.915942,22.544389,3.75,0.58589,3.0,0.1,H23m. Nadel,0.0,84.8089966,78.97346409,1.94836476,84.80486326,78.96933076,1.94836476,5.99700781,3.13713865,1.00388089,0.0,39.40392773,37.91609605,0.53974354,3180.33737232,2961.50490342,73.06367859,3180.18237232,2961.34990342,73.06367859,0.0,0.0,0.0,318.03373723,296.15049034,7.30636786,318.01823723,296.13499034,7.30636786,22.48877929,11.76426994,3.76455332,147.76472897,142.1853602,2.02403828,0.31443205,0.33825506,0.00795682,0.31444738,0.33827283,0.00795763,4.44666199,11.03510445,2.84147401,0.00413333,19.0,1000
165,17.08.2020,14:11:34, pp801a U=100V / t=60s / Ra=0.223,messung1 (5Zyklen),3.066683,997.0,76.495775,3.015696,79.143024,3.0231,297.679378,11.370736,3.75,0.585884,3.0,0.1,H23m. Nadel,0.0,76.72595286,78.97346409,1.94836476,76.72181953,78.96933076,1.94836476,3.02477031,3.13713865,1.00388089,0.0,36.84852461,37.91609605,0.53974354,2877.2232322,2961.50490342,73.06367859,2877.0682322,2961.34990342,73.06367859,0.0,0.0,0.0,287.72232322,296.15049034,7.30636786,287.70682322,296.13499034,7.30636786,11.34288867,11.76426994,3.76455332,138.18196728,142.1853602,2.02403828,0.34755732,0.33825506,0.00795682,0.34757605,0.33827283,0.00795763,8.81609641,11.03510445,2.84147401,0.00413333,19.0,1000
166,17.08.2020,14:11:38, pp801a U=100V / t=60s / Ra=0.223,messung1 (5Zyklen),3.068628,1496.0,115.345512,3.015696,117.992761,3.0231,295.770623,7.577957,3.75,0.586259,3.0,0.1,H23m. Nadel,0.0,77.10261497,78.97346409,1.94836476,77.09848164,78.96933076,1.94836476,2.01583957,3.13713865,1.00388089,0.0,37.54132103,37.91609605,0.53974354,2891.3480615,2961.50490342,73.06367859,2891.1930615,2961.34990342,73.06367859,0.0,0.0,0.0,289.13480615,296.15049034,7.30636786,289.11930615,296.13499034,7.30636786,7.5593984,11.76426994,3.76455332,140.77995388,142.1853602,2.02403828,0.34585943,0.33825506,0.00795682,0.34587797,0.33827283,0.00795763,13.22856592,11.03510445,2.84147401,0.00413333,19.0,1000
167,17.08.2020,14:11:41, pp801a U=100V / t=60s / Ra=0.223,messung1 (5Zyklen),3.067251,1997.0,154.280815,3.017341,156.928064,3.024745,294.682144,5.679917,3.75,0.585913,3.0,0.1,H23m. Nadel,0.0,77.25629194,78.97346409,1.94836476,77.2521586,78.96933076,1.94836476,1.51093691,3.13713865,1.00388089,0.0,37.87061085,37.91609605,0.53974354,2897.11094767,2961.50490342,73.06367859,2896.95594767,2961.34990342,73.06367859,0.0,0.0,0.0,289.71109477,296.15049034,7.30636786,289.69559477,296.13499034,7.30636786,5.6660134,11.76426994,3.76455332,142.01479069,142.1853602,2.02403828,0.34517145,0.33825506,0.00795682,0.34518992,0.33827283,0.00795763,17.64909347,11.03510445,2.84147401,0.00413333,19.0,1000
168,17.08.2020,14:11:44, pp801a U=100V / t=60s / Ra=0.223,messung1 (5Zyklen),5.043167,499.3,33.368167,3.009114,36.015416,3.016518,270.494315,22.655605,3.75,0.96341,5.0,0.1,H23m. Nadel,0.0,66.82989585,64.65600096,0.7264348,66.82659585,64.65270096,0.7264348,6.02666533,3.13960489,1.01221808,0.0,30.39996526,30.75654804,0.18033863,2506.12109453,2424.60003604,27.24130517,2505.99734453,2424.47628604,27.24130517,0.0,0.0,0.0,250.61210945,242.4600036,2.72413052,250.59973445,242.4476286,2.72413052,22.59999499,11.77351834,3.79581781,113.99986973,115.33705513,0.67626985,0.39902302,0.41259203,0.00453532,0.39904272,0.4126131,0.00453578,4.42477974,11.0616271,2.86022373,0.0033,19.0,1000
169,17.08.2020,14:11:49, pp801a U=100V / t=60s / Ra=0.223,messung1 (5Zyklen),5.053562,997.0,63.831605,3.005824,66.478854,3.013228,250.04584,11.333604,3.75,0.965413,5.0,0.1,H23m. Nadel,0.0,64.02367603,64.65600096,0.7264348,64.02037603,64.65270096,0.7264348,3.01486861,3.13960489,1.01221808,0.0,30.50275371,30.75654804,0.18033863,2400.88785105,2424.60003604,27.24130517,2400.76410105,2424.47628604,27.24130517,0.0,0.0,0.0,240.08878511,242.4600036,2.72413052,240.07641011,242.4476286,2.72413052,11.30575727,11.77351834,3.79581781,114.38532642,115.33705513,0.67626985,0.41651258,0.41259203,0.00453532,0.41653405,0.4126131,0.00453578,8.84505103,11.0616271,2.86022373,0.0033,19.0,1000
170,17.08.2020,14:11:52, pp801a U=100V / t=60s / Ra=0.223,messung1 (5Zyklen),5.055317,1496.0,95.71662,3.01076,98.363869,3.018164,246.567185,7.565584,3.75,0.965728,5.0,0.1,H23m. Nadel,0.0,63.98169786,64.65600096,0.7264348,63.97839786,64.65270096,0.7264348,2.01254011,3.13960489,1.01221808,0.0,30.98292888,30.75654804,0.18033863,2399.31366979,2424.60003604,27.24130517,2399.18991979,2424.47628604,27.24130517,0.0,0.0,0.0,239.93136698,242.4600036,2.72413052,239.91899198,242.4476286,2.72413052,7.5470254,11.77351834,3.79581781,116.18598329,115.33705513,0.67626985,0.41678586,0.41259203,0.00453532,0.41680735,0.4126131,0.00453578,13.25025354,11.0616271,2.86022373,0.0033,19.0,1000
171,17.08.2020,14:11:55, pp801a U=100V / t=60s / Ra=0.223,messung1 (5Zyklen),5.059861,1997.0,127.386102,3.004178,130.033351,3.011582,244.178801,5.6552,3.75,0.966599,5.0,0.1,H23m. Nadel,0.0,63.7887341,64.65600096,0.7264348,63.7854341,64.65270096,0.7264348,1.50434552,3.13960489,1.01221808,0.0,31.14054429,30.75654804,0.18033863,2392.07752879,2424.60003604,27.24130517,2391.95377879,2424.47628604,27.24130517,0.0,0.0,0.0,239.20775288,242.4600036,2.72413052,239.19537788,242.4476286,2.72413052,5.64129569,11.77351834,3.79581781,116.77704109,115.33705513,0.67626985,0.41804665,0.41259203,0.00453532,0.41806828,0.4126131,0.00453578,17.72642411,11.0616271,2.86022373,0.0033,19.0,1000
172,17.08.2020,14:11:58, pp801a U=100V / t=60s / Ra=0.223,messung1 (5Zyklen),6.06102,499.3,29.656285,3.03544,32.303534,3.042844,242.616165,22.853322,3.75,1.157918,6.0,0.1,H23m. Nadel,0.0,59.39572401,58.12139367,0.42832685,59.39265735,58.118327,0.42832685,6.07939115,3.15834264,1.02303346,0.0,26.6566331,27.47999218,0.30352017,2227.33965051,2179.55226258,16.06225687,2227.22465051,2179.43726258,16.06225687,0.0,0.0,0.0,222.73396505,217.95522626,1.60622569,222.72246505,217.94372626,1.60622569,22.7977168,11.84378488,3.83637548,99.96237412,103.04997069,1.13820062,0.4489661,0.45888356,0.00333502,0.44898928,0.45890778,0.00333537,4.38640417,11.0098568,2.84319903,0.00306667,19.0,1000
173,17.08.2020,14:12:03, pp801a U=100V / t=60s / Ra=0.223,messung1 (5Zyklen),6.057217,997.0,57.674749,3.015696,60.321998,3.0231,226.888156,11.370736,3.75,1.157135,6.0,0.1,H23m. Nadel,0.0,57.84829388,58.12139367,0.42832685,57.84522721,58.118327,0.42832685,3.02477031,3.15834264,1.02303346,0.0,27.41022845,27.47999218,0.30352017,2169.31102056,2179.55226258,16.06225687,2169.19602056,2179.43726258,16.06225687,0.0,0.0,0.0,216.93110206,217.95522626,1.60622569,216.91960206,217.94372626,1.60622569,11.34288867,11.84378488,3.83637548,102.7883567,103.04997069,1.13820062,0.46097585,0.45888356,0.00333502,0.46100029,0.45890778,0.00333537,8.81609641,11.0098568,2.84319903,0.00306667,19.0,1000
174,17.08.2020,14:12:06, pp801a U=100V / t=60s / Ra=0.223,messung1 (5Zyklen),6.060555,1497.0,86.303638,3.01405,88.950887,3.021454,222.822863,7.568773,3.75,1.157733,6.0,0.1,H23m. Nadel,0.0,57.65106079,58.12139367,0.42832685,57.64799412,58.118327,0.42832685,2.01339345,3.15834264,1.02303346,0.0,27.81730033,27.47999218,0.30352017,2161.91477956,2179.55226258,16.06225687,2161.79977956,2179.43726258,16.06225687,0.0,0.0,0.0,216.19147796,217.95522626,1.60622569,216.17997796,217.94372626,1.60622569,7.55022545,11.84378488,3.83637548,104.31487625,103.04997069,1.13820062,0.46255292,0.45888356,0.00333502,0.46257753,0.45890778,0.00333537,13.24463761,11.0098568,2.84319903,0.00306667,19.0,1000
175,17.08.2020,14:12:09, pp801a U=100V / t=60s / Ra=0.223,messung1 (5Zyklen),6.058387,1996.0,114.95063,3.025568,117.597879,3.032972,220.9379,5.698218,3.75,1.157322,6.0,0.1,H23m. Nadel,0.0,57.59049599,58.12139367,0.42832685,57.58742933,58.118327,0.42832685,1.51581563,3.15834264,1.02303346,0.0,28.03580685,27.47999218,0.30352017,2159.6435997,2179.55226258,16.06225687,2159.5285997,2179.43726258,16.06225687,0.0,0.0,0.0,215.96435997,217.95522626,1.60622569,215.95285997,217.94372626,1.60622569,5.68430862,11.84378488,3.83637548,105.13427568,103.04997069,1.13820062,0.46303936,0.45888356,0.00333502,0.46306402,0.45890778,0.00333537,17.59228901,11.0098568,2.84319903,0.00306667,19.0,1000
176,17.08.2020,14:12:13, pp801a U=100V / t=60s / Ra=0.223,messung1 (5Zyklen),10.050368,499.3,22.012044,2.987725,24.659293,2.995129,185.203984,22.494959,3.75,1.919871,10.0,0.1,H23m. Nadel,0.0,44.08580813,43.2030138,0.29943309,44.08340813,43.2006138,0.29943309,5.98382736,3.13025713,1.00279923,0.0,19.04979039,20.03517833,0.35372514,1653.21780493,1620.11301755,11.22874096,1653.12780493,1620.02301755,11.22874096,0.0,0.0,0.0,165.32178049,162.01130176,1.1228741,165.31278049,162.00230176,1.1228741,22.43935259,11.73846425,3.7604971,71.43671395,75.13191875,1.32646927,0.60488098,0.61732876,0.00422605,0.60491391,0.61736306,0.00422651,4.45645656,11.07792093,2.86759914,0.0024,19.0,1000
177,17.08.2020,14:12:17, pp801a U=100V / t=60s / Ra=0.223,messung1 (5Zyklen),10.041935,996.0,42.878222,3.015696,45.525471,3.0231,171.40614,11.382152,3.75,1.918405,10.0,0.1,H23m. Nadel,0.0,43.05042369,43.2030138,0.29943309,43.04802369,43.2006138,0.29943309,3.02780723,3.13025713,1.00279923,0.0,20.01010823,20.03517833,0.35372514,1614.39088855,1620.11301755,11.22874096,1614.30088855,1620.02301755,11.22874096,0.0,0.0,0.0,161.43908886,162.01130176,1.1228741,161.43008886,162.00230176,1.1228741,11.35427711,11.73846425,3.7604971,75.03790587,75.13191875,1.32646927,0.61942867,0.61732876,0.00422605,0.6194632,0.61736306,0.00422651,8.80725378,11.07792093,2.86759914,0.0024,19.0,1000
178,17.08.2020,14:12:20, pp801a U=100V / t=60s / Ra=0.223,messung1 (5Zyklen),10.043277,1496.0,64.17219,3.005824,66.819439,3.013228,167.495251,7.553211,3.75,1.918619,10.0,0.1,H23m. Nadel,0.0,42.89584893,43.2030138,0.29943309,42.89344893,43.2006138,0.29943309,2.00924064,3.13025713,1.00279923,0.0,20.44210414,20.03517833,0.35372514,1608.59433489,1620.11301755,11.22874096,1608.50433489,1620.02301755,11.22874096,0.0,0.0,0.0,160.85943349,162.01130176,1.1228741,160.85043349,162.00230176,1.1228741,7.53465241,11.73846425,3.7604971,76.65789054,75.13191875,1.32646927,0.62166077,0.61732876,0.00422605,0.62169556,0.61736306,0.00422651,13.27201238,11.07792093,2.86759914,0.0024,19.0,1000
179,17.08.2020,14:12:24, pp801a U=100V / t=60s / Ra=0.223,messung1 (5Zyklen),10.052519,1996.0,85.388829,2.994306,88.036079,3.00171,165.398444,5.639486,3.75,1.920364,10.0,0.1,H23m. Nadel,0.0,42.77997445,43.2030138,0.29943309,42.77757445,43.2006138,0.29943309,1.50015331,3.13025713,1.00279923,0.0,20.63871057,20.03517833,0.35372514,1604.24904183,1620.11301755,11.22874096,1604.15904183,1620.02301755,11.22874096,0.0,0.0,0.0,160.42490418,162.01130176,1.1228741,160.41590418,162.00230176,1.1228741,5.6255749,11.73846425,3.7604971,77.39516464,75.13191875,1.32646927,0.62334461,0.61732876,0.00422605,0.62337959,0.61736306,0.00422651,17.775961,11.07792093,2.86759914,0.0024,19.0,1000
180,17.08.2020,14:12:27, pp801a U=100V / t=60s / Ra=0.223,messung1 (5Zyklen),12.035506,499.4,19.12283,3.037085,21.77008,3.044489,163.471764,22.861101,3.75,2.299248,12.0,0.1,H23m. Nadel,0.0,38.29160993,37.57690698,0.24298959,38.28940993,37.57470698,0.24298959,6.08146776,3.16794347,1.02154459,0.0,16.10397109,17.20338176,0.39072311,1435.93537245,1409.1340118,9.11210956,1435.85287245,1409.0515118,9.11210956,0.0,0.0,0.0,143.59353724,140.91340118,0.91121096,143.58528724,140.90515118,0.91121096,22.8055041,11.87978802,3.83079223,60.38989157,64.51268158,1.46521167,0.69641017,0.70974374,0.0045378,0.69645019,0.70978531,0.00453833,4.38490636,10.95821282,2.82472111,0.0022,19.0,1000
181,17.08.2020,14:12:31, pp801a U=100V / t=60s / Ra=0.223,messung1 (5Zyklen),12.039413,997.0,37.338368,3.037085,39.985617,3.044489,150.397257,11.451187,3.75,2.299906,12.0,0.1,H23m. Nadel,0.0,37.45072016,37.57690698,0.24298959,37.44852016,37.57470698,0.24298959,3.04622367,3.16794347,1.02154459,0.0,17.20114824,17.20338176,0.39072311,1404.40200602,1409.1340118,9.11210956,1404.31950602,1409.0515118,9.11210956,0.0,0.0,0.0,140.4402006,140.91340118,0.91121096,140.4319506,140.90515118,0.91121096,11.42333877,11.87978802,3.83079223,64.50430592,64.51268158,1.46521167,0.71204683,0.70974374,0.0045378,0.71208866,0.70978531,0.00453833,8.75400809,10.95821282,2.82472111,0.0022,19.0,1000
182,17.08.2020,14:12:35, pp801a U=100V / t=60s / Ra=0.223,messung1 (5Zyklen),12.037106,1496.0,55.873103,3.020632,58.520352,3.028036,146.69206,7.59033,3.75,2.299455,12.0,0.1,H23m. Nadel,0.0,37.34833088,37.57690698,0.24298959,37.34613088,37.57470698,0.24298959,2.01913904,3.16794347,1.02154459,0.0,17.66349592,17.20338176,0.39072311,1400.56240809,1409.1340118,9.11210956,1400.47990809,1409.0515118,9.11210956,0.0,0.0,0.0,140.05624081,140.91340118,0.91121096,140.04799081,140.90515118,0.91121096,7.57177139,11.87978802,3.83079223,66.23810971,64.51268158,1.46521167,0.71399889,0.70974374,0.0045378,0.71404095,0.70978531,0.00453833,13.20694919,10.95821282,2.82472111,0.0022,19.0,1000
183,17.08.2020,14:12:38, pp801a U=100V / t=60s / Ra=0.223,messung1 (5Zyklen),12.045952,1997.0,74.322283,3.045312,76.969532,3.052716,144.534674,5.732441,3.75,2.301149,12.0,0.1,H23m. Nadel,0.0,37.21696695,37.57690698,0.24298959,37.21476695,37.57470698,0.24298959,1.52494342,3.16794347,1.02154459,0.0,17.84491177,17.20338176,0.39072311,1395.63626064,1409.1340118,9.11210956,1395.55376064,1409.0515118,9.11210956,0.0,0.0,0.0,139.56362606,140.91340118,0.91121096,139.55537606,140.90515118,0.91121096,5.71853781,11.87978802,3.83079223,66.91841913,64.51268158,1.46521167,0.71651907,0.70974374,0.0045378,0.71656143,0.70978531,0.00453833,17.48698765,10.95821282,2.82472111,0.0022,19.0,1000
184,17.08.2020,14:12:41, pp801a U=100V / t=60s / Ra=0.223,messung1 (5Zyklen),15.03922,499.4,16.103635,3.042021,18.750884,3.049425,140.800594,22.898165,3.75,2.872958,15.0,0.1,H23m. Nadel,0.0,32.24596516,31.69512553,0.19407605,32.24396516,31.69312553,0.19407605,6.09135162,3.15777358,1.02914371,0.0,13.07630677,14.26767598,0.41761044,1209.22369343,1188.56720741,7.27785187,1209.14869343,1188.49220741,7.27785187,0.0,0.0,0.0,120.92236934,118.85672074,0.72778519,120.91486934,118.84922074,0.72778519,22.84256858,11.84165091,3.8592889,49.03615038,53.50378492,1.56603914,0.82697685,0.84144298,0.00510861,0.82702814,0.84149609,0.00510925,4.37779139,11.06712931,2.89192655,0.002,19.0,1000
185,17.08.2020,14:12:46, pp801a U=100V / t=60s / Ra=0.223,messung1 (5Zyklen),15.039478,997.0,31.578039,3.030504,34.225289,3.037908,128.731025,11.426433,3.75,2.872988,15.0,0.1,H23m. Nadel,0.0,31.67305817,31.69512553,0.19407605,31.67105817,31.69312553,0.19407605,3.03962287,3.15777358,1.02914371,0.0,14.31571765,14.26767598,0.41761044,1187.73968154,1188.56720741,7.27785187,1187.66468154,1188.49220741,7.27785187,0.0,0.0,0.0,118.77396815,118.85672074,0.72778519,118.76646815,118.84922074,0.72778519,11.39858576,11.84165091,3.8592889,53.6839412,53.50378492,1.56603914,0.84193533,0.84144298,0.00510861,0.8419885,0.84149609,0.00510925,8.77301817,11.06712931,2.89192655,0.002,19.0,1000
186,17.08.2020,14:12:49, pp801a U=100V / t=60s / Ra=0.223,messung1 (5Zyklen),15.039185,1496.0,47.116613,2.994306,49.763862,3.00171,124.742301,7.52434,3.75,2.872958,15.0,0.1,H23m. Nadel,0.0,31.49506217,31.69512553,0.19407605,31.49306217,31.69312553,0.19407605,2.00154144,3.15777358,1.02914371,0.0,14.74576036,14.26767598,0.41761044,1181.06483122,1188.56720741,7.27785187,1180.98983122,1188.49220741,7.27785187,0.0,0.0,0.0,118.10648312,118.85672074,0.72778519,118.09898312,118.84922074,0.72778519,7.50578041,11.84165091,3.8592889,55.29660135,53.50378492,1.56603914,0.84669357,0.84144298,0.00510861,0.84674734,0.84149609,0.00510925,13.32306496,11.06712931,2.89192655,0.002,19.0,1000
187,17.08.2020,14:12:52, pp801a U=100V / t=60s / Ra=0.223,messung1 (5Zyklen),15.041594,1997.0,62.638734,2.992661,65.285984,3.000065,122.595112,5.633572,3.75,2.873428,15.0,0.1,H23m. Nadel,0.0,31.36641662,31.69512553,0.19407605,31.36441662,31.69312553,0.19407605,1.49857837,3.15777358,1.02914371,0.0,14.93291913,14.26767598,0.41761044,1176.24062344,1188.56720741,7.27785187,1176.16562344,1188.49220741,7.27785187,0.0,0.0,0.0,117.62406234,118.85672074,0.72778519,117.61656234,118.84922074,0.72778519,5.61966888,11.84165091,3.8592889,55.99844673,53.50378492,1.56603914,0.85016618,0.84144298,0.00510861,0.85022039,0.84149609,0.00510925,17.79464274,11.06712931,2.89192655,0.002,19.0,1000
188,17.08.2020,14:12:55, pp801a U=100V / t=60s / Ra=0.223,messung1 (5Zyklen),20.034893,499.3,12.839285,3.027213,15.486534,3.034617,116.311842,22.791536,3.75,3.827292,20.0,0.1,H23m. Nadel,0.0,25.7145704,25.19340194,0.18510475,25.71286207,25.1916936,0.18510475,6.06291408,3.15718636,1.0172004,0.0,9.82497399,11.01725362,0.41617175,964.29638995,944.75257258,6.94142827,964.23232745,944.68851008,6.94142827,0.0,0.0,0.0,96.42963899,94.47525726,0.69414283,96.42323274,94.46885101,0.69414283,22.7359278,11.83944884,3.81450151,36.84365247,41.31470108,1.56064407,1.03702556,1.05864799,0.00770334,1.03709445,1.0587198,0.00770438,4.39832502,10.98182963,2.82477403,0.00170833,19.0,1000
189,17.08.2020,14:13:00, pp801a U=100V / t=60s / Ra=0.223,messung1 (5Zyklen),20.028439,997.0,25.110215,3.007469,27.757465,3.014873,104.403704,11.339793,3.75,3.826181,20.0,0.1,H23m. Nadel,0.0,25.18577232,25.19340194,0.18510475,25.18406398,25.1916936,0.18510475,3.01651856,3.15718636,1.0172004,0.0,11.08377271,11.01725362,0.41617175,944.46646189,944.75257258,6.94142827,944.40239939,944.68851008,6.94142827,0.0,0.0,0.0,94.44664619,94.47525726,0.69414283,94.44023994,94.46885101,0.69414283,11.31194458,11.83944884,3.81450151,41.56414768,41.31470108,1.56064407,1.05879885,1.05864799,0.00770334,1.05887067,1.0587198,0.00770438,8.84021304,10.98182963,2.82477403,0.00170833,19.0,1000
190,17.08.2020,14:13:03, pp801a U=100V / t=60s / Ra=0.223,messung1 (5Zyklen),20.027579,1496.0,37.3976,3.037085,40.044849,3.044489,100.379803,7.631573,3.75,3.825954,20.0,0.1,H23m. Nadel,0.0,24.99839572,25.19340194,0.18510475,24.99668739,25.1916936,0.18510475,2.03013703,3.15718636,1.0172004,0.0,11.48327518,11.01725362,0.41617175,937.43983957,944.75257258,6.94142827,937.37577707,944.68851008,6.94142827,0.0,0.0,0.0,93.74398396,94.47525726,0.69414283,93.73757771,94.46885101,0.69414283,7.61301387,11.83944884,3.81450151,43.06228192,41.31470108,1.56064407,1.06673512,1.05864799,0.00770334,1.06680802,1.0587198,0.00770438,13.13540231,10.98182963,2.82477403,0.00170833,19.0,1000
191,17.08.2020,14:13:06, pp801a U=100V / t=60s / Ra=0.223,messung1 (5Zyklen),20.030401,1997.0,49.675114,3.033794,52.322363,3.041198,98.251808,5.710813,3.75,3.826592,20.0,0.1,H23m. Nadel,0.0,24.8748693,25.19340194,0.18510475,24.87316097,25.1916936,0.18510475,1.51917576,3.15718636,1.0172004,0.0,11.6769926,11.01725362,0.41617175,932.8075989,944.75257258,6.94142827,932.7435364,944.68851008,6.94142827,0.0,0.0,0.0,93.28075989,94.47525726,0.69414283,93.27435364,94.46885101,0.69414283,5.69690911,11.83944884,3.81450151,43.78872226,41.31470108,1.56064407,1.07203243,1.05864799,0.00770334,1.07210606,1.0587198,0.00770438,17.55337816,10.98182963,2.82477403,0.00170833,19.0,1000
192,17.08.2020,14:13:10, pp801a U=100V / t=60s / Ra=0.223,messung1 (5Zyklen),24.030166,499.3,11.156104,3.022277,13.803353,3.029681,103.670288,22.754464,3.75,4.590227,24.0,0.1,H23m. Nadel,0.0,22.34348888,21.86402034,0.17037039,22.34188888,21.86242034,0.17037039,6.05302824,3.15229475,1.01750326,0.0,8.14443032,9.35506279,0.42375366,837.88083317,819.90076272,6.3888895,837.82083317,819.84076272,6.3888895,0.0,0.0,0.0,83.78808332,81.99007627,0.63888895,83.78208332,81.98407627,0.63888895,22.6988559,11.82110532,3.81563721,30.54161371,35.08148548,1.58907623,1.19348714,1.21987976,0.00940966,1.19357261,1.21996907,0.00941103,4.40550839,11.01823656,2.83953026,0.0016,19.0,1000
193,17.08.2020,14:13:14, pp801a U=100V / t=60s / Ra=0.223,messung1 (5Zyklen),24.007879,997.0,21.788278,3.028858,24.435527,3.036262,91.908954,11.420244,3.75,4.586407,24.0,0.1,H23m. Nadel,0.0,21.85383952,21.86402034,0.17037039,21.85223952,21.86242034,0.17037039,3.03797192,3.15229475,1.01750326,0.0,9.4071338,9.35506279,0.42375366,819.51898195,819.90076272,6.3888895,819.45898195,819.84076272,6.3888895,0.0,0.0,0.0,81.95189819,81.99007627,0.63888895,81.94589819,81.98407627,0.63888895,11.39239468,11.82110532,3.81563721,35.27675176,35.08148548,1.58907623,1.22022799,1.21987976,0.00940966,1.22031733,1.21996907,0.00941103,8.77778577,11.01823656,2.83953026,0.0016,19.0,1000
194,17.08.2020,14:13:17, pp801a U=100V / t=60s / Ra=0.223,messung1 (5Zyklen),24.021131,1496.0,32.453359,2.98937,35.100608,2.996774,87.986151,7.511967,3.75,4.588836,24.0,0.1,H23m. Nadel,0.0,21.69342179,21.86402034,0.17037039,21.69182179,21.86242034,0.17037039,1.99824198,3.15229475,1.01750326,0.0,9.84678991,9.35506279,0.42375366,813.50331718,819.90076272,6.3888895,813.44331718,819.84076272,6.3888895,0.0,0.0,0.0,81.35033172,81.99007627,0.63888895,81.34433172,81.98407627,0.63888895,7.49340742,11.82110532,3.81563721,36.92546215,35.08148548,1.58907623,1.22925129,1.21987976,0.00940966,1.22934196,1.21996907,0.00941103,13.34506379,11.01823656,2.83953026,0.0016,19.0,1000
195,17.08.2020,14:13:21, pp801a U=100V / t=60s / Ra=0.223,messung1 (5Zyklen),23.996314,1996.0,43.044401,3.033794,45.69165,3.041198,85.843531,5.713674,3.75,4.584154,24.0,0.1,H23m. Nadel,0.0,21.56533116,21.86402034,0.17037039,21.56373116,21.86242034,0.17037039,1.51993687,3.15229475,1.01750326,0.0,10.02189714,9.35506279,0.42375366,808.69991859,819.90076272,6.3888895,808.63991859,819.84076272,6.3888895,0.0,0.0,0.0,80.86999186,81.99007627,0.63888895,80.86399186,81.98407627,0.63888895,5.69976328,11.82110532,3.81563721,37.58211429,35.08148548,1.58907623,1.23655262,1.21987976,0.00940966,1.23664437,1.21996907,0.00941103,17.54458828,11.01823656,2.83953026,0.0016,19.0,1000
196,17.08.2020,14:13:24, pp801a U=100V / t=60s / Ra=0.223,messung1 (5Zyklen),30.026986,499.3,9.272192,3.015696,11.919441,3.0231,89.52114,22.705034,3.75,5.736156,30.0,0.1,H23m. Nadel,0.0,18.57038254,18.12227098,0.15754003,18.56898254,18.12087098,0.15754003,6.03984779,3.1558045,1.01071535,0.0,6.26456737,7.48253324,0.42667484,696.38934508,679.58516185,5.907751,696.33684508,679.53266185,5.907751,0.0,0.0,0.0,69.63893451,67.95851618,0.5907751,69.63368451,67.95326618,0.5907751,22.6494292,11.83426686,3.79018255,23.49212765,28.05949966,1.60003065,1.43597832,1.47181556,0.01264029,1.43608658,1.47192932,0.01264223,4.4151223,10.96870516,2.82674688,0.0014,19.0,1000
197,17.08.2020,14:13:28, pp801a U=100V / t=60s / Ra=0.223,messung1 (5Zyklen),30.001497,997.0,18.043489,3.012405,20.690738,3.019809,77.823739,11.358359,3.75,5.731224,30.0,0.1,H23m. Nadel,0.0,18.09778235,18.12227098,0.15754003,18.09638235,18.12087098,0.15754003,3.02146941,3.1558045,1.01071535,0.0,7.53745647,7.48253324,0.42667484,678.66683801,679.58516185,5.907751,678.61433801,679.53266185,5.907751,0.0,0.0,0.0,67.8666838,67.95851618,0.5907751,67.8614338,67.95326618,0.5907751,11.33051028,11.83426686,3.79018255,28.26546176,28.05949966,1.60003065,1.47347703,1.47181556,0.01264029,1.47359103,1.47192932,0.01264223,8.82572784,10.96870516,2.82674688,0.0014,19.0,1000
198,17.08.2020,14:13:32, pp801a U=100V / t=60s / Ra=0.223,messung1 (5Zyklen),30.004664,1496.0,26.880599,3.06341,29.527848,3.070814,74.017,7.697563,3.75,5.731925,30.0,0.1,H23m. Nadel,0.0,17.96831484,18.12227098,0.15754003,17.96691484,18.12087098,0.15754003,2.04773396,3.1558045,1.01071535,0.0,7.95959044,7.48253324,0.42667484,673.81180648,679.58516185,5.907751,673.75930648,679.53266185,5.907751,0.0,0.0,0.0,67.38118065,67.95851618,0.5907751,67.37593065,67.95326618,0.5907751,7.67900234,11.83426686,3.79018255,29.84846415,28.05949966,1.60003065,1.48409391,1.47181556,0.01264029,1.48420955,1.47192932,0.01264223,13.02252501,10.96870516,2.82674688,0.0014,19.0,1000
199,17.08.2020,14:13:35, pp801a U=100V / t=60s / Ra=0.223,messung1 (5Zyklen),30.005008,1996.0,35.633798,3.022277,38.281047,3.029681,71.920805,5.692036,3.75,5.732007,30.0,0.1,H23m. Nadel,0.0,17.85260421,18.12227098,0.15754003,17.85120421,18.12087098,0.15754003,1.51416683,3.1558045,1.01071535,0.0,8.16851869,7.48253324,0.42667484,669.47265782,679.58516185,5.907751,669.42015782,679.53266185,5.907751,0.0,0.0,0.0,66.94726578,67.95851618,0.5907751,66.94201578,67.95326618,0.5907751,5.67812563,11.83426686,3.79018255,30.63194508,28.05949966,1.60003065,1.49371298,1.47181556,0.01264029,1.49383013,1.47192932,0.01264223,17.6114455,10.96870516,2.82674688,0.0014,19.0,1000
0,17.08.2020,13:05:05, pp801b U=100V / t=60s / Ra=0.205,messung1 (5Zyklen),1.966639,499.4,80.947145,3.017341,83.415968,3.0231,626.371405,22.700488,3.75,0.375695,2.0,0.1,H23m. Nadel,0.0,162.08879656,110.82035466,17.09440407,162.08399656,110.81555466,17.09440407,6.04193232,3.14453167,1.01663225,0.0,78.02103212,53.83551149,8.06999756,6078.32987085,4155.76329958,641.04015247,6078.14987085,4155.58329958,641.04015247,0.0,0.0,0.0,607.83298708,415.57632996,64.10401525,607.81498708,415.55832996,64.10401525,22.6572462,11.79199375,3.81237092,292.57887044,201.8831681,30.26249084,0.16451888,0.25452295,0.03002722,0.16452375,0.25453509,0.03002965,4.41359904,11.06966062,2.87840334,0.0048,55.0,1000
1,17.08.2020,13:05:10, pp801b U=100V / t=60s / Ra=0.205,messung1 (5Zyklen),1.986534,997.0,92.429963,3.017341,94.898786,3.0231,356.941271,11.370736,3.75,0.379486,2.0,0.1,H23m. Nadel,0.0,92.70808726,110.82035466,17.09440407,92.70328726,110.81555466,17.09440407,3.02642026,3.14453167,1.01663225,0.0,44.8384335,53.83551149,8.06999756,3476.55327232,4155.76329958,641.04015247,3476.37327232,4155.58329958,641.04015247,0.0,0.0,0.0,347.65532723,415.57632996,64.10401525,347.63732723,415.55832996,64.10401525,11.34907598,11.79199375,3.81237092,168.14412563,201.8831681,30.26249084,0.28764121,0.25452295,0.03002722,0.28765611,0.25453509,0.03002965,8.81129003,11.06966062,2.87840334,0.0048,55.0,1000
2,17.08.2020,13:05:13, pp801b U=100V / t=60s / Ra=0.205,messung1 (5Zyklen),2.002659,1497.0,140.370202,3.01076,142.839025,3.016518,357.813188,7.556408,3.75,0.382642,2.0,0.1,H23m. Nadel,0.0,93.76767001,110.82035466,17.09440407,93.76287001,110.81555466,17.09440407,2.01119572,3.14453167,1.01663225,0.0,45.87583714,53.83551149,8.06999756,3516.28762525,4155.76329958,641.04015247,3516.10762525,4155.58329958,641.04015247,0.0,0.0,0.0,351.62876253,415.57632996,64.10401525,351.61076253,415.55832996,64.10401525,7.54198397,11.79199375,3.81237092,172.03438928,201.8831681,30.26249084,0.28439084,0.25452295,0.03002722,0.2844054,0.25453509,0.03002965,13.25911066,11.06966062,2.87840334,0.0048,55.0,1000
3,17.08.2020,13:05:16, pp801b U=100V / t=60s / Ra=0.205,messung1 (5Zyklen),2.028061,1997.0,189.149579,2.992661,191.618401,2.99842,359.824239,5.630482,3.75,0.387429,2.0,0.1,H23m. Nadel,0.0,94.7168648,110.82035466,17.09440407,94.7120648,110.81555466,17.09440407,1.49857837,3.14453167,1.01663225,0.0,46.60674321,53.83551149,8.06999756,3551.88242989,4155.76329958,641.04015247,3551.70242989,4155.58329958,641.04015247,0.0,0.0,0.0,355.18824299,415.57632996,64.10401525,355.17024299,415.55832996,64.10401525,5.61966888,11.79199375,3.81237092,174.77528706,201.8831681,30.26249084,0.28154085,0.25452295,0.03002722,0.28155512,0.25453509,0.03002965,17.79464274,11.06966062,2.87840334,0.0048,55.0,1000
4,17.08.2020,13:05:20, pp801b U=100V / t=60s / Ra=0.205,messung1 (5Zyklen),3.064996,499.4,40.94897,3.023922,43.417793,3.029681,326.024675,22.749907,3.75,0.585502,3.0,0.1,H23m. Nadel,0.0,81.9963356,77.47802333,1.5064946,81.99231894,77.47400667,1.5064946,6.05511013,3.16012716,1.01687861,0.0,37.9686044,37.15693976,0.32333175,3074.8625851,2905.42587502,56.49354747,3074.7119601,2905.27525002,56.49354747,0.0,0.0,0.0,307.48625851,290.5425875,5.64935475,307.47119601,290.527525,5.64935475,22.706663,11.85047683,3.81329479,142.38226651,139.33852408,1.21249406,0.32521779,0.34455982,0.00644929,0.32523372,0.34457773,0.00644995,4.40399367,10.99200472,2.84752969,0.00401667,55.0,1000
5,17.08.2020,13:05:24, pp801b U=100V / t=60s / Ra=0.205,messung1 (5Zyklen),3.066201,997.0,75.662318,3.045312,78.131141,3.05107,293.873398,11.475942,3.75,0.585769,3.0,0.1,H23m. Nadel,0.0,75.88998796,77.47802333,1.5064946,75.8859713,77.47400667,1.5064946,3.05447543,3.16012716,1.01687861,0.0,36.41574794,37.15693976,0.32333175,2845.87454865,2905.42587502,56.49354747,2845.72392365,2905.27525002,56.49354747,0.0,0.0,0.0,284.58745486,290.5425875,5.64935475,284.57239236,290.527525,5.64935475,11.45428285,11.85047683,3.81329479,136.55905476,139.33852408,1.21249406,0.35138583,0.34455982,0.00644929,0.35140443,0.34457773,0.00644995,8.73035888,10.99200472,2.84752969,0.00401667,55.0,1000
6,17.08.2020,13:05:27, pp801b U=100V / t=60s / Ra=0.205,messung1 (5Zyklen),3.066046,1497.0,113.723938,3.018986,116.19276,3.024745,291.064028,7.577016,3.75,0.585812,3.0,0.1,H23m. Nadel,0.0,75.96789446,77.47802333,1.5064946,75.96387779,77.47400667,1.5064946,2.01669071,3.16012716,1.01687861,0.0,36.97359354,37.15693976,0.32333175,2848.79604208,2905.42587502,56.49354747,2848.64541708,2905.27525002,56.49354747,0.0,0.0,0.0,284.87960421,290.5425875,5.64935475,284.86454171,290.527525,5.64935475,7.56259018,11.85047683,3.81329479,138.65097576,139.33852408,1.21249406,0.35102548,0.34455982,0.00644929,0.35104404,0.34457773,0.00644995,13.22298282,10.99200472,2.84752969,0.00401667,55.0,1000
7,17.08.2020,13:05:31, pp801b U=100V / t=60s / Ra=0.205,messung1 (5Zyklen),3.066975,1997.0,151.887577,3.023922,154.356399,3.029681,289.853028,5.689186,3.75,0.58589,3.0,0.1,H23m. Nadel,0.0,76.05787531,77.47802333,1.5064946,76.05385865,77.47400667,1.5064946,1.51423235,3.16012716,1.01687861,0.0,37.26981315,37.15693976,0.32333175,2852.17032424,2905.42587502,56.49354747,2852.01969924,2905.27525002,56.49354747,0.0,0.0,0.0,285.21703242,290.5425875,5.64935475,285.20196992,290.527525,5.64935475,5.67837131,11.85047683,3.81329479,139.76179931,139.33852408,1.21249406,0.3506102,0.34455982,0.00644929,0.35062871,0.34457773,0.00644995,17.61068352,10.99200472,2.84752969,0.00401667,55.0,1000
8,17.08.2020,13:05:34, pp801b U=100V / t=60s / Ra=0.205,messung1 (5Zyklen),5.04432,499.4,35.272554,3.037085,37.741376,3.042844,283.400401,22.848746,3.75,0.963604,5.0,0.1,H23m. Nadel,0.0,70.62986384,67.15508645,1.15842146,70.62659717,67.15181978,1.15842146,6.08146776,3.15954387,1.02146948,0.0,32.2725647,31.99613796,0.17115742,2648.61989387,2518.31574185,43.44080492,2648.49739387,2518.19324185,43.44080492,0.0,0.0,0.0,264.86198939,251.83157418,4.34408049,264.84973939,251.81932418,4.34408049,22.8055041,11.84828951,3.83051056,121.02211764,119.98551734,0.64184031,0.37755512,0.39743376,0.00662728,0.37757258,0.39745312,0.00662791,4.38490636,10.98103309,2.82136157,0.00326667,55.0,1000
9,17.08.2020,13:05:38, pp801b U=100V / t=60s / Ra=0.205,messung1 (5Zyklen),5.052564,997.0,65.84952,2.995952,68.318342,3.00171,256.964677,11.290284,3.75,0.965268,5.0,0.1,H23m. Nadel,0.0,66.04766299,67.15508645,1.15842146,66.04439632,67.15181978,1.15842146,3.0049669,3.15954387,1.02146948,0.0,31.51971471,31.99613796,0.17115742,2476.78736209,2518.31574185,43.44080492,2476.66486209,2518.19324185,43.44080492,0.0,0.0,0.0,247.67873621,251.83157418,4.34408049,247.66648621,251.81932418,4.34408049,11.26862588,11.84828951,3.83051056,118.19893017,119.98551734,0.64184031,0.40374883,0.39743376,0.00662728,0.4037688,0.39745312,0.00662791,8.87419647,10.98103309,2.82136157,0.00326667,55.0,1000
10,17.08.2020,13:05:42, pp801b U=100V / t=60s / Ra=0.205,messung1 (5Zyklen),5.058054,1497.0,98.785907,3.040376,101.254729,3.046134,253.644111,7.630597,3.75,0.9663,5.0,0.1,H23m. Nadel,0.0,65.98924983,67.15508645,1.15842146,65.98598317,67.15181978,1.15842146,2.03097929,3.15954387,1.02146948,0.0,31.97750194,31.99613796,0.17115742,2474.59686874,2518.31574185,43.44080492,2474.47436874,2518.19324185,43.44080492,0.0,0.0,0.0,247.45968687,251.83157418,4.34408049,247.44743687,251.81932418,4.34408049,7.61617234,11.84828951,3.83051056,119.91563226,119.98551734,0.64184031,0.40410623,0.39743376,0.00662728,0.40412623,0.39745312,0.00662791,13.12995498,10.98103309,2.82136157,0.00326667,55.0,1000
11,17.08.2020,13:05:45, pp801b U=100V / t=60s / Ra=0.205,messung1 (5Zyklen),5.061977,1996.0,131.643324,3.03544,134.112146,3.041198,251.964203,5.713674,3.75,0.966978,5.0,0.1,H23m. Nadel,0.0,65.95356914,67.15508645,1.15842146,65.95030247,67.15181978,1.15842146,1.52076152,3.15954387,1.02146948,0.0,32.21477047,31.99613796,0.17115742,2473.25884269,2518.31574185,43.44080492,2473.13634269,2518.19324185,43.44080492,0.0,0.0,0.0,247.32588427,251.83157418,4.34408049,247.31363427,251.81932418,4.34408049,5.70285571,11.84828951,3.83051056,120.80538928,119.98551734,0.64184031,0.40432485,0.39743376,0.00662728,0.40434487,0.39745312,0.00662791,17.53507454,10.98103309,2.82136157,0.00326667,55.0,1000
12,17.08.2020,13:05:48, pp801b U=100V / t=60s / Ra=0.205,messung1 (5Zyklen),6.060985,499.4,31.623194,3.017341,34.092016,3.0231,255.997318,22.700488,3.75,1.157898,6.0,0.1,H23m. Nadel,0.0,63.32237485,61.51477779,0.60496081,63.31937485,61.51177779,0.60496081,6.04193232,3.14418519,1.01576901,0.0,28.63872127,29.1837963,0.22351529,2374.58905687,2306.80416726,22.68603036,2374.47655687,2306.69166726,22.68603036,0.0,0.0,0.0,237.45890569,230.68041673,2.26860304,237.44765569,230.66916673,2.26860304,22.6572462,11.79069447,3.80913378,107.39520475,109.43923613,0.83818232,0.4211255,0.43362362,0.00418417,0.42114545,0.43364478,0.00418457,4.41359904,11.05746554,2.86520081,0.003,55.0,1000
13,17.08.2020,13:05:53, pp801b U=100V / t=60s / Ra=0.205,messung1 (5Zyklen),6.057974,997.0,60.86908,3.007469,63.337903,3.013228,238.231832,11.333604,3.75,1.157316,6.0,0.1,H23m. Nadel,0.0,61.05223671,61.51477779,0.60496081,61.04923671,61.51177779,0.60496081,3.01651856,3.14418519,1.01576901,0.0,29.01635908,29.1837963,0.22351529,2289.45887663,2306.80416726,22.68603036,2289.34637663,2306.69166726,22.68603036,0.0,0.0,0.0,228.94588766,230.68041673,2.26860304,228.93463766,230.66916673,2.26860304,11.31194458,11.79069447,3.80913378,108.81134654,109.43923613,0.83818232,0.43678443,0.43362362,0.00418417,0.4368059,0.43364478,0.00418457,8.84021304,11.05746554,2.86520081,0.003,55.0,1000
14,17.08.2020,13:05:56, pp801b U=100V / t=60s / Ra=0.205,messung1 (5Zyklen),6.054721,1497.0,91.161407,3.017341,93.63023,3.0231,234.544664,7.572895,3.75,1.156668,6.0,0.1,H23m. Nadel,0.0,60.89606346,61.51477779,0.60496081,60.89306346,61.51177779,0.60496081,2.01559185,3.14418519,1.01576901,0.0,29.4387358,29.1837963,0.22351529,2283.60237976,2306.80416726,22.68603036,2283.48987976,2306.69166726,22.68603036,0.0,0.0,0.0,228.36023798,230.68041673,2.26860304,228.34898798,230.66916673,2.26860304,7.55846944,11.79069447,3.80913378,110.39525927,109.43923613,0.83818232,0.43790461,0.43362362,0.00418417,0.43792618,0.43364478,0.00418457,13.23019175,11.05746554,2.86520081,0.003,55.0,1000
15,17.08.2020,13:05:59, pp801b U=100V / t=60s / Ra=0.205,messung1 (5Zyklen),6.053947,1997.0,121.394507,3.000888,123.86333,3.006646,232.592632,5.645931,3.75,1.156448,6.0,0.1,H23m. Nadel,0.0,60.78843615,61.51477779,0.60496081,60.78543615,61.51177779,0.60496081,1.50269805,3.14418519,1.01576901,0.0,29.64136905,29.1837963,0.22351529,2279.56635578,2306.80416726,22.68603036,2279.45385578,2306.69166726,22.68603036,0.0,0.0,0.0,227.95663558,230.68041673,2.26860304,227.94538558,230.66916673,2.26860304,5.63511768,11.79069447,3.80913378,111.15513395,109.43923613,0.83818232,0.43867993,0.43362362,0.00418417,0.43870158,0.43364478,0.00418457,17.74585834,11.05746554,2.86520081,0.003,55.0,1000
