Repository: ZBT-Tools/ContactResistanceAnalysis

File: Messreihen/Vorbehandlungen/pp+gps.csv (part 16 of 75)
age[mV],voltage_needle[mV],R_ges / mOhm*cm²,R_bulk / mOhm*cm²,contact_area[cm2],p_Kraftsensor / ?,pressure_rounded[bar],sample_thickness[cm],parameters,[mV]_in_[V],main_resistance[mOhm],main_resistance_mean[mOhm],main_resistance_error[mOhm],flow_resistance[mOhm],flow_resistance_mean[mOhm],flow_resistance_error[mOhm],bulk_resistance[mOhm],bulk_resistance_mean[mOhm],bulk_resistance_error[mOhm],bulk_resistance_sub[mOhm],contact_resistance[mOhm],contact_resistance_mean[mOhm],contact_resistance_error[mOhm],vs_main_resistance[mOhm*cm],vs_main_resistance_mean[mOhm*cm],vs_main_resistance_error[mOhm*cm],vs_flow_resistance[mOhm*cm],vs_flow_resistance_mean[mOhm*cm],vs_flow_resistance_error[mOhm*cm],vs_bulk_resistance[mOhm*cm],vs_bulk_resistance_mean[mOhm*cm],vs_bulk_resistance_error[mOhm*cm],as_main_resistance[mOhm*cm2],as_main_resistance_mean[mOhm*cm2],as_main_resistance_error[mOhm*cm2],as_flow_resistance[mOhm*cm2],as_flow_resistance_mean[mOhm*cm2],as_flow_resistance_error[mOhm*cm2],as_bulk_resistance[mOhm*cm2],as_bulk_resistance_mean[mOhm*cm2],as_bulk_resistance_error[mOhm*cm2],as_contact_resistance[mOhm*cm2],as_contact_resistance_mean[mOhm*cm2],as_contact_resistance_error[mOhm*cm2],vs_main_conductance[S/cm],vs_main_conductance_mean[S/cm],vs_main_conductance_error[S/cm],vs_flow_conductance[S/cm],vs_flow_conductance_mean[S/cm],vs_flow_conductance_error[S/cm],vs_bulk_conductance[S/cm],vs_bulk_conductance_mean[S/cm],vs_bulk_conductance_error[S/cm],degradation_corr[mOhm],cycle,[mV] in [V]
74,17.08.2020,13:09:35, pp801b U=100V / t=60s / Ra=0.205,messung1 (5Zyklen),23.972151,1497.0,36.91131,3.03544,39.380133,3.041198,98.647627,7.618232,3.75,4.579617,24.0,0.1,H23m. Nadel,0.0,24.65685371,24.90418031,0.22656969,24.65531204,24.90263864,0.22656969,2.02768203,3.16553119,1.03344111,0.0,11.31381501,10.86855372,0.40356775,924.63201403,933.90676156,8.4963632,924.57420153,933.84894906,8.4963632,0.0,0.0,0.0,92.4632014,93.39067616,0.84963632,92.45742015,93.38489491,0.84963632,7.60380762,11.87074197,3.87540416,42.42680627,40.75707647,1.51337907,1.08151133,1.07103343,0.0096267,1.08157896,1.07109977,0.00962789,13.15130591,11.02590648,2.8681766,0.00154167,56.0,1000
75,17.08.2020,13:09:39, pp801b U=100V / t=60s / Ra=0.205,messung1 (5Zyklen),24.003095,1997.0,48.968349,3.002533,51.437171,3.008292,96.58958,5.64902,3.75,4.585417,24.0,0.1,H23m. Nadel,0.0,24.52095593,24.90418031,0.22656969,24.51941427,24.90263864,0.22656969,1.50352178,3.16553119,1.03344111,0.0,11.50794624,10.86855372,0.40356775,919.53584752,933.90676156,8.4963632,919.47803502,933.84894906,8.4963632,0.0,0.0,0.0,91.95358475,93.39067616,0.84963632,91.9478035,93.38489491,0.84963632,5.63820669,11.87074197,3.87540416,43.15479841,40.75707647,1.51337907,1.08750518,1.07103343,0.0096267,1.08757356,1.07109977,0.00962789,17.7361359,11.02590648,2.8681766,0.00154167,56.0,1000
76,17.08.2020,13:09:42, pp801b U=100V / t=60s / Ra=0.205,messung1 (5Zyklen),30.029688,499.4,10.635262,3.017341,13.104085,3.0231,98.398714,22.700488,3.75,5.736768,30.0,0.1,H23m. Nadel,0.0,21.2960793,20.68219206,0.21892347,21.2946793,20.68079206,0.21892347,6.04193232,3.16039579,1.01032054,0.0,7.62637349,8.76019813,0.39589325,798.60297357,775.58220239,8.2096301,798.55047357,775.52970239,8.2096301,0.0,0.0,0.0,79.86029736,77.55822024,0.82096301,79.85504736,77.55297024,0.82096301,22.6572462,11.85148423,3.78870201,28.59890058,32.850743,1.4845997,1.25218667,1.2897817,0.01347009,1.252269,1.28986907,0.0134719,4.41359904,10.93989646,2.80824607,0.0014,56.0,1000
77,17.08.2020,13:09:46, pp801b U=100V / t=60s / Ra=0.205,messung1 (5Zyklen),30.018364,997.0,20.617528,3.025568,23.08635,3.031326,86.834316,11.401679,3.75,5.734614,30.0,0.1,H23m. Nadel,0.0,20.6795667,20.68219206,0.21892347,20.6781667,20.68079206,0.21892347,3.03467202,3.16039579,1.01032054,0.0,8.82174734,8.76019813,0.39589325,775.48375125,775.58220239,8.2096301,775.43125125,775.52970239,8.2096301,0.0,0.0,0.0,77.54837513,77.55822024,0.82096301,77.54312513,77.55297024,0.82096301,11.38002006,11.85148423,3.78870201,33.08155253,32.850743,1.4845997,1.28951767,1.2897817,0.01347009,1.28960498,1.28986907,0.0134719,8.78733073,10.93989646,2.80824607,0.0014,56.0,1000
78,17.08.2020,13:09:50, pp801b U=100V / t=60s / Ra=0.205,messung1 (5Zyklen),29.979743,1496.0,30.596503,3.051893,33.065325,3.057652,82.884338,7.664568,3.75,5.727148,30.0,0.1,H23m. Nadel,0.0,20.45220789,20.68219206,0.21892347,20.45080789,20.68079206,0.21892347,2.04003543,3.16039579,1.01032054,0.0,9.20538623,8.76019813,0.39589325,766.95779579,775.58220239,8.2096301,766.90529579,775.52970239,8.2096301,0.0,0.0,0.0,76.69577958,77.55822024,0.82096301,76.69052958,77.55297024,0.82096301,7.65013285,11.85148423,3.78870201,34.52019836,32.850743,1.4845997,1.30385271,1.2897817,0.01347009,1.30394197,1.28986907,0.0134719,13.07166841,10.93989646,2.80824607,0.0014,56.0,1000
79,17.08.2020,13:09:53, pp801b U=100V / t=60s / Ra=0.205,messung1 (5Zyklen),29.950038,1997.0,40.540926,3.045312,43.009749,3.05107,80.764426,5.729351,3.75,5.72142,30.0,0.1,H23m. Nadel,0.0,20.30091437,20.68219206,0.21892347,20.29951437,20.68079206,0.21892347,1.52494342,3.16039579,1.01032054,0.0,9.38728548,8.76019813,0.39589325,761.28428893,775.58220239,8.2096301,761.23178893,775.52970239,8.2096301,0.0,0.0,0.0,76.12842889,77.55822024,0.82096301,76.12317889,77.55297024,0.82096301,5.71853781,11.85148423,3.78870201,35.20232054,32.850743,1.4845997,1.31356973,1.2897817,0.01347009,1.31366033,1.28986907,0.0134719,17.48698765,10.93989646,2.80824607,0.0014,56.0,1000
80,17.08.2020,13:10:03, pp801b U=100V / t=60s / Ra=0.205,messung1 (5Zyklen),2.067608,499.4,87.679871,3.030504,90.148693,3.036262,676.927513,22.799327,3.75,0.395362,2.0,0.1,H23m. Nadel,0.0,175.57042651,112.5764857,21.00327771,175.56567651,112.5717357,21.00327771,6.06828995,3.15173822,1.02230553,0.0,84.74869328,54.70999874,10.02062457,6583.89099419,4221.61821383,787.6229141,6583.71286919,4221.44008883,787.6229141,0.0,0.0,0.0,658.38909942,422.16182138,78.76229141,658.37128692,422.14400888,78.76229141,22.7560873,11.81901832,3.83364575,317.80759981,205.16249528,37.57734214,0.15188587,0.25638656,0.03486599,0.15188998,0.25639892,0.03486875,4.39442856,11.04387489,2.85438704,0.00475,57.0,1000
81,17.08.2020,13:10:06, pp801b U=100V / t=60s / Ra=0.205,messung1 (5Zyklen),2.072238,997.0,90.088647,3.020632,92.557469,3.02639,348.134914,11.383113,3.75,0.395911,2.0,0.1,H23m. Nadel,0.0,90.35972618,112.5764857,21.00327771,90.35497618,112.5717357,21.00327771,3.02972116,3.15173822,1.02230553,0.0,43.66262751,54.70999874,10.02062457,3388.4897317,4221.61821383,787.6229141,3388.3116067,4221.44008883,787.6229141,0.0,0.0,0.0,338.84897317,422.16182138,78.76229141,338.83116067,422.14400888,78.76229141,11.36145436,11.81901832,3.83364575,163.73485315,205.16249528,37.57734214,0.29511673,0.25638656,0.03486599,0.29513224,0.25639892,0.03486875,8.80169007,11.04387489,2.85438704,0.00475,57.0,1000
82,17.08.2020,13:10:09, pp801b U=100V / t=60s / Ra=0.205,messung1 (5Zyklen),2.069708,1497.0,137.301645,2.98608,139.770467,2.991838,350.126421,7.494585,3.75,0.395385,2.0,0.1,H23m. Nadel,0.0,91.71786573,112.5764857,21.00327771,91.71311573,112.5717357,21.00327771,1.99470942,3.15173822,1.02230553,0.0,44.85920316,54.70999874,10.02062457,3439.41996493,4221.61821383,787.6229141,3439.24183993,4221.44008883,787.6229141,0.0,0.0,0.0,343.94199649,422.16182138,78.76229141,343.92418399,422.14400888,78.76229141,7.48016032,11.81901832,3.83364575,168.22201184,205.16249528,37.57734214,0.2907467,0.25638656,0.03486599,0.29076176,0.25639892,0.03486875,13.36869742,11.04387489,2.85438704,0.00475,57.0,1000
83,17.08.2020,13:10:13, pp801b U=100V / t=60s / Ra=0.205,messung1 (5Zyklen),2.071308,1997.0,185.037875,3.023922,187.506697,3.029681,352.103213,5.689186,3.75,0.395687,2.0,0.1,H23m. Nadel,0.0,92.65792439,112.5764857,21.00327771,92.65317439,112.5717357,21.00327771,1.51423235,3.15173822,1.02230553,0.0,45.56947102,54.70999874,10.02062457,3474.6721645,4221.61821383,787.6229141,3474.4940395,4221.44008883,787.6229141,0.0,0.0,0.0,347.46721645,422.16182138,78.76229141,347.44940395,422.14400888,78.76229141,5.67837131,11.81901832,3.83364575,170.88551632,205.16249528,37.57734214,0.28779694,0.25638656,0.03486599,0.28781169,0.25639892,0.03486875,17.61068352,11.04387489,2.85438704,0.00475,57.0,1000
84,17.08.2020,13:10:16, pp801b U=100V / t=60s / Ra=0.205,messung1 (5Zyklen),3.064256,499.4,41.067435,3.025568,43.536257,3.031326,326.914225,22.762262,3.75,0.585374,3.0,0.1,H23m. Nadel,0.0,82.23355026,77.65167224,1.53188825,82.22955026,77.64767224,1.53188825,6.05840609,3.15377558,1.01755463,0.0,38.08557209,37.24694833,0.35311158,3083.75813476,2911.93770902,57.44580932,3083.60813476,2911.78770902,57.44580932,0.0,0.0,0.0,308.37581348,291.1937709,5.74458093,308.36081348,291.1787709,5.74458093,22.71902283,11.82665842,3.81582985,142.82089532,139.67605624,1.32416843,0.32427965,0.34380039,0.00652979,0.32429542,0.34381813,0.00653045,4.40159776,11.002006,2.82873044,0.004,57.0,1000
85,17.08.2020,13:10:20, pp801b U=100V / t=60s / Ra=0.205,messung1 (5Zyklen),3.063293,997.0,75.584987,3.015696,78.05381,3.021454,293.582534,11.364547,3.75,0.585147,3.0,0.1,H23m. Nadel,0.0,75.81242427,77.65167224,1.53188825,75.80842427,77.64767224,1.53188825,3.02477031,3.15377558,1.01755463,0.0,36.39182698,37.24694833,0.35311158,2842.96591023,2911.93770902,57.44580932,2842.81591023,2911.78770902,57.44580932,0.0,0.0,0.0,284.29659102,291.1937709,5.74458093,284.28159102,291.1787709,5.74458093,11.34288867,11.82665842,3.81582985,136.46935118,139.67605624,1.32416843,0.35174534,0.34380039,0.00652979,0.3517639,0.34381813,0.00653045,8.81609641,11.002006,2.82873044,0.004,57.0,1000
86,17.08.2020,13:10:24, pp801b U=100V / t=60s / Ra=0.205,messung1 (5Zyklen),3.065685,1496.0,113.95593,3.007469,116.424753,3.013228,291.840122,7.553211,3.75,0.585723,3.0,0.1,H23m. Nadel,0.0,76.17375,77.65167224,1.53188825,76.16975,77.64767224,1.53188825,2.01034024,3.15377558,1.01755463,0.0,37.07970488,37.24694833,0.35311158,2856.515625,2911.93770902,57.44580932,2856.365625,2911.78770902,57.44580932,0.0,0.0,0.0,285.6515625,291.1937709,5.74458093,285.6365625,291.1787709,5.74458093,7.5387759,11.82665842,3.81582985,139.0488933,139.67605624,1.32416843,0.35007685,0.34380039,0.00652979,0.35009524,0.34381813,0.00653045,13.26475296,11.002006,2.82873044,0.004,57.0,1000
87,17.08.2020,13:10:27, pp801b U=100V / t=60s / Ra=0.205,messung1 (5Zyklen),3.06966,1996.0,152.468381,3.037085,154.937204,3.042844,291.089436,5.716765,3.75,0.586387,3.0,0.1,H23m. Nadel,0.0,76.38696443,77.65167224,1.53188825,76.38296443,77.64767224,1.53188825,1.52158567,3.15377558,1.01755463,0.0,37.43068938,37.24694833,0.35311158,2864.51116608,2911.93770902,57.44580932,2864.36116608,2911.78770902,57.44580932,0.0,0.0,0.0,286.45111661,291.1937709,5.74458093,286.43611661,291.1787709,5.74458093,5.70594627,11.82665842,3.81582985,140.36508517,139.67605624,1.32416843,0.3490997,0.34380039,0.00652979,0.34911799,0.34381813,0.00653045,17.52557688,11.002006,2.82873044,0.004,57.0,1000
88,17.08.2020,13:10:30, pp801b U=100V / t=60s / Ra=0.205,messung1 (5Zyklen),5.053441,499.4,35.191932,3.03873,37.660755,3.044489,282.795013,22.861101,3.75,0.965357,5.0,0.1,H23m. Nadel,0.0,70.46842611,67.71841175,0.91758629,70.46515944,67.71514509,0.91758629,6.08476171,3.16112799,1.02382849,0.0,32.19019887,32.27700855,0.13949572,2642.56597918,2539.44044073,34.40948602,2642.44347918,2539.31794073,34.40948602,0.0,0.0,0.0,264.25659792,253.94404407,3.4409486,264.24434792,253.93179407,3.4409486,22.81785643,11.85422995,3.83935684,120.71324574,121.03878206,0.52310895,0.37842007,0.39399887,0.00519869,0.37843761,0.39401789,0.00519919,4.38253262,11.00687264,2.85463428,0.00326667,57.0,1000
89,17.08.2020,13:10:35, pp801b U=100V / t=60s / Ra=0.205,messung1 (5Zyklen),5.062149,996.0,66.640928,3.009114,69.10975,3.014873,260.202372,11.351178,3.75,0.967024,5.0,0.1,H23m. Nadel,0.0,66.90856225,67.71841175,0.91758629,66.90529558,67.71514509,0.91758629,3.0211988,3.16112799,1.02382849,0.0,31.94204839,32.27700855,0.13949572,2509.07108434,2539.44044073,34.40948602,2508.94858434,2539.31794073,34.40948602,0.0,0.0,0.0,250.90710843,253.94404407,3.4409486,250.89485843,253.93179407,3.4409486,11.32949548,11.85422995,3.83935684,119.78268148,121.03878206,0.52310895,0.39855387,0.39399887,0.00519869,0.39857333,0.39401789,0.00519919,8.82651837,11.00687264,2.85463428,0.00326667,57.0,1000
90,17.08.2020,13:10:38, pp801b U=100V / t=60s / Ra=0.205,messung1 (5Zyklen),5.059379,1497.0,99.980423,3.040376,102.449245,3.046134,256.636386,7.630597,3.75,0.966534,5.0,0.1,H23m. Nadel,0.0,66.78718971,67.71841175,0.91758629,66.78392305,67.71514509,0.91758629,2.03097929,3.16112799,1.02382849,0.0,32.37647188,32.27700855,0.13949572,2504.51961423,2539.44044073,34.40948602,2504.39711423,2539.31794073,34.40948602,0.0,0.0,0.0,250.45196142,253.94404407,3.4409486,250.43971142,253.93179407,3.4409486,7.61617234,11.85422995,3.83935684,121.41176954,121.03878206,0.52310895,0.39927817,0.39399887,0.00519869,0.3992977,0.39401789,0.00519919,13.12995498,11.00687264,2.85463428,0.00326667,57.0,1000
91,17.08.2020,13:10:41, pp801b U=100V / t=60s / Ra=0.205,messung1 (5Zyklen),5.057727,1996.0,133.1521,3.009114,135.620922,3.014873,254.798827,5.664215,3.75,0.966159,5.0,0.1,H23m. Nadel,0.0,66.70946894,67.71841175,0.91758629,66.70620227,67.71514509,0.91758629,1.50757214,3.16112799,1.02382849,0.0,32.59931506,32.27700855,0.13949572,2501.60508517,2539.44044073,34.40948602,2501.48258517,2539.31794073,34.40948602,0.0,0.0,0.0,250.16050852,253.94404407,3.4409486,250.14825852,253.93179407,3.4409486,5.65339554,11.85422995,3.83935684,122.24743149,121.03878206,0.52310895,0.39974335,0.39399887,0.00519869,0.39976293,0.39401789,0.00519919,17.68848461,11.00687264,2.85463428,0.00326667,57.0,1000
92,17.08.2020,13:10:44, pp801b U=100V / t=60s / Ra=0.205,messung1 (5Zyklen),6.058731,499.4,31.261219,3.012405,33.730042,3.018164,253.279249,22.663423,3.75,1.157477,6.0,0.1,H23m. Nadel,0.0,62.59755507,61.21719346,0.46237354,62.59455507,61.21419346,0.46237354,6.03204846,3.14066278,1.01492457,0.0,28.2812533,29.03676534,0.28714862,2347.40831498,2295.64475465,17.33900772,2347.29581498,2295.53225465,17.33900772,0.0,0.0,0.0,234.7408315,229.56447547,1.73390077,234.7295815,229.55322547,1.73390077,22.62018172,11.77748544,3.80596715,106.05469989,108.88787001,1.07680733,0.42600173,0.43568096,0.00324319,0.42602215,0.43570231,0.00324351,4.42083098,11.08491693,2.88559185,0.003,57.0,1000
93,17.08.2020,13:10:49, pp801b U=100V / t=60s / Ra=0.205,messung1 (5Zyklen),6.060211,996.0,60.612408,3.01405,63.08123,3.019809,237.504632,11.369763,3.75,1.157678,6.0,0.1,H23m. Nadel,0.0,60.85583133,61.21719346,0.46237354,60.85283133,61.21419346,0.46237354,3.02615462,3.14066278,1.01492457,0.0,28.91333835,29.03676534,0.28714862,2282.0936747,2295.64475465,17.33900772,2281.9811747,2295.53225465,17.33900772,0.0,0.0,0.0,228.20936747,229.56447547,1.73390077,228.19811747,229.55322547,1.73390077,11.34807982,11.77748544,3.80596715,108.42501883,108.88787001,1.07680733,0.43819411,0.43568096,0.00324319,0.43821571,0.43570231,0.00324351,8.8120635,11.08491693,2.88559185,0.003,57.0,1000
94,17.08.2020,13:10:52, pp801b U=100V / t=60s / Ra=0.205,messung1 (5Zyklen),6.059832,1496.0,90.926124,3.005824,93.394946,3.011582,234.111664,7.549087,3.75,1.157641,6.0,0.1,H23m. Nadel,0.0,60.77949465,61.21719346,0.46237354,60.77649465,61.21419346,0.46237354,2.00924064,3.14066278,1.01492457,0.0,29.38362701,29.03676534,0.28714862,2279.23104947,2295.64475465,17.33900772,2279.11854947,2295.53225465,17.33900772,0.0,0.0,0.0,227.92310495,229.56447547,1.73390077,227.91185495,229.55322547,1.73390077,7.53465241,11.77748544,3.80596715,110.18860127,108.88787001,1.07680733,0.43874446,0.43568096,0.00324319,0.43876612,0.43570231,0.00324351,13.27201238,11.08491693,2.88559185,0.003,57.0,1000
95,17.08.2020,13:10:55, pp801b U=100V / t=60s / Ra=0.205,messung1 (5Zyklen),6.061158,1996.0,121.029242,2.984434,123.498065,2.990193,232.022917,5.617847,3.75,1.157927,6.0,0.1,H23m. Nadel,0.0,60.63589279,61.21719346,0.46237354,60.63289279,61.21419346,0.46237354,1.49520741,3.14066278,1.01492457,0.0,29.56884269,29.03676534,0.28714862,2273.84597946,2295.64475465,17.33900772,2273.73347946,2295.53225465,17.33900772,0.0,0.0,0.0,227.38459795,229.56447547,1.73390077,227.37334795,229.55322547,1.73390077,5.60702781,11.77748544,3.80596715,110.88316007,108.88787001,1.07680733,0.43978352,0.43568096,0.00324319,0.43980528,0.43570231,0.00324351,17.83476085,11.08491693,2.88559185,0.003,57.0,1000
96,17.08.2020,13:10:59, pp801b U=100V / t=60s / Ra=0.205,messung1 (5Zyklen),10.049163,499.4,23.860489,3.004178,26.329311,3.009937,197.707083,22.601649,3.75,1.91971,10.0,0.1,H23m. Nadel,0.0,47.77831197,46.68606366,0.36579575,47.77592864,46.68368033,0.36579575,6.01557469,3.13840823,1.00760059,0.0,20.88017698,21.77263605,0.32810647,1791.68669904,1750.72738722,13.71734054,1791.59732404,1750.63801222,13.71734054,0.0,0.0,0.0,179.1686699,175.07273872,1.37173405,179.1597324,175.06380122,1.37173405,22.55840509,11.76903087,3.77850221,78.30066366,81.64738518,1.23039925,0.55813329,0.5712948,0.00440915,0.55816114,0.57132397,0.0044096,4.43293751,11.02645634,2.82419576,0.00238333,57.0,1000
97,17.08.2020,13:11:03, pp801b U=100V / t=60s / Ra=0.205,messung1 (5Zyklen),10.03968,997.0,46.256831,2.995952,48.725654,3.00171,183.271014,11.290284,3.75,1.91781,10.0,0.1,H23m. Nadel,0.0,46.39601906,46.68606366,0.36579575,46.39363572,46.68368033,0.36579575,3.0049669,3.13840823,1.00760059,0.0,21.69433441,21.77263605,0.32810647,1739.85071464,1750.72738722,13.71734054,1739.76133964,1750.63801222,13.71734054,0.0,0.0,0.0,173.98507146,175.07273872,1.37173405,173.97613396,175.06380122,1.37173405,11.26862588,11.76903087,3.77850221,81.35375404,81.64738518,1.23039925,0.57476196,0.5712948,0.00440915,0.57479148,0.57132397,0.0044096,8.87419647,11.02645634,2.82419576,0.00238333,57.0,1000
98,17.08.2020,13:11:06, pp801b U=100V / t=60s / Ra=0.205,messung1 (5Zyklen),10.033537,1496.0,69.32941,3.01405,71.798233,3.019809,179.975517,7.569708,3.75,1.916708,10.0,0.1,H23m. Nadel,0.0,46.3431885,46.68606366,0.36579575,46.34080517,46.68368033,0.36579575,2.0147393,3.13840823,1.00760059,0.0,22.16303293,21.77263605,0.32810647,1737.86956885,1750.72738722,13.71734054,1737.78019385,1750.63801222,13.71734054,0.0,0.0,0.0,173.78695689,175.07273872,1.37173405,173.77801939,175.06380122,1.37173405,7.55527239,11.76903087,3.77850221,83.1113735,81.64738518,1.23039925,0.57541718,0.5712948,0.00440915,0.57544677,0.57132397,0.0044096,13.23579016,11.02645634,2.82419576,0.00238333,57.0,1000
99,17.08.2020,13:11:10, pp801b U=100V / t=60s / Ra=0.205,messung1 (5Zyklen),10.042434,1997.0,92.31479,3.032149,94.783612,3.037908,177.986252,5.704634,3.75,1.918517,10.0,0.1,H23m. Nadel,0.0,46.2267351,46.68606366,0.36579575,46.22435177,46.68368033,0.36579575,1.51835203,3.13840823,1.00760059,0.0,22.35299987,21.77263605,0.32810647,1733.50256635,1750.72738722,13.71734054,1733.41319135,1750.63801222,13.71734054,0.0,0.0,0.0,173.35025663,175.07273872,1.37173405,173.34131913,175.06380122,1.37173405,5.69382011,11.76903087,3.77850221,83.82374951,81.64738518,1.23039925,0.57686675,0.5712948,0.00440915,0.5768965,0.57132397,0.0044096,17.56290121,11.02645634,2.82419576,0.00238333,57.0,1000
100,17.08.2020,13:11:13, pp801b U=100V / t=60s / Ra=0.205,messung1 (5Zyklen),12.027796,499.4,21.063414,3.030504,23.532237,3.036262,176.703819,22.799327,3.75,2.29771,12.0,0.1,H23m. Nadel,0.0,42.17744093,41.21159214,0.32690705,42.17524093,41.20939214,0.32690705,6.06828995,3.15948309,1.01962924,0.0,18.05347549,19.02495452,0.34884565,1581.65403484,1545.43470513,12.25901449,1581.57153484,1545.35220513,12.25901449,0.0,0.0,0.0,158.16540348,154.54347051,1.22590145,158.15715348,154.53522051,1.22590145,22.7560873,11.84806158,3.82360966,67.70053309,71.34357947,1.3081712,0.63224952,0.64718756,0.0050608,0.6322825,0.64722213,0.00506134,4.39442856,10.99187342,2.83639498,0.0022,57.0,1000
101,17.08.2020,13:11:17, pp801b U=100V / t=60s / Ra=0.205,messung1 (5Zyklen),12.043354,996.0,40.868349,3.022277,43.337171,3.028036,163.16706,11.400737,3.75,2.300626,12.0,0.1,H23m. Nadel,0.0,41.03247892,41.21159214,0.32690705,41.03027892,41.20939214,0.32690705,3.03441466,3.15948309,1.01962924,0.0,18.99793213,19.02495452,0.34884565,1538.71795934,1545.43470513,12.25901449,1538.63545934,1545.35220513,12.25901449,0.0,0.0,0.0,153.87179593,154.54347051,1.22590145,153.86354593,154.53522051,1.22590145,11.37905497,11.84806158,3.82360966,71.24224548,71.34357947,1.3081712,0.64989168,0.64718756,0.0050608,0.64992653,0.64722213,0.00506134,8.78807601,10.99187342,2.83639498,0.0022,57.0,1000
102,17.08.2020,13:11:21, pp801b U=100V / t=60s / Ra=0.205,messung1 (5Zyklen),12.028897,1496.0,61.15866,3.017341,63.627483,3.0231,159.494024,7.577957,3.75,2.297933,12.0,0.1,H23m. Nadel,0.0,40.88145722,41.21159214,0.32690705,40.87925722,41.20939214,0.32690705,2.01693917,3.15948309,1.01962924,0.0,19.43115902,19.02495452,0.34884565,1533.05464572,1545.43470513,12.25901449,1532.97214572,1545.35220513,12.25901449,0.0,0.0,0.0,153.30546457,154.54347051,1.22590145,153.29721457,154.53522051,1.22590145,7.56352189,11.84806158,3.82360966,72.86684634,71.34357947,1.3081712,0.65229247,0.64718756,0.0050608,0.65232757,0.64722213,0.00506134,13.22135394,10.99187342,2.83639498,0.0022,57.0,1000
103,17.08.2020,13:11:24, pp801b U=100V / t=60s / Ra=0.205,messung1 (5Zyklen),12.029534,1996.0,81.346963,3.030504,83.815785,3.036262,157.469536,5.704401,3.75,2.298065,12.0,0.1,H23m. Nadel,0.0,40.75499148,41.21159214,0.32690705,40.75279148,41.20939214,0.32690705,1.51828858,3.15948309,1.01962924,0.0,19.61725145,19.02495452,0.34884565,1528.31218061,1545.43470513,12.25901449,1528.22968061,1545.35220513,12.25901449,0.0,0.0,0.0,152.83121806,154.54347051,1.22590145,152.82296806,154.53522051,1.22590145,5.69358216,11.84806158,3.82360966,73.56469295,71.34357947,1.3081712,0.65431658,0.64718756,0.0050608,0.6543519,0.64722213,0.00506134,17.56363518,10.99187342,2.83639498,0.0022,57.0,1000
104,17.08.2020,13:11:27, pp801b U=100V / t=60s / Ra=0.205,messung1 (5Zyklen),15.034263,499.4,17.963597,3.002533,20.43242,3.008292,153.427262,22.589294,3.75,2.872008,15.0,0.1,H23m. Nadel,0.0,35.97035843,35.17513001,0.27623662,35.96841676,35.17318834,0.27623662,6.01228074,3.13374315,1.00849629,0.0,14.97806801,16.0197226,0.36622646,1348.88844113,1319.06737534,10.35887311,1348.81562863,1318.99456284,10.35887311,0.0,0.0,0.0,134.88884411,131.90673753,1.03588731,134.88156286,131.89945628,1.03588731,22.54605276,11.7515368,3.78186108,56.16775505,60.07395974,1.37334921,0.74135115,0.75824999,0.00588305,0.74139117,0.75829186,0.00588369,4.43536618,11.05782098,2.83718995,0.00194167,57.0,1000
105,17.08.2020,13:11:32, pp801b U=100V / t=60s / Ra=0.205,messung1 (5Zyklen),15.036483,996.0,34.981329,2.994306,37.450151,3.000065,141.002075,11.295425,3.75,2.872439,15.0,0.1,H23m. Nadel,0.0,35.12181627,35.17513001,0.27623662,35.1198746,35.17318834,0.27623662,3.00633133,3.13374315,1.00849629,0.0,16.05677164,16.0197226,0.36622646,1317.06810994,1319.06737534,10.35887311,1316.99529744,1318.99456284,10.35887311,0.0,0.0,0.0,131.70681099,131.90673753,1.03588731,131.69952974,131.89945628,1.03588731,11.27374247,11.7515368,3.78186108,60.21289364,60.07395974,1.37334921,0.75926218,0.75824999,0.00588305,0.75930415,0.75829186,0.00588369,8.87016891,11.05782098,2.83718995,0.00194167,57.0,1000
106,17.08.2020,13:11:35, pp801b U=100V / t=60s / Ra=0.205,messung1 (5Zyklen),15.044331,1497.0,52.178404,2.995952,54.647226,3.00171,136.891849,7.519314,3.75,2.873954,15.0,0.1,H23m. Nadel,0.0,34.85531329,35.17513001,0.27623662,34.85337163,35.17318834,0.27623662,2.00130394,3.13374315,1.00849629,0.0,16.42603384,16.0197226,0.36622646,1307.0742485,1319.06737534,10.35887311,1307.001436,1318.99456284,10.35887311,0.0,0.0,0.0,130.70742485,131.90673753,1.03588731,130.7001436,131.89945628,1.03588731,7.50488978,11.7515368,3.78186108,61.59762691,60.07395974,1.37334921,0.76506748,0.75824999,0.00588305,0.7651101,0.75829186,0.00588369,13.32464606,11.05782098,2.83718995,0.00194167,57.0,1000
107,17.08.2020,13:11:38, pp801b U=100V / t=60s / Ra=0.205,messung1 (5Zyklen),15.032921,1997.0,69.401805,3.025568,71.870628,3.031326,134.959867,5.692275,3.75,2.871801,15.0,0.1,H23m. Nadel,0.0,34.75303205,35.17513001,0.27623662,34.75109038,35.17318834,0.27623662,1.51505658,3.13374315,1.00849629,0.0,16.6180169,16.0197226,0.36622646,1303.2387018,1319.06737534,10.35887311,1303.1658893,1318.99456284,10.35887311,0.0,0.0,0.0,130.32387018,131.90673753,1.03588731,130.31658893,131.89945628,1.03588731,5.68146219,11.7515368,3.78186108,62.31756337,60.07395974,1.37334921,0.76731914,0.75824999,0.00588305,0.76736201,0.75829186,0.00588369,17.60110278,11.05782098,2.83718995,0.00194167,57.0,1000
108,17.08.2020,13:11:41, pp801b U=100V / t=60s / Ra=0.205,messung1 (5Zyklen),20.028611,499.4,14.514969,3.015696,16.983792,3.021454,127.531474,22.688133,3.75,3.826152,20.0,0.1,H23m. Nadel,0.0,29.06481578,28.38223338,0.23857087,29.06311578,28.38053338,0.23857087,6.03863837,3.15323958,1.01232137,0.0,11.51223871,12.6136469,0.3869417,1089.93059171,1064.33375183,8.94640765,1089.86684171,1064.27000183,8.94640765,0.0,0.0,0.0,108.99305917,106.43337518,0.89464077,108.98668417,106.42700018,0.89464077,22.64489387,11.82464844,3.79620512,43.17089515,47.30117587,1.45103139,0.91748962,0.93975165,0.00780247,0.91754328,0.93980797,0.0078034,4.41600656,10.989541,2.82779691,0.0017,57.0,1000
109,17.08.2020,13:11:46, pp801b U=100V / t=60s / Ra=0.205,messung1 (5Zyklen),20.008751,996.0,28.227216,3.025568,30.696038,3.031326,115.572434,11.413126,3.75,3.822394,20.0,0.1,H23m. Nadel,0.0,28.34057831,28.38223338,0.23857087,28.33887831,28.38053338,0.23857087,3.03771888,3.15323958,1.01232137,0.0,12.65057972,12.6136469,0.3869417,1062.77168675,1064.33375183,8.94640765,1062.70793675,1064.27000183,8.94640765,0.0,0.0,0.0,106.27716867,106.43337518,0.89464077,106.27079367,106.42700018,0.89464077,11.39144578,11.82464844,3.79620512,47.43967395,47.30117587,1.45103139,0.94093587,0.93975165,0.00780247,0.94099231,0.93980797,0.0078034,8.77851696,10.989541,2.82779691,0.0017,57.0,1000
110,17.08.2020,13:11:49, pp801b U=100V / t=60s / Ra=0.205,messung1 (5Zyklen),20.022226,1496.0,42.085899,3.015696,44.554721,3.021454,111.684629,7.573833,3.75,3.824929,20.0,0.1,H23m. Nadel,0.0,28.13228543,28.38223338,0.23857087,28.13058543,28.38053338,0.23857087,2.01583957,3.15323958,1.01232137,0.0,13.05737293,12.6136469,0.3869417,1054.96070354,1064.33375183,8.94640765,1054.89695354,1064.27000183,8.94640765,0.0,0.0,0.0,105.49607035,106.43337518,0.89464077,105.48969535,106.42700018,0.89464077,7.5593984,11.82464844,3.79620512,48.96514848,47.30117587,1.45103139,0.94790261,0.93975165,0.00780247,0.94795989,0.93980797,0.0078034,13.22856592,10.989541,2.82779691,0.0017,57.0,1000
111,17.08.2020,13:11:52, pp801b U=100V / t=60s / Ra=0.205,messung1 (5Zyklen),20.017924,1996.0,55.870543,3.03544,58.339365,3.041198,109.605521,5.713674,3.75,3.824156,20.0,0.1,H23m. Nadel,0.0,27.99125401,28.38223338,0.23857087,27.98955401,28.38053338,0.23857087,1.52076152,3.15323958,1.01232137,0.0,13.23439624,12.6136469,0.3869417,1049.6720253,1064.33375183,8.94640765,1049.6082753,1064.27000183,8.94640765,0.0,0.0,0.0,104.96720253,106.43337518,0.89464077,104.96082753,106.42700018,0.89464077,5.70285571,11.82464844,3.79620512,49.62898591,47.30117587,1.45103139,0.95267853,0.93975165,0.00780247,0.95273639,0.93980797,0.0078034,17.53507454,10.989541,2.82779691,0.0017,57.0,1000
112,17.08.2020,13:11:56, pp801b U=100V / t=60s / Ra=0.205,messung1 (5Zyklen),23.998878,499.4,12.686999,3.017341,15.155821,3.0231,113.805224,22.700488,3.75,4.584648,24.0,0.1,H23m. Nadel,0.0,25.40448338,24.72100892,0.24100733,25.40295005,24.71947558,0.24100733,6.04193232,3.15565792,1.01458896,0.0,9.68050886,10.78190883,0.38680257,952.66812675,927.03783438,9.03777478,952.61062675,926.98033438,9.03777478,0.0,0.0,0.0,95.26681268,92.70378344,0.90377748,95.26106268,92.69803344,0.90377748,22.6572462,11.83371721,3.80470859,36.30190824,40.43215811,1.45050963,1.04968349,1.07900815,0.01037831,1.04974685,1.07907511,0.01037959,4.41359904,11.01473455,2.86599498,0.00153333,57.0,1000
113,17.08.2020,13:12:00, pp801b U=100V / t=60s / Ra=0.205,messung1 (5Zyklen),24.017896,996.0,24.602536,3.042021,27.071359,3.04778,101.925296,11.475074,3.75,4.588274,24.0,0.1,H23m. Nadel,0.0,24.70134137,24.72100892,0.24100733,24.69980803,24.71947558,0.24100733,3.05423795,3.15565792,1.01458896,0.0,10.82278504,10.78190883,0.38680257,926.3003012,927.03783438,9.03777478,926.2428012,926.98033438,9.03777478,0.0,0.0,0.0,92.63003012,92.70378344,0.90377748,92.62428012,92.69803344,0.90377748,11.45339232,11.83371721,3.80470859,40.5854439,40.43215811,1.45050963,1.07956351,1.07900815,0.01037831,1.07963052,1.07907511,0.01037959,8.73103769,11.01473455,2.86599498,0.00153333,57.0,1000
114,17.08.2020,13:12:03, pp801b U=100V / t=60s / Ra=0.205,messung1 (5Zyklen),24.014075,1497.0,36.611859,3.027213,39.080681,3.032972,97.897498,7.597624,3.75,4.587501,24.0,0.1,H23m. Nadel,0.0,24.45681964,24.72100892,0.24100733,24.45528631,24.71947558,0.24100733,2.02218637,3.15565792,1.01458896,0.0,11.21654997,10.78190883,0.38680257,917.13073647,927.03783438,9.03777478,917.07323647,926.98033438,9.03777478,0.0,0.0,0.0,91.71307365,92.70378344,0.90377748,91.70732365,92.69803344,0.90377748,7.5831989,11.83371721,3.80470859,42.06206237,40.43215811,1.45050963,1.09035709,1.07900815,0.01037831,1.09042545,1.07907511,0.01037959,13.18704696,11.01473455,2.86599498,0.00153333,57.0,1000
115,17.08.2020,13:12:07, pp801b U=100V / t=60s / Ra=0.205,messung1 (5Zyklen),24.007604,1996.0,48.545497,3.002533,51.014319,3.008292,95.843536,5.65185,3.75,4.586236,24.0,0.1,H23m. Nadel,0.0,24.32139128,24.72100892,0.24100733,24.31985795,24.71947558,0.24100733,1.50427505,3.15565792,1.01458896,0.0,11.40779145,10.78190883,0.38680257,912.0521731,927.03783438,9.03777478,911.9946731,926.98033438,9.03777478,0.0,0.0,0.0,91.20521731,92.70378344,0.90377748,91.19946731,92.69803344,0.90377748,5.64103144,11.83371721,3.80470859,42.77921794,40.43215811,1.45050963,1.0964285,1.07900815,0.01037831,1.09649763,1.07907511,0.01037959,17.72725451,11.01473455,2.86599498,0.00153333,57.0,1000
116,17.08.2020,13:12:10, pp801b U=100V / t=60s / Ra=0.205,messung1 (5Zyklen),30.029172,499.4,10.589193,3.020632,13.058015,3.02639,98.052778,22.725197,3.75,5.736498,30.0,0.1,H23m. Nadel,0.0,21.2038306,20.59033745,0.21926439,21.2024306,20.58893745,0.21926439,6.04852223,3.16671379,1.01188773,0.0,7.57695419,8.71111183,0.39653812,795.14364738,772.13765422,8.22241467,795.09114738,772.08515422,8.22241467,0.0,0.0,0.0,79.51436474,77.21376542,0.82224147,79.50911474,77.20851542,0.82224147,22.68195835,11.87517672,3.794579,28.41357819,32.66666935,1.48701796,1.2576344,1.29554073,0.01361352,1.25771744,1.29562888,0.01361536,4.40879039,10.92137089,2.80300736,0.0014,57.0,1000
117,17.08.2020,13:12:14, pp801b U=100V / t=60s / Ra=0.205,messung1 (5Zyklen),30.004406,996.0,20.508935,3.046957,22.977758,3.052716,86.512642,11.493658,3.75,5.731826,30.0,0.1,H23m. Nadel,0.0,20.5913002,20.59033745,0.21926439,20.5899002,20.58893745,0.21926439,3.05919378,3.16671379,1.01188773,0.0,8.76535321,8.71111183,0.39653812,772.17375753,772.13765422,8.22241467,772.12125753,772.08515422,8.22241467,0.0,0.0,0.0,77.21737575,77.21376542,0.82224147,77.21212575,77.20851542,0.82224147,11.47197666,11.87517672,3.794579,32.87007455,32.66666935,1.48701796,1.29504531,1.29554073,0.01361352,1.29513336,1.29562888,0.01361536,8.71689361,10.92137089,2.80300736,0.0014,57.0,1000
118,17.08.2020,13:12:18, pp801b U=100V / t=60s / Ra=0.205,messung1 (5Zyklen),30.013889,1496.0,30.458294,3.032149,32.927117,3.037908,82.537893,7.615076,3.75,5.733674,30.0,0.1,H23m. Nadel,0.0,20.35982219,20.59033745,0.21926439,20.35842219,20.58893745,0.21926439,2.02683757,3.16671379,1.01188773,0.0,9.16579231,8.71111183,0.39653812,763.49333222,772.13765422,8.22241467,763.44083222,772.08515422,8.22241467,0.0,0.0,0.0,76.34933322,77.21376542,0.82224147,76.34408322,77.20851542,0.82224147,7.60064088,11.87517672,3.794579,34.37172117,32.66666935,1.48701796,1.30976913,1.29554073,0.01361352,1.3098592,1.29562888,0.01361536,13.15678528,10.92137089,2.80300736,0.0014,57.0,1000
119,17.08.2020,13:12:21, pp801b U=100V / t=60s / Ra=0.205,messung1 (5Zyklen),30.014887,1996.0,40.331968,3.058474,42.800791,3.064233,80.412308,5.756951,3.75,5.733825,30.0,0.1,H23m. Nadel,0.0,20.20639679,20.59033745,0.21926439,20.20499679,20.58893745,0.21926439,1.5323016,3.16671379,1.01188773,0.0,9.3363476,8.71111183,0.39653812,757.73987976,772.13765422,8.22241467,757.68737976,772.08515422,8.22241467,0.0,0.0,0.0,75.77398798,77.21376542,0.82224147,75.76873798,77.20851542,0.82224147,5.74613101,11.87517672,3.794579,35.01130348,32.66666935,1.48701796,1.3197141,1.29554073,0.01361352,1.31980554,1.29562888,0.01361536,17.40301427,10.92137089,2.80300736,0.0014,57.0,1000
120,17.08.2020,13:12:31, pp801b U=100V / t=60s / Ra=0.205,messung1 (5Zyklen),2.070706,499.3,83.95647,3.042021,86.425292,3.04778,649.098429,22.890394,3.75,0.395576,2.0,0.1,H23m. Nadel,0.0,168.14834769,111.43844786,18.90920011,168.14358935,111.43368953,18.90920011,6.0925716,3.16720701,1.02574329,0.0,81.02550888,54.13324126,8.97278001,6305.56303825,4178.94179477,709.09500397,6305.38460075,4178.76335727,709.09500397,0.0,0.0,0.0,630.55630383,417.89417948,70.9095004,630.53846008,417.87633573,70.9095004,22.8471435,11.8770263,3.84653734,303.84565829,202.99965471,33.64792503,0.15859012,0.2558042,0.03243821,0.15859461,0.25581644,0.0324408,4.37691478,10.98989942,2.84903325,0.00475833,58.0,1000
121,17.08.2020,13:12:34, pp801b U=100V / t=60s / Ra=0.205,messung1 (5Zyklen),2.071274,996.0,90.954095,3.032149,93.422917,3.037908,351.742911,11.437905,3.75,0.395687,2.0,0.1,H23m. Nadel,0.0,91.31937249,111.43844786,18.90920011,91.31461416,111.43368953,18.90920011,3.04432631,3.16720701,1.02574329,0.0,44.13514393,54.13324126,8.97278001,3424.47646837,4178.94179477,709.09500397,3424.29803087,4178.76335727,709.09500397,0.0,0.0,0.0,342.44764684,417.89417948,70.9095004,342.42980309,417.87633573,70.9095004,11.41622364,11.8770263,3.84653734,165.50678972,202.99965471,33.64792503,0.29201544,0.2558042,0.03243821,0.29203066,0.25581644,0.0324408,8.759464,10.98989942,2.84903325,0.00475833,58.0,1000
122,17.08.2020,13:12:37, pp801b U=100V / t=60s / Ra=0.205,messung1 (5Zyklen),2.072961,1496.0,138.624498,3.017341,141.09332,3.0231,353.676437,7.577957,3.75,0.396013,2.0,0.1,H23m. Nadel,0.0,92.66343449,111.43844786,18.90920011,92.65867616,111.43368953,18.90920011,2.01693917,3.16720701,1.02574329,0.0,45.32086849,54.13324126,8.97278001,3474.87879345,4178.94179477,709.09500397,3474.70035595,4178.76335727,709.09500397,0.0,0.0,0.0,347.48787934,417.89417948,70.9095004,347.47003559,417.87633573,70.9095004,7.56352189,11.8770263,3.84653734,169.95325685,202.99965471,33.64792503,0.28777982,0.2558042,0.03243821,0.2877946,0.25581644,0.0324408,13.22135394,10.98989942,2.84903325,0.00475833,58.0,1000
123,17.08.2020,13:12:41, pp801b U=100V / t=60s / Ra=0.205,messung1 (5Zyklen),2.071154,1996.0,186.870783,3.023922,189.339606,3.029681,355.723207,5.692036,3.75,0.395664,2.0,0.1,H23m. Nadel,0.0,93.62263677,111.43844786,18.90920011,93.61787844,111.43368953,18.90920011,1.51499098,3.16720701,1.02574329,0.0,46.05144373,54.13324126,8.97278001,3510.84887901,4178.94179477,709.09500397,3510.67044151,4178.76335727,709.09500397,0.0,0.0,0.0,351.0848879,417.89417948,70.9095004,351.06704415,417.87633573,70.9095004,5.68121618,11.8770263,3.84653734,172.69291398,202.99965471,33.64792503,0.2848314,0.2558042,0.03243821,0.28484588,0.25581644,0.0324408,17.60186495,10.98989942,2.84903325,0.00475833,58.0,1000
124,17.08.2020,13:12:44, pp801b U=100V / t=60s / Ra=0.205,messung1 (5Zyklen),3.011147,499.4,41.561036,3.025568,44.029858,3.031326,330.620683,22.762262,3.75,0.575242,3.0,0.1,H23m. Nadel,0.0,83.22193833,78.65192056,1.52928559,83.21793833,78.64792056,1.52928559,6.05840609,3.16093821,1.01785633,0.0,38.57976612,37.74349118,0.35937657,3120.82268722,2949.44702113,57.34820966,3120.67268722,2949.29702113,57.34820966,0.0,0.0,0.0,312.08226872,294.94470211,5.73482097,312.06726872,294.92970211,5.73482097,22.71902283,11.8535183,3.81696125,144.67412295,141.53809191,1.34766215,0.32042833,0.33941749,0.00635846,0.32044373,0.33943479,0.00635909,4.40159776,10.99497858,2.85202103,0.004,58.0,1000
125,17.08.2020,13:12:48, pp801b U=100V / t=60s / Ra=0.205,messung1 (5Zyklen),3.020613,996.0,76.496505,3.043666,78.965327,3.049425,297.309214,11.481269,3.75,0.57706,3.0,0.1,H23m. Nadel,0.0,76.80371988,78.65192056,1.52928559,76.79971988,78.64792056,1.52928559,3.05588956,3.16093821,1.01785633,0.0,36.87191516,37.74349118,0.35937657,2880.13949548,2949.44702113,57.34820966,2879.98949548,2949.29702113,57.34820966,0.0,0.0,0.0,288.01394955,294.94470211,5.73482097,287.99894955,294.92970211,5.73482097,11.45958584,11.8535183,3.81696125,138.26968185,141.53809191,1.34766215,0.34720541,0.33941749,0.00635846,0.34722349,0.33943479,0.00635909,8.72631885,10.99497858,2.85202103,0.004,58.0,1000
126,17.08.2020,13:12:52, pp801b U=100V / t=60s / Ra=0.205,messung1 (5Zyklen),3.02464,1496.0,115.369276,3.017341,117.838099,3.0231,295.382935,7.577957,3.75,0.577786,3.0,0.1,H23m. Nadel,0.0,77.1185,78.65192056,1.52928559,77.1145,78.64792056,1.52928559,2.01693917,3.16093821,1.01785633,0.0,37.54878041,37.74349118,0.35937657,2891.94375,2949.44702113,57.34820966,2891.79375,2949.29702113,57.34820966,0.0,0.0,0.0,289.194375,294.94470211,5.73482097,289.179375,294.92970211,5.73482097,7.56352189,11.8535183,3.81696125,140.80792655,141.53809191,1.34766215,0.34578819,0.33941749,0.00635846,0.34580613,0.33943479,0.00635909,13.22135394,10.99497858,2.85202103,0.004,58.0,1000
127,17.08.2020,13:12:55, pp801b U=100V / t=60s / Ra=0.205,messung1 (5Zyklen),3.028409,1996.0,154.617194,3.018986,157.086017,3.024745,295.126535,5.682762,3.75,0.578543,3.0,0.1,H23m. Nadel,0.0,77.46352405,78.65192056,1.52928559,77.45952405,78.64792056,1.52928559,1.51251804,3.16093821,1.01785633,0.0,37.97350301,37.74349118,0.35937657,2904.8821518,2949.44702113,57.34820966,2904.7321518,2949.29702113,57.34820966,0.0,0.0,0.0,290.48821518,294.94470211,5.73482097,290.47321518,294.92970211,5.73482097,5.67194264,11.8535183,3.81696125,142.40063627,141.53809191,1.34766215,0.34424804,0.33941749,0.00635846,0.34426582,0.33943479,0.00635909,17.63064375,10.99497858,2.85202103,0.004,58.0,1000
128,17.08.2020,13:12:58, pp801b U=100V / t=60s / Ra=0.205,messung1 (5Zyklen),5.04623,499.4,34.170177,2.991016,36.639,2.996774,275.122644,22.50281,3.75,0.964012,5.0,0.1,H23m. Nadel,0.0,68.42246095,66.3977733,0.67610182,68.41919429,66.39450663,0.67610182,5.98921906,3.14913638,0.99828199,0.0,31.21498761,31.62268513,0.19413186,2565.84228574,2489.91649862,25.35381842,2565.71978574,2489.79399862,25.35381842,0.0,0.0,0.0,256.58422857,248.99164986,2.53538184,256.57197857,248.97939986,2.53538184,22.45957149,11.80926141,3.74355747,117.05620354,118.58506923,0.72799447,0.38973557,0.40174239,0.00401002,0.38975418,0.40176217,0.00401042,4.4524447,10.9492719,2.80492252,0.00326667,58.0,1000
129,17.08.2020,13:13:03, pp801b U=100V / t=60s / Ra=0.205,messung1 (5Zyklen),5.053476,996.0,65.558295,3.037085,68.027117,3.042844,256.126195,11.45649,3.75,0.96536,5.0,0.1,H23m. Nadel,0.0,65.82158133,66.3977733,0.67610182,65.81831466,66.39450663,0.67610182,3.04928213,3.14913638,0.99828199,0.0,31.38451627,31.62268513,0.19413186,2468.3092997,2489.91649862,25.35381842,2468.1867997,2489.79399862,25.35381842,0.0,0.0,0.0,246.83092997,248.99164986,2.53538184,246.81867997,248.97939986,2.53538184,11.43480798,11.80926141,3.74355747,117.69193599,118.58506923,0.72799447,0.40513561,0.40174239,0.00401002,0.40515572,0.40176217,0.00401042,8.74522774,10.9492719,2.80492252,0.00326667,58.0,1000
130,17.08.2020,13:13:06, pp801b U=100V / t=60s / Ra=0.205,messung1 (5Zyklen),5.059035,1496.0,98.321921,3.040376,100.790744,3.046134,252.650594,7.635698,3.75,0.966406,5.0,0.1,H23m. Nadel,0.0,65.72320922,66.3977733,0.67610182,65.71994256,66.39450663,0.67610182,2.0323369,3.14913638,0.99828199,0.0,31.84380283,31.62268513,0.19413186,2464.62034592,2489.91649862,25.35381842,2464.49784592,2489.79399862,25.35381842,0.0,0.0,0.0,246.46203459,248.99164986,2.53538184,246.44978459,248.97939986,2.53538184,7.62126337,11.80926141,3.74355747,119.41426061,118.58506923,0.72799447,0.405742,0.40174239,0.00401002,0.40576217,0.40176217,0.00401042,13.12118413,10.9492719,2.80492252,0.00326667,58.0,1000
131,17.08.2020,13:13:09, pp801b U=100V / t=60s / Ra=0.205,messung1 (5Zyklen),5.066056,1996.0,130.985188,3.045312,133.454011,3.05107,250.727726,5.732221,3.75,0.967763,5.0,0.1,H23m. Nadel,0.0,65.62384168,66.3977733,0.67610182,65.62057502,66.39450663,0.67610182,1.52570741,3.14913638,0.99828199,0.0,32.0474338,31.62268513,0.19413186,2460.89406313,2489.91649862,25.35381842,2460.77156313,2489.79399862,25.35381842,0.0,0.0,0.0,246.08940631,248.99164986,2.53538184,246.07715631,248.97939986,2.53538184,5.72140281,11.80926141,3.74355747,120.17787675,118.58506923,0.72799447,0.40635638,0.40174239,0.00401002,0.40637661,0.40176217,0.00401042,17.47823102,10.9492719,2.80492252,0.00326667,58.0,1000
