Repository: ZBT-Tools/ContactResistanceAnalysis

File: Messreihen/Vorbehandlungen/pp+gps.csv (part 18 of 75)
age[mV],voltage_needle[mV],R_ges / mOhm*cm²,R_bulk / mOhm*cm²,contact_area[cm2],p_Kraftsensor / ?,pressure_rounded[bar],sample_thickness[cm],parameters,[mV]_in_[V],main_resistance[mOhm],main_resistance_mean[mOhm],main_resistance_error[mOhm],flow_resistance[mOhm],flow_resistance_mean[mOhm],flow_resistance_error[mOhm],bulk_resistance[mOhm],bulk_resistance_mean[mOhm],bulk_resistance_error[mOhm],bulk_resistance_sub[mOhm],contact_resistance[mOhm],contact_resistance_mean[mOhm],contact_resistance_error[mOhm],vs_main_resistance[mOhm*cm],vs_main_resistance_mean[mOhm*cm],vs_main_resistance_error[mOhm*cm],vs_flow_resistance[mOhm*cm],vs_flow_resistance_mean[mOhm*cm],vs_flow_resistance_error[mOhm*cm],vs_bulk_resistance[mOhm*cm],vs_bulk_resistance_mean[mOhm*cm],vs_bulk_resistance_error[mOhm*cm],as_main_resistance[mOhm*cm2],as_main_resistance_mean[mOhm*cm2],as_main_resistance_error[mOhm*cm2],as_flow_resistance[mOhm*cm2],as_flow_resistance_mean[mOhm*cm2],as_flow_resistance_error[mOhm*cm2],as_bulk_resistance[mOhm*cm2],as_bulk_resistance_mean[mOhm*cm2],as_bulk_resistance_error[mOhm*cm2],as_contact_resistance[mOhm*cm2],as_contact_resistance_mean[mOhm*cm2],as_contact_resistance_error[mOhm*cm2],vs_main_conductance[S/cm],vs_main_conductance_mean[S/cm],vs_main_conductance_error[S/cm],vs_flow_conductance[S/cm],vs_flow_conductance_mean[S/cm],vs_flow_conductance_error[S/cm],vs_bulk_conductance[S/cm],vs_bulk_conductance_mean[S/cm],vs_bulk_conductance_error[S/cm],degradation_corr[mOhm],cycle,[mV] in [V]
190,17.08.2020,13:16:45, pp801b U=100V / t=60s / Ra=0.205,messung1 (5Zyklen),20.029007,1496.0,41.200707,3.017341,43.669529,3.0231,109.465732,7.577957,3.75,3.826208,20.0,0.1,H23m. Nadel,0.0,27.54057955,27.8115711,0.24605056,27.53887955,27.8098711,0.24605056,2.01693917,3.17120331,1.02384238,0.0,12.76097019,12.31933389,0.38890382,1032.77173295,1042.93391619,9.22689611,1032.70798295,1042.87016619,9.22689611,0.0,0.0,0.0,103.2771733,104.29339162,0.92268961,103.2707983,104.28701662,0.92268961,7.56352189,11.89201241,3.83940891,47.8536382,46.1975021,1.45838934,0.96826817,0.95905585,0.00837689,0.96832795,0.9591145,0.00837791,13.22135394,10.96041496,2.83409116,0.0017,59.0,1000
191,17.08.2020,13:16:48, pp801b U=100V / t=60s / Ra=0.205,messung1 (5Zyklen),20.029833,1997.0,54.743486,3.040376,57.212308,3.046134,107.43423,5.720082,3.75,3.826428,20.0,0.1,H23m. Nadel,0.0,27.41286229,27.8115711,0.24605056,27.41116229,27.8098711,0.24605056,1.52247171,3.17120331,1.02384238,0.0,12.94434529,12.31933389,0.38890382,1027.982336,1042.93391619,9.22689611,1027.918586,1042.87016619,9.22689611,0.0,0.0,0.0,102.7982336,104.29339162,0.92268961,102.7918586,104.28701662,0.92268961,5.7092689,11.89201241,3.83940891,48.54129485,46.1975021,1.45838934,0.97277936,0.95905585,0.00837689,0.97283969,0.9591145,0.00837791,17.51537748,10.96041496,2.83409116,0.0017,59.0,1000
192,17.08.2020,13:16:52, pp801b U=100V / t=60s / Ra=0.205,messung1 (5Zyklen),24.031733,499.4,12.404,3.045312,14.872823,3.05107,111.680188,22.91052,3.75,4.590855,24.0,0.1,H23m. Nadel,0.0,24.83780537,24.1543803,0.2439769,24.83627203,24.15284697,0.2439769,6.09794153,3.1778428,1.02484795,0.0,9.36916525,10.48750208,0.39061841,931.41770124,905.78926134,9.14913379,931.36020124,905.73176134,9.14913379,0.0,0.0,0.0,93.14177012,90.57892613,0.91491338,93.13602012,90.57317613,0.91491338,22.86728074,11.9169105,3.8431798,35.13436969,39.32813282,1.46481905,1.07363216,1.10434321,0.01101174,1.07369845,1.10441336,0.01101313,4.37306041,10.93783118,2.83467123,0.00153333,59.0,1000
193,17.08.2020,13:16:56, pp801b U=100V / t=60s / Ra=0.205,messung1 (5Zyklen),24.028824,997.0,24.087545,3.053538,26.556368,3.059297,99.886038,11.506885,3.75,4.590332,24.0,0.1,H23m. Nadel,0.0,24.16002508,24.1543803,0.2439769,24.15849174,24.15284697,0.2439769,3.06272618,3.1778428,1.02484795,0.0,10.54788278,10.48750208,0.39061841,906.00094032,905.78926134,9.14913379,905.94344032,905.73176134,9.14913379,0.0,0.0,0.0,90.60009403,90.57892613,0.91491338,90.59434403,90.57317613,0.91491338,11.48522317,11.9169105,3.8431798,39.55456043,39.32813282,1.46481905,1.10375161,1.10434321,0.01101174,1.10382167,1.10441336,0.01101313,8.70683996,10.93783118,2.83467123,0.00153333,59.0,1000
194,17.08.2020,13:16:59, pp801b U=100V / t=60s / Ra=0.205,messung1 (5Zyklen),24.018894,1497.0,35.748056,3.03873,38.216879,3.044489,95.733664,7.626475,3.75,4.588402,24.0,0.1,H23m. Nadel,0.0,23.87979693,24.1543803,0.2439769,23.87826359,24.15284697,0.2439769,2.02987976,3.1778428,1.02484795,0.0,10.92419192,10.48750208,0.39061841,895.49238477,905.78926134,9.14913379,895.43488477,905.73176134,9.14913379,0.0,0.0,0.0,89.54923848,90.57892613,0.91491338,89.54348848,90.57317613,0.91491338,7.6120491,11.9169105,3.8431798,40.96571969,39.32813282,1.46481905,1.11670408,1.10434321,0.01101174,1.11677579,1.10441336,0.01101313,13.13706713,10.93783118,2.83467123,0.00153333,59.0,1000
195,17.08.2020,13:17:03, pp801b U=100V / t=60s / Ra=0.205,messung1 (5Zyklen),24.011029,1997.0,47.408568,3.037085,49.87739,3.042844,93.660598,5.713903,3.75,4.586877,24.0,0.1,H23m. Nadel,0.0,23.73989384,24.1543803,0.2439769,23.73836051,24.15284697,0.2439769,1.52082374,3.1778428,1.02484795,0.0,11.10876839,10.48750208,0.39061841,890.24601903,905.78926134,9.14913379,890.18851903,905.73176134,9.14913379,0.0,0.0,0.0,89.0246019,90.57892613,0.91491338,89.0188519,90.57317613,0.91491338,5.70308901,11.9169105,3.8431798,41.65788145,39.32813282,1.46481905,1.123285,1.10434321,0.01101174,1.12335756,1.10441336,0.01101313,17.53435723,10.93783118,2.83467123,0.00153333,59.0,1000
196,17.08.2020,13:17:06, pp801b U=100V / t=60s / Ra=0.205,messung1 (5Zyklen),30.004389,499.3,10.365427,3.043666,12.834249,3.049425,96.391818,22.902752,3.75,5.731984,30.0,0.1,H23m. Nadel,0.0,20.75991789,20.10077888,0.23212665,20.75851789,20.09937888,0.23212665,6.09586621,3.17421086,1.02524093,0.0,7.33132584,8.46258401,0.39669942,778.49692069,753.77920804,8.70474945,778.44442069,753.72670804,8.70474945,0.0,0.0,0.0,77.84969207,75.3779208,0.87047495,77.84444207,75.3726708,0.87047495,22.8594983,11.90329072,3.84465349,27.49247189,31.73469004,1.48762281,1.2845266,1.32717098,0.01508466,1.28461323,1.3272635,0.01508674,4.3745492,10.95814834,2.84272454,0.0014,59.0,1000
197,17.08.2020,13:17:10, pp801b U=100V / t=60s / Ra=0.205,messung1 (5Zyklen),30.011479,997.0,20.010398,3.048602,22.47922,3.054361,84.550728,11.488319,3.75,5.733145,30.0,0.1,H23m. Nadel,0.0,20.07060983,20.10077888,0.23212665,20.06920983,20.09937888,0.23212665,3.05777533,3.17421086,1.02524093,0.0,8.50571725,8.46258401,0.39669942,752.64786861,753.77920804,8.70474945,752.59536861,753.72670804,8.70474945,0.0,0.0,0.0,75.26478686,75.3779208,0.87047495,75.25953686,75.3726708,0.87047495,11.46665747,11.90329072,3.84465349,31.89643969,31.73469004,1.48762281,1.32864257,1.32717098,0.01508466,1.32873526,1.3272635,0.01508674,8.72093723,10.95814834,2.84272454,0.0014,59.0,1000
198,17.08.2020,13:17:14, pp801b U=100V / t=60s / Ra=0.205,messung1 (5Zyklen),29.990224,1496.0,29.722828,3.030504,32.191651,3.036262,80.694312,7.610952,3.75,5.729097,30.0,0.1,H23m. Nadel,0.0,19.86820053,20.10077888,0.23212665,19.86680053,20.09937888,0.23212665,2.02573797,3.17421086,1.02524093,0.0,8.92053128,8.46258401,0.39669942,745.05752005,753.77920804,8.70474945,745.00502005,753.72670804,8.70474945,0.0,0.0,0.0,74.50575201,75.3779208,0.87047495,74.50050201,75.3726708,0.87047495,7.59651738,11.90329072,3.84465349,33.45199231,31.73469004,1.48762281,1.34217825,1.32717098,0.01508466,1.34227283,1.3272635,0.01508674,13.16392697,10.95814834,2.84272454,0.0014,59.0,1000
199,17.08.2020,13:17:17, pp801b U=100V / t=60s / Ra=0.205,messung1 (5Zyklen),29.98408,1996.0,39.329957,3.028858,41.79878,3.034617,78.529772,5.701309,3.75,5.727993,30.0,0.1,H23m. Nadel,0.0,19.70438727,20.10077888,0.23212665,19.70298727,20.09937888,0.23212665,1.51746393,3.17421086,1.02524093,0.0,9.09276167,8.46258401,0.39669942,738.9145228,753.77920804,8.70474945,738.8620228,753.72670804,8.70474945,0.0,0.0,0.0,73.89145228,75.3779208,0.87047495,73.88620228,75.3726708,0.87047495,5.69048973,11.90329072,3.84465349,34.09785628,31.73469004,1.48762281,1.35333651,1.32717098,0.01508466,1.35343267,1.3272635,0.01508674,17.57317995,10.95814834,2.84272454,0.0014,59.0,1000
0,17.08.2020,15:39:35, pp801c U=100V / t=60s / Ra=0.219,messung1 (5Zyklen),1.972077,499.3,82.724936,3.023922,85.357467,3.037908,641.078516,22.81625,3.75,0.376524,2.0,0.1,H23m. Nadel,0.0,165.68182656,112.65186134,17.68356298,165.67702656,112.64706134,17.68356298,6.05632285,3.15251362,1.01850802,0.0,79.81035185,54.74727386,8.36414567,6213.06849589,4224.44480043,663.13361157,6212.88849589,4224.26480043,663.13361157,0.0,0.0,0.0,621.30684959,422.44448004,66.31336116,621.28884959,422.42648004,66.31336116,22.71121069,11.82192607,3.81940508,299.28881945,205.30227698,31.36554627,0.16095107,0.25084188,0.0299993,0.16095573,0.25085369,0.03000168,4.40311181,11.02749807,2.85204069,0.0048,50.0,1000
1,17.08.2020,15:39:40, pp801c U=100V / t=60s / Ra=0.219,messung1 (5Zyklen),1.987101,996.0,93.357114,3.022277,95.989645,3.036262,361.406798,11.431711,3.75,0.379584,2.0,0.1,H23m. Nadel,0.0,93.73204217,112.65186134,17.68356298,93.72724217,112.64706134,17.68356298,3.03441466,3.15251362,1.01850802,0.0,45.34641376,54.74727386,8.36414567,3514.95158133,4224.44480043,663.13361157,3514.77158133,4224.26480043,663.13361157,0.0,0.0,0.0,351.49515813,422.44448004,66.31336116,351.47715813,422.42648004,66.31336116,11.37905497,11.82192607,3.81940508,170.04905158,205.30227698,31.36554627,0.28449894,0.25084188,0.0299993,0.28451351,0.25085369,0.03000168,8.78807601,11.02749807,2.85204069,0.0048,50.0,1000
2,17.08.2020,15:39:43, pp801c U=100V / t=60s / Ra=0.219,messung1 (5Zyklen),2.020161,1497.0,142.27962,3.004178,144.912152,3.018164,363.006393,7.56053,3.75,0.385949,2.0,0.1,H23m. Nadel,0.0,95.04316633,112.65186134,17.68356298,95.03836633,112.64706134,17.68356298,2.00679893,3.15251362,1.01850802,0.0,46.5157837,54.74727386,8.36414567,3564.11873747,4224.44480043,663.13361157,3563.93873747,4224.26480043,663.13361157,0.0,0.0,0.0,356.41187375,422.44448004,66.31336116,356.39387375,422.42648004,66.31336116,7.52549599,11.82192607,3.81940508,174.43418888,205.30227698,31.36554627,0.28057427,0.25084188,0.0299993,0.28058844,0.25085369,0.03000168,13.28816069,11.02749807,2.85204069,0.0048,50.0,1000
3,17.08.2020,15:39:46, pp801c U=100V / t=60s / Ra=0.219,messung1 (5Zyklen),2.048574,1996.0,191.916219,3.018986,194.548751,3.032972,365.509928,5.698218,3.75,0.391384,2.0,0.1,H23m. Nadel,0.0,96.15041032,112.65186134,17.68356298,96.14561032,112.64706134,17.68356298,1.51251804,3.15251362,1.01850802,0.0,47.31654614,54.74727386,8.36414567,3605.64038702,4224.44480043,663.13361157,3605.46038702,4224.26480043,663.13361157,0.0,0.0,0.0,360.5640387,422.44448004,66.31336116,360.5460387,422.42648004,66.31336116,5.67194264,11.82192607,3.81940508,177.43704803,205.30227698,31.36554627,0.27734324,0.25084188,0.0299993,0.27735709,0.25085369,0.03000168,17.63064375,11.02749807,2.85204069,0.0048,50.0,1000
4,17.08.2020,15:39:50, pp801c U=100V / t=60s / Ra=0.219,messung1 (5Zyklen),3.06343,499.3,41.874475,3.033794,44.507007,3.04778,334.270528,22.890394,3.75,0.585239,3.0,0.1,H23m. Nadel,0.0,83.86636291,78.56427586,1.77170538,83.86232124,78.56023419,1.77170538,6.07609453,3.16040607,1.0221942,0.0,38.89311335,37.69991406,0.45437703,3144.98860905,2946.16034462,66.43895193,3144.83704655,2946.00878212,66.43895193,0.0,0.0,0.0,314.49886091,294.61603446,6.64389519,314.48370466,294.60087821,6.64389519,22.7853545,11.85152275,3.83322825,145.84917508,141.37467773,1.70391385,0.31796618,0.33992139,0.00733985,0.3179815,0.33993893,0.00734059,4.38878403,11.00684788,2.85293604,0.00404167,50.0,1000
5,17.08.2020,15:39:54, pp801c U=100V / t=60s / Ra=0.219,messung1 (5Zyklen),3.068077,997.0,76.260401,3.025568,78.892932,3.039553,296.738713,11.432622,3.75,0.586124,3.0,0.1,H23m. Nadel,0.0,76.48987061,78.56427586,1.77170538,76.48582895,78.56023419,1.77170538,3.03467202,3.16040607,1.0221942,0.0,36.72557846,37.69991406,0.45437703,2868.37014794,2946.16034462,66.43895193,2868.21858544,2946.00878212,66.43895193,0.0,0.0,0.0,286.83701479,294.61603446,6.64389519,286.82185854,294.60087821,6.64389519,11.38002006,11.85152275,3.83322825,137.72091924,141.37467773,1.70391385,0.34863004,0.33992139,0.00733985,0.34864846,0.33993893,0.00734059,8.78733073,11.00684788,2.85293604,0.00404167,50.0,1000
6,17.08.2020,15:39:57, pp801c U=100V / t=60s / Ra=0.219,messung1 (5Zyklen),3.064239,1497.0,114.97522,3.023922,117.607751,3.037908,294.608596,7.609989,3.75,0.585371,3.0,0.1,H23m. Nadel,0.0,76.80375418,78.56427586,1.77170538,76.79971251,78.56023419,1.77170538,2.01998798,3.16040607,1.0221942,0.0,37.38986227,37.69991406,0.45437703,2880.14078156,2946.16034462,66.43895193,2879.98921906,2946.00878212,66.43895193,0.0,0.0,0.0,288.01407816,294.61603446,6.64389519,287.99892191,294.60087821,6.64389519,7.57495491,11.85152275,3.83322825,140.2119835,141.37467773,1.70391385,0.34720525,0.33992139,0.00733985,0.34722352,0.33993893,0.00734059,13.20139871,11.00684788,2.85293604,0.00404167,50.0,1000
7,17.08.2020,15:40:01, pp801c U=100V / t=60s / Ra=0.219,messung1 (5Zyklen),3.06195,1996.0,153.885843,3.015696,156.518375,3.029681,294.060073,5.692036,3.75,0.584996,3.0,0.1,H23m. Nadel,0.0,77.09711573,78.56427586,1.77170538,77.09307406,78.56023419,1.77170538,1.51086974,3.16040607,1.0221942,0.0,37.79110216,37.69991406,0.45437703,2891.14183993,2946.16034462,66.43895193,2890.99027743,2946.00878212,66.43895193,0.0,0.0,0.0,289.11418399,294.61603446,6.64389519,289.09902774,294.60087821,6.64389519,5.66576152,11.85152275,3.83322825,141.71663311,141.37467773,1.70391385,0.3458841,0.33992139,0.00733985,0.34590224,0.33993893,0.00734059,17.64987806,11.00684788,2.85293604,0.00404167,50.0,1000
8,17.08.2020,15:40:04, pp801c U=100V / t=60s / Ra=0.219,messung1 (5Zyklen),5.063148,499.3,38.527857,3.018986,41.160389,3.032972,309.135706,22.779178,3.75,0.967231,5.0,0.1,H23m. Nadel,0.0,77.16374324,70.59316768,2.19034404,77.16047657,70.58990101,2.19034404,6.04643701,3.15222871,1.01536665,0.0,35.55701978,33.71883615,0.63083459,2893.64037152,2647.24378802,82.13790147,2893.51787152,2647.12128802,82.13790147,0.0,0.0,0.0,289.36403715,264.7243788,8.21379015,289.35178715,264.7121288,8.21379015,22.67413879,11.82085767,3.80762492,133.33882418,126.44563557,2.36562969,0.34558545,0.37878147,0.01106632,0.34560008,0.37879909,0.01106732,4.41031084,11.01247712,2.84206234,0.00326667,50.0,1000
9,17.08.2020,15:40:08, pp801c U=100V / t=60s / Ra=0.219,messung1 (5Zyklen),5.058862,997.0,68.226213,3.027213,70.858745,3.041198,266.519852,11.43881,3.75,0.966425,5.0,0.1,H23m. Nadel,0.0,68.43150752,70.59316768,2.19034404,68.42824086,70.58990101,2.19034404,3.03632197,3.15222871,1.01536665,0.0,32.69595945,33.71883615,0.63083459,2566.1815321,2647.24378802,82.13790147,2566.0590321,2647.12128802,82.13790147,0.0,0.0,0.0,256.61815321,264.7243788,8.21379015,256.60590321,264.7121288,8.21379015,11.38620737,11.82085767,3.80762492,122.60984792,126.44563557,2.36562969,0.38968405,0.37878147,0.01106632,0.38970265,0.37879909,0.01106732,8.78255566,11.01247712,2.84206234,0.00326667,50.0,1000
10,17.08.2020,15:40:12, pp801c U=100V / t=60s / Ra=0.219,messung1 (5Zyklen),5.052908,1496.0,102.396605,3.007469,105.029136,3.021454,263.274907,7.573833,3.75,0.965307,5.0,0.1,H23m. Nadel,0.0,68.44692848,70.59316768,2.19034404,68.44366181,70.58990101,2.19034404,2.01034024,3.15222871,1.01536665,0.0,33.21666078,33.71883615,0.63083459,2566.75981785,2647.24378802,82.13790147,2566.63731785,2647.12128802,82.13790147,0.0,0.0,0.0,256.67598178,264.7243788,8.21379015,256.66373178,264.7121288,8.21379015,7.5387759,11.82085767,3.80762492,124.56247794,126.44563557,2.36562969,0.38959625,0.37878147,0.01106632,0.38961484,0.37879909,0.01106732,13.26475296,11.01247712,2.84206234,0.00326667,50.0,1000
11,17.08.2020,15:40:15, pp801c U=100V / t=60s / Ra=0.219,messung1 (5Zyklen),5.05351,1996.0,136.387661,3.025568,139.020193,3.039553,261.185232,5.710583,3.75,0.965353,5.0,0.1,H23m. Nadel,0.0,68.33049148,70.59316768,2.19034404,68.32722482,70.58990101,2.19034404,1.51581563,3.15222871,1.01536665,0.0,33.40570459,33.71883615,0.63083459,2562.39343061,2647.24378802,82.13790147,2562.27093061,2647.12128802,82.13790147,0.0,0.0,0.0,256.23934306,264.7243788,8.21379015,256.22709306,264.7121288,8.21379015,5.68430862,11.82085767,3.80762492,125.27139222,126.44563557,2.36562969,0.39026013,0.37878147,0.01106632,0.39027879,0.37879909,0.01106732,17.59228901,11.01247712,2.84206234,0.00326667,50.0,1000
12,17.08.2020,15:40:18, pp801c U=100V / t=60s / Ra=0.219,messung1 (5Zyklen),6.061175,499.3,32.053452,3.015696,34.685983,3.029681,260.509588,22.754464,3.75,1.157911,6.0,0.1,H23m. Nadel,0.0,64.19677949,62.66758741,0.51126875,64.19377949,62.66458741,0.51126875,6.03984779,3.15312826,1.01209982,0.0,29.07696585,29.75572958,0.26487817,2407.37923092,2350.03452787,19.17257795,2407.26673092,2349.92202787,19.17257795,0.0,0.0,0.0,240.73792309,235.00345279,1.9172578,240.72667309,234.99220279,1.9172578,22.6494292,11.82423097,3.79537431,109.03862195,111.58398591,0.99329312,0.41538948,0.42560931,0.00341758,0.41540889,0.42562969,0.0034179,4.4151223,10.99017817,2.83384903,0.003,50.0,1000
13,17.08.2020,15:40:23, pp801c U=100V / t=60s / Ra=0.219,messung1 (5Zyklen),6.059987,997.0,62.064421,3.017341,64.696952,3.031326,243.343602,11.401679,3.75,1.157691,6.0,0.1,H23m. Nadel,0.0,62.25117452,62.66758741,0.51126875,62.24817452,62.66458741,0.51126875,3.02642026,3.15312826,1.01209982,0.0,29.61087713,29.75572958,0.26487817,2334.41904463,2350.03452787,19.17257795,2334.30654463,2349.92202787,19.17257795,0.0,0.0,0.0,233.44190446,235.00345279,1.9172578,233.43065446,234.99220279,1.9172578,11.34907598,11.82423097,3.79537431,111.04078924,111.58398591,0.99329312,0.4283721,0.42560931,0.00341758,0.42839275,0.42562969,0.0034179,8.81129003,10.99017817,2.83384903,0.003,50.0,1000
14,17.08.2020,15:40:26, pp801c U=100V / t=60s / Ra=0.219,messung1 (5Zyklen),6.058972,1497.0,93.060953,3.042021,95.693485,3.056006,239.713138,7.655327,3.75,1.157438,6.0,0.1,H23m. Nadel,0.0,62.16496526,62.66758741,0.51126875,62.16196526,62.66458741,0.51126875,2.03207816,3.15312826,1.01209982,0.0,30.06494355,29.75572958,0.26487817,2331.18619739,2350.03452787,19.17257795,2331.07369739,2349.92202787,19.17257795,0.0,0.0,0.0,233.11861974,235.00345279,1.9172578,233.10736974,234.99220279,1.9172578,7.62029309,11.82423097,3.79537431,112.74353833,111.58398591,0.99329312,0.42896616,0.42560931,0.00341758,0.42898687,0.42562969,0.0034179,13.12285484,10.99017817,2.83384903,0.003,50.0,1000
15,17.08.2020,15:40:29, pp801c U=100V / t=60s / Ra=0.219,messung1 (5Zyklen),6.057027,1996.0,123.866631,3.022277,126.499163,3.036262,237.661253,5.704401,3.75,1.157089,6.0,0.1,H23m. Nadel,0.0,62.05743036,62.66758741,0.51126875,62.05443036,62.66458741,0.51126875,1.51416683,3.15312826,1.01209982,0.0,30.27013176,29.75572958,0.26487817,2327.15363853,2350.03452787,19.17257795,2327.04113853,2349.92202787,19.17257795,0.0,0.0,0.0,232.71536385,235.00345279,1.9172578,232.70411385,234.99220279,1.9172578,5.67812563,11.82423097,3.79537431,113.51299411,111.58398591,0.99329312,0.42970949,0.42560931,0.00341758,0.42973026,0.42562969,0.0034179,17.6114455,10.99017817,2.83384903,0.003,50.0,1000
16,17.08.2020,15:40:32, pp801c U=100V / t=60s / Ra=0.219,messung1 (5Zyklen),10.043329,499.3,25.006469,3.028858,27.639,3.042844,207.583119,22.853322,3.75,1.918586,10.0,0.1,H23m. Nadel,0.0,50.08305428,48.77857691,0.43526527,50.08065428,48.77617691,0.43526527,6.06620869,3.14859664,1.02375361,0.0,22.00722279,22.81379014,0.30794139,1878.11453535,1829.19663418,16.32244779,1878.02453535,1829.10663418,16.32244779,0.0,0.0,0.0,187.81145353,182.91966342,1.63224478,187.80245353,182.91066342,1.63224478,22.7482826,11.80723738,3.83907604,82.52708547,85.55171302,1.15478022,0.53244889,0.54681643,0.00479437,0.53247441,0.54684334,0.00479484,4.39593625,11.08401097,2.88729102,0.0024,50.0,1000
17,17.08.2020,15:40:37, pp801c U=100V / t=60s / Ra=0.219,messung1 (5Zyklen),10.041315,996.0,48.204091,3.022277,50.836623,3.036262,191.402947,11.431711,3.75,1.918234,10.0,0.1,H23m. Nadel,0.0,48.39768173,48.77857691,0.43526527,48.39528173,48.77617691,0.43526527,3.03441466,3.14859664,1.02375361,0.0,22.68043353,22.81379014,0.30794139,1814.91306476,1829.19663418,16.32244779,1814.82306476,1829.10663418,16.32244779,0.0,0.0,0.0,181.49130648,182.91966342,1.63224478,181.48230648,182.91066342,1.63224478,11.37905497,11.80723738,3.83907604,85.05162575,85.55171302,1.15478022,0.55099058,0.54681643,0.00479437,0.5510179,0.54684334,0.00479484,8.78807601,11.08401097,2.88729102,0.0024,50.0,1000
18,17.08.2020,15:40:40, pp801c U=100V / t=60s / Ra=0.219,messung1 (5Zyklen),10.032005,1497.0,72.34614,2.984434,74.978672,2.99842,187.822325,7.511071,3.75,1.916462,10.0,0.1,H23m. Nadel,0.0,48.32741483,48.77857691,0.43526527,48.32501483,48.77617691,0.43526527,1.99360989,3.14859664,1.02375361,0.0,23.16570247,22.81379014,0.30794139,1812.27805611,1829.19663418,16.32244779,1812.18805611,1829.10663418,16.32244779,0.0,0.0,0.0,181.22780561,182.91966342,1.63224478,181.21880561,182.91066342,1.63224478,7.47603707,11.80723738,3.83907604,86.87138427,85.55171302,1.15478022,0.55179171,0.54681643,0.00479437,0.55181911,0.54684334,0.00479484,13.37607064,11.08401097,2.88729102,0.0024,50.0,1000
19,17.08.2020,15:40:43, pp801c U=100V / t=60s / Ra=0.219,messung1 (5Zyklen),10.036411,1996.0,96.419089,2.994306,99.051621,3.008292,186.093977,5.65185,3.75,1.91733,10.0,0.1,H23m. Nadel,0.0,48.30615681,48.77857691,0.43526527,48.30375681,48.77617691,0.43526527,1.50015331,3.14859664,1.02375361,0.0,23.40180175,22.81379014,0.30794139,1811.48088051,1829.19663418,16.32244779,1811.39088051,1829.10663418,16.32244779,0.0,0.0,0.0,181.14808805,182.91966342,1.63224478,181.13908805,182.91066342,1.63224478,5.6255749,11.80723738,3.83907604,87.75675658,85.55171302,1.15478022,0.55203453,0.54681643,0.00479437,0.55206196,0.54684334,0.00479484,17.775961,11.08401097,2.88729102,0.0024,50.0,1000
20,17.08.2020,15:40:47, pp801c U=100V / t=60s / Ra=0.219,messung1 (5Zyklen),12.025662,499.3,22.199522,3.028858,24.832054,3.042844,186.501505,22.853322,3.75,2.297243,12.0,0.1,H23m. Nadel,0.0,44.46128981,43.57575533,0.29835622,44.45908981,43.57355533,0.29835622,6.06620869,3.1633626,1.01763305,0.0,19.19644056,20.20509636,0.36288385,1667.29836771,1634.09082471,11.18835836,1667.21586771,1634.00832471,11.18835836,0.0,0.0,0.0,166.72983677,163.40908247,1.11883584,166.72158677,163.40083247,1.11883584,22.7482826,11.86260975,3.81612392,71.98665209,75.76911136,1.36081444,0.59977267,0.61204608,0.00413761,0.59980235,0.61207699,0.00413802,4.39593625,10.96242036,2.82469985,0.0022,50.0,1000
21,17.08.2020,15:40:51, pp801c U=100V / t=60s / Ra=0.219,messung1 (5Zyklen),12.051924,996.0,43.210489,3.025568,45.843021,3.039553,172.601736,11.4441,3.75,2.302404,12.0,0.1,H23m. Nadel,0.0,43.3840251,43.57575533,0.29835622,43.3818251,43.57355533,0.29835622,3.03771888,3.1633626,1.01763305,0.0,20.17205311,20.20509636,0.36288385,1626.90094127,1634.09082471,11.18835836,1626.81844127,1634.00832471,11.18835836,0.0,0.0,0.0,162.69009413,163.40908247,1.11883584,162.68184413,163.40083247,1.11883584,11.39144578,11.86260975,3.81612392,75.64519917,75.76911136,1.36081444,0.61466557,0.61204608,0.00413761,0.61469674,0.61207699,0.00413802,8.77851696,10.96242036,2.82469985,0.0022,50.0,1000
22,17.08.2020,15:40:54, pp801c U=100V / t=60s / Ra=0.219,messung1 (5Zyklen),12.036246,1496.0,64.756194,3.033794,67.388726,3.04778,168.922274,7.639822,3.75,2.299327,12.0,0.1,H23m. Nadel,0.0,43.28622594,43.57575533,0.29835622,43.28402594,43.57355533,0.29835622,2.02793717,3.1633626,1.01763305,0.0,20.62804439,20.20509636,0.36288385,1623.23347259,1634.09082471,11.18835836,1623.15097259,1634.00832471,11.18835836,0.0,0.0,0.0,162.32334726,163.40908247,1.11883584,162.31509726,163.40083247,1.11883584,7.60476437,11.86260975,3.81612392,77.35516644,75.76911136,1.36081444,0.61605432,0.61204608,0.00413761,0.61608564,0.61207699,0.00413802,13.14965134,10.96242036,2.82469985,0.0022,50.0,1000
23,17.08.2020,15:40:58, pp801c U=100V / t=60s / Ra=0.219,messung1 (5Zyklen),12.02728,1996.0,86.170275,3.037085,88.802806,3.05107,166.83894,5.732221,3.75,2.297637,12.0,0.1,H23m. Nadel,0.0,43.17148046,43.57575533,0.29835622,43.16928046,43.57355533,0.29835622,1.52158567,3.1633626,1.01763305,0.0,20.82384739,20.20509636,0.36288385,1618.93051728,1634.09082471,11.18835836,1618.84801728,1634.00832471,11.18835836,0.0,0.0,0.0,161.89305173,163.40908247,1.11883584,161.88480173,163.40083247,1.11883584,5.70594627,11.86260975,3.81612392,78.08942773,75.76911136,1.36081444,0.61769173,0.61204608,0.00413761,0.61772321,0.61207699,0.00413802,17.52557688,10.96242036,2.82469985,0.0022,50.0,1000
24,17.08.2020,15:41:01, pp801c U=100V / t=60s / Ra=0.219,messung1 (5Zyklen),15.043918,499.3,19.149065,3.068346,21.781597,3.082332,163.591005,23.149898,3.75,2.873928,15.0,0.1,H23m. Nadel,0.0,38.35182255,37.56676095,0.26435608,38.34985588,37.56479428,0.26435608,6.14529541,3.1796317,1.0388192,0.0,16.10228024,17.19258129,0.38982012,1438.19334568,1408.75353545,9.91335313,1438.11959568,1408.67978545,9.91335313,0.0,0.0,0.0,143.81933457,140.87535354,0.99133531,143.81195957,140.86797854,0.99133531,23.0448578,11.92361887,3.89557201,60.38355088,64.47217984,1.46182545,0.6953168,0.70995147,0.00493074,0.69535246,0.70998865,0.00493125,4.33936286,10.99585973,2.8734686,0.00196667,50.0,1000
25,17.08.2020,15:41:05, pp801c U=100V / t=60s / Ra=0.219,messung1 (5Zyklen),15.041474,997.0,37.288917,3.033794,39.921449,3.04778,150.155902,11.463565,3.75,2.873412,15.0,0.1,H23m. Nadel,0.0,37.40112036,37.56676095,0.26435608,37.39915369,37.56479428,0.26435608,3.04292277,3.1796317,1.0388192,0.0,17.17811546,17.19258129,0.38982012,1402.54201354,1408.75353545,9.91335313,1402.46826354,1408.67978545,9.91335313,0.0,0.0,0.0,140.25420135,140.87535354,0.99133531,140.24682635,140.86797854,0.99133531,11.41096038,11.92361887,3.89557201,64.41793299,64.47217984,1.46182545,0.71299112,0.70995147,0.00493074,0.71302861,0.70998865,0.00493125,8.76350427,10.99585973,2.8734686,0.00196667,50.0,1000
26,17.08.2020,15:41:09, pp801c U=100V / t=60s / Ra=0.219,messung1 (5Zyklen),15.03354,1497.0,55.831879,3.030504,58.464411,3.044489,146.453935,7.626475,3.75,2.871978,15.0,0.1,H23m. Nadel,0.0,37.29584436,37.56676095,0.26435608,37.29387769,37.56479428,0.26435608,2.02438477,3.1796317,1.0388192,0.0,17.63474646,17.19258129,0.38982012,1398.59416333,1408.75353545,9.91335313,1398.52041333,1408.67978545,9.91335313,0.0,0.0,0.0,139.85941633,140.87535354,0.99133531,139.85204133,140.86797854,0.99133531,7.59144289,11.92361887,3.89557201,66.13029922,64.47217984,1.46182545,0.7150037,0.70995147,0.00493074,0.7150414,0.70998865,0.00493125,13.17272638,10.99585973,2.8734686,0.00196667,50.0,1000
27,17.08.2020,15:41:12, pp801c U=100V / t=60s / Ra=0.219,messung1 (5Zyklen),15.039719,1996.0,74.28764,3.005824,76.920172,3.019809,144.51435,5.673489,3.75,2.873037,15.0,0.1,H23m. Nadel,0.0,37.21825651,37.56676095,0.26435608,37.21628985,37.56479428,0.26435608,1.50592385,3.1796317,1.0388192,0.0,17.855183,17.19258129,0.38982012,1395.68461924,1408.75353545,9.91335313,1395.61086924,1408.67978545,9.91335313,0.0,0.0,0.0,139.56846192,140.87535354,0.99133531,139.56108692,140.86797854,0.99133531,5.64721443,11.92361887,3.89557201,66.95693625,64.47217984,1.46182545,0.71649425,0.70995147,0.00493074,0.71653211,0.70998865,0.00493125,17.70784539,10.99585973,2.8734686,0.00196667,50.0,1000
28,17.08.2020,15:41:15, pp801c U=100V / t=60s / Ra=0.219,messung1 (5Zyklen),20.032432,499.3,15.586909,2.982789,18.21944,2.996774,136.837375,22.507317,3.75,3.826934,20.0,0.1,H23m. Nadel,0.0,31.21752253,30.6130633,0.21004174,31.21582253,30.6113633,0.21004174,5.97394152,3.14145907,0.99538352,0.0,12.62094051,13.73495211,0.39291638,1170.65709493,1147.98987374,7.87656517,1170.59334493,1147.92612374,7.87656517,0.0,0.0,0.0,117.06570949,114.79898737,0.78765652,117.05933449,114.79261237,0.78765652,22.40228069,11.78047152,3.73268819,47.3285269,51.50607043,1.47343643,0.85422111,0.87120958,0.00591553,0.85426763,0.87125798,0.00591618,4.46383122,10.97149421,2.80778717,0.0017,50.0,1000
29,17.08.2020,15:41:20, pp801c U=100V / t=60s / Ra=0.219,messung1 (5Zyklen),19.986653,997.0,30.467346,3.030504,33.099877,3.044489,124.498034,11.451187,3.75,3.818251,20.0,0.1,H23m. Nadel,0.0,30.55902307,30.6130633,0.21004174,30.55732307,30.6113633,0.21004174,3.03962287,3.14145907,0.99538352,0.0,13.7588501,13.73495211,0.39291638,1145.9633651,1147.98987374,7.87656517,1145.8996151,1147.92612374,7.87656517,0.0,0.0,0.0,114.59633651,114.79898737,0.78765652,114.58996151,114.79261237,0.78765652,11.39858576,11.78047152,3.73268819,51.59568788,51.50607043,1.47343643,0.87262824,0.87120958,0.00591553,0.87267679,0.87125798,0.00591618,8.77301817,10.97149421,2.80778717,0.0017,50.0,1000
30,17.08.2020,15:41:23, pp801c U=100V / t=60s / Ra=0.219,messung1 (5Zyklen),20.036855,1496.0,45.489283,3.03544,48.121815,3.049425,120.626206,7.643946,3.75,3.8277,20.0,0.1,H23m. Nadel,0.0,30.40727473,30.6130633,0.21004174,30.40557473,30.6113633,0.21004174,2.02903743,3.14145907,0.99538352,0.0,14.18826865,13.73495211,0.39291638,1140.27280247,1147.98987374,7.87656517,1140.20905247,1147.92612374,7.87656517,0.0,0.0,0.0,114.02728025,114.79898737,0.78765652,114.02090525,114.79261237,0.78765652,7.60889037,11.78047152,3.73268819,53.20600744,51.50607043,1.47343643,0.87698312,0.87120958,0.00591553,0.87703215,0.87125798,0.00591618,13.1425208,10.97149421,2.80778717,0.0017,50.0,1000
31,17.08.2020,15:41:26, pp801c U=100V / t=60s / Ra=0.219,messung1 (5Zyklen),20.02159,1996.0,60.415792,3.040376,63.048323,3.054361,118.452511,5.738404,3.75,3.824748,20.0,0.1,H23m. Nadel,0.0,30.26843287,30.6130633,0.21004174,30.26673287,30.6113633,0.21004174,1.52323447,3.14145907,0.99538352,0.0,14.3717492,13.73495211,0.39291638,1135.06623246,1147.98987374,7.87656517,1135.00248246,1147.92612374,7.87656517,0.0,0.0,0.0,113.50662325,114.79898737,0.78765652,113.50024825,114.79261237,0.78765652,5.71212926,11.78047152,3.73268819,53.89405949,51.50607043,1.47343643,0.88100586,0.87120958,0.00591553,0.88105534,0.87125798,0.00591618,17.50660664,10.97149421,2.80778717,0.0017,50.0,1000
32,17.08.2020,15:41:29, pp801c U=100V / t=60s / Ra=0.219,messung1 (5Zyklen),24.040527,499.3,13.628957,3.03873,16.261488,3.052716,122.132146,22.927466,3.75,4.592597,24.0,0.1,H23m. Nadel,0.0,27.29612858,26.76751883,0.18906725,27.29457858,26.76596883,0.18906725,6.08598037,3.16473173,1.02261421,0.0,10.6042991,11.80061855,0.41700012,1023.60482175,1003.78195625,7.09002183,1023.54669675,1003.72383125,7.09002183,0.0,0.0,0.0,102.36048218,100.37819562,0.70900218,102.35466968,100.37238312,0.70900218,22.8224264,11.867744,3.83480327,39.76612164,44.25231956,1.56375043,0.97693952,0.99638008,0.00697461,0.976995,0.9964378,0.00697541,4.38165506,10.97122776,2.82696137,0.00155,50.0,1000
33,17.08.2020,15:41:34, pp801c U=100V / t=60s / Ra=0.219,messung1 (5Zyklen),24.027017,996.0,26.669905,3.012405,29.302437,3.02639,110.325441,11.394542,3.75,4.589967,24.0,0.1,H23m. Nadel,0.0,26.77701305,26.76751883,0.18906725,26.77546305,26.76596883,0.18906725,3.02450301,3.16473173,1.02261421,0.0,11.87548002,11.80061855,0.41700012,1004.13798946,1003.78195625,7.09002183,1004.07986446,1003.72383125,7.09002183,0.0,0.0,0.0,100.41379895,100.37819562,0.70900218,100.40798645,100.37238312,0.70900218,11.3418863,11.867744,3.83480327,44.53305008,44.25231956,1.56375043,0.99587906,0.99638008,0.00697461,0.99593671,0.9964378,0.00697541,8.81687555,10.97122776,2.82696137,0.00155,50.0,1000
34,17.08.2020,15:41:37, pp801c U=100V / t=60s / Ra=0.219,messung1 (5Zyklen),24.016656,1497.0,39.740471,3.03544,42.373003,3.049425,106.144797,7.63884,3.75,4.587962,24.0,0.1,H23m. Nadel,0.0,26.54674081,26.76751883,0.18906725,26.54519081,26.76596883,0.18906725,2.02768203,3.16473173,1.02261421,0.0,12.25875439,11.80061855,0.41700012,995.50278056,1003.78195625,7.09002183,995.44465556,1003.72383125,7.09002183,0.0,0.0,0.0,99.55027806,100.37819562,0.70900218,99.54446556,100.37238312,0.70900218,7.60380762,11.867744,3.83480327,45.97032897,44.25231956,1.56375043,1.00451754,0.99638008,0.00697461,1.00457619,0.9964378,0.00697541,13.15130591,10.97122776,2.82696137,0.00155,50.0,1000
35,17.08.2020,15:41:40, pp801c U=100V / t=60s / Ra=0.219,messung1 (5Zyklen),24.011683,1996.0,52.794585,3.03544,55.427116,3.049425,104.134111,5.72913,3.75,4.587113,24.0,0.1,H23m. Nadel,0.0,26.45019289,26.76751883,0.18906725,26.44864289,26.76596883,0.18906725,1.52076152,3.16473173,1.02261421,0.0,12.46394068,11.80061855,0.41700012,991.88223322,1003.78195625,7.09002183,991.82410822,1003.72383125,7.09002183,0.0,0.0,0.0,99.18822332,100.37819562,0.70900218,99.18241082,100.37238312,0.70900218,5.70285571,11.867744,3.83480327,46.73977756,44.25231956,1.56375043,1.0081842,0.99638008,0.00697461,1.00824329,0.9964378,0.00697541,17.53507454,10.97122776,2.82696137,0.00155,50.0,1000
36,17.08.2020,15:41:44, pp801c U=100V / t=60s / Ra=0.219,messung1 (5Zyklen),29.984665,499.3,11.419268,3.033794,14.051799,3.04778,105.536246,22.890394,3.75,5.728141,30.0,0.1,H23m. Nadel,0.0,22.87055478,22.34461336,0.18416776,22.86915478,22.34321336,0.18416776,6.07609453,3.16688089,1.02006289,0.0,8.39653012,9.58816623,0.41801376,857.64580413,837.92300108,6.90629089,857.59330413,837.87050108,6.90629089,0.0,0.0,0.0,85.76458041,83.79230011,0.69062909,85.75933041,83.78705011,0.69062909,22.7853545,11.87580335,3.82523582,31.48698796,35.95562338,1.56755158,1.1659825,1.19366746,0.00972186,1.16605388,1.19374228,0.00972307,4.38878403,10.9543148,2.81911111,0.0014,50.0,1000
37,17.08.2020,15:41:48, pp801c U=100V / t=60s / Ra=0.219,messung1 (5Zyklen),29.972153,997.0,22.247237,3.037085,24.879768,3.05107,93.579871,11.475942,3.75,5.725632,30.0,0.1,H23m. Nadel,0.0,22.31417954,22.34461336,0.18416776,22.31277954,22.34321336,0.18416776,3.04622367,3.16688089,1.02006289,0.0,9.63327793,9.58816623,0.41801376,836.7817327,837.92300108,6.90629089,836.7292327,837.87050108,6.90629089,0.0,0.0,0.0,83.67817327,83.79230011,0.69062909,83.67292327,83.78705011,0.69062909,11.42333877,11.87580335,3.82523582,36.12479225,35.95562338,1.56755158,1.19505477,1.19366746,0.00972186,1.19512975,1.19374228,0.00972307,8.75400809,10.9543148,2.81911111,0.0014,50.0,1000
38,17.08.2020,15:41:51, pp801c U=100V / t=60s / Ra=0.219,messung1 (5Zyklen),30.008347,1497.0,33.1657,3.020632,35.798232,3.034617,89.674929,7.601746,3.75,5.732658,30.0,0.1,H23m. Nadel,0.0,22.15477622,22.34461336,0.18416776,22.15337622,22.34321336,0.18416776,2.01779025,3.16688089,1.02006289,0.0,10.06779299,9.58816623,0.41801376,830.80410822,837.92300108,6.90629089,830.75160822,837.87050108,6.90629089,0.0,0.0,0.0,83.08041082,83.79230011,0.69062909,83.07516082,83.78705011,0.69062909,7.56671343,11.87580335,3.82523582,37.7542237,35.95562338,1.56755158,1.20365317,1.19366746,0.00972186,1.20372924,1.19374228,0.00972307,13.21577736,10.9543148,2.81911111,0.0014,50.0,1000
39,17.08.2020,15:41:55, pp801c U=100V / t=60s / Ra=0.219,messung1 (5Zyklen),29.995646,1997.0,44.011769,3.050248,46.644301,3.064233,87.589448,5.754068,3.75,5.730186,30.0,0.1,H23m. Nadel,0.0,22.03894291,22.34461336,0.18416776,22.03754291,22.34321336,0.18416776,1.52741512,3.16688089,1.02006289,0.0,10.2550639,9.58816623,0.41801376,826.46035929,837.92300108,6.90629089,826.40785929,837.87050108,6.90629089,0.0,0.0,0.0,82.64603593,83.79230011,0.69062909,82.64078593,83.78705011,0.69062909,5.72780671,11.87580335,3.82523582,38.45648961,35.95562338,1.56755158,1.20997939,1.19366746,0.00972186,1.21005626,1.19374228,0.00972307,17.4586897,10.9543148,2.81911111,0.0014,50.0,1000
40,17.08.2020,15:42:05, pp801c U=100V / t=60s / Ra=0.219,messung1 (5Zyklen),2.064442,499.3,91.229691,3.005824,93.862223,3.019809,704.953605,22.68032,3.75,0.394711,2.0,0.1,H23m. Nadel,0.0,182.71518326,115.62598021,22.37137807,182.71039992,115.62119688,22.37137807,6.02007611,3.13683949,1.01046109,0.0,88.34516191,56.24217869,10.71091226,6851.81937212,4335.97425792,838.92667745,6851.63999712,4335.79488292,838.92667745,0.0,0.0,0.0,685.18193721,433.59742579,83.89266775,685.16399971,433.57948829,83.89266775,22.5752854,11.76314811,3.78922907,331.29435716,210.90817009,40.16592098,0.14594664,0.250971,0.03505842,0.14595046,0.25098296,0.03506114,4.42962285,11.06495136,2.85938885,0.00478333,51.0,1000
41,17.08.2020,15:42:08, pp801c U=100V / t=60s / Ra=0.219,messung1 (5Zyklen),2.070637,997.0,91.382707,2.997597,94.015239,3.011582,353.618001,11.327416,3.75,0.395536,2.0,0.1,H23m. Nadel,0.0,91.65768004,115.62598021,22.37137807,91.65289671,115.62119688,22.37137807,3.00661685,3.13683949,1.01046109,0.0,44.32313993,56.24217869,10.71091226,3437.1630015,4335.97425792,838.92667745,3436.9836265,4335.79488292,838.92667745,0.0,0.0,0.0,343.71630015,433.59742579,83.89266775,343.69836265,433.57948829,83.89266775,11.27481319,11.76314811,3.78922907,166.21177473,210.90817009,40.16592098,0.29093761,0.250971,0.03505842,0.2909528,0.25098296,0.03506114,8.86932655,11.06495136,2.85938885,0.00478333,51.0,1000
42,17.08.2020,15:42:11, pp801c U=100V / t=60s / Ra=0.219,messung1 (5Zyklen),2.071756,1496.0,139.905396,3.018986,142.546154,3.034617,357.318235,7.606827,3.75,0.395776,2.0,0.1,H23m. Nadel,0.0,93.51964973,115.62598021,22.37137807,93.5148664,115.62119688,22.37137807,2.01803877,3.13683949,1.01046109,0.0,45.74841381,56.24217869,10.71091226,3506.98686497,4335.97425792,838.92667745,3506.80748997,4335.79488292,838.92667745,0.0,0.0,0.0,350.6986865,433.59742579,83.89266775,350.680749,433.57948829,83.89266775,7.56764539,11.76314811,3.78922907,171.5565518,210.90817009,40.16592098,0.28514507,0.250971,0.03505842,0.28515965,0.25098296,0.03506114,13.21414983,11.06495136,2.85938885,0.00478333,51.0,1000
43,17.08.2020,15:42:15, pp801c U=100V / t=60s / Ra=0.219,messung1 (5Zyklen),2.072634,1996.0,188.84437,2.999242,191.476902,3.013228,359.738669,5.661124,3.75,0.39595,2.0,0.1,H23m. Nadel,0.0,94.61140782,115.62598021,22.37137807,94.60662448,115.62119688,22.37137807,1.50262625,3.13683949,1.01046109,0.0,46.55199911,56.24217869,10.71091226,3547.92779309,4335.97425792,838.92667745,3547.74841809,4335.79488292,838.92667745,0.0,0.0,0.0,354.79277931,433.59742579,83.89266775,354.77484181,433.57948829,83.89266775,5.63484845,11.76314811,3.78922907,174.56999668,210.90817009,40.16592098,0.28185467,0.250971,0.03505842,0.28186892,0.25098296,0.03506114,17.74670622,11.06495136,2.85938885,0.00478333,51.0,1000
44,17.08.2020,15:42:18, pp801c U=100V / t=60s / Ra=0.219,messung1 (5Zyklen),3.050144,499.3,42.535901,3.007469,45.168433,3.021454,339.238177,22.692677,3.75,0.582705,3.0,0.1,H23m. Nadel,0.0,85.1910695,79.76531251,1.81720527,85.18705283,79.76129584,1.81720527,6.02337072,3.14447181,1.01012112,0.0,39.58184106,38.30841201,0.49027462,3194.66510615,2991.19921914,68.1451977,3194.51448115,2991.04859414,68.1451977,0.0,0.0,0.0,319.46651061,299.11992191,6.81451977,319.45144811,299.10485941,6.81451977,22.5876402,11.79176931,3.78795418,148.43190396,143.65654505,1.83852982,0.31302186,0.33481333,0.00730515,0.31303662,0.33483024,0.00730588,4.42719997,11.02822443,2.84596255,0.00401667,51.0,1000
45,17.08.2020,15:42:22, pp801c U=100V / t=60s / Ra=0.219,messung1 (5Zyklen),3.05751,996.0,77.20647,3.015696,79.839002,3.029681,300.598652,11.406931,3.75,0.584079,3.0,0.1,H23m. Nadel,0.0,77.51653614,79.76531251,1.81720527,77.51251948,79.76129584,1.81720527,3.02780723,3.14447181,1.01012112,0.0,37.24235612,38.30841201,0.49027462,2906.87010542,2991.19921914,68.1451977,2906.71948042,2991.04859414,68.1451977,0.0,0.0,0.0,290.68701054,299.11992191,6.81451977,290.67194804,299.10485941,6.81451977,11.35427711,11.79176931,3.78795418,139.65883547,143.65654505,1.83852982,0.34401262,0.33481333,0.00730515,0.34403045,0.33483024,0.00730588,8.80725378,11.02822443,2.84596255,0.00401667,51.0,1000
46,17.08.2020,15:42:26, pp801c U=100V / t=60s / Ra=0.219,messung1 (5Zyklen),3.063654,1496.0,116.645239,3.015696,119.27777,3.029681,298.991737,7.594454,3.75,0.585256,3.0,0.1,H23m. Nadel,0.0,77.97141644,79.76531251,1.81720527,77.96739978,79.76129584,1.81720527,2.01583957,3.14447181,1.01012112,0.0,37.9757801,38.30841201,0.49027462,2923.92811664,2991.19921914,68.1451977,2923.77749164,2991.04859414,68.1451977,0.0,0.0,0.0,292.39281166,299.11992191,6.81451977,292.37774916,299.10485941,6.81451977,7.5593984,11.79176931,3.78795418,142.40917538,143.65654505,1.83852982,0.34200567,0.33481333,0.00730515,0.34202329,0.33483024,0.00730588,13.22856592,11.02822443,2.84596255,0.00401667,51.0,1000
47,17.08.2020,15:42:29, pp801c U=100V / t=60s / Ra=0.219,messung1 (5Zyklen),3.07059,1996.0,156.450927,3.015696,159.083459,3.029681,298.879244,5.692036,3.75,0.586568,3.0,0.1,H23m. Nadel,0.0,78.38222796,79.76531251,1.81720527,78.37821129,79.76129584,1.81720527,1.51086974,3.14447181,1.01012112,0.0,38.43367077,38.30841201,0.49027462,2939.33354835,2991.19921914,68.1451977,2939.18292335,2991.04859414,68.1451977,0.0,0.0,0.0,293.93335483,299.11992191,6.81451977,293.91829233,299.10485941,6.81451977,5.66576152,11.79176931,3.78795418,144.12626541,143.65654505,1.83852982,0.34021318,0.33481333,0.00730515,0.34023061,0.33483024,0.00730588,17.64987806,11.02822443,2.84596255,0.00401667,51.0,1000
