Repository: ZBT-Tools/ContactResistanceAnalysis

File: Messreihen/Vorbehandlungen/pp+gps.csv (part 19 of 75)
age[mV],voltage_needle[mV],R_ges / mOhm*cm²,R_bulk / mOhm*cm²,contact_area[cm2],p_Kraftsensor / ?,pressure_rounded[bar],sample_thickness[cm],parameters,[mV]_in_[V],main_resistance[mOhm],main_resistance_mean[mOhm],main_resistance_error[mOhm],flow_resistance[mOhm],flow_resistance_mean[mOhm],flow_resistance_error[mOhm],bulk_resistance[mOhm],bulk_resistance_mean[mOhm],bulk_resistance_error[mOhm],bulk_resistance_sub[mOhm],contact_resistance[mOhm],contact_resistance_mean[mOhm],contact_resistance_error[mOhm],vs_main_resistance[mOhm*cm],vs_main_resistance_mean[mOhm*cm],vs_main_resistance_error[mOhm*cm],vs_flow_resistance[mOhm*cm],vs_flow_resistance_mean[mOhm*cm],vs_flow_resistance_error[mOhm*cm],vs_bulk_resistance[mOhm*cm],vs_bulk_resistance_mean[mOhm*cm],vs_bulk_resistance_error[mOhm*cm],as_main_resistance[mOhm*cm2],as_main_resistance_mean[mOhm*cm2],as_main_resistance_error[mOhm*cm2],as_flow_resistance[mOhm*cm2],as_flow_resistance_mean[mOhm*cm2],as_flow_resistance_error[mOhm*cm2],as_bulk_resistance[mOhm*cm2],as_bulk_resistance_mean[mOhm*cm2],as_bulk_resistance_error[mOhm*cm2],as_contact_resistance[mOhm*cm2],as_contact_resistance_mean[mOhm*cm2],as_contact_resistance_error[mOhm*cm2],vs_main_conductance[S/cm],vs_main_conductance_mean[S/cm],vs_main_conductance_error[S/cm],vs_flow_conductance[S/cm],vs_flow_conductance_mean[S/cm],vs_flow_conductance_error[S/cm],vs_bulk_conductance[S/cm],vs_bulk_conductance_mean[S/cm],vs_bulk_conductance_error[S/cm],degradation_corr[mOhm],cycle,[mV] in [V]
48,17.08.2020,15:42:32, pp801c U=100V / t=60s / Ra=0.219,messung1 (5Zyklen),5.0611,499.3,35.691294,2.999242,38.323826,3.013228,287.831658,22.63089,3.75,0.966869,5.0,0.1,H23m. Nadel,0.0,71.48266373,68.71089956,0.92420012,71.47939706,68.70763289,0.92420012,6.00689365,3.1409751,1.00596598,0.0,32.73625171,32.7833289,0.1470991,2680.59988985,2576.65873347,34.65750463,2680.47738985,2576.53623347,34.65750463,0.0,0.0,0.0,268.05998898,257.66587335,3.46575046,268.04773898,257.65362335,3.46575046,22.52585119,11.77865661,3.77237242,122.7609439,122.93748337,0.55162162,0.37305082,0.38830476,0.00508635,0.37306787,0.38832324,0.00508683,4.4393439,11.02369227,2.83619566,0.00326667,51.0,1000
49,17.08.2020,15:42:37, pp801c U=100V / t=60s / Ra=0.219,messung1 (5Zyklen),5.057813,997.0,67.643763,3.020632,70.276295,3.034617,264.329093,11.414056,3.75,0.966235,5.0,0.1,H23m. Nadel,0.0,67.84730491,68.71089956,0.92420012,67.84403825,68.70763289,0.92420012,3.02972116,3.1409751,1.00596598,0.0,32.40715854,32.7833289,0.1470991,2544.2739343,2576.65873347,34.65750463,2544.1514343,2576.53623347,34.65750463,0.0,0.0,0.0,254.42739343,257.66587335,3.46575046,254.41514343,257.65362335,3.46575046,11.36145436,11.77865661,3.77237242,121.52684453,122.93748337,0.55162162,0.39303944,0.38830476,0.00508635,0.39305836,0.38832324,0.00508683,8.80169007,11.02369227,2.83619566,0.00326667,51.0,1000
50,17.08.2020,15:42:40, pp801c U=100V / t=60s / Ra=0.219,messung1 (5Zyklen),5.056556,1497.0,101.460407,3.012405,104.092939,3.02639,260.753854,7.581138,3.75,0.966024,5.0,0.1,H23m. Nadel,0.0,67.77582298,68.71089956,0.92420012,67.77255631,68.70763289,0.92420012,2.01229459,3.1409751,1.00596598,0.0,32.88013086,32.7833289,0.1470991,2541.59336172,2576.65873347,34.65750463,2541.47086172,2576.53623347,34.65750463,0.0,0.0,0.0,254.15933617,257.66587335,3.46575046,254.14708617,257.65362335,3.46575046,7.54610471,11.77865661,3.77237242,123.30049073,122.93748337,0.55162162,0.39345397,0.38830476,0.00508635,0.39347294,0.38832324,0.00508683,13.25187018,11.02369227,2.83619566,0.00326667,51.0,1000
51,17.08.2020,15:42:43, pp801c U=100V / t=60s / Ra=0.219,messung1 (5Zyklen),5.063457,1996.0,135.204662,3.023922,137.837194,3.037908,258.962664,5.707492,3.75,0.967346,5.0,0.1,H23m. Nadel,0.0,67.73780661,68.71089956,0.92420012,67.73453995,68.70763289,0.92420012,1.51499098,3.1409751,1.00596598,0.0,33.10977448,32.7833289,0.1470991,2540.167748,2576.65873347,34.65750463,2540.045248,2576.53623347,34.65750463,0.0,0.0,0.0,254.0167748,257.66587335,3.46575046,254.0045248,257.65362335,3.46575046,5.68121618,11.77865661,3.77237242,124.16165431,122.93748337,0.55162162,0.39367479,0.38830476,0.00508635,0.39369377,0.38832324,0.00508683,17.60186495,11.02369227,2.83619566,0.00326667,51.0,1000
52,17.08.2020,15:42:46, pp801c U=100V / t=60s / Ra=0.219,messung1 (5Zyklen),6.060435,499.3,32.606285,3.009114,35.238817,3.0231,264.661653,22.705034,3.75,1.15773,6.0,0.1,H23m. Nadel,0.0,65.30399559,63.78248076,0.50979306,65.30099559,63.77948076,0.50979306,6.02666533,3.141318,1.0127634,0.0,29.63716513,30.31908138,0.26327091,2448.89983477,2391.84302864,19.11723967,2448.78733477,2391.73052864,19.11723967,0.0,0.0,0.0,244.88998348,239.18430286,1.91172397,244.87873348,239.17305286,1.91172397,22.59999499,11.77994249,3.79786274,111.13936924,113.69655519,0.98726592,0.40834663,0.41816656,0.0032913,0.40836539,0.41818623,0.00329161,4.42477974,11.06552461,2.87000844,0.003,51.0,1000
53,17.08.2020,15:42:51, pp801c U=100V / t=60s / Ra=0.219,messung1 (5Zyklen),6.057767,996.0,63.158571,3.015696,65.791102,3.029681,247.707464,11.406931,3.75,1.157244,6.0,0.1,H23m. Nadel,0.0,63.41221988,63.78248076,0.50979306,63.40921988,63.77948076,0.50979306,3.02780723,3.141318,1.0127634,0.0,30.19070633,30.31908138,0.26327091,2377.95824548,2391.84302864,19.11723967,2377.84574548,2391.73052864,19.11723967,0.0,0.0,0.0,237.79582455,239.18430286,1.91172397,237.78457455,239.17305286,1.91172397,11.35427711,11.77994249,3.79786274,113.21514872,113.69655519,0.98726592,0.42052883,0.41816656,0.0032913,0.42054873,0.41818623,0.00329161,8.80725378,11.06552461,2.87000844,0.003,51.0,1000
54,17.08.2020,15:42:54, pp801c U=100V / t=60s / Ra=0.219,messung1 (5Zyklen),6.060194,1497.0,94.686547,3.007469,97.319079,3.021454,243.785268,7.568773,3.75,1.157684,6.0,0.1,H23m. Nadel,0.0,63.2508664,63.78248076,0.50979306,63.2478664,63.77948076,0.50979306,2.00899733,3.141318,1.0127634,0.0,30.61943454,30.31908138,0.26327091,2371.90748998,2391.84302864,19.11723967,2371.79498998,2391.73052864,19.11723967,0.0,0.0,0.0,237.190749,239.18430286,1.91172397,237.179499,239.17305286,1.91172397,7.53373998,11.77994249,3.79786274,114.82287951,113.69655519,0.98726592,0.4216016,0.41816656,0.0032913,0.4216216,0.41818623,0.00329161,13.27361978,11.06552461,2.87000844,0.003,51.0,1000
55,17.08.2020,15:42:57, pp801c U=100V / t=60s / Ra=0.219,messung1 (5Zyklen),6.056821,1996.0,126.073031,2.997597,128.705562,3.011582,241.806543,5.658033,3.75,1.15703,6.0,0.1,H23m. Nadel,0.0,63.16284118,63.78248076,0.50979306,63.15984118,63.77948076,0.50979306,1.5018021,3.141318,1.0127634,0.0,30.82901954,30.31908138,0.26327091,2368.60654434,2391.84302864,19.11723967,2368.49404434,2391.73052864,19.11723967,0.0,0.0,0.0,236.86065443,239.18430286,1.91172397,236.84940443,239.17305286,1.91172397,5.63175789,11.77994249,3.79786274,115.60882327,113.69655519,0.98726592,0.42218916,0.41816656,0.0032913,0.42220921,0.41818623,0.00329161,17.75644513,11.06552461,2.87000844,0.003,51.0,1000
56,17.08.2020,15:43:01, pp801c U=100V / t=60s / Ra=0.219,messung1 (5Zyklen),10.053775,499.3,25.407931,3.01405,28.040463,3.028036,210.598309,22.742106,3.75,1.920608,10.0,0.1,H23m. Nadel,0.0,50.88710395,49.73984895,0.38315724,50.88470395,49.73744895,0.38315724,6.03655117,3.13827907,1.01430049,0.0,22.42407639,23.29958494,0.32481871,1908.26639796,1865.24433568,14.36839652,1908.17639796,1865.15433568,14.36839652,0.0,0.0,0.0,190.8266398,186.52443357,1.43683965,190.8176398,186.51543357,1.43683965,22.63706689,11.76854651,3.80362683,84.09028645,87.37344353,1.21807015,0.52403585,0.53621682,0.00406865,0.52406056,0.5362427,0.00406904,4.41753344,11.06013852,2.84423049,0.0024,51.0,1000
57,17.08.2020,15:43:05, pp801c U=100V / t=60s / Ra=0.219,messung1 (5Zyklen),10.048492,996.0,49.224201,2.98608,51.856732,3.000065,195.243721,11.295425,3.75,1.919575,10.0,0.1,H23m. Nadel,0.0,49.42188855,49.73984895,0.38315724,49.41948855,49.73744895,0.38315724,2.99807229,3.13827907,1.01430049,0.0,23.21070813,23.29958494,0.32481871,1853.32082078,1865.24433568,14.36839652,1853.23082078,1865.15433568,14.36839652,0.0,0.0,0.0,185.33208208,186.52443357,1.43683965,185.32308208,186.51543357,1.43683965,11.24277108,11.76854651,3.80362683,87.0401555,87.37344353,1.21807015,0.53957199,0.53621682,0.00406865,0.53959819,0.5362427,0.00406904,8.8946043,11.06013852,2.84423049,0.0024,51.0,1000
58,17.08.2020,15:43:08, pp801c U=100V / t=60s / Ra=0.219,messung1 (5Zyklen),10.051383,1497.0,73.864788,3.004178,76.49732,3.018164,191.626552,7.56053,3.75,1.920144,10.0,0.1,H23m. Nadel,0.0,49.34187575,49.73984895,0.38315724,49.33947575,49.73744895,0.38315724,2.00679893,3.13827907,1.01430049,0.0,23.66633841,23.29958494,0.32481871,1850.32034068,1865.24433568,14.36839652,1850.23034068,1865.15433568,14.36839652,0.0,0.0,0.0,185.03203407,186.52443357,1.43683965,185.02303407,186.51543357,1.43683965,7.52549599,11.76854651,3.80362683,88.74876904,87.37344353,1.21807015,0.54044696,0.53621682,0.00406865,0.54047325,0.5362427,0.00406904,13.28816069,11.06013852,2.84423049,0.0024,51.0,1000
59,17.08.2020,15:43:12, pp801c U=100V / t=60s / Ra=0.219,messung1 (5Zyklen),10.045411,1996.0,98.419821,3.017341,101.052353,3.031326,189.852867,5.695127,3.75,1.918993,10.0,0.1,H23m. Nadel,0.0,49.30852756,49.73984895,0.38315724,49.30612756,49.73744895,0.38315724,1.51169389,3.13827907,1.01430049,0.0,23.89721683,23.29958494,0.32481871,1849.06978332,1865.24433568,14.36839652,1848.97978332,1865.15433568,14.36839652,0.0,0.0,0.0,184.90697833,186.52443357,1.43683965,184.89797833,186.51543357,1.43683965,5.66885208,11.76854651,3.80362683,89.61456313,87.37344353,1.21807015,0.54081247,0.53621682,0.00406865,0.5408388,0.5362427,0.00406904,17.64025566,11.06013852,2.84423049,0.0024,51.0,1000
60,17.08.2020,15:43:15, pp801c U=100V / t=60s / Ra=0.219,messung1 (5Zyklen),12.045815,499.3,22.520363,3.002533,25.152895,3.016518,188.911185,22.655605,3.75,2.301168,12.0,0.1,H23m. Nadel,0.0,45.10387142,44.37599601,0.24538241,45.10167142,44.37379601,0.24538241,6.01348488,3.14819688,1.00620127,0.0,19.54409327,20.61279957,0.38285078,1691.39517825,1664.09985042,9.20184039,1691.31267825,1664.01735042,9.20184039,0.0,0.0,0.0,169.13951782,166.40998504,0.92018404,169.13126782,166.40173504,0.92018404,22.5505683,11.80573828,3.77325476,73.29034976,77.29799838,1.43569043,0.59122789,0.60098004,0.00328928,0.59125673,0.60100985,0.0032896,4.43447804,10.98748526,2.82073421,0.0022,51.0,1000
61,17.08.2020,15:43:19, pp801c U=100V / t=60s / Ra=0.219,messung1 (5Zyklen),12.032615,996.0,44.047967,3.030504,46.680498,3.044489,175.754888,11.462685,3.75,2.29864,12.0,0.1,H23m. Nadel,0.0,44.22486647,44.37599601,0.24538241,44.22266647,44.37379601,0.24538241,3.0426747,3.14819688,1.00620127,0.0,20.58999588,20.61279957,0.38285078,1658.43249247,1664.09985042,9.20184039,1658.34999247,1664.01735042,9.20184039,0.0,0.0,0.0,165.84324925,166.40998504,0.92018404,165.83499925,166.40173504,0.92018404,11.41003012,11.80573828,3.77325476,77.21248456,77.29799838,1.43569043,0.60297902,0.60098004,0.00328928,0.60300902,0.60100985,0.0032896,8.76421876,10.98748526,2.82073421,0.0022,51.0,1000
62,17.08.2020,15:43:23, pp801c U=100V / t=60s / Ra=0.219,messung1 (5Zyklen),12.029637,1497.0,66.062593,3.01405,68.695125,3.028036,172.081976,7.58526,3.75,2.298019,12.0,0.1,H23m. Nadel,0.0,44.12998864,44.37599601,0.24538241,44.12778864,44.37379601,0.24538241,2.01339345,3.14819688,1.00620127,0.0,21.0571976,20.61279957,0.38285078,1654.87457415,1664.09985042,9.20184039,1654.79207415,1664.01735042,9.20184039,0.0,0.0,0.0,165.48745741,166.40998504,0.92018404,165.47920741,166.40173504,0.92018404,7.55022545,11.80573828,3.77325476,78.96449098,77.29799838,1.43569043,0.6042754,0.60098004,0.00328928,0.60430553,0.60100985,0.0032896,13.24463761,10.98748526,2.82073421,0.0022,51.0,1000
63,17.08.2020,15:43:26, pp801c U=100V / t=60s / Ra=0.219,messung1 (5Zyklen),12.040927,1996.0,87.914334,3.040376,90.546865,3.054361,170.115604,5.738404,3.75,2.300251,12.0,0.1,H23m. Nadel,0.0,44.04525752,44.37599601,0.24538241,44.04305752,44.37379601,0.24538241,1.52323447,3.14819688,1.00620127,0.0,21.25991152,20.61279957,0.38285078,1651.69715681,1664.09985042,9.20184039,1651.61465681,1664.01735042,9.20184039,0.0,0.0,0.0,165.16971568,166.40998504,0.92018404,165.16146568,166.40173504,0.92018404,5.71212926,11.80573828,3.77325476,79.72466821,77.29799838,1.43569043,0.60543786,0.60098004,0.00328928,0.60546811,0.60100985,0.0032896,17.50660664,10.98748526,2.82073421,0.0022,51.0,1000
64,17.08.2020,15:43:29, pp801c U=100V / t=60s / Ra=0.219,messung1 (5Zyklen),15.037154,499.3,19.436999,2.987725,22.069531,3.00171,165.753539,22.544389,3.75,2.872705,15.0,0.1,H23m. Nadel,0.0,38.9284979,38.22962545,0.2371161,38.92651456,38.22764212,0.2371161,5.98382736,3.13823534,1.00103329,0.0,16.4713436,17.54470339,0.38350578,1459.81867114,1433.61095446,8.89185385,1459.74429614,1433.53657946,8.89185385,0.0,0.0,0.0,145.98186711,143.36109545,0.88918539,145.97442961,143.35365795,0.88918539,22.43935259,11.76838254,3.75387484,61.76753851,65.7926377,1.43814669,0.68501658,0.69761894,0.00427937,0.68505149,0.69765514,0.00427981,4.45645656,11.02617195,2.83988084,0.00198333,51.0,1000
65,17.08.2020,15:43:34, pp801c U=100V / t=60s / Ra=0.219,messung1 (5Zyklen),15.030769,996.0,37.956925,3.037085,40.589456,3.05107,152.821748,11.487464,3.75,2.87142,15.0,0.1,H23m. Nadel,0.0,38.10936245,38.22962545,0.2371161,38.10737912,38.22764212,0.2371161,3.04928213,3.13823534,1.00103329,0.0,17.52904849,17.54470339,0.38350578,1429.10109187,1433.61095446,8.89185385,1429.02671687,1433.53657946,8.89185385,0.0,0.0,0.0,142.91010919,143.36109545,0.88918539,142.90267169,143.35365795,0.88918539,11.43480798,11.76838254,3.75387484,65.73393185,65.7926377,1.43814669,0.69974056,0.69761894,0.00427937,0.69977698,0.69765514,0.00427981,8.74522774,11.02617195,2.83988084,0.00198333,51.0,1000
66,17.08.2020,15:43:37, pp801c U=100V / t=60s / Ra=0.219,messung1 (5Zyklen),15.034349,1496.0,56.828954,2.999242,59.461486,3.013228,149.051184,7.553211,3.75,2.872011,15.0,0.1,H23m. Nadel,0.0,37.98726872,38.22962545,0.2371161,37.98528538,38.22764212,0.2371161,2.00484091,3.13823534,1.00103329,0.0,17.99022224,17.54470339,0.38350578,1424.52257687,1433.61095446,8.89185385,1424.44820187,1433.53657946,8.89185385,0.0,0.0,0.0,142.45225769,143.36109545,0.88918539,142.44482019,143.35365795,0.88918539,7.51815341,11.76838254,3.75387484,67.46333339,65.7926377,1.43814669,0.70198958,0.69761894,0.00427937,0.70202623,0.69765514,0.00427981,13.30113853,11.02617195,2.83988084,0.00198333,51.0,1000
67,17.08.2020,15:43:40, pp801c U=100V / t=60s / Ra=0.219,messung1 (5Zyklen),15.024436,1996.0,75.635172,3.023922,78.267704,3.037908,147.046037,5.707492,3.75,2.87017,15.0,0.1,H23m. Nadel,0.0,37.89337275,38.22962545,0.2371161,37.89138941,38.22764212,0.2371161,1.51499098,3.13823534,1.00103329,0.0,18.18819922,17.54470339,0.38350578,1421.00147796,1433.61095446,8.89185385,1420.92710296,1433.53657946,8.89185385,0.0,0.0,0.0,142.1001478,143.36109545,0.88918539,142.0927103,143.35365795,0.88918539,5.68121618,11.76838254,3.75387484,68.20574706,65.7926377,1.43814669,0.70372904,0.69761894,0.00427937,0.70376587,0.69765514,0.00427981,17.60186495,11.02617195,2.83988084,0.00198333,51.0,1000
68,17.08.2020,15:43:43, pp801c U=100V / t=60s / Ra=0.219,messung1 (5Zyklen),20.026236,499.3,15.897878,2.995952,18.530409,3.009937,139.172911,22.606176,3.75,3.825806,20.0,0.1,H23m. Nadel,0.0,31.84033247,31.31212781,0.18781406,31.83863247,31.31042781,0.18781406,6.00030443,3.1425603,1.00381192,0.0,12.91916402,14.08393376,0.40806842,1194.01246745,1174.20479277,7.04302715,1193.94871745,1174.14104277,7.04302715,0.0,0.0,0.0,119.40124675,117.42047928,0.70430272,119.39487175,117.41410428,0.70430272,22.5011416,11.78460111,3.76429471,48.44686507,52.81475158,1.53025659,0.83751219,0.8517314,0.00506848,0.83755691,0.85177765,0.00506903,4.44421895,11.02011076,2.85234503,0.0017,51.0,1000
69,17.08.2020,15:43:48, pp801c U=100V / t=60s / Ra=0.219,messung1 (5Zyklen),20.024378,996.0,31.184713,3.018986,33.817245,3.032972,127.323964,11.419321,3.75,3.825386,20.0,0.1,H23m. Nadel,0.0,31.30995281,31.31212781,0.18781406,31.30825281,31.31042781,0.18781406,3.03111044,3.1425603,1.00381192,0.0,14.13857118,14.08393376,0.40806842,1174.12323042,1174.20479277,7.04302715,1174.05948042,1174.14104277,7.04302715,0.0,0.0,0.0,117.41232304,117.42047928,0.70430272,117.40594804,117.41410428,0.70430272,11.36666416,11.78460111,3.76429471,53.01964194,52.81475158,1.53025659,0.85169936,0.8517314,0.00506848,0.8517456,0.85177765,0.00506903,8.7976559,11.02011076,2.85234503,0.0017,51.0,1000
70,17.08.2020,15:43:51, pp801c U=100V / t=60s / Ra=0.219,messung1 (5Zyklen),20.027785,1497.0,46.562043,3.046957,49.194575,3.060942,123.232904,7.667691,3.75,3.825991,20.0,0.1,H23m. Nadel,0.0,31.10356914,31.31212781,0.18781406,31.10186914,31.31042781,0.18781406,2.03537542,3.1425603,1.00381192,0.0,14.53324686,14.08393376,0.40806842,1166.38384269,1174.20479277,7.04302715,1166.32009269,1174.14104277,7.04302715,0.0,0.0,0.0,116.63838427,117.42047928,0.70430272,116.63200927,117.41410428,0.70430272,7.63265782,11.78460111,3.76429471,54.49967573,52.81475158,1.53025659,0.8573507,0.8517314,0.00506848,0.85739756,0.85177765,0.00506903,13.10159612,11.02011076,2.85234503,0.0017,51.0,1000
71,17.08.2020,15:43:54, pp801c U=100V / t=60s / Ra=0.219,messung1 (5Zyklen),20.025599,1996.0,61.865335,3.000888,64.497867,3.014873,121.175851,5.664215,3.75,3.82557,20.0,0.1,H23m. Nadel,0.0,30.99465681,31.31212781,0.18781406,30.99295681,31.31042781,0.18781406,1.5034509,3.1425603,1.00381192,0.0,14.74475296,14.08393376,0.40806842,1162.29963051,1174.20479277,7.04302715,1162.23588051,1174.14104277,7.04302715,0.0,0.0,0.0,116.22996305,117.42047928,0.70430272,116.22358805,117.41410428,0.70430272,5.63794088,11.78460111,3.76429471,55.29282358,52.81475158,1.53025659,0.86036335,0.8517314,0.00506848,0.86041054,0.85177765,0.00506903,17.73697208,11.02011076,2.85234503,0.0017,51.0,1000
72,17.08.2020,15:43:58, pp801c U=100V / t=60s / Ra=0.219,messung1 (5Zyklen),23.976849,499.3,13.867531,3.015696,16.500062,3.029681,123.92396,22.754464,3.75,4.580433,24.0,0.1,H23m. Nadel,0.0,27.77394552,27.21771465,0.19665695,27.77240386,27.21617299,0.19665695,6.03984779,3.16392363,1.00933341,0.0,10.86627804,12.02612468,0.40640278,1041.52295714,1020.66429956,7.37463549,1041.46514464,1020.60648706,7.37463549,0.0,0.0,0.0,104.15229571,102.06642996,0.73746355,104.14651446,102.06064871,0.73746355,22.6494292,11.86471362,3.78500029,40.74854263,45.09796754,1.52401044,0.96013246,0.97990603,0.00701103,0.96018576,0.97996156,0.00701182,4.4151223,10.92649124,2.81121557,0.00154167,51.0,1000
73,17.08.2020,15:44:02, pp801c U=100V / t=60s / Ra=0.219,messung1 (5Zyklen),23.976453,996.0,27.092757,3.033794,29.725289,3.04778,111.917504,11.475074,3.75,4.580272,24.0,0.1,H23m. Nadel,0.0,27.20156325,27.21771465,0.19665695,27.20002159,27.21617299,0.19665695,3.04597791,3.16392363,1.00933341,0.0,12.07702184,12.02612468,0.40640278,1020.05862199,1020.66429956,7.37463549,1020.00080949,1020.60648706,7.37463549,0.0,0.0,0.0,102.0058622,102.06642996,0.73746355,102.00008095,102.06064871,0.73746355,11.42241717,11.86471362,3.78500029,45.28883189,45.09796754,1.52401044,0.98033581,0.97990603,0.00701103,0.98039138,0.97996156,0.00701182,8.75471439,10.92649124,2.81121557,0.00154167,51.0,1000
74,17.08.2020,15:44:05, pp801c U=100V / t=60s / Ra=0.219,messung1 (5Zyklen),23.954527,1496.0,40.411769,3.061765,43.044301,3.07575,107.898482,7.709936,3.75,4.576185,24.0,0.1,H23m. Nadel,0.0,27.01321457,27.21771465,0.19665695,27.01167291,27.21617299,0.19665695,2.04663436,3.16392363,1.00933341,0.0,12.48251927,12.02612468,0.40640278,1012.99554646,1020.66429956,7.37463549,1012.93773396,1020.60648706,7.37463549,0.0,0.0,0.0,101.29955465,102.06642996,0.73746355,101.2937734,102.06064871,0.73746355,7.67487884,11.86471362,3.78500029,46.80944728,45.09796754,1.52401044,0.98717117,0.97990603,0.00701103,0.98722751,0.97996156,0.00701182,13.02952164,10.92649124,2.81121557,0.00154167,51.0,1000
75,17.08.2020,15:44:09, pp801c U=100V / t=60s / Ra=0.219,messung1 (5Zyklen),23.978174,1996.0,53.656742,3.040376,56.289274,3.054361,105.753896,5.738404,3.75,4.580666,24.0,0.1,H23m. Nadel,0.0,26.88213527,27.21771465,0.19665695,26.8805936,27.21617299,0.19665695,1.52323447,3.16392363,1.00933341,0.0,12.67867957,12.02612468,0.40640278,1008.08007265,1020.66429956,7.37463549,1008.02226015,1020.60648706,7.37463549,0.0,0.0,0.0,100.80800726,102.06642996,0.73746355,100.80222601,102.06064871,0.73746355,5.71212926,11.86471362,3.78500029,47.54504838,45.09796754,1.52401044,0.99198469,0.97990603,0.00701103,0.99204158,0.97996156,0.00701182,17.50660664,10.92649124,2.81121557,0.00154167,51.0,1000
76,17.08.2020,15:44:12, pp801c U=100V / t=60s / Ra=0.219,messung1 (5Zyklen),30.026642,499.3,11.52786,3.045312,14.160392,3.059297,106.35183,22.976896,3.75,5.736179,30.0,0.1,H23m. Nadel,0.0,23.08804326,22.59330128,0.17965403,23.08664326,22.59190128,0.17965403,6.09916283,3.17950393,1.02522282,0.0,8.49374022,9.70619867,0.42327427,865.80162227,847.24879794,6.73702629,865.74912227,847.19629794,6.73702629,0.0,0.0,0.0,86.58016223,84.72487979,0.67370263,86.57491223,84.71962979,0.67370263,22.8718606,11.92313975,3.84458556,31.85152581,36.39824502,1.5872785,1.15499899,1.18051279,0.00930427,1.15506903,1.18058597,0.00930542,4.37218474,10.93867581,2.84323608,0.0014,51.0,1000
77,17.08.2020,15:44:16, pp801c U=100V / t=60s / Ra=0.219,messung1 (5Zyklen),30.006385,997.0,22.543398,3.058474,25.175929,3.07246,94.693816,11.556393,3.75,5.732106,30.0,0.1,H23m. Nadel,0.0,22.6112317,22.59330128,0.17965403,22.6098317,22.59190128,0.17965403,3.06767703,3.17950393,1.02522282,0.0,9.77107733,9.70619867,0.42327427,847.92118857,847.24879794,6.73702629,847.86868857,847.19629794,6.73702629,0.0,0.0,0.0,84.79211886,84.72487979,0.67370263,84.78686886,84.71962979,0.67370263,11.50378887,11.92313975,3.84458556,36.64153999,36.39824502,1.5872785,1.17935489,1.18051279,0.00930427,1.17942792,1.18058597,0.00930542,8.69278819,10.93867581,2.84323608,0.0014,51.0,1000
78,17.08.2020,15:44:20, pp801c U=100V / t=60s / Ra=0.219,messung1 (5Zyklen),30.009466,1496.0,33.526029,3.043666,36.158561,3.057652,90.638104,7.664568,3.75,5.732806,30.0,0.1,H23m. Nadel,0.0,22.41044719,22.59330128,0.17965403,22.40904719,22.59190128,0.17965403,2.0345361,3.17950393,1.02522282,0.0,10.18725555,9.70619867,0.42327427,840.39176972,847.24879794,6.73702629,840.33926972,847.19629794,6.73702629,0.0,0.0,0.0,84.03917697,84.72487979,0.67370263,84.03392697,84.71962979,0.67370263,7.62951036,11.92313975,3.84458556,38.20220831,36.39824502,1.5872785,1.18992122,1.18051279,0.00930427,1.18999556,1.18058597,0.00930542,13.10700101,10.93867581,2.84323608,0.0014,51.0,1000
79,17.08.2020,15:44:23, pp801c U=100V / t=60s / Ra=0.219,messung1 (5Zyklen),30.004165,1996.0,44.437912,3.027213,47.070443,3.041198,88.433949,5.713674,3.75,5.731945,30.0,0.1,H23m. Nadel,0.0,22.26348297,22.59330128,0.17965403,22.26208297,22.59190128,0.17965403,1.51663978,3.17950393,1.02522282,0.0,10.37272159,9.70619867,0.42327427,834.88061122,847.24879794,6.73702629,834.82811122,847.19629794,6.73702629,0.0,0.0,0.0,83.48806112,84.72487979,0.67370263,83.48281112,84.71962979,0.67370263,5.68739917,11.92313975,3.84458556,38.89770597,36.39824502,1.5872785,1.19777605,1.18051279,0.00930427,1.19785137,1.18058597,0.00930542,17.58272928,10.93867581,2.84323608,0.0014,51.0,1000
80,17.08.2020,15:44:33, pp801c U=100V / t=60s / Ra=0.219,messung1 (5Zyklen),2.074854,499.3,92.662781,3.03544,95.295313,3.049425,715.716848,22.902752,3.75,0.396358,2.0,0.1,H23m. Nadel,0.0,185.58538153,117.5945138,22.67167285,185.58058987,117.58972213,22.67167285,6.07939115,3.16301164,1.02296562,0.0,89.75059936,57.21335524,10.85554885,6959.45180753,4409.79426749,850.18773193,6959.27212003,4409.61457999,850.18773193,0.0,0.0,0.0,695.94518075,440.97942675,85.01877319,695.927212,440.961458,85.01877319,22.7977168,11.86129366,3.83612108,336.5647476,214.55008217,40.70830817,0.14368948,0.24663621,0.03436249,0.14369319,0.24664778,0.03436512,4.38640417,11.00107848,2.85390103,0.00479167,52.0,1000
81,17.08.2020,15:44:36, pp801c U=100V / t=60s / Ra=0.219,messung1 (5Zyklen),2.071945,997.0,93.062598,3.033794,95.69513,3.04778,359.936547,11.463565,3.75,0.395786,2.0,0.1,H23m. Nadel,0.0,93.34262588,117.5945138,22.67167285,93.33783421,117.58972213,22.67167285,3.04292277,3.16301164,1.02296562,0.0,45.14745572,57.21335524,10.85554885,3500.34847041,4409.79426749,850.18773193,3500.16878291,4409.61457999,850.18773193,0.0,0.0,0.0,350.03484704,440.97942675,85.01877319,350.01687829,440.961458,85.01877319,11.41096038,11.86129366,3.83612108,169.30295895,214.55008217,40.70830817,0.28568584,0.24663621,0.03436249,0.28570051,0.24664778,0.03436512,8.76350427,11.00107848,2.85390103,0.00479167,52.0,1000
82,17.08.2020,15:44:39, pp801c U=100V / t=60s / Ra=0.219,messung1 (5Zyklen),2.073064,1496.0,142.388213,3.018986,145.020744,3.032972,363.521251,7.602703,3.75,0.396016,2.0,0.1,H23m. Nadel,0.0,95.17928676,117.5945138,22.67167285,95.1744951,117.58972213,22.67167285,2.01803877,3.16301164,1.02296562,0.0,46.57822816,57.21335524,10.85554885,3569.22325368,4409.79426749,850.18773193,3569.04356618,4409.61457999,850.18773193,0.0,0.0,0.0,356.92232537,440.97942675,85.01877319,356.90435662,440.961458,85.01877319,7.56764539,11.86129366,3.83612108,174.66835561,214.55008217,40.70830817,0.280173,0.24663621,0.03436249,0.28018711,0.24664778,0.03436512,13.21414983,11.00107848,2.85390103,0.00479167,52.0,1000
83,17.08.2020,15:44:43, pp801c U=100V / t=60s / Ra=0.219,messung1 (5Zyklen),2.071618,1996.0,192.156439,3.017341,194.788971,3.031326,365.961242,5.695127,3.75,0.395723,2.0,0.1,H23m. Nadel,0.0,96.27076102,117.5945138,22.67167285,96.26596936,117.58972213,22.67167285,1.51169389,3.16301164,1.02296562,0.0,47.37713773,57.21335524,10.85554885,3610.15353833,4409.79426749,850.18773193,3609.97385083,4409.61457999,850.18773193,0.0,0.0,0.0,361.01535383,440.97942675,85.01877319,360.99738508,440.961458,85.01877319,5.66885208,11.86129366,3.83612108,177.6642665,214.55008217,40.70830817,0.27699653,0.24663621,0.03436249,0.27701032,0.24664778,0.03436512,17.64025566,11.00107848,2.85390103,0.00479167,52.0,1000
84,17.08.2020,15:44:46, pp801c U=100V / t=60s / Ra=0.219,messung1 (5Zyklen),3.033296,499.3,43.223652,3.028858,45.856184,3.042844,344.403544,22.853322,3.75,0.579443,3.0,0.1,H23m. Nadel,0.0,86.5684999,80.39809603,2.06427716,86.56448323,80.39407936,2.06427716,6.06620869,3.15201458,1.02039279,0.0,40.24913727,38.62103239,0.59474956,3246.31874624,3014.9286011,77.41039351,3246.16812124,3014.7779761,77.41039351,0.0,0.0,0.0,324.63187462,301.49286011,7.74103935,324.61681212,301.47779761,7.74103935,22.7482826,11.82005469,3.82647294,150.93426476,144.82887146,2.23031085,0.30804122,0.33230864,0.00812504,0.30805552,0.3323253,0.00812583,4.39593625,11.02647599,2.84428623,0.00401667,52.0,1000
85,17.08.2020,15:44:50, pp801c U=100V / t=60s / Ra=0.219,messung1 (5Zyklen),3.04345,996.0,77.589834,3.004178,80.222366,3.018164,302.04204,11.363568,3.75,0.581406,3.0,0.1,H23m. Nadel,0.0,77.90143976,80.39809603,2.06427716,77.89742309,80.39407936,2.06427716,3.01624297,3.15201458,1.02039279,0.0,37.44059006,38.62103239,0.59474956,2921.30399096,3014.9286011,77.41039351,2921.15336596,3014.7779761,77.41039351,0.0,0.0,0.0,292.1303991,301.49286011,7.74103935,292.1153366,301.47779761,7.74103935,11.31091114,11.82005469,3.82647294,140.40221273,144.82887146,2.23031085,0.34231289,0.33230864,0.00812504,0.34233054,0.3323253,0.00812583,8.84102074,11.02647599,2.84428623,0.00401667,52.0,1000
86,17.08.2020,15:44:54, pp801c U=100V / t=60s / Ra=0.219,messung1 (5Zyklen),3.047305,1496.0,117.229334,3.009114,119.861866,3.0231,300.45588,7.577957,3.75,0.582159,3.0,0.1,H23m. Nadel,0.0,78.36185428,80.39809603,2.06427716,78.35783761,80.39407936,2.06427716,2.01143984,3.15201458,1.02039279,0.0,38.17319889,38.62103239,0.59474956,2938.56953543,3014.9286011,77.41039351,2938.41891043,3014.7779761,77.41039351,0.0,0.0,0.0,293.85695354,301.49286011,7.74103935,293.84189104,301.47779761,7.74103935,7.5428994,11.82005469,3.82647294,143.14949582,144.82887146,2.23031085,0.34030163,0.33230864,0.00812504,0.34031907,0.3323253,0.00812583,13.25750149,11.02647599,2.84428623,0.00401667,52.0,1000
87,17.08.2020,15:44:57, pp801c U=100V / t=60s / Ra=0.219,messung1 (5Zyklen),3.053758,1996.0,157.206138,3.022277,159.838669,3.036262,300.298101,5.704401,3.75,0.583412,3.0,0.1,H23m. Nadel,0.0,78.76059018,80.39809603,2.06427716,78.75657351,80.39407936,2.06427716,1.51416683,3.15201458,1.02039279,0.0,38.62120334,38.62103239,0.59474956,2953.52213176,3014.9286011,77.41039351,2953.37150676,3014.7779761,77.41039351,0.0,0.0,0.0,295.35221318,301.49286011,7.74103935,295.33715068,301.47779761,7.74103935,5.67812563,11.82005469,3.82647294,144.82951253,144.82887146,2.23031085,0.33857881,0.33230864,0.00812504,0.33859607,0.3323253,0.00812583,17.6114455,11.02647599,2.84428623,0.00401667,52.0,1000
88,17.08.2020,15:45:00, pp801c U=100V / t=60s / Ra=0.219,messung1 (5Zyklen),5.063079,499.3,35.62219,3.020632,38.254722,3.034617,287.31265,22.791536,3.75,0.967181,5.0,0.1,H23m. Nadel,0.0,71.34426197,68.71374712,0.87738476,71.3409953,68.71048046,0.87738476,6.04973363,3.15779649,1.01455637,0.0,32.64563084,32.77634198,0.15286984,2675.40982375,2576.76551712,32.90192858,2675.28732375,2576.64301712,32.90192858,0.0,0.0,0.0,267.54098238,257.67655171,3.29019286,267.52873238,257.66430171,3.29019286,22.6865011,11.84173685,3.8045864,122.42111564,122.91128243,0.57326191,0.37377451,0.38826863,0.00483471,0.37379163,0.3882871,0.00483516,4.40790757,10.98620191,2.84215803,0.00326667,52.0,1000
89,17.08.2020,15:45:05, pp801c U=100V / t=60s / Ra=0.219,messung1 (5Zyklen),5.053958,997.0,67.678315,3.027213,70.310847,3.041198,264.459053,11.43881,3.75,0.965488,5.0,0.1,H23m. Nadel,0.0,67.88196088,68.71374712,0.87738476,67.87869422,68.71048046,0.87738476,3.03632197,3.15779649,1.01455637,0.0,32.42118613,32.77634198,0.15286984,2545.5735331,2576.76551712,32.90192858,2545.4510331,2576.64301712,32.90192858,0.0,0.0,0.0,254.55735331,257.67655171,3.29019286,254.54510331,257.66430171,3.29019286,11.38620737,11.84173685,3.8045864,121.57944797,122.91128243,0.57326191,0.39283878,0.38826863,0.00483471,0.39285768,0.3882871,0.00483516,8.78255566,10.98620191,2.84215803,0.00326667,52.0,1000
90,17.08.2020,15:45:08, pp801c U=100V / t=60s / Ra=0.219,messung1 (5Zyklen),5.058277,1496.0,101.54761,3.042021,104.180141,3.056006,261.146745,7.660444,3.75,0.96631,5.0,0.1,H23m. Nadel,0.0,67.87941845,68.71374712,0.87738476,67.87615178,68.71048046,0.87738476,2.0334365,3.15779649,1.01455637,0.0,32.92135764,32.77634198,0.15286984,2545.47819184,2576.76551712,32.90192858,2545.35569184,2576.64301712,32.90192858,0.0,0.0,0.0,254.54781918,257.67655171,3.29019286,254.53556918,257.66430171,3.29019286,7.62538686,11.84173685,3.8045864,123.45509116,122.91128243,0.57326191,0.39285349,0.38826863,0.00483471,0.3928724,0.3882871,0.00483516,13.11408874,10.98620191,2.84215803,0.00326667,52.0,1000
91,17.08.2020,15:45:11, pp801c U=100V / t=60s / Ra=0.219,messung1 (5Zyklen),5.068672,1996.0,135.227697,3.017341,137.860229,3.031326,259.005941,5.695127,3.75,0.96823,5.0,0.1,H23m. Nadel,0.0,67.74934719,68.71374712,0.87738476,67.74608053,68.71048046,0.87738476,1.51169389,3.15779649,1.01455637,0.0,33.11719332,32.77634198,0.15286984,2540.60051979,2576.76551712,32.90192858,2540.47801979,2576.64301712,32.90192858,0.0,0.0,0.0,254.06005198,257.67655171,3.29019286,254.04780198,257.66430171,3.29019286,5.66885208,11.84173685,3.8045864,124.18947495,122.91128243,0.57326191,0.39360773,0.38826863,0.00483471,0.39362671,0.3882871,0.00483516,17.64025566,10.98620191,2.84215803,0.00326667,52.0,1000
92,17.08.2020,15:45:14, pp801c U=100V / t=60s / Ra=0.219,messung1 (5Zyklen),6.049696,499.3,32.602994,3.018986,35.235526,3.032972,264.636938,22.779178,3.75,1.155669,6.0,0.1,H23m. Nadel,0.0,65.29740437,63.19500089,0.70187311,65.29440437,63.19200089,0.70187311,6.04643701,3.15422812,1.01475774,0.0,29.62398368,30.01888638,0.19166643,2448.65266373,2369.81253326,26.32024153,2448.54016373,2369.70003326,26.32024153,0.0,0.0,0.0,244.86526637,236.98125333,2.63202415,244.85401637,236.97000333,2.63202415,22.67413879,11.82835544,3.80534152,111.08993879,112.57082394,0.71874912,0.40838785,0.42212716,0.00458741,0.40840662,0.42214721,0.00458785,4.41031084,11.00631076,2.84979994,0.003,52.0,1000
93,17.08.2020,15:45:19, pp801c U=100V / t=60s / Ra=0.219,messung1 (5Zyklen),6.055736,997.0,62.401715,3.025568,65.034247,3.039553,244.612262,11.432622,3.75,1.156862,6.0,0.1,H23m. Nadel,0.0,62.58948345,63.19500089,0.70187311,62.58648345,63.19200089,0.70187311,3.03467202,3.15422812,1.01475774,0.0,29.77590572,30.01888638,0.19166643,2347.10562939,2369.81253326,26.32024153,2346.99312939,2369.70003326,26.32024153,0.0,0.0,0.0,234.71056294,236.98125333,2.63202415,234.69931294,236.97000333,2.63202415,11.38002006,11.82835544,3.80534152,111.65964644,112.57082394,0.71874912,0.42605667,0.42212716,0.00458741,0.42607709,0.42214721,0.00458785,8.78733073,11.00631076,2.84979994,0.003,52.0,1000
94,17.08.2020,15:45:22, pp801c U=100V / t=60s / Ra=0.219,messung1 (5Zyklen),6.060968,1497.0,93.552909,3.033794,96.185441,3.04778,240.945493,7.634719,3.75,1.157911,6.0,0.1,H23m. Nadel,0.0,62.49359319,63.19500089,0.70187311,62.49059319,63.19200089,0.70187311,2.0265825,3.15422812,1.01475774,0.0,30.23200534,30.01888638,0.19166643,2343.50974449,2369.81253326,26.32024153,2343.39724449,2369.70003326,26.32024153,0.0,0.0,0.0,234.35097445,236.98125333,2.63202415,234.33972445,236.97000333,2.63202415,7.59968437,11.82835544,3.80534152,113.37002004,112.57082394,0.71874912,0.42671041,0.42212716,0.00458741,0.42673089,0.42214721,0.00458785,13.15844121,11.00631076,2.84979994,0.003,52.0,1000
95,17.08.2020,15:45:25, pp801c U=100V / t=60s / Ra=0.219,messung1 (5Zyklen),6.061743,1996.0,124.549447,3.012405,127.181979,3.02639,238.944098,5.685854,3.75,1.157875,6.0,0.1,H23m. Nadel,0.0,62.39952255,63.19500089,0.70187311,62.39652255,63.19200089,0.70187311,1.50922094,3.15422812,1.01475774,0.0,30.4436508,30.01888638,0.19166643,2339.98209544,2369.81253326,26.32024153,2339.86959544,2369.70003326,26.32024153,0.0,0.0,0.0,233.99820954,236.98125333,2.63202415,233.98695954,236.97000333,2.63202415,5.65957853,11.82835544,3.80534152,114.16369051,112.57082394,0.71874912,0.4273537,0.42212716,0.00458741,0.42737424,0.42214721,0.00458785,17.66916024,11.00631076,2.84979994,0.003,52.0,1000
96,17.08.2020,15:45:29, pp801c U=100V / t=60s / Ra=0.219,messung1 (5Zyklen),10.048733,499.3,25.06241,3.030504,27.694942,3.044489,208.003268,22.86568,3.75,1.919648,10.0,0.1,H23m. Nadel,0.0,50.19509313,49.22588807,0.3238471,50.19270146,49.22349641,0.3238471,6.06950531,3.16350545,1.02018302,0.0,22.06159808,23.02999548,0.35554497,1882.31599239,1845.9708027,12.14426637,1882.22630489,1845.8811152,12.14426637,0.0,0.0,0.0,188.23159924,184.59708027,1.21442664,188.22263049,184.58811152,1.21442664,22.7606449,11.86314543,3.82568632,82.73099279,86.36248304,1.33329362,0.53126043,0.54178982,0.00351871,0.53128574,0.54181616,0.00351905,4.39354862,10.99359396,2.85755308,0.00239167,52.0,1000
97,17.08.2020,15:45:33, pp801c U=100V / t=60s / Ra=0.219,messung1 (5Zyklen),10.04875,996.0,48.761861,3.037085,51.394392,3.05107,193.502983,11.487464,3.75,1.919605,10.0,0.1,H23m. Nadel,0.0,48.95769177,49.22588807,0.3238471,48.9553001,49.22349641,0.3238471,3.04928213,3.16350545,1.02018302,0.0,22.95300899,23.02999548,0.35554497,1835.91344127,1845.9708027,12.14426637,1835.82375377,1845.8811152,12.14426637,0.0,0.0,0.0,183.59134413,184.59708027,1.21442664,183.58237538,184.58811152,1.21442664,11.43480798,11.86314543,3.82568632,86.0737837,86.36248304,1.33329362,0.54468799,0.54178982,0.00351871,0.5447146,0.54181616,0.00351905,8.74522774,10.99359396,2.85755308,0.00239167,52.0,1000
98,17.08.2020,15:45:36, pp801c U=100V / t=60s / Ra=0.219,messung1 (5Zyklen),10.04887,1496.0,73.158938,3.032149,75.791469,3.046134,189.985301,7.635698,3.75,1.919664,10.0,0.1,H23m. Nadel,0.0,48.90303342,49.22588807,0.3238471,48.90064176,49.22349641,0.3238471,2.02683757,3.16350545,1.02018302,0.0,23.43690209,23.02999548,0.35554497,1833.86375334,1845.9708027,12.14426637,1833.77406584,1845.8811152,12.14426637,0.0,0.0,0.0,183.38637533,184.59708027,1.21442664,183.37740658,184.58811152,1.21442664,7.60064088,11.86314543,3.82568632,87.88838285,86.36248304,1.33329362,0.54529678,0.54178982,0.00351871,0.54532345,0.54181616,0.00351905,13.15678528,10.99359396,2.85755308,0.00239167,52.0,1000
99,17.08.2020,15:45:40, pp801c U=100V / t=60s / Ra=0.219,messung1 (5Zyklen),10.043449,1996.0,97.500077,3.01076,100.132608,3.024745,188.12489,5.682762,3.75,1.918586,10.0,0.1,H23m. Nadel,0.0,48.84773397,49.22588807,0.3238471,48.8453423,49.22349641,0.3238471,1.50839679,3.16350545,1.02018302,0.0,23.66847275,23.02999548,0.35554497,1831.7900238,1845.9708027,12.14426637,1831.7003363,1845.8811152,12.14426637,0.0,0.0,0.0,183.17900238,184.59708027,1.21442664,183.17003363,184.58811152,1.21442664,5.65648798,11.86314543,3.82568632,88.75677283,86.36248304,1.33329362,0.5459141,0.54178982,0.00351871,0.54594083,0.54181616,0.00351905,17.67881421,10.99359396,2.85755308,0.00239167,52.0,1000
100,17.08.2020,15:45:43, pp801c U=100V / t=60s / Ra=0.219,messung1 (5Zyklen),12.035678,499.3,22.273562,3.032149,24.906094,3.046134,187.057585,22.878037,3.75,2.299258,12.0,0.1,H23m. Nadel,0.0,44.60957741,43.78182286,0.27904939,44.60737741,43.77962286,0.27904939,6.07279992,3.16500718,1.0201476,0.0,19.26728874,20.30730784,0.3735902,1672.85915281,1641.81835737,10.46435214,1672.77665281,1641.73585737,10.46435214,0.0,0.0,0.0,167.28591528,164.18183574,1.04643521,167.27766528,164.17358574,1.04643521,22.7729997,11.86877691,3.82555349,72.25233279,76.15240441,1.40096324,0.59777896,0.60915414,0.00383698,0.59780844,0.60918476,0.00383736,4.39116503,10.97899082,2.846394,0.0022,52.0,1000
101,17.08.2020,15:45:47, pp801c U=100V / t=60s / Ra=0.219,messung1 (5Zyklen),12.033768,997.0,43.470453,3.03544,46.102985,3.049425,173.406411,11.469753,3.75,2.29892,12.0,0.1,H23m. Nadel,0.0,43.60125677,43.78182286,0.27904939,43.59905677,43.77962286,0.27904939,3.04457372,3.16500718,1.0201476,0.0,20.27724152,20.30730784,0.3735902,1635.04712889,1641.81835737,10.46435214,1634.96462889,1641.73585737,10.46435214,0.0,0.0,0.0,163.50471289,164.18183574,1.04643521,163.49646289,164.17358574,1.04643521,11.41715145,11.86877691,3.82555349,76.03965572,76.15240441,1.40096324,0.61160317,0.60915414,0.00383698,0.61163403,0.60918476,0.00383736,8.75875216,10.97899082,2.846394,0.0022,52.0,1000
102,17.08.2020,15:45:51, pp801c U=100V / t=60s / Ra=0.219,messung1 (5Zyklen),12.030377,1496.0,65.103361,3.037085,67.735892,3.05107,169.792511,7.648071,3.75,2.29819,12.0,0.1,H23m. Nadel,0.0,43.51828944,43.78182286,0.27904939,43.51608944,43.77962286,0.27904939,2.03013703,3.16500718,1.0201476,0.0,20.7429762,20.30730784,0.3735902,1631.93585394,1641.81835737,10.46435214,1631.85335394,1641.73585737,10.46435214,0.0,0.0,0.0,163.19358539,164.18183574,1.04643521,163.18533539,164.17358574,1.04643521,7.61301387,11.86877691,3.82555349,77.78616076,76.15240441,1.40096324,0.61276918,0.60915414,0.00383698,0.61280016,0.60918476,0.00383736,13.13540231,10.97899082,2.846394,0.0022,52.0,1000
103,17.08.2020,15:45:54, pp801c U=100V / t=60s / Ra=0.219,messung1 (5Zyklen),12.03542,1996.0,86.622743,3.018986,89.255275,3.032972,167.689018,5.698218,3.75,2.299199,12.0,0.1,H23m. Nadel,0.0,43.39816784,43.78182286,0.27904939,43.39596784,43.77962286,0.27904939,1.51251804,3.16500718,1.0201476,0.0,20.9417249,20.30730784,0.3735902,1627.43129384,1641.81835737,10.46435214,1627.34879384,1641.73585737,10.46435214,0.0,0.0,0.0,162.74312938,164.18183574,1.04643521,162.73487938,164.17358574,1.04643521,5.67194264,11.86877691,3.82555349,78.53146837,76.15240441,1.40096324,0.61446526,0.60915414,0.00383698,0.61449642,0.60918476,0.00383736,17.63064375,10.97899082,2.846394,0.0022,52.0,1000
104,17.08.2020,15:45:57, pp801c U=100V / t=60s / Ra=0.219,messung1 (5Zyklen),15.041181,499.3,19.1721,3.053538,21.804632,3.067524,163.764008,23.038682,3.75,2.873356,15.0,0.1,H23m. Nadel,0.0,38.39795714,37.76309886,0.21740797,38.39599881,37.76114052,0.21740797,6.11563789,3.16898145,1.03324595,0.0,16.14018046,17.29607954,0.40860277,1439.92339275,1416.11620713,8.15279903,1439.84995525,1416.04276963,8.15279903,0.0,0.0,0.0,143.99233927,141.61162071,0.8152799,143.98499552,141.60427696,0.8152799,22.9336421,11.88368042,3.8746723,60.52567671,64.86029827,1.53226037,0.69448139,0.70622628,0.0040268,0.69451681,0.70626292,0.00402722,4.36040641,11.02538601,2.87686796,0.00195833,52.0,1000
105,17.08.2020,15:46:02, pp801c U=100V / t=60s / Ra=0.219,messung1 (5Zyklen),15.0423,997.0,37.560398,3.037085,40.19293,3.05107,151.177018,11.475942,3.75,2.873504,15.0,0.1,H23m. Nadel,0.0,37.67341825,37.76309886,0.21740797,37.67145992,37.76114052,0.21740797,3.04622367,3.16898145,1.03324595,0.0,17.31261813,17.29607954,0.40860277,1412.75318455,1416.11620713,8.15279903,1412.67974705,1416.04276963,8.15279903,0.0,0.0,0.0,141.27531846,141.61162071,0.8152799,141.26797471,141.60427696,0.8152799,11.42333877,11.88368042,3.8746723,64.92231797,64.86029827,1.53226037,0.70783772,0.70622628,0.0040268,0.70787452,0.70626292,0.00402722,8.75400809,11.02538601,2.87686796,0.00195833,52.0,1000
