Repository: ZBT-Tools/ContactResistanceAnalysis

File: Messreihen/Vorbehandlungen/pp+gps.csv (part 20 of 75)
age[mV],voltage_needle[mV],R_ges / mOhm*cm²,R_bulk / mOhm*cm²,contact_area[cm2],p_Kraftsensor / ?,pressure_rounded[bar],sample_thickness[cm],parameters,[mV]_in_[V],main_resistance[mOhm],main_resistance_mean[mOhm],main_resistance_error[mOhm],flow_resistance[mOhm],flow_resistance_mean[mOhm],flow_resistance_error[mOhm],bulk_resistance[mOhm],bulk_resistance_mean[mOhm],bulk_resistance_error[mOhm],bulk_resistance_sub[mOhm],contact_resistance[mOhm],contact_resistance_mean[mOhm],contact_resistance_error[mOhm],vs_main_resistance[mOhm*cm],vs_main_resistance_mean[mOhm*cm],vs_main_resistance_error[mOhm*cm],vs_flow_resistance[mOhm*cm],vs_flow_resistance_mean[mOhm*cm],vs_flow_resistance_error[mOhm*cm],vs_bulk_resistance[mOhm*cm],vs_bulk_resistance_mean[mOhm*cm],vs_bulk_resistance_error[mOhm*cm],as_main_resistance[mOhm*cm2],as_main_resistance_mean[mOhm*cm2],as_main_resistance_error[mOhm*cm2],as_flow_resistance[mOhm*cm2],as_flow_resistance_mean[mOhm*cm2],as_flow_resistance_error[mOhm*cm2],as_bulk_resistance[mOhm*cm2],as_bulk_resistance_mean[mOhm*cm2],as_bulk_resistance_error[mOhm*cm2],as_contact_resistance[mOhm*cm2],as_contact_resistance_mean[mOhm*cm2],as_contact_resistance_error[mOhm*cm2],vs_main_conductance[S/cm],vs_main_conductance_mean[S/cm],vs_main_conductance_error[S/cm],vs_flow_conductance[S/cm],vs_flow_conductance_mean[S/cm],vs_flow_conductance_error[S/cm],vs_bulk_conductance[S/cm],vs_bulk_conductance_mean[S/cm],vs_bulk_conductance_error[S/cm],degradation_corr[mOhm],cycle,[mV] in [V]
106,17.08.2020,15:46:05, pp801c U=100V / t=60s / Ra=0.219,messung1 (5Zyklen),15.019015,1496.0,56.1774,3.004178,58.809932,3.018164,147.417944,7.565584,3.75,2.869125,15.0,0.1,H23m. Nadel,0.0,37.55173797,37.76309886,0.21740797,37.54977963,37.76114052,0.21740797,2.00814037,3.16898145,1.03324595,0.0,17.77081963,17.29607954,0.40860277,1408.1901738,1416.11620713,8.15279903,1408.1167363,1416.04276963,8.15279903,0.0,0.0,0.0,140.81901738,141.61162071,0.8152799,140.81167363,141.60427696,0.8152799,7.5305264,11.88368042,3.8746723,66.64057361,64.86029827,1.53226037,0.71013136,0.70622628,0.0040268,0.71016839,0.70626292,0.00402722,13.27928416,11.02538601,2.87686796,0.00195833,52.0,1000
107,17.08.2020,15:46:08, pp801c U=100V / t=60s / Ra=0.219,messung1 (5Zyklen),15.013611,1996.0,74.708847,3.005824,77.341378,3.019809,145.305695,5.673489,3.75,2.868138,15.0,0.1,H23m. Nadel,0.0,37.42928206,37.76309886,0.21740797,37.42732373,37.76114052,0.21740797,1.50592385,3.16898145,1.03324595,0.0,17.96069994,17.29607954,0.40860277,1403.5980774,1416.11620713,8.15279903,1403.5246399,1416.04276963,8.15279903,0.0,0.0,0.0,140.35980774,141.61162071,0.8152799,140.35246399,141.60427696,0.8152799,5.64721443,11.88368042,3.8746723,67.35262478,64.86029827,1.53226037,0.71245467,0.70622628,0.0040268,0.71249194,0.70626292,0.00402722,17.70784539,11.02538601,2.87686796,0.00195833,52.0,1000
108,17.08.2020,15:46:11, pp801c U=100V / t=60s / Ra=0.219,messung1 (5Zyklen),20.013105,499.3,15.646141,3.033794,18.278672,3.04778,137.282239,22.890394,3.75,3.822884,20.0,0.1,H23m. Nadel,0.0,31.33615261,30.71825686,0.21473573,31.33445261,30.71655686,0.21473573,6.07609453,3.17228969,1.01757644,0.0,12.62917904,13.77213358,0.40151841,1175.10572301,1151.9346323,8.05258985,1175.04197301,1151.8708823,8.05258985,0.0,0.0,0.0,117.5105723,115.19346323,0.80525898,117.5041973,115.18708823,0.80525898,22.7853545,11.89608635,3.81591167,47.3594214,51.64550094,1.50569405,0.85098726,0.86823075,0.00600504,0.85103343,0.86827881,0.0060057,4.38878403,10.91563956,2.80917014,0.0017,52.0,1000
109,17.08.2020,15:46:16, pp801c U=100V / t=60s / Ra=0.219,messung1 (5Zyklen),20.03121,997.0,30.575938,3.030504,33.20847,3.044489,124.906481,11.451187,3.75,3.826678,20.0,0.1,H23m. Nadel,0.0,30.66794183,30.71825686,0.21473573,30.66624183,30.71655686,0.21473573,3.03962287,3.17228969,1.01757644,0.0,13.81330948,13.77213358,0.40151841,1150.04781846,1151.9346323,8.05258985,1149.98406846,1151.8708823,8.05258985,0.0,0.0,0.0,115.00478185,115.19346323,0.80525898,114.99840685,115.18708823,0.80525898,11.39858576,11.89608635,3.81591167,51.79991054,51.64550094,1.50569405,0.86952906,0.86823075,0.00600504,0.86957726,0.86827881,0.0060057,8.77301817,10.91563956,2.80917014,0.0017,52.0,1000
110,17.08.2020,15:46:19, pp801c U=100V / t=60s / Ra=0.219,messung1 (5Zyklen),20.03491,1496.0,45.624201,3.06341,48.256732,3.077396,120.964403,7.71406,3.75,3.827276,20.0,0.1,H23m. Nadel,0.0,30.49746056,30.71825686,0.21473573,30.49576056,30.71655686,0.21473573,2.04773396,3.17228969,1.01757644,0.0,14.2240133,13.77213358,0.40151841,1143.65477106,1151.9346323,8.05258985,1143.59102106,1151.8708823,8.05258985,0.0,0.0,0.0,114.36547711,115.19346323,0.80525898,114.35910211,115.18708823,0.80525898,7.67900234,11.89608635,3.81591167,53.34004988,51.64550094,1.50569405,0.87438974,0.86823075,0.00600504,0.87443849,0.86827881,0.0060057,13.02252501,10.91563956,2.80917014,0.0017,52.0,1000
111,17.08.2020,15:46:22, pp801c U=100V / t=60s / Ra=0.219,messung1 (5Zyklen),20.034118,1996.0,60.621459,3.045312,63.253991,3.059297,118.83891,5.747677,3.75,3.827306,20.0,0.1,H23m. Nadel,0.0,30.37147244,30.71825686,0.21473573,30.36977244,30.71655686,0.21473573,1.52570741,3.17228969,1.01757644,0.0,14.42203252,13.77213358,0.40151841,1138.93021668,1151.9346323,8.05258985,1138.86646668,1151.8708823,8.05258985,0.0,0.0,0.0,113.89302167,115.19346323,0.80525898,113.88664667,115.18708823,0.80525898,5.72140281,11.89608635,3.81591167,54.08262193,51.64550094,1.50569405,0.87801692,0.86823075,0.00600504,0.87806607,0.86827881,0.0060057,17.47823102,10.91563956,2.80917014,0.0017,52.0,1000
112,17.08.2020,15:46:26, pp801c U=100V / t=60s / Ra=0.219,messung1 (5Zyklen),24.034366,499.3,13.651991,3.03873,16.284523,3.052716,122.305149,22.927466,3.75,4.591693,24.0,0.1,H23m. Nadel,0.0,27.34226117,26.81046637,0.18978858,27.34071117,26.80891637,0.18978858,6.08598037,3.16507509,1.02279877,0.0,10.6273654,11.82192064,0.41676477,1025.33479371,1005.39248877,7.11707188,1025.27666871,1005.33436377,7.11707188,0.0,0.0,0.0,102.53347937,100.53924888,0.71170719,102.52766687,100.53343638,0.71170719,22.8224264,11.86903158,3.83549539,39.85262024,44.3322024,1.56286787,0.9752912,0.9947846,0.0069773,0.97534649,0.99484214,0.0069781,4.38165506,10.97852342,2.84006812,0.00155,52.0,1000
113,17.08.2020,15:46:30, pp801c U=100V / t=60s / Ra=0.219,messung1 (5Zyklen),24.014075,996.0,26.712684,3.012405,29.345216,3.02639,110.486506,11.394542,3.75,4.587386,24.0,0.1,H23m. Nadel,0.0,26.81996386,26.81046637,0.18978858,26.81841386,26.80891637,0.18978858,3.02450301,3.16507509,1.02279877,0.0,11.89695542,11.82192064,0.41676477,1005.74864458,1005.39248877,7.11707188,1005.69051958,1005.33436377,7.11707188,0.0,0.0,0.0,100.57486446,100.53924888,0.71170719,100.56905196,100.53343638,0.71170719,11.3418863,11.86903158,3.83549539,44.61358283,44.3322024,1.56286787,0.99428421,0.9947846,0.0069773,0.99434168,0.99484214,0.0069781,8.81687555,10.97852342,2.84006812,0.00155,52.0,1000
114,17.08.2020,15:46:33, pp801c U=100V / t=60s / Ra=0.219,messung1 (5Zyklen),24.007449,1497.0,39.786541,3.048602,42.419072,3.062588,106.260201,7.671813,3.75,4.586255,24.0,0.1,H23m. Nadel,0.0,26.5775157,26.81046637,0.18978858,26.5759657,26.80891637,0.18978858,2.03647428,3.16507509,1.02279877,0.0,12.26974571,11.82192064,0.41676477,996.65683868,1005.39248877,7.11707188,996.59871368,1005.33436377,7.11707188,0.0,0.0,0.0,99.66568387,100.53924888,0.71170719,99.65987137,100.53343638,0.71170719,7.63677856,11.86903158,3.83549539,46.01154641,44.3322024,1.56286787,1.00335438,0.9947846,0.0069773,1.00341289,0.99484214,0.0069781,13.09452661,10.97852342,2.84006812,0.00155,52.0,1000
115,17.08.2020,15:46:37, pp801c U=100V / t=60s / Ra=0.219,messung1 (5Zyklen),24.002578,1996.0,52.898241,3.020632,55.530773,3.034617,104.328856,5.701309,3.75,4.585545,24.0,0.1,H23m. Nadel,0.0,26.50212475,26.81046637,0.18978858,26.50057475,26.80891637,0.18978858,1.51334269,3.16507509,1.02279877,0.0,12.49361603,11.82192064,0.41676477,993.82967811,1005.39248877,7.11707188,993.77155311,1005.33436377,7.11707188,0.0,0.0,0.0,99.38296781,100.53924888,0.71170719,99.37715531,100.53343638,0.71170719,5.67503507,11.86903158,3.83549539,46.85106012,44.3322024,1.56286787,1.00620863,0.9947846,0.0069773,1.00626748,0.99484214,0.0069781,17.62103648,10.97852342,2.84006812,0.00155,52.0,1000
116,17.08.2020,15:46:40, pp801c U=100V / t=60s / Ra=0.219,messung1 (5Zyklen),30.026177,499.3,11.462046,3.068346,14.094578,3.082332,105.857537,23.149898,3.75,5.7361,30.0,0.1,H23m. Nadel,0.0,22.95623072,22.43709895,0.18595139,22.95483072,22.43569895,0.18595139,6.14529541,3.18376387,1.03889986,0.0,8.40476765,9.62596754,0.42670398,860.85865211,841.39121075,6.9731771,860.80615211,841.33871075,6.9731771,0.0,0.0,0.0,86.08586521,84.13912108,0.69731771,86.08061521,84.13387108,0.69731771,23.0448578,11.93911452,3.89587447,31.51787871,36.09737828,1.60013992,1.16163089,1.18875022,0.00975147,1.16170173,1.18882443,0.00975268,4.33936286,10.98681927,2.87839072,0.0014,52.0,1000
117,17.08.2020,15:46:44, pp801c U=100V / t=60s / Ra=0.219,messung1 (5Zyklen),29.992513,996.0,22.350893,3.050248,24.983425,3.064233,94.064099,11.537022,3.75,5.729791,30.0,0.1,H23m. Nadel,0.0,22.44065562,22.43709895,0.18595139,22.43925562,22.43569895,0.18595139,3.06249799,3.18376387,1.03889986,0.0,9.68837882,9.62596754,0.42670398,841.52458584,841.39121075,6.9731771,841.47208584,841.33871075,6.9731771,0.0,0.0,0.0,84.15245858,84.13912108,0.69731771,84.14720858,84.13387108,0.69731771,11.48436747,11.93911452,3.89587447,36.33142056,36.09737828,1.60013992,1.18831941,1.18875022,0.00975147,1.18839355,1.18882443,0.00975268,8.7074887,10.98681927,2.87839072,0.0014,52.0,1000
118,17.08.2020,15:46:48, pp801c U=100V / t=60s / Ra=0.219,messung1 (5Zyklen),30.027279,1496.0,33.274292,3.023922,35.906824,3.037908,90.007079,7.615076,3.75,5.736367,30.0,0.1,H23m. Nadel,0.0,22.2421738,22.43709895,0.18595139,22.2407738,22.43569895,0.18595139,2.02133824,3.18376387,1.03889986,0.0,10.10971778,9.62596754,0.42670398,834.08151738,841.39121075,6.9731771,834.02901738,841.33871075,6.9731771,0.0,0.0,0.0,83.40815174,84.13912108,0.69731771,83.40290174,84.13387108,0.69731771,7.58001838,11.93911452,3.89587447,37.91144168,36.09737828,1.60013992,1.19892358,1.18875022,0.00975147,1.19899905,1.18882443,0.00975268,13.19258014,10.98681927,2.87839072,0.0014,52.0,1000
119,17.08.2020,15:46:51, pp801c U=100V / t=60s / Ra=0.219,messung1 (5Zyklen),30.010997,1996.0,44.130234,3.005824,46.762765,3.019809,87.855897,5.673489,3.75,5.733118,30.0,0.1,H23m. Nadel,0.0,22.10933567,22.43709895,0.18595139,22.10793567,22.43569895,0.18595139,1.50592385,3.18376387,1.03889986,0.0,10.30100591,9.62596754,0.42670398,829.10008768,841.39121075,6.9731771,829.04758768,841.33871075,6.9731771,0.0,0.0,0.0,82.91000877,84.13912108,0.69731771,82.90475877,84.13387108,0.69731771,5.64721443,11.93911452,3.89587447,38.62877217,36.09737828,1.60013992,1.206127,1.18875022,0.00975147,1.20620338,1.18882443,0.00975268,17.70784539,10.98681927,2.87839072,0.0014,52.0,1000
120,17.08.2020,15:47:01, pp801c U=100V / t=60s / Ra=0.219,messung1 (5Zyklen),2.072754,499.3,72.316524,3.023922,74.949056,3.037908,562.905989,22.81625,3.75,0.395967,2.0,0.1,H23m. Nadel,0.0,144.83581815,105.48385982,13.12783049,144.83098481,105.47902649,13.12783049,6.05632285,3.14940314,1.01627397,0.0,69.38733098,51.16481167,6.08838958,5431.34318045,3955.64474322,492.29364326,5431.16193045,3955.46349322,492.29364326,0.0,0.0,0.0,543.13431805,395.56447432,49.22936433,543.11619305,395.54634932,49.22936433,22.71121069,11.81026179,3.8110274,260.20249118,191.86804377,22.83146094,0.18411652,0.26258587,0.02620834,0.18412266,0.26259875,0.02621059,4.40311181,11.00435333,2.8207539,0.00483333,53.0,1000
121,17.08.2020,15:47:04, pp801c U=100V / t=60s / Ra=0.219,messung1 (5Zyklen),2.06957,997.0,90.701537,2.987725,93.334069,3.00171,351.055926,11.290284,3.75,0.395382,2.0,0.1,H23m. Nadel,0.0,90.97446038,105.48385982,13.12783049,90.96962705,105.47902649,13.12783049,2.99671515,3.14940314,1.01627397,0.0,43.98645595,51.16481167,6.08838958,3411.54226429,3955.64474322,492.29364326,3411.36101429,3955.46349322,492.29364326,0.0,0.0,0.0,341.15422643,395.56447432,49.22936433,341.13610143,395.54634932,49.22936433,11.2376818,11.81026179,3.8110274,164.94920982,191.86804377,22.83146094,0.29312256,0.26258587,0.02620834,0.29313813,0.26259875,0.02621059,8.89863246,11.00435333,2.8207539,0.00483333,53.0,1000
122,17.08.2020,15:47:07, pp801c U=100V / t=60s / Ra=0.219,messung1 (5Zyklen),2.070913,1496.0,138.549637,3.028858,141.182168,3.042844,353.899152,7.627449,3.75,0.395602,2.0,0.1,H23m. Nadel,0.0,92.61339372,105.48385982,13.12783049,92.60856038,105.47902649,13.12783049,2.0246377,3.14940314,1.01627397,0.0,45.29196134,51.16481167,6.08838958,3473.00226437,3955.64474322,492.29364326,3472.82101437,3955.46349322,492.29364326,0.0,0.0,0.0,347.30022644,395.56447432,49.22936433,347.28210144,395.54634932,49.22936433,7.59239138,11.81026179,3.8110274,169.84485503,191.86804377,22.83146094,0.28793531,0.26258587,0.02620834,0.28795034,0.26259875,0.02621059,13.17108076,11.00435333,2.8207539,0.00483333,53.0,1000
123,17.08.2020,15:47:11, pp801c U=100V / t=60s / Ra=0.219,messung1 (5Zyklen),2.072978,1996.0,186.649487,3.033794,189.282019,3.04778,355.615015,5.726039,3.75,0.39601,2.0,0.1,H23m. Nadel,0.0,93.51176703,105.48385982,13.12783049,93.5069337,105.47902649,13.12783049,1.51993687,3.14940314,1.01627397,0.0,45.99349841,51.16481167,6.08838958,3506.69126378,3955.64474322,492.29364326,3506.51001378,3955.46349322,492.29364326,0.0,0.0,0.0,350.66912638,395.56447432,49.22936433,350.65100138,395.54634932,49.22936433,5.69976328,11.81026179,3.8110274,172.47561905,191.86804377,22.83146094,0.2851691,0.26258587,0.02620834,0.28518384,0.26259875,0.02621059,17.54458828,11.00435333,2.8207539,0.00483333,53.0,1000
124,17.08.2020,15:47:14, pp801c U=100V / t=60s / Ra=0.219,messung1 (5Zyklen),3.053638,499.3,42.200252,3.025568,44.832784,3.039553,336.717281,22.828608,3.75,0.583323,3.0,0.1,H23m. Nadel,0.0,84.51883036,78.89979155,1.8811324,84.51479703,78.89575822,1.8811324,6.05961947,3.1534753,1.01930664,0.0,39.22758878,37.87114146,0.51424208,3169.45613859,2958.74218313,70.54246485,3169.30488859,2958.59093313,70.54246485,0.0,0.0,0.0,316.94561386,295.87421831,7.05424648,316.93048886,295.85909331,7.05424648,22.723573,11.82553237,3.82239988,147.10345793,142.01678047,1.92840781,0.31551154,0.33853318,0.00771391,0.3155266,0.33855054,0.00771468,4.40071638,11.02807256,2.85526159,0.00403333,53.0,1000
125,17.08.2020,15:47:18, pp801c U=100V / t=60s / Ra=0.219,messung1 (5Zyklen),3.06312,996.0,76.288371,3.022277,78.920903,3.036262,297.141955,11.431711,3.75,0.585213,3.0,0.1,H23m. Nadel,0.0,76.59475,78.89979155,1.8811324,76.59071667,78.89575822,1.8811324,3.03441466,3.1534753,1.01930664,0.0,36.778151,37.87114146,0.51424208,2872.303125,2958.74218313,70.54246485,2872.151875,2958.59093313,70.54246485,0.0,0.0,0.0,287.2303125,295.87421831,7.05424648,287.2151875,295.85909331,7.05424648,11.37905497,11.82553237,3.82239988,137.91806627,142.01678047,1.92840781,0.34815267,0.33853318,0.00771391,0.348171,0.33855054,0.00771468,8.78807601,11.02807256,2.85526159,0.00403333,53.0,1000
126,17.08.2020,15:47:22, pp801c U=100V / t=60s / Ra=0.219,messung1 (5Zyklen),3.067457,1497.0,115.322386,3.007469,117.954918,3.021454,295.478251,7.568773,3.75,0.585966,3.0,0.1,H23m. Nadel,0.0,77.03566199,78.89979155,1.8811324,77.03162866,78.89575822,1.8811324,2.00899733,3.1534753,1.01930664,0.0,37.51131566,37.87114146,0.51424208,2888.83732465,2958.74218313,70.54246485,2888.68607465,2958.59093313,70.54246485,0.0,0.0,0.0,288.88373246,295.87421831,7.05424648,288.86860746,295.85909331,7.05424648,7.53373998,11.82553237,3.82239988,140.66743374,142.01678047,1.92840781,0.34616002,0.33853318,0.00771391,0.34617815,0.33855054,0.00771468,13.27361978,11.02807256,2.85526159,0.00403333,53.0,1000
127,17.08.2020,15:47:25, pp801c U=100V / t=60s / Ra=0.219,messung1 (5Zyklen),3.068834,1996.0,154.590048,3.015696,157.22258,3.029681,295.383104,5.692036,3.75,0.586203,3.0,0.1,H23m. Nadel,0.0,77.44992385,78.89979155,1.8811324,77.44589051,78.89575822,1.8811324,1.51086974,3.1534753,1.01930664,0.0,37.96751039,37.87114146,0.51424208,2904.37214429,2958.74218313,70.54246485,2904.22089429,2958.59093313,70.54246485,0.0,0.0,0.0,290.43721443,295.87421831,7.05424648,290.42208943,295.85909331,7.05424648,5.66576152,11.82553237,3.82239988,142.37816395,142.01678047,1.92840781,0.34430849,0.33853318,0.00771391,0.34432643,0.33855054,0.00771468,17.64987806,11.02807256,2.85526159,0.00403333,53.0,1000
128,17.08.2020,15:47:28, pp801c U=100V / t=60s / Ra=0.219,messung1 (5Zyklen),5.044045,499.3,34.875206,3.000888,37.507738,3.014873,281.702419,22.643248,3.75,0.963585,5.0,0.1,H23m. Nadel,0.0,69.84819948,67.49315415,0.78643941,69.84493281,67.48988749,0.78643941,6.01019027,3.13973205,1.00728941,0.0,31.91737127,32.17507772,0.15998283,2619.30748047,2530.99328071,29.4914779,2619.18498047,2530.87078071,29.4914779,0.0,0.0,0.0,261.93074805,253.09932807,2.94914779,261.91849805,253.08707807,2.94914779,22.5382135,11.7739952,3.77733528,119.69014227,120.65654144,0.59993562,0.3817803,0.39525917,0.0045019,0.38179816,0.39527832,0.00450233,4.4369089,11.03550531,2.84101438,0.00326667,53.0,1000
129,17.08.2020,15:47:33, pp801c U=100V / t=60s / Ra=0.219,messung1 (5Zyklen),5.054371,996.0,66.549613,3.01405,69.182145,3.028036,260.474943,11.400737,3.75,0.965597,5.0,0.1,H23m. Nadel,0.0,66.81688052,67.49315415,0.78643941,66.81361386,67.48988749,0.78643941,3.02615462,3.13973205,1.00728941,0.0,31.89372962,32.17507772,0.15998283,2505.63301958,2530.99328071,29.4914779,2505.51051958,2530.87078071,29.4914779,0.0,0.0,0.0,250.56330196,253.09932807,2.94914779,250.55105196,253.08707807,2.94914779,11.34807982,11.7739952,3.77733528,119.60148607,120.65654144,0.59993562,0.39910074,0.39525917,0.0045019,0.39912026,0.39527832,0.00450233,8.8120635,11.03550531,2.84101438,0.00326667,53.0,1000
130,17.08.2020,15:47:36, pp801c U=100V / t=60s / Ra=0.219,messung1 (5Zyklen),5.060807,1496.0,99.815068,3.005824,102.4476,3.019809,256.80381,7.569708,3.75,0.966731,5.0,0.1,H23m. Nadel,0.0,66.72130214,67.49315415,0.78643941,66.71803547,67.48988749,0.78643941,2.00924064,3.13973205,1.00728941,0.0,32.35439742,32.17507772,0.15998283,2502.04883021,2530.99328071,29.4914779,2501.92633021,2530.87078071,29.4914779,0.0,0.0,0.0,250.20488302,253.09932807,2.94914779,250.19263302,253.08707807,2.94914779,7.53465241,11.7739952,3.77733528,121.32899031,120.65654144,0.59993562,0.39967246,0.39525917,0.0045019,0.39969202,0.39527832,0.00450233,13.27201238,11.03550531,2.84101438,0.00326667,53.0,1000
131,17.08.2020,15:47:39, pp801c U=100V / t=60s / Ra=0.219,messung1 (5Zyklen),5.065557,1996.0,132.906124,3.020632,135.538655,3.034617,254.644267,5.701309,3.75,0.967678,5.0,0.1,H23m. Nadel,0.0,66.58623447,67.49315415,0.78643941,66.5829678,67.48988749,0.78643941,1.51334269,3.13973205,1.00728941,0.0,32.53481256,32.17507772,0.15998283,2496.98379259,2530.99328071,29.4914779,2496.86129259,2530.87078071,29.4914779,0.0,0.0,0.0,249.69837926,253.09932807,2.94914779,249.68612926,253.08707807,2.94914779,5.67503507,11.7739952,3.77733528,122.00554709,120.65654144,0.59993562,0.40048318,0.39525917,0.0045019,0.40050282,0.39527832,0.00450233,17.62103648,11.03550531,2.84101438,0.00326667,53.0,1000
132,17.08.2020,15:47:42, pp801c U=100V / t=60s / Ra=0.219,messung1 (5Zyklen),6.062758,499.3,31.773744,3.005824,34.406276,3.019809,258.408841,22.68032,3.75,1.158135,6.0,0.1,H23m. Nadel,0.0,63.63657921,62.75642814,0.29753519,63.63357921,62.75342814,0.29753519,6.02007611,3.13876435,1.01049133,0.0,28.80675155,29.80733189,0.3594771,2386.37172041,2353.36605523,11.15756978,2386.25922041,2353.25355523,11.15756978,0.0,0.0,0.0,238.63717204,235.33660552,1.11575698,238.62592204,235.32535552,1.11575698,22.5752854,11.77036631,3.78934247,108.02531832,111.77749461,1.34803912,0.4190462,0.42495168,0.00199742,0.41906596,0.424972,0.00199761,4.42962285,11.05637504,2.85395323,0.003,53.0,1000
133,17.08.2020,15:47:47, pp801c U=100V / t=60s / Ra=0.219,messung1 (5Zyklen),6.061657,997.0,62.383616,3.009114,65.016148,3.0231,244.544188,11.370736,3.75,1.157977,6.0,0.1,H23m. Nadel,0.0,62.57132999,62.75642814,0.29753519,62.56832999,62.75342814,0.29753519,3.01816851,3.13876435,1.01049133,0.0,29.77508074,29.80733189,0.3594771,2346.42487462,2353.36605523,11.15756978,2346.31237462,2353.25355523,11.15756978,0.0,0.0,0.0,234.64248746,235.33660552,1.11575698,234.63123746,235.32535552,1.11575698,11.3181319,11.77036631,3.78934247,111.65655278,111.77749461,1.34803912,0.42618028,0.42495168,0.00199742,0.42620071,0.424972,0.00199761,8.83538034,11.05637504,2.85395323,0.003,53.0,1000
134,17.08.2020,15:47:50, pp801c U=100V / t=60s / Ra=0.219,messung1 (5Zyklen),6.060004,1496.0,93.478869,3.005824,96.111401,3.019809,240.920957,7.569708,3.75,1.157615,6.0,0.1,H23m. Nadel,0.0,62.485875,62.75642814,0.29753519,62.482875,62.75342814,0.29753519,2.00924064,3.13876435,1.01049133,0.0,30.23681718,29.80733189,0.3594771,2343.2203125,2353.36605523,11.15756978,2343.1078125,2353.25355523,11.15756978,0.0,0.0,0.0,234.32203125,235.33660552,1.11575698,234.31078125,235.32535552,1.11575698,7.53465241,11.77036631,3.78934247,113.38806442,111.77749461,1.34803912,0.42676312,0.42495168,0.00199742,0.42678361,0.424972,0.00199761,13.27201238,11.05637504,2.85395323,0.003,53.0,1000
135,17.08.2020,15:47:53, pp801c U=100V / t=60s / Ra=0.219,messung1 (5Zyklen),6.055186,1996.0,124.414529,3.009114,127.047061,3.0231,238.69062,5.679671,3.75,1.156701,6.0,0.1,H23m. Nadel,0.0,62.33192836,62.75642814,0.29753519,62.32892836,62.75342814,0.29753519,1.50757214,3.13876435,1.01049133,0.0,30.41067811,29.80733189,0.3594771,2337.44731338,2353.36605523,11.15756978,2337.33481338,2353.25355523,11.15756978,0.0,0.0,0.0,233.74473134,235.33660552,1.11575698,233.73348134,235.32535552,1.11575698,5.65339554,11.77036631,3.78934247,114.0400429,111.77749461,1.34803912,0.42781713,0.42495168,0.00199742,0.42783772,0.424972,0.00199761,17.68848461,11.05637504,2.85395323,0.003,53.0,1000
136,17.08.2020,15:47:57, pp801c U=100V / t=60s / Ra=0.219,messung1 (5Zyklen),10.037925,499.3,24.491478,3.01405,27.12401,3.028036,203.715273,22.742106,3.75,1.917724,10.0,0.1,H23m. Nadel,0.0,49.05162828,47.94869705,0.36844877,49.04922828,47.94629705,0.36844877,6.03655117,3.13766759,1.01576945,0.0,21.50633855,22.40431473,0.33235996,1839.43606048,1798.07613936,13.81682898,1839.34606048,1797.98613936,13.81682898,0.0,0.0,0.0,183.94360605,179.80761394,1.3816829,183.93460605,179.79861394,1.3816829,22.63706689,11.76625346,3.80913543,80.64876958,84.01618024,1.24634984,0.54364488,0.55624704,0.00421048,0.54367148,0.55627489,0.0042109,4.41753344,11.08899841,2.87496823,0.0024,53.0,1000
137,17.08.2020,15:48:01, pp801c U=100V / t=60s / Ra=0.219,messung1 (5Zyklen),10.042709,997.0,47.504822,2.997597,50.137354,3.011582,188.58082,11.327416,3.75,1.918471,10.0,0.1,H23m. Nadel,0.0,47.6477653,47.94869705,0.36844877,47.6453653,47.94629705,0.36844877,3.00661685,3.13766759,1.01576945,0.0,22.31937422,22.40431473,0.33235996,1786.7911986,1798.07613936,13.81682898,1786.7011986,1797.98613936,13.81682898,0.0,0.0,0.0,178.67911986,179.80761394,1.3816829,178.67011986,179.79861394,1.3816829,11.27481319,11.76625346,3.80913543,83.69765334,84.01618024,1.24634984,0.55966248,0.55624704,0.00421048,0.55969068,0.55627489,0.0042109,8.86932655,11.08899841,2.87496823,0.0024,53.0,1000
138,17.08.2020,15:48:04, pp801c U=100V / t=60s / Ra=0.219,messung1 (5Zyklen),10.052571,1497.0,71.200985,3.007469,73.833517,3.021454,184.953699,7.568773,3.75,1.920338,10.0,0.1,H23m. Nadel,0.0,47.56244823,47.94869705,0.36844877,47.56004823,47.94629705,0.36844877,2.00899733,3.13766759,1.01576945,0.0,22.77552545,22.40431473,0.33235996,1783.59180862,1798.07613936,13.81682898,1783.50180862,1797.98613936,13.81682898,0.0,0.0,0.0,178.35918086,179.80761394,1.3816829,178.35018086,179.79861394,1.3816829,7.53373998,11.76625346,3.80913543,85.40822044,84.01618024,1.24634984,0.5606664,0.55624704,0.00421048,0.56069469,0.55627489,0.0042109,13.27361978,11.08899841,2.87496823,0.0024,53.0,1000
139,17.08.2020,15:48:08, pp801c U=100V / t=60s / Ra=0.219,messung1 (5Zyklen),10.046427,1996.0,94.875761,2.991016,97.508293,3.005001,183.194438,5.645668,3.75,1.919256,10.0,0.1,H23m. Nadel,0.0,47.53294639,47.94869705,0.36844877,47.53054639,47.94629705,0.36844877,1.49850501,3.13766759,1.01576945,0.0,23.01602069,22.40431473,0.33235996,1782.48548973,1798.07613936,13.81682898,1782.39548973,1797.98613936,13.81682898,0.0,0.0,0.0,178.24854897,179.80761394,1.3816829,178.23954897,179.79861394,1.3816829,5.61939379,11.76625346,3.80913543,86.31007759,84.01618024,1.24634984,0.56101438,0.55624704,0.00421048,0.56104271,0.55627489,0.0042109,17.79551385,11.08899841,2.87496823,0.0024,53.0,1000
140,17.08.2020,15:48:11, pp801c U=100V / t=60s / Ra=0.219,messung1 (5Zyklen),12.03437,499.3,21.648334,3.012405,24.280865,3.02639,182.361797,22.729749,3.75,2.299005,12.0,0.1,H23m. Nadel,0.0,43.35736832,42.50631254,0.28753252,43.35516832,42.50411254,0.28753252,6.03325656,3.14591959,1.01264917,0.0,18.66095588,19.67909648,0.36493292,1625.90131184,1593.98672042,10.7824695,1625.81881184,1593.90422042,10.7824695,0.0,0.0,0.0,162.59013118,159.39867204,1.07824695,162.58188118,159.39042204,1.07824695,22.6247121,11.79719845,3.79743439,69.97858454,73.79661179,1.36849846,0.61504348,0.62744287,0.00419214,0.61507469,0.62747536,0.00419257,4.41994575,11.02691231,2.8401336,0.0022,53.0,1000
141,17.08.2020,15:48:15, pp801c U=100V / t=60s / Ra=0.219,messung1 (5Zyklen),12.047691,996.0,42.173926,3.015696,44.806458,3.029681,168.699014,11.406931,3.75,2.301458,12.0,0.1,H23m. Nadel,0.0,42.3432992,42.50631254,0.28753252,42.3410992,42.50411254,0.28753252,3.02780723,3.14591959,1.01264917,0.0,19.65664598,19.67909648,0.36493292,1587.87371988,1593.98672042,10.7824695,1587.79121988,1593.90422042,10.7824695,0.0,0.0,0.0,158.78737199,159.39867204,1.07824695,158.77912199,159.39042204,1.07824695,11.35427711,11.79719845,3.79743439,73.71242244,73.79661179,1.36849846,0.629773,0.62744287,0.00419214,0.62980572,0.62747536,0.00419257,8.80725378,11.02691231,2.8401336,0.0022,53.0,1000
142,17.08.2020,15:48:19, pp801c U=100V / t=60s / Ra=0.219,messung1 (5Zyklen),12.033097,1497.0,63.188187,3.004178,65.820719,3.018164,164.88156,7.56053,3.75,2.298673,12.0,0.1,H23m. Nadel,0.0,42.20987776,42.50631254,0.28753252,42.20767776,42.50411254,0.28753252,2.00679893,3.14591959,1.01264917,0.0,20.10043941,19.67909648,0.36493292,1582.87041583,1593.98672042,10.7824695,1582.78791583,1593.90422042,10.7824695,0.0,0.0,0.0,158.28704158,159.39867204,1.07824695,158.27879158,159.39042204,1.07824695,7.52549599,11.79719845,3.79743439,75.3766478,73.79661179,1.36849846,0.63176366,0.62744287,0.00419214,0.63179658,0.62747536,0.00419257,13.28816069,11.02691231,2.8401336,0.0022,53.0,1000
143,17.08.2020,15:48:22, pp801c U=100V / t=60s / Ra=0.219,messung1 (5Zyklen),12.03215,1996.0,84.060951,3.025568,86.693482,3.039553,162.876031,5.710583,3.75,2.298587,12.0,0.1,H23m. Nadel,0.0,42.11470491,42.50631254,0.28753252,42.11250491,42.50411254,0.28753252,1.51581563,3.14591959,1.01264917,0.0,20.29834464,19.67909648,0.36493292,1579.30143412,1593.98672042,10.7824695,1579.21893412,1593.90422042,10.7824695,0.0,0.0,0.0,157.93014341,159.39867204,1.07824695,157.92189341,159.39042204,1.07824695,5.68430862,11.79719845,3.79743439,76.1187924,73.79661179,1.36849846,0.63319135,0.62744287,0.00419214,0.63322442,0.62747536,0.00419257,17.59228901,11.02691231,2.8401336,0.0022,53.0,1000
144,17.08.2020,15:48:25, pp801c U=100V / t=60s / Ra=0.219,messung1 (5Zyklen),15.0423,499.3,18.655464,3.015696,21.287996,3.029681,159.883805,22.754464,3.75,2.873563,15.0,0.1,H23m. Nadel,0.0,37.36323653,36.65872026,0.238302,37.3613032,36.65678692,0.238302,6.03984779,3.14852915,1.01405837,0.0,15.66072771,16.75412889,0.38953159,1401.12136992,1374.70200959,8.93632488,1401.04886992,1374.62950959,8.93632488,0.0,0.0,0.0,140.11213699,137.47020096,0.89363249,140.10488699,137.46295096,0.89363249,22.6494292,11.80698432,3.80271888,58.7277289,62.82798332,1.46074346,0.71371404,0.72752152,0.00467377,0.71375098,0.7275599,0.00467426,4.4151223,11.02561147,2.84840248,0.00193333,53.0,1000
145,17.08.2020,15:48:30, pp801c U=100V / t=60s / Ra=0.219,messung1 (5Zyklen),15.042713,996.0,36.383981,3.015696,39.016513,3.029681,146.899522,11.406931,3.75,2.873586,15.0,0.1,H23m. Nadel,0.0,36.53010141,36.65872026,0.238302,36.52816807,36.65678692,0.238302,3.02780723,3.14852915,1.01405837,0.0,16.75018042,16.75412889,0.38953159,1369.87880271,1374.70200959,8.93632488,1369.80630271,1374.62950959,8.93632488,0.0,0.0,0.0,136.98788027,137.47020096,0.89363249,136.98063027,137.46295096,0.89363249,11.35427711,11.80698432,3.80271888,62.81317658,62.82798332,1.46074346,0.72999159,0.72752152,0.00467377,0.73003022,0.7275599,0.00467426,8.80725378,11.02561147,2.84840248,0.00193333,53.0,1000
146,17.08.2020,15:48:33, pp801c U=100V / t=60s / Ra=0.219,messung1 (5Zyklen),15.033936,1497.0,54.502446,3.017341,57.134978,3.031326,143.123691,7.593503,3.75,2.872034,15.0,0.1,H23m. Nadel,0.0,36.40777956,36.65872026,0.238302,36.40584623,36.65678692,0.238302,2.01559185,3.14852915,1.01405837,0.0,17.19512719,16.75412889,0.38953159,1365.29173347,1374.70200959,8.93632488,1365.21923347,1374.62950959,8.93632488,0.0,0.0,0.0,136.52917335,137.47020096,0.89363249,136.52192335,137.46295096,0.89363249,7.55846944,11.80698432,3.80271888,64.48172695,62.82798332,1.46074346,0.73244419,0.72752152,0.00467377,0.73248309,0.7275599,0.00467426,13.23019175,11.02561147,2.84840248,0.00193333,53.0,1000
147,17.08.2020,15:48:36, pp801c U=100V / t=60s / Ra=0.219,messung1 (5Zyklen),15.037894,1996.0,72.522192,3.015696,75.154723,3.029681,141.197501,5.692036,3.75,2.872774,15.0,0.1,H23m. Nadel,0.0,36.33376353,36.65872026,0.238302,36.33183019,36.65678692,0.238302,1.51086974,3.14852915,1.01405837,0.0,17.41048023,16.75412889,0.38953159,1362.51613226,1374.70200959,8.93632488,1362.44363226,1374.62950959,8.93632488,0.0,0.0,0.0,136.25161323,137.47020096,0.89363249,136.24436323,137.46295096,0.89363249,5.66576152,11.80698432,3.80271888,65.28930085,62.82798332,1.46074346,0.73393626,0.72752152,0.00467377,0.73397532,0.7275599,0.00467426,17.64987806,11.02561147,2.84840248,0.00193333,53.0,1000
148,17.08.2020,15:48:39, pp801c U=100V / t=60s / Ra=0.219,messung1 (5Zyklen),20.015463,499.3,15.224934,2.987725,17.857466,3.00171,134.118761,22.544389,3.75,3.823406,20.0,0.1,H23m. Nadel,0.0,30.49255758,29.93708081,0.19481181,30.49085758,29.93538081,0.19481181,5.98382736,3.13562308,1.00034815,0.0,12.25351511,13.39987887,0.40276968,1143.47090927,1122.64053027,7.305443,1143.40715927,1122.57678027,7.305443,0.0,0.0,0.0,114.34709093,112.26405303,0.7305443,114.34071593,112.25767803,0.7305443,22.43935259,11.75858653,3.75130555,45.95068167,50.24954575,1.51038628,0.87453034,0.89086919,0.00574286,0.8745791,0.89091979,0.00574351,4.45645656,11.02874678,2.83857103,0.0017,53.0,1000
149,17.08.2020,15:48:44, pp801c U=100V / t=60s / Ra=0.219,messung1 (5Zyklen),20.035926,996.0,29.794402,3.015696,32.426934,3.029681,122.08936,11.406931,3.75,3.827473,20.0,0.1,H23m. Nadel,0.0,29.91405823,29.93708081,0.19481181,29.91235823,29.93538081,0.19481181,3.02780723,3.13562308,1.00034815,0.0,13.4422755,13.39987887,0.40276968,1121.77718373,1122.64053027,7.305443,1121.71343373,1122.57678027,7.305443,0.0,0.0,0.0,112.17771837,112.26405303,0.7305443,112.17134337,112.25767803,0.7305443,11.35427711,11.75858653,3.75130555,50.40853313,50.24954575,1.51038628,0.89144263,0.89086919,0.00574286,0.89149329,0.89091979,0.00574351,8.80725378,11.02874678,2.83857103,0.0017,53.0,1000
150,17.08.2020,15:48:47, pp801c U=100V / t=60s / Ra=0.219,messung1 (5Zyklen),20.036872,1497.0,44.488917,3.023922,47.121449,3.037908,118.039702,7.609989,3.75,3.827756,20.0,0.1,H23m. Nadel,0.0,29.71871543,29.93708081,0.19481181,29.71701543,29.93538081,0.19481181,2.01998798,3.13562308,1.00034815,0.0,13.84851373,13.39987887,0.40276968,1114.45182866,1122.64053027,7.305443,1114.38807866,1122.57678027,7.305443,0.0,0.0,0.0,111.44518287,112.26405303,0.7305443,111.43880787,112.25767803,0.7305443,7.57495491,11.75858653,3.75130555,51.93192648,50.24954575,1.51038628,0.89730213,0.89086919,0.00574286,0.89735346,0.89091979,0.00574351,13.20139871,11.02874678,2.83857103,0.0017,53.0,1000
151,17.08.2020,15:48:50, pp801c U=100V / t=60s / Ra=0.219,messung1 (5Zyklen),20.036287,1996.0,59.127492,3.015696,61.760024,3.029681,116.032108,5.692036,3.75,3.827657,20.0,0.1,H23m. Nadel,0.0,29.62299198,29.93708081,0.19481181,29.62129198,29.93538081,0.19481181,1.51086974,3.13562308,1.00034815,0.0,14.05521112,13.39987887,0.40276968,1110.8621994,1122.64053027,7.305443,1110.7984494,1122.57678027,7.305443,0.0,0.0,0.0,111.08621994,112.26405303,0.7305443,111.07984494,112.25767803,0.7305443,5.66576152,11.75858653,3.75130555,52.70704171,50.24954575,1.51038628,0.90020166,0.89086919,0.00574286,0.90025333,0.89091979,0.00574351,17.64987806,11.02874678,2.83857103,0.0017,53.0,1000
152,17.08.2020,15:48:54, pp801c U=100V / t=60s / Ra=0.219,messung1 (5Zyklen),24.009549,499.3,13.362412,3.025568,15.994943,3.039553,120.130258,22.828608,3.75,4.586847,24.0,0.1,H23m. Nadel,0.0,26.76229121,26.19382198,0.19788391,26.76075787,26.19228865,0.19788391,6.05961947,3.17174652,1.01383297,0.0,10.3505692,11.51027106,0.40802866,1003.58592029,982.26832427,7.42064651,1003.52842029,982.21082427,7.42064651,0.0,0.0,0.0,100.35859203,98.22683243,0.74206465,100.35284203,98.22108243,0.74206465,22.723573,11.89404945,3.80187362,38.81463451,43.16351649,1.53010747,0.99642689,1.01822411,0.0076049,0.99648399,1.01828374,0.00760578,4.40071638,10.90905177,2.80675824,0.00153333,53.0,1000
153,17.08.2020,15:48:58, pp801c U=100V / t=60s / Ra=0.219,messung1 (5Zyklen),24.023936,997.0,26.075938,3.050248,28.70847,3.064233,107.980705,11.52545,3.75,4.58931,24.0,0.1,H23m. Nadel,0.0,26.1544012,26.19382198,0.19788391,26.15286787,26.19228865,0.19788391,3.05942628,3.17174652,1.01383297,0.0,11.5467208,11.51027106,0.40802866,980.79004514,982.26832427,7.42064651,980.73254514,982.21082427,7.42064651,0.0,0.0,0.0,98.07900451,98.22683243,0.74206465,98.07325451,98.22108243,0.74206465,11.47284855,11.89404945,3.80187362,43.30020298,43.16351649,1.53010747,1.0195862,1.01822411,0.0076049,1.01964598,1.01828374,0.00760578,8.71623116,10.90905177,2.80675824,0.00153333,53.0,1000
154,17.08.2020,15:49:01, pp801c U=100V / t=60s / Ra=0.219,messung1 (5Zyklen),24.017672,1496.0,38.866797,3.050248,41.499328,3.064233,104.025723,7.681065,3.75,4.588238,24.0,0.1,H23m. Nadel,0.0,25.98047928,26.19382198,0.19788391,25.97894594,26.19228865,0.19788391,2.03893583,3.17174652,1.01383297,0.0,11.97000506,11.51027106,0.40802866,974.26797293,982.26832427,7.42064651,974.21047293,982.21082427,7.42064651,0.0,0.0,0.0,97.42679729,98.22683243,0.74206465,97.42104729,98.22108243,0.74206465,7.64600936,11.89404945,3.80187362,44.88751897,43.16351649,1.53010747,1.02641165,1.01822411,0.0076049,1.02647223,1.01828374,0.00760578,13.07871797,10.90905177,2.80675824,0.00153333,53.0,1000
155,17.08.2020,15:49:05, pp801c U=100V / t=60s / Ra=0.219,messung1 (5Zyklen),24.010203,1996.0,51.65272,3.051893,54.285252,3.065878,101.988824,5.760042,3.75,4.586775,24.0,0.1,H23m. Nadel,0.0,25.87811623,26.19382198,0.19788391,25.8765829,26.19228865,0.19788391,1.52900451,3.17174652,1.01383297,0.0,12.1737892,11.51027106,0.40802866,970.42935872,982.26832427,7.42064651,970.37185872,982.21082427,7.42064651,0.0,0.0,0.0,97.04293587,98.22683243,0.74206465,97.03718587,98.22108243,0.74206465,5.73376691,11.89404945,3.80187362,45.65170948,43.16351649,1.53010747,1.03047171,1.01822411,0.0076049,1.03053277,1.01828374,0.00760578,17.44054155,10.90905177,2.80675824,0.00153333,53.0,1000
156,17.08.2020,15:49:08, pp801c U=100V / t=60s / Ra=0.219,messung1 (5Zyklen),29.962515,499.3,11.231699,3.030504,13.864231,3.044489,104.12751,22.86568,3.75,5.724021,30.0,0.1,H23m. Nadel,0.0,22.49489085,21.93956963,0.19570305,22.49349085,21.93816963,0.19570305,6.06950531,3.16301893,1.01877675,0.0,8.21199277,9.38757535,0.41155848,843.55840677,822.7338611,7.33886435,843.50590677,822.6813611,7.33886435,0.0,0.0,0.0,84.35584068,82.27338611,0.73388643,84.35059068,82.26813611,0.73388643,22.7606449,11.861321,3.8204128,30.79497289,35.20340755,1.54334428,1.18545437,1.21574649,0.01071064,1.18552815,1.21582411,0.010712,4.39354862,10.96403184,2.8180471,0.0014,53.0,1000
157,17.08.2020,15:49:12, pp801c U=100V / t=60s / Ra=0.219,messung1 (5Zyklen),29.998072,997.0,21.857292,3.030504,24.489823,3.044489,92.113177,11.451187,3.75,5.730662,30.0,0.1,H23m. Nadel,0.0,21.92306118,21.93956963,0.19570305,21.92166118,21.93816963,0.19570305,3.03962287,3.16301893,1.01877675,0.0,9.44101916,9.38757535,0.41155848,822.11479438,822.7338611,7.33886435,822.06229438,822.6813611,7.33886435,0.0,0.0,0.0,82.21147944,82.27338611,0.73388643,82.20622944,82.26813611,0.73388643,11.39858576,11.861321,3.8204128,35.40382184,35.20340755,1.54334428,1.21637514,1.21574649,0.01071064,1.21645282,1.21582411,0.010712,8.77301817,10.96403184,2.8180471,0.0014,53.0,1000
158,17.08.2020,15:49:16, pp801c U=100V / t=60s / Ra=0.219,messung1 (5Zyklen),29.982789,1497.0,32.520728,3.017341,35.153259,3.031326,88.059267,7.593503,3.75,5.727723,30.0,0.1,H23m. Nadel,0.0,21.7239332,21.93956963,0.19570305,21.7225332,21.93816963,0.19570305,2.01559185,3.16301893,1.01877675,0.0,9.85347067,9.38757535,0.41155848,814.64749499,822.7338611,7.33886435,814.59499499,822.6813611,7.33886435,0.0,0.0,0.0,81.4647495,82.27338611,0.73388643,81.4594995,82.26813611,0.73388643,7.55846944,11.861321,3.8204128,36.95051503,35.20340755,1.54334428,1.2275248,1.21574649,0.01071064,1.22760391,1.21582411,0.010712,13.23019175,10.96403184,2.8180471,0.0014,53.0,1000
159,17.08.2020,15:49:19, pp801c U=100V / t=60s / Ra=0.219,messung1 (5Zyklen),29.988331,1996.0,43.146321,3.048602,45.778853,3.062588,86.007364,5.75386,3.75,5.72889,30.0,0.1,H23m. Nadel,0.0,21.61639329,21.93956963,0.19570305,21.61499329,21.93816963,0.19570305,1.52735571,3.16301893,1.01877675,0.0,10.04381879,9.38757535,0.41155848,810.61474825,822.7338611,7.33886435,810.56224825,822.6813611,7.33886435,0.0,0.0,0.0,81.06147482,82.27338611,0.73388643,81.05622482,82.26813611,0.73388643,5.72758392,11.861321,3.8204128,37.66432045,35.20340755,1.54334428,1.23363164,1.21574649,0.01071064,1.23371154,1.21582411,0.010712,17.45936881,10.96403184,2.8180471,0.0014,53.0,1000
160,17.08.2020,15:49:29, pp801c U=100V / t=60s / Ra=0.219,messung1 (5Zyklen),2.071188,499.3,91.562049,2.995952,94.194581,3.009937,707.449787,22.606176,3.75,0.395779,2.0,0.1,H23m. Nadel,0.0,183.38083116,117.63472164,21.92284323,183.37604783,117.62993831,21.92284323,6.00030443,3.13499901,1.00543857,0.0,88.6878717,57.24746965,10.48948949,6876.78116864,4411.30206165,822.10662097,6876.60179364,4411.12268665,822.10662097,0.0,0.0,0.0,687.67811686,441.13020616,82.2106621,687.66017936,441.11226866,82.2106621,22.5011416,11.75624629,3.77039463,332.57951888,214.67801119,39.33558558,0.14541687,0.24532836,0.03334573,0.14542066,0.24533975,0.03334827,4.44421895,11.04978842,2.84342878,0.00478333,54.0,1000
161,17.08.2020,15:49:32, pp801c U=100V / t=60s / Ra=0.219,messung1 (5Zyklen),2.071136,996.0,93.857297,3.009114,96.489828,3.0231,363.290017,11.382152,3.75,0.395595,2.0,0.1,H23m. Nadel,0.0,94.23423394,117.63472164,21.92284323,94.2294506,117.62993831,21.92284323,3.0211988,3.13499901,1.00543857,0.0,45.6041259,57.24746965,10.48948949,3533.78377259,4411.30206165,822.10662097,3533.60439759,4411.12268665,822.10662097,0.0,0.0,0.0,353.37837726,441.13020616,82.2106621,353.36043976,441.11226866,82.2106621,11.32949548,11.75624629,3.77039463,171.01547214,214.67801119,39.33558558,0.28298279,0.24532836,0.03334573,0.28299716,0.24533975,0.03334827,8.82651837,11.04978842,2.84342878,0.00478333,54.0,1000
162,17.08.2020,15:49:35, pp801c U=100V / t=60s / Ra=0.219,messung1 (5Zyklen),2.071257,1497.0,143.567921,3.004178,146.200453,3.018164,366.233599,7.56053,3.75,0.3957,2.0,0.1,H23m. Nadel,0.0,95.90375484,117.63472164,21.92284323,95.89897151,117.62993831,21.92284323,2.00679893,3.13499901,1.00543857,0.0,46.94608629,57.24746965,10.48948949,3596.39080661,4411.30206165,822.10662097,3596.21143161,4411.12268665,822.10662097,0.0,0.0,0.0,359.63908066,441.13020616,82.2106621,359.62114316,441.11226866,82.2106621,7.52549599,11.75624629,3.77039463,176.04782358,214.67801119,39.33558558,0.27805654,0.24532836,0.03334573,0.27807041,0.24533975,0.03334827,13.28816069,11.04978842,2.84342878,0.00478333,54.0,1000
163,17.08.2020,15:49:39, pp801c U=100V / t=60s / Ra=0.219,messung1 (5Zyklen),2.072961,1996.0,193.652053,3.017341,196.284584,3.031326,368.771138,5.695127,3.75,0.396006,2.0,0.1,H23m. Nadel,0.0,97.02006663,117.63472164,21.92284323,97.0152833,117.62993831,21.92284323,1.51169389,3.13499901,1.00543857,0.0,47.75179471,57.24746965,10.48948949,3638.25249875,4411.30206165,822.10662097,3638.07312375,4411.12268665,822.10662097,0.0,0.0,0.0,363.82524987,441.13020616,82.2106621,363.80731237,441.11226866,82.2106621,5.66885208,11.75624629,3.77039463,179.06923015,214.67801119,39.33558558,0.27485723,0.24532836,0.03334573,0.27487078,0.24533975,0.03334827,17.64025566,11.04978842,2.84342878,0.00478333,54.0,1000
