Repository: ZBT-Tools/ContactResistanceAnalysis

File: Messreihen/Vorbehandlungen/pp+gps.csv (part 21 of 75)
age[mV],voltage_needle[mV],R_ges / mOhm*cm²,R_bulk / mOhm*cm²,contact_area[cm2],p_Kraftsensor / ?,pressure_rounded[bar],sample_thickness[cm],parameters,[mV]_in_[V],main_resistance[mOhm],main_resistance_mean[mOhm],main_resistance_error[mOhm],flow_resistance[mOhm],flow_resistance_mean[mOhm],flow_resistance_error[mOhm],bulk_resistance[mOhm],bulk_resistance_mean[mOhm],bulk_resistance_error[mOhm],bulk_resistance_sub[mOhm],contact_resistance[mOhm],contact_resistance_mean[mOhm],contact_resistance_error[mOhm],vs_main_resistance[mOhm*cm],vs_main_resistance_mean[mOhm*cm],vs_main_resistance_error[mOhm*cm],vs_flow_resistance[mOhm*cm],vs_flow_resistance_mean[mOhm*cm],vs_flow_resistance_error[mOhm*cm],vs_bulk_resistance[mOhm*cm],vs_bulk_resistance_mean[mOhm*cm],vs_bulk_resistance_error[mOhm*cm],as_main_resistance[mOhm*cm2],as_main_resistance_mean[mOhm*cm2],as_main_resistance_error[mOhm*cm2],as_flow_resistance[mOhm*cm2],as_flow_resistance_mean[mOhm*cm2],as_flow_resistance_error[mOhm*cm2],as_bulk_resistance[mOhm*cm2],as_bulk_resistance_mean[mOhm*cm2],as_bulk_resistance_error[mOhm*cm2],as_contact_resistance[mOhm*cm2],as_contact_resistance_mean[mOhm*cm2],as_contact_resistance_error[mOhm*cm2],vs_main_conductance[S/cm],vs_main_conductance_mean[S/cm],vs_main_conductance_error[S/cm],vs_flow_conductance[S/cm],vs_flow_conductance_mean[S/cm],vs_flow_conductance_error[S/cm],vs_bulk_conductance[S/cm],vs_bulk_conductance_mean[S/cm],vs_bulk_conductance_error[S/cm],degradation_corr[mOhm],cycle,[mV] in [V]
164,17.08.2020,15:49:42, pp801c U=100V / t=60s / Ra=0.219,messung1 (5Zyklen),3.042125,499.3,43.072281,2.987725,45.704813,3.00171,343.266669,22.544389,3.75,0.58115,3.0,0.1,H23m. Nadel,0.0,86.26533347,81.63961931,1.55223247,86.26133347,81.63561931,1.55223247,5.98382736,3.12332033,1.00419026,0.0,40.13875305,39.25614949,0.38358196,3234.95000501,3061.48572418,58.20871757,3234.80000501,3061.33572418,58.20871757,0.0,0.0,0.0,323.4950005,306.14857242,5.82087176,323.4800005,306.13357242,5.82087176,22.43935259,11.71245123,3.76571349,150.52032395,147.21056059,1.43843234,0.30912379,0.32698094,0.00599861,0.30913812,0.32699699,0.00599919,4.45645656,11.11151754,2.87197028,0.004,54.0,1000
165,17.08.2020,15:49:46, pp801c U=100V / t=60s / Ra=0.219,messung1 (5Zyklen),3.052674,997.0,79.412869,3.004178,82.045401,3.018164,308.596042,11.35217,3.75,0.583181,3.0,0.1,H23m. Nadel,0.0,79.65182447,81.63961931,1.55223247,79.64782447,81.63561931,1.55223247,3.01321765,3.12332033,1.00419026,0.0,38.31730341,39.25614949,0.38358196,2986.94341775,3061.48572418,58.20871757,2986.79341775,3061.33572418,58.20871757,0.0,0.0,0.0,298.69434178,306.14857242,5.82087176,298.67934178,306.13357242,5.82087176,11.2995662,11.71245123,3.76571349,143.68988779,147.21056059,1.43843234,0.33479041,0.32698094,0.00599861,0.33480722,0.32699699,0.00599919,8.84989727,11.11151754,2.87197028,0.004,54.0,1000
166,17.08.2020,15:49:50, pp801c U=100V / t=60s / Ra=0.219,messung1 (5Zyklen),3.058319,1497.0,119.93098,2.98937,122.563512,3.003356,307.022826,7.523436,3.75,0.584233,3.0,0.1,H23m. Nadel,0.0,80.1142151,81.63961931,1.55223247,80.1102151,81.63561931,1.55223247,1.99690715,3.12332033,1.00419026,0.0,39.05665397,39.25614949,0.38358196,3004.28306613,3061.48572418,58.20871757,3004.13306613,3061.33572418,58.20871757,0.0,0.0,0.0,300.42830661,306.14857242,5.82087176,300.41330661,306.13357242,5.82087176,7.4884018,11.71245123,3.76571349,146.4624524,147.21056059,1.43843234,0.33285812,0.32698094,0.00599861,0.33287474,0.32699699,0.00599919,13.35398428,11.11151754,2.87197028,0.004,54.0,1000
167,17.08.2020,15:49:53, pp801c U=100V / t=60s / Ra=0.219,messung1 (5Zyklen),3.061451,1996.0,160.7321,2.992661,163.364632,3.006646,306.922529,5.648759,3.75,0.584878,3.0,0.1,H23m. Nadel,0.0,80.52710421,81.63961931,1.55223247,80.52310421,81.63561931,1.55223247,1.49932916,3.12332033,1.00419026,0.0,39.51188753,39.25614949,0.38358196,3019.76640782,3061.48572418,58.20871757,3019.61640782,3061.33572418,58.20871757,0.0,0.0,0.0,301.97664078,306.14857242,5.82087176,301.96164078,306.13357242,5.82087176,5.62248434,11.71245123,3.76571349,148.16957822,147.21056059,1.43843234,0.33115144,0.32698094,0.00599861,0.33116789,0.32699699,0.00599919,17.78573205,11.11151754,2.87197028,0.004,54.0,1000
168,17.08.2020,15:49:56, pp801c U=100V / t=60s / Ra=0.219,messung1 (5Zyklen),5.060515,499.3,35.605737,3.007469,38.238268,3.021454,287.189076,22.692677,3.75,0.966708,5.0,0.1,H23m. Nadel,0.0,71.31130983,68.47530334,0.9454084,71.30804317,68.47203667,0.9454084,6.02337072,3.13547142,1.01116735,0.0,32.64233622,32.66828262,0.1497985,2674.17411877,2567.82387526,35.45281508,2674.05161877,2567.70137526,35.45281508,0.0,0.0,0.0,267.41741188,256.78238753,3.54528151,267.40516188,256.77013753,3.54528151,22.5876402,11.75801784,3.79187757,122.40876084,122.50605984,0.56174439,0.37394723,0.38965165,0.00523526,0.37396436,0.38967026,0.00523575,4.42719997,11.05116823,2.8237043,0.00326667,54.0,1000
169,17.08.2020,15:50:01, pp801c U=100V / t=60s / Ra=0.219,messung1 (5Zyklen),5.066624,997.0,67.350893,2.997597,69.983425,3.011582,263.227525,11.327416,3.75,0.967865,5.0,0.1,H23m. Nadel,0.0,67.55355366,68.47530334,0.9454084,67.55028699,68.47203667,0.9454084,3.00661685,3.13547142,1.01116735,0.0,32.27183507,32.66828262,0.1497985,2533.25826229,2567.82387526,35.45281508,2533.13576229,2567.70137526,35.45281508,0.0,0.0,0.0,253.32582623,256.78238753,3.54528151,253.31357623,256.77013753,3.54528151,11.27481319,11.75801784,3.79187757,121.01938152,122.50605984,0.56174439,0.39474854,0.38965165,0.00523526,0.39476763,0.38967026,0.00523575,8.86932655,11.05116823,2.8237043,0.00326667,54.0,1000
170,17.08.2020,15:50:04, pp801c U=100V / t=60s / Ra=0.219,messung1 (5Zyklen),5.054904,1497.0,101.105014,2.974562,103.737545,2.988548,259.863591,7.486341,3.75,0.965649,5.0,0.1,H23m. Nadel,0.0,67.53841951,68.47530334,0.9454084,67.53515284,68.47203667,0.9454084,1.98701536,3.13547142,1.01116735,0.0,32.77406874,32.66828262,0.1497985,2532.69073146,2567.82387526,35.45281508,2532.56823146,2567.70137526,35.45281508,0.0,0.0,0.0,253.26907315,256.78238753,3.54528151,253.25682315,256.77013753,3.54528151,7.45130762,11.75801784,3.79187757,122.90275777,122.50605984,0.56174439,0.394837,0.38965165,0.00523526,0.39485609,0.38967026,0.00523575,13.42046325,11.05116823,2.8237043,0.00326667,54.0,1000
171,17.08.2020,15:50:07, pp801c U=100V / t=60s / Ra=0.219,messung1 (5Zyklen),5.055059,1996.0,134.725869,3.043666,137.3584,3.057652,258.063127,5.744586,3.75,0.965679,5.0,0.1,H23m. Nadel,0.0,67.49793036,68.47530334,0.9454084,67.49466369,68.47203667,0.9454084,1.52488277,3.13547142,1.01116735,0.0,32.98489046,32.66828262,0.1497985,2531.17238853,2567.82387526,35.45281508,2531.04988853,2567.70137526,35.45281508,0.0,0.0,0.0,253.11723885,256.78238753,3.54528151,253.10498885,256.77013753,3.54528151,5.71831037,11.75801784,3.79187757,123.69333924,122.50605984,0.56174439,0.39507384,0.38965165,0.00523526,0.39509296,0.38967026,0.00523575,17.48768316,11.05116823,2.8237043,0.00326667,54.0,1000
172,17.08.2020,15:50:10, pp801c U=100V / t=60s / Ra=0.219,messung1 (5Zyklen),6.057251,499.3,32.611221,3.012405,35.243753,3.02639,264.698725,22.729749,3.75,1.157135,6.0,0.1,H23m. Nadel,0.0,65.31388143,63.55713508,0.58743808,65.31088143,63.55413508,0.58743808,6.03325656,3.13760118,1.01535169,0.0,29.63881244,30.20826695,0.2328902,2449.27055378,2383.39256567,22.02892797,2449.15805378,2383.28006567,22.02892797,0.0,0.0,0.0,244.92705538,238.33925657,2.2028928,244.91580538,238.32800657,2.2028928,22.6247121,11.76600444,3.80756885,111.14554664,113.28100106,0.87333825,0.40828483,0.41967563,0.00380988,0.40830358,0.41969545,0.00381024,4.41994575,11.09391424,2.88193911,0.003,54.0,1000
173,17.08.2020,15:50:15, pp801c U=100V / t=60s / Ra=0.219,messung1 (5Zyklen),6.059953,997.0,62.893671,3.004178,65.526203,3.018164,246.462649,11.35217,3.75,1.157684,6.0,0.1,H23m. Nadel,0.0,63.08291976,63.55713508,0.58743808,63.07991976,63.55413508,0.58743808,3.01321765,3.13760118,1.01535169,0.0,30.03335105,30.20826695,0.2328902,2365.60949097,2383.39256567,22.02892797,2365.49699097,2383.28006567,22.02892797,0.0,0.0,0.0,236.5609491,238.33925657,2.2028928,236.5496991,238.32800657,2.2028928,11.2995662,11.76600444,3.80756885,112.62506645,113.28100106,0.87333825,0.42272404,0.41967563,0.00380988,0.42274414,0.41969545,0.00381024,8.84989727,11.09391424,2.88193911,0.003,54.0,1000
174,17.08.2020,15:50:18, pp801c U=100V / t=60s / Ra=0.219,messung1 (5Zyklen),6.058765,1497.0,94.276858,3.005824,96.90939,3.019809,242.758992,7.564652,3.75,1.157424,6.0,0.1,H23m. Nadel,0.0,62.97719305,63.55713508,0.58743808,62.97419305,63.55413508,0.58743808,2.00789846,3.13760118,1.01535169,0.0,30.48314729,30.20826695,0.2328902,2361.64473948,2383.39256567,22.02892797,2361.53223948,2383.28006567,22.02892797,0.0,0.0,0.0,236.16447395,238.33925657,2.2028928,236.15322395,238.32800657,2.2028928,7.52961924,11.76600444,3.80756885,114.31180235,113.28100106,0.87333825,0.42343371,0.41967563,0.00380988,0.42345388,0.41969545,0.00381024,13.28088404,11.09391424,2.88193911,0.003,54.0,1000
175,17.08.2020,15:50:21, pp801c U=100V / t=60s / Ra=0.219,messung1 (5Zyklen),6.056803,1996.0,125.457674,2.98608,128.090206,3.000065,240.650436,5.636394,3.75,1.157076,6.0,0.1,H23m. Nadel,0.0,62.85454609,63.55713508,0.58743808,62.85154609,63.55413508,0.58743808,1.49603206,3.13760118,1.01535169,0.0,30.67775701,30.20826695,0.2328902,2357.04547846,2383.39256567,22.02892797,2356.93297846,2383.28006567,22.02892797,0.0,0.0,0.0,235.70454785,238.33925657,2.2028928,235.69329785,238.32800657,2.2028928,5.61012024,11.76600444,3.80756885,115.0415888,113.28100106,0.87333825,0.42425995,0.41967563,0.00380988,0.4242802,0.41969545,0.00381024,17.8249299,11.09391424,2.88193911,0.003,54.0,1000
176,17.08.2020,15:50:25, pp801c U=100V / t=60s / Ra=0.219,messung1 (5Zyklen),10.051297,499.3,25.164421,3.000888,27.796953,3.014873,208.769423,22.643248,3.75,1.920285,10.0,0.1,H23m. Nadel,0.0,50.39940116,49.26501654,0.37885484,50.39700116,49.26261654,0.37885484,6.01019027,3.12687373,1.00867184,0.0,22.19340545,23.0678714,0.32395616,1889.97754356,1847.43812023,14.20705652,1889.88754356,1847.34812023,14.20705652,0.0,0.0,0.0,188.99775436,184.74381202,1.42070565,188.98875436,184.73481202,1.42070565,22.5382135,11.72577649,3.78251942,83.22527043,86.50451777,1.21483559,0.52910682,0.54138473,0.00410099,0.52913201,0.54141111,0.00410138,4.4369089,11.0828077,2.83762801,0.0024,54.0,1000
177,17.08.2020,15:50:29, pp801c U=100V / t=60s / Ra=0.219,messung1 (5Zyklen),10.053655,996.0,48.755279,2.972917,51.387811,2.986902,193.478204,11.245867,3.75,1.920594,10.0,0.1,H23m. Nadel,0.0,48.95108333,49.26501654,0.37885484,48.94868333,49.26261654,0.37885484,2.98485643,3.12687373,1.00867184,0.0,22.98191345,23.0678714,0.32395616,1835.665625,1847.43812023,14.20705652,1835.575625,1847.34812023,14.20705652,0.0,0.0,0.0,183.5665625,184.74381202,1.42070565,183.5575625,184.73481202,1.42070565,11.1932116,11.72577649,3.78251942,86.18217545,86.50451777,1.21483559,0.54476152,0.54138473,0.00410099,0.54478823,0.54141111,0.00410138,8.93398638,11.0828077,2.83762801,0.0024,54.0,1000
178,17.08.2020,15:50:32, pp801c U=100V / t=60s / Ra=0.219,messung1 (5Zyklen),10.047012,1497.0,73.157292,2.992661,75.789824,3.006646,189.854269,7.531679,3.75,1.919342,10.0,0.1,H23m. Nadel,0.0,48.86926653,49.26501654,0.37885484,48.86686653,49.26261654,0.37885484,1.99910554,3.12687373,1.00867184,0.0,23.43388049,23.0678714,0.32395616,1832.59749499,1847.43812023,14.20705652,1832.50749499,1847.34812023,14.20705652,0.0,0.0,0.0,183.2597495,184.74381202,1.42070565,183.2507495,184.73481202,1.42070565,7.49664579,11.72577649,3.78251942,87.87705185,86.50451777,1.21483559,0.54567356,0.54138473,0.00410099,0.54570036,0.54141111,0.00410138,13.33929904,11.0828077,2.83762801,0.0024,54.0,1000
179,17.08.2020,15:50:36, pp801c U=100V / t=60s / Ra=0.219,messung1 (5Zyklen),10.04061,1996.0,97.485269,3.020632,100.1178,3.034617,188.09707,5.701309,3.75,1.918135,10.0,0.1,H23m. Nadel,0.0,48.84031513,49.26501654,0.37885484,48.83791513,49.26261654,0.37885484,1.51334269,3.12687373,1.00867184,0.0,23.66228622,23.0678714,0.32395616,1831.51181738,1847.43812023,14.20705652,1831.42181738,1847.34812023,14.20705652,0.0,0.0,0.0,183.15118174,184.74381202,1.42070565,183.14218174,184.73481202,1.42070565,5.67503507,11.72577649,3.78251942,88.73357333,86.50451777,1.21483559,0.54599702,0.54138473,0.00410099,0.54602385,0.54141111,0.00410138,17.62103648,11.0828077,2.83762801,0.0024,54.0,1000
180,17.08.2020,15:50:39, pp801c U=100V / t=60s / Ra=0.219,messung1 (5Zyklen),12.049325,499.3,22.206103,3.028858,24.838635,3.042844,186.550934,22.853322,3.75,2.301862,12.0,0.1,H23m. Nadel,0.0,44.47447026,43.74716537,0.24569941,44.47227026,43.74496537,0.24569941,6.06620869,3.1500315,1.02173156,0.0,19.20303078,20.29746693,0.39024559,1667.79263469,1640.51870122,9.21372799,1667.71013469,1640.43620122,9.21372799,0.0,0.0,0.0,166.77926347,164.05187012,0.9213728,166.77101347,164.04362012,0.9213728,22.7482826,11.81261812,3.83149337,72.01136544,76.115501,1.46342095,0.59959493,0.6096204,0.00338887,0.59962459,0.60965107,0.00338921,4.39593625,11.04962869,2.85847375,0.0022,54.0,1000
181,17.08.2020,15:50:43, pp801c U=100V / t=60s / Ra=0.219,messung1 (5Zyklen),12.045178,997.0,43.463872,3.012405,46.096403,3.02639,173.381657,11.383113,3.75,2.301057,12.0,0.1,H23m. Nadel,0.0,43.59465597,43.74716537,0.24569941,43.59245597,43.74496537,0.24569941,3.02146941,3.1500315,1.02173156,0.0,20.28549328,20.29746693,0.39024559,1634.7995988,1640.51870122,9.21372799,1634.7170988,1640.43620122,9.21372799,0.0,0.0,0.0,163.47995988,164.05187012,0.9213728,163.47170988,164.04362012,0.9213728,11.33051028,11.81261812,3.83149337,76.0705998,76.115501,1.46342095,0.61169577,0.6096204,0.00338887,0.61172664,0.60965107,0.00338921,8.82572784,11.04962869,2.85847375,0.0022,54.0,1000
182,17.08.2020,15:50:47, pp801c U=100V / t=60s / Ra=0.219,messung1 (5Zyklen),12.051649,1497.0,65.147785,2.997597,67.780317,3.011582,169.790372,7.544044,3.75,2.302283,12.0,0.1,H23m. Nadel,0.0,43.51889446,43.74716537,0.24569941,43.51669446,43.74496537,0.24569941,2.00240281,3.1500315,1.02173156,0.0,20.75714582,20.29746693,0.39024559,1631.95854208,1640.51870122,9.21372799,1631.87604208,1640.43620122,9.21372799,0.0,0.0,0.0,163.19585421,164.05187012,0.9213728,163.18760421,164.04362012,0.9213728,7.50901052,11.81261812,3.83149337,77.83929684,76.115501,1.46342095,0.61276066,0.6096204,0.00338887,0.61279164,0.60965107,0.00338921,13.31733385,11.04962869,2.85847375,0.0022,54.0,1000
183,17.08.2020,15:50:50, pp801c U=100V / t=60s / Ra=0.219,messung1 (5Zyklen),12.042528,1996.0,86.627679,3.01405,89.260211,3.028036,167.698291,5.688945,3.75,2.300573,12.0,0.1,H23m. Nadel,0.0,43.40064078,43.74716537,0.24569941,43.39844078,43.74496537,0.24569941,1.51004509,3.1500315,1.02173156,0.0,20.94419785,20.29746693,0.39024559,1627.52402931,1640.51870122,9.21372799,1627.44152931,1640.43620122,9.21372799,0.0,0.0,0.0,162.75240293,164.05187012,0.9213728,162.74415293,164.04362012,0.9213728,5.66266909,11.81261812,3.83149337,78.54074192,76.115501,1.46342095,0.61443025,0.6096204,0.00338887,0.6144614,0.60965107,0.00338921,17.65951682,11.04962869,2.85847375,0.0022,54.0,1000
184,17.08.2020,15:50:53, pp801c U=100V / t=60s / Ra=0.219,messung1 (5Zyklen),15.007966,499.3,19.063508,3.015696,21.696039,3.029681,162.948424,22.754464,3.75,2.866942,15.0,0.1,H23m. Nadel,0.0,38.18046866,37.39061549,0.26611749,38.17851032,37.38865715,0.26611749,6.03984779,3.15361153,1.01243164,0.0,16.06933127,17.11752281,0.37577019,1431.7675746,1402.14808079,9.97940575,1431.6941371,1402.07464329,9.97940575,0.0,0.0,0.0,143.17675746,140.21480808,0.99794058,143.16941371,140.20746433,0.99794058,22.6494292,11.82604326,3.79661865,60.25999225,64.19071054,1.40913821,0.69843738,0.7132984,0.00500992,0.69847321,0.71333578,0.00501044,4.4151223,10.98655942,2.82550523,0.00195833,54.0,1000
185,17.08.2020,15:50:58, pp801c U=100V / t=60s / Ra=0.219,messung1 (5Zyklen),15.026467,997.0,37.119448,3.027213,39.751979,3.041198,149.518478,11.43881,3.75,2.870519,15.0,0.1,H23m. Nadel,0.0,37.23114142,37.39061549,0.26611749,37.22918309,37.38865715,0.26611749,3.03632197,3.15361153,1.01243164,0.0,17.09643056,17.11752281,0.37577019,1396.16780341,1402.14808079,9.97940575,1396.09436591,1402.07464329,9.97940575,0.0,0.0,0.0,139.61678034,140.21480808,0.99794058,139.60943659,140.20746433,0.99794058,11.38620737,11.82604326,3.79661865,64.11161461,64.19071054,1.40913821,0.71624628,0.7132984,0.00500992,0.71628396,0.71333578,0.00501044,8.78255566,10.98655942,2.82550523,0.00195833,54.0,1000
186,17.08.2020,15:51:01, pp801c U=100V / t=60s / Ra=0.219,messung1 (5Zyklen),15.017896,1497.0,55.547236,3.018986,58.179767,3.032972,145.7409,7.597624,3.75,2.86901,15.0,0.1,H23m. Nadel,0.0,37.10570207,37.39061549,0.26611749,37.10374374,37.38865715,0.26611749,2.01669071,3.15361153,1.01243164,0.0,17.54352651,17.11752281,0.37577019,1391.46382766,1402.14808079,9.97940575,1391.39039016,1402.07464329,9.97940575,0.0,0.0,0.0,139.14638277,140.21480808,0.99794058,139.13903902,140.20746433,0.99794058,7.56259018,11.82604326,3.79661865,65.78822442,64.19071054,1.40913821,0.71866762,0.7132984,0.00500992,0.71870555,0.71333578,0.00501044,13.22298282,10.98655942,2.82550523,0.00195833,54.0,1000
187,17.08.2020,15:51:04, pp801c U=100V / t=60s / Ra=0.219,messung1 (5Zyklen),15.0312,1996.0,73.942119,3.037085,76.57465,3.05107,143.8652,5.732221,3.75,2.871466,15.0,0.1,H23m. Nadel,0.0,37.0451498,37.39061549,0.26611749,37.04319147,37.38865715,0.26611749,1.52158567,3.15361153,1.01243164,0.0,17.7608029,17.11752281,0.37577019,1389.19311748,1402.14808079,9.97940575,1389.11967998,1402.07464329,9.97940575,0.0,0.0,0.0,138.91931175,140.21480808,0.99794058,138.911968,140.20746433,0.99794058,5.70594627,11.82604326,3.79661865,66.60301087,64.19071054,1.40913821,0.71984232,0.7132984,0.00500992,0.71988038,0.71333578,0.00501044,17.52557688,10.98655942,2.82550523,0.00195833,54.0,1000
188,17.08.2020,15:51:07, pp801c U=100V / t=60s / Ra=0.219,messung1 (5Zyklen),19.996773,499.3,15.405921,3.023922,18.038453,3.037908,135.478068,22.81625,3.75,3.820089,20.0,0.1,H23m. Nadel,0.0,30.85503905,30.31149509,0.19211577,30.85333905,30.30979509,0.19211577,6.05632285,3.15044523,1.01796923,0.0,12.3985081,13.57967493,0.41296793,1157.06396455,1136.68106577,7.2043415,1157.00021455,1136.61731577,7.2043415,0.0,0.0,0.0,115.70639646,113.66810658,0.72043415,115.70002146,113.66173158,0.72043415,22.71121069,11.8141696,3.81738463,46.49440538,50.92378099,1.54862975,0.86425645,0.87985936,0.00552814,0.86430407,0.87990872,0.00552876,4.40311181,11.02197893,2.83717607,0.0017,54.0,1000
189,17.08.2020,15:51:12, pp801c U=100V / t=60s / Ra=0.219,messung1 (5Zyklen),20.024945,997.0,30.210673,3.012405,32.843205,3.02639,123.532615,11.383113,3.75,3.825455,20.0,0.1,H23m. Nadel,0.0,30.30157773,30.31149509,0.19211577,30.29987773,30.30979509,0.19211577,3.02146941,3.15044523,1.01796923,0.0,13.63920416,13.57967493,0.41296793,1136.30916499,1136.68106577,7.2043415,1136.24541499,1136.61731577,7.2043415,0.0,0.0,0.0,113.6309165,113.66810658,0.72043415,113.6245415,113.66173158,0.72043415,11.33051028,11.8141696,3.81738463,51.14701561,50.92378099,1.54862975,0.88004218,0.87985936,0.00552814,0.88009156,0.87990872,0.00552876,8.82572784,11.02197893,2.83717607,0.0017,54.0,1000
190,17.08.2020,15:51:15, pp801c U=100V / t=60s / Ra=0.219,messung1 (5Zyklen),20.03121,1497.0,45.051623,3.002533,47.684155,3.016518,119.449285,7.556408,3.75,3.826609,20.0,0.1,H23m. Nadel,0.0,30.09460454,30.31149509,0.19211577,30.09290454,30.30979509,0.19211577,2.00570007,3.15044523,1.01796923,0.0,14.04360224,13.57967493,0.41296793,1128.54767034,1136.68106577,7.2043415,1128.48392034,1136.61731577,7.2043415,0.0,0.0,0.0,112.85476703,113.66810658,0.72043415,112.84839203,113.66173158,0.72043415,7.52137525,11.8141696,3.81738463,52.66350839,50.92378099,1.54862975,0.8860946,0.87985936,0.00552814,0.88614466,0.87990872,0.00552876,13.29544088,11.02197893,2.83717607,0.0017,54.0,1000
191,17.08.2020,15:51:18, pp801c U=100V / t=60s / Ra=0.219,messung1 (5Zyklen),20.028904,1996.0,59.869539,3.030504,62.502071,3.044489,117.426236,5.719857,3.75,3.82629,20.0,0.1,H23m. Nadel,0.0,29.99475902,30.31149509,0.19211577,29.99305902,30.30979509,0.19211577,1.51828858,3.15044523,1.01796923,0.0,14.23738522,13.57967493,0.41296793,1124.80346318,1136.68106577,7.2043415,1124.73971318,1136.61731577,7.2043415,0.0,0.0,0.0,112.48034632,113.66810658,0.72043415,112.47397132,113.66173158,0.72043415,5.69358216,11.8141696,3.81738463,53.39019458,50.92378099,1.54862975,0.8890442,0.87985936,0.00552814,0.8890946,0.87990872,0.00552876,17.56363518,11.02197893,2.83717607,0.0017,54.0,1000
192,17.08.2020,15:51:22, pp801c U=100V / t=60s / Ra=0.219,messung1 (5Zyklen),24.02311,499.3,13.434807,2.994306,16.067338,3.008292,120.673981,22.593818,3.75,4.589336,24.0,0.1,H23m. Nadel,0.0,26.9072842,26.31863634,0.20491925,26.90574253,26.31709467,0.20491925,5.99700781,3.14613112,1.00116044,0.0,10.45436736,11.58548178,0.39817123,1009.02315742,986.94886275,7.68447193,1008.96534492,986.89105025,7.68447193,0.0,0.0,0.0,100.90231574,98.69488628,0.76844719,100.89653449,98.68910503,0.76844719,22.48877929,11.79799169,3.75435165,39.2038776,43.44555667,1.49314212,0.99105753,1.01340586,0.00779782,0.99111432,1.01346525,0.00779873,4.44666199,10.97123954,2.80851429,0.00154167,54.0,1000
193,17.08.2020,15:51:26, pp801c U=100V / t=60s / Ra=0.219,messung1 (5Zyklen),24.023988,997.0,26.202629,3.030504,28.835161,3.044489,108.457226,11.451187,3.75,4.589467,24.0,0.1,H23m. Nadel,0.0,26.28147342,26.31863634,0.20491925,26.27993175,26.31709467,0.20491925,3.03962287,3.14613112,1.00116044,0.0,11.62015444,11.58548178,0.39817123,985.55525326,986.94886275,7.68447193,985.49744076,986.89105025,7.68447193,0.0,0.0,0.0,98.55552533,98.69488628,0.76844719,98.54974408,98.68910503,0.76844719,11.39858576,11.79799169,3.75435165,43.57557916,43.44555667,1.49314212,1.01465646,1.01340586,0.00779782,1.01471598,1.01346525,0.00779873,8.77301817,10.97123954,2.80851429,0.00154167,54.0,1000
194,17.08.2020,15:51:29, pp801c U=100V / t=60s / Ra=0.219,messung1 (5Zyklen),24.016553,1497.0,39.05272,3.027213,41.685252,3.041198,104.421973,7.618232,3.75,4.587801,24.0,0.1,H23m. Nadel,0.0,26.08732131,26.31863634,0.20491925,26.08577964,26.31709467,0.20491925,2.02218637,3.14613112,1.00116044,0.0,12.03179663,11.58548178,0.39817123,978.2745491,986.94886275,7.68447193,978.2167366,986.89105025,7.68447193,0.0,0.0,0.0,97.82745491,98.69488628,0.76844719,97.82167366,98.68910503,0.76844719,7.5831989,11.79799169,3.75435165,45.11923738,43.44555667,1.49314212,1.02220793,1.01340586,0.00779782,1.02226834,1.01346525,0.00779873,13.18704696,10.97123954,2.80851429,0.00154167,54.0,1000
195,17.08.2020,15:51:33, pp801c U=100V / t=60s / Ra=0.219,messung1 (5Zyklen),24.013352,1996.0,51.892939,3.045312,54.525471,3.059297,102.440138,5.747677,3.75,4.587288,24.0,0.1,H23m. Nadel,0.0,25.99846643,26.31863634,0.20491925,25.99692477,26.31709467,0.20491925,1.52570741,3.14613112,1.00116044,0.0,12.23560868,11.58548178,0.39817123,974.94249123,986.94886275,7.68447193,974.88467873,986.89105025,7.68447193,0.0,0.0,0.0,97.49424912,98.69488628,0.76844719,97.48846787,98.68910503,0.76844719,5.72140281,11.79799169,3.75435165,45.88353253,43.44555667,1.49314212,1.02570152,1.01340586,0.00779782,1.02576235,1.01346525,0.00779873,17.47823102,10.97123954,2.80851429,0.00154167,54.0,1000
196,17.08.2020,15:51:36, pp801c U=100V / t=60s / Ra=0.219,messung1 (5Zyklen),29.998967,499.3,11.18892,3.020632,13.821452,3.034617,103.806219,22.791536,3.75,5.731441,30.0,0.1,H23m. Nadel,0.0,22.4092129,21.93559874,0.16852824,22.4078129,21.93419874,0.16852824,6.04973363,3.15415936,1.01569949,0.0,8.17903964,9.39001969,0.42377587,840.34548368,822.58495272,6.31980903,840.29298368,822.53245272,6.31980903,0.0,0.0,0.0,84.03454837,82.25849527,0.6319809,84.02929837,82.25324527,0.6319809,22.6865011,11.8280976,3.80887309,30.67139863,35.21257384,1.5891595,1.18998676,1.21589309,0.00924963,1.19006111,1.21597072,0.0092508,4.40790757,11.00621473,2.84410796,0.0014,54.0,1000
197,17.08.2020,15:51:40, pp801c U=100V / t=60s / Ra=0.219,messung1 (5Zyklen),30.010016,997.0,21.860582,3.025568,24.493114,3.039553,92.125554,11.432622,3.75,5.732921,30.0,0.1,H23m. Nadel,0.0,21.92636108,21.93559874,0.16852824,21.92496108,21.93419874,0.16852824,3.03467202,3.15415936,1.01569949,0.0,9.44514453,9.39001969,0.42377587,822.23854062,822.58495272,6.31980903,822.18604062,822.53245272,6.31980903,0.0,0.0,0.0,82.22385406,82.25849527,0.6319809,82.21860406,82.25324527,0.6319809,11.38002006,11.8280976,3.80887309,35.419292,35.21257384,1.5891595,1.21619208,1.21589309,0.00924963,1.21626974,1.21597072,0.0092508,8.78733073,11.00621473,2.84410796,0.0014,54.0,1000
198,17.08.2020,15:51:44, pp801c U=100V / t=60s / Ra=0.219,messung1 (5Zyklen),29.99019,1497.0,32.588186,3.022277,35.220718,3.036262,88.228252,7.605868,3.75,5.729028,30.0,0.1,H23m. Nadel,0.0,21.76899532,21.93559874,0.16852824,21.76759532,21.93419874,0.16852824,2.01888911,3.15415936,1.01569949,0.0,9.87435311,9.39001969,0.42377587,816.33732465,822.58495272,6.31980903,816.28482465,822.53245272,6.31980903,0.0,0.0,0.0,81.63373246,82.25849527,0.6319809,81.62848246,82.25324527,0.6319809,7.57083417,11.8280976,3.80887309,37.02882415,35.21257384,1.5891595,1.2249838,1.21589309,0.00924963,1.22506259,1.21597072,0.0092508,13.20858412,11.00621473,2.84410796,0.0014,54.0,1000
199,17.08.2020,15:51:47, pp801c U=100V / t=60s / Ra=0.219,messung1 (5Zyklen),29.98587,1996.0,43.1891,3.020632,45.821632,3.034617,86.087735,5.701309,3.75,5.728272,30.0,0.1,H23m. Nadel,0.0,21.63782565,21.93559874,0.16852824,21.63642565,21.93419874,0.16852824,1.51334269,3.15415936,1.01569949,0.0,10.06154148,9.39001969,0.42377587,811.41846192,822.58495272,6.31980903,811.36596192,822.53245272,6.31980903,0.0,0.0,0.0,81.14184619,82.25849527,0.6319809,81.13659619,82.25324527,0.6319809,5.67503507,11.8280976,3.80887309,37.73078056,35.21257384,1.5891595,1.23240972,1.21589309,0.00924963,1.23248946,1.21597072,0.0092508,17.62103648,11.00621473,2.84410796,0.0014,54.0,1000
0,17.08.2020,14:29:45, pp802a U=100V / t=2m / Ra=0.218,messung1 (5Zyklen),1.972903,499.3,101.465257,3.016518,103.816522,3.021454,779.715514,22.692677,3.75,0.376892,2.0,0.1,H23m. Nadel,0.0,203.21501502,137.02397265,22.07176681,203.21011502,137.01907265,22.07176681,6.04149409,3.15364445,1.01319755,0.0,98.58431046,66.9327141,10.5601482,7620.56306329,5138.3989745,827.6912552,7620.37931329,5138.2152245,827.6912552,0.0,0.0,0.0,762.05630633,513.83989745,82.76912552,762.03793133,513.82152245,82.76912552,22.65560284,11.82616669,3.7994908,369.69116424,250.99767788,39.60055575,0.1312239,0.20679782,0.02521995,0.13122706,0.20680603,0.02522163,4.41391918,10.99762539,2.8399447,0.0049,25.0,1000
1,17.08.2020,14:29:49, pp802a U=100V / t=2m / Ra=0.218,messung1 (5Zyklen),1.994863,996.0,113.194877,3.0231,115.546142,3.028036,435.038185,11.400737,3.75,0.381133,2.0,0.1,H23m. Nadel,0.0,113.6494749,137.02397265,22.07176681,113.6445749,137.01907265,22.07176681,3.03524096,3.15364445,1.01319755,0.0,55.30466697,66.9327141,10.5601482,4261.85530873,5138.3989745,827.6912552,4261.67155873,5138.2152245,827.6912552,0.0,0.0,0.0,426.18553087,513.83989745,82.76912552,426.16715587,513.82152245,82.76912552,11.38215361,11.82616669,3.7994908,207.39250113,250.99767788,39.60055575,0.23463959,0.20679782,0.02521995,0.23464971,0.20680603,0.02522163,8.78568357,10.99762539,2.8399447,0.0049,25.0,1000
2,17.08.2020,14:29:53, pp802a U=100V / t=2m / Ra=0.218,messung1 (5Zyklen),2.011539,1496.0,171.579737,3.028036,173.931001,3.032972,435.990143,7.602703,3.75,0.384256,2.0,0.1,H23m. Nadel,0.0,114.69233757,137.02397265,22.07176681,114.68743757,137.01907265,22.07176681,2.02408824,3.15364445,1.01319755,0.0,56.33167467,66.9327141,10.5601482,4300.96265876,5138.3989745,827.6912552,4300.77890876,5138.2152245,827.6912552,0.0,0.0,0.0,430.09626588,513.83989745,82.76912552,430.07789088,513.82152245,82.76912552,7.59033088,11.82616669,3.7994908,211.24378,250.99767788,39.60055575,0.23250609,0.20679782,0.02521995,0.23251602,0.20680603,0.02522163,13.17465622,10.99762539,2.8399447,0.0049,25.0,1000
3,17.08.2020,14:29:56, pp802a U=100V / t=2m / Ra=0.218,messung1 (5Zyklen),2.020092,1996.0,232.61197,3.021454,234.963235,3.02639,441.438943,5.685854,3.75,0.385943,2.0,0.1,H23m. Nadel,0.0,116.53906313,137.02397265,22.07176681,116.53416313,137.01907265,22.07176681,1.51375451,3.15364445,1.01319755,0.0,57.51020431,66.9327141,10.5601482,4370.21486723,5138.3989745,827.6912552,4370.03111723,5138.2152245,827.6912552,0.0,0.0,0.0,437.02148672,513.83989745,82.76912552,437.00311172,513.82152245,82.76912552,5.67657941,11.82616669,3.7994908,215.66326616,250.99767788,39.60055575,0.2288217,0.20679782,0.02521995,0.22883132,0.20680603,0.02522163,17.6162426,10.99762539,2.8399447,0.0049,25.0,1000
4,17.08.2020,14:29:59, pp802a U=100V / t=2m / Ra=0.218,messung1 (5Zyklen),3.050575,499.3,52.442397,3.016518,54.793661,3.021454,411.528599,22.692677,3.75,0.582777,3.0,0.1,H23m. Nadel,0.0,105.03183857,97.05316589,2.66142501,105.02773857,97.04906589,2.66142501,6.04149409,3.14264437,1.01433454,0.0,49.49312224,46.95321076,0.87071855,3938.69394653,3639.49372084,99.80343794,3938.54019653,3639.33997084,99.80343794,0.0,0.0,0.0,393.86939465,363.94937208,9.98034379,393.85401965,363.93399708,9.98034379,22.65560284,11.78491639,3.80375454,185.5992084,176.07454035,3.26519456,0.25389127,0.27535251,0.00715997,0.25390118,0.2753642,0.00716056,4.41391918,11.04258222,2.84677354,0.0041,25.0,1000
5,17.08.2020,14:30:04, pp802a U=100V / t=2m / Ra=0.218,messung1 (5Zyklen),3.058698,997.0,93.870374,2.986902,96.221638,2.991838,361.916894,11.253153,3.75,0.584309,3.0,0.1,H23m. Nadel,0.0,94.1528325,97.05316589,2.66142501,94.1487325,97.04906589,2.66142501,2.99588967,3.14264437,1.01433454,0.0,45.57642141,46.95321076,0.87071855,3530.73121866,3639.49372084,99.80343794,3530.57746866,3639.33997084,99.80343794,0.0,0.0,0.0,353.07312187,363.94937208,9.98034379,353.05774687,363.93399708,9.98034379,11.23458626,11.78491639,3.80375454,170.9115803,176.07454035,3.26519456,0.28322745,0.27535251,0.00715997,0.28323978,0.2753642,0.00716056,8.90108436,11.04258222,2.84677354,0.0041,25.0,1000
6,17.08.2020,14:30:07, pp802a U=100V / t=2m / Ra=0.218,messung1 (5Zyklen),3.066494,1497.0,141.297267,3.032972,143.648532,3.037908,359.841011,7.609989,3.75,0.585861,3.0,0.1,H23m. Nadel,0.0,94.3869519,97.05316589,2.66142501,94.3828519,97.04906589,2.66142501,2.0260334,3.14264437,1.01433454,0.0,46.17840925,46.95321076,0.87071855,3539.51069639,3639.49372084,99.80343794,3539.35694639,3639.33997084,99.80343794,0.0,0.0,0.0,353.95106964,363.94937208,9.98034379,353.93569464,363.93399708,9.98034379,7.59762525,11.78491639,3.80375454,173.16903469,176.07454035,3.26519456,0.28252493,0.27535251,0.00715997,0.2825372,0.2753642,0.00716056,13.16200743,11.04258222,2.84677354,0.0041,25.0,1000
7,17.08.2020,14:30:10, pp802a U=100V / t=2m / Ra=0.218,messung1 (5Zyklen),3.07102,1996.0,188.903517,3.008292,191.254781,3.013228,359.321357,5.661124,3.75,0.586656,3.0,0.1,H23m. Nadel,0.0,94.64104058,97.05316589,2.66142501,94.63694058,97.04906589,2.66142501,1.50716032,3.14264437,1.01433454,0.0,46.56489013,46.95321076,0.87071855,3549.03902179,3639.49372084,99.80343794,3548.88527179,3639.33997084,99.80343794,0.0,0.0,0.0,354.90390218,363.94937208,9.98034379,354.88852718,363.93399708,9.98034379,5.6518512,11.78491639,3.80375454,174.61833799,176.07454035,3.26519456,0.28176641,0.27535251,0.00715997,0.28177862,0.2753642,0.00716056,17.69331789,11.04258222,2.84677354,0.0041,25.0,1000
8,17.08.2020,14:30:13, pp802a U=100V / t=2m / Ra=0.218,messung1 (5Zyklen),5.052116,499.3,42.667442,3.02639,45.018707,3.031326,338.11366,22.766821,3.75,0.965146,5.0,0.1,H23m. Nadel,0.0,85.45452033,81.5111126,1.3202297,85.45122033,81.5078126,1.3202297,6.06126577,3.15784046,1.01865715,0.0,39.69497728,39.17498607,0.19886467,3204.54451232,3056.66672249,49.50861375,3204.42076232,3056.54297249,49.50861375,0.0,0.0,0.0,320.45445123,305.66667225,4.95086138,320.44207623,305.65429725,4.95086138,22.72974665,11.84190171,3.8199643,148.85616479,146.90619777,0.74574252,0.31205683,0.32740356,0.00514097,0.31206888,0.32741683,0.00514138,4.3995211,11.00286175,2.84503083,0.0033,25.0,1000
9,17.08.2020,14:30:18, pp802a U=100V / t=2m / Ra=0.218,messung1 (5Zyklen),5.063027,996.0,80.19761,3.029681,82.548875,3.034617,310.801485,11.425516,3.75,0.967211,5.0,0.1,H23m. Nadel,0.0,80.51968876,81.5111126,1.3202297,80.51638876,81.5078126,1.3202297,3.04184839,3.15784046,1.01865715,0.0,38.73727018,39.17498607,0.19886467,3019.48832831,3056.66672249,49.50861375,3019.36457831,3056.54297249,49.50861375,0.0,0.0,0.0,301.94883283,305.66667225,4.95086138,301.93645783,305.65429725,4.95086138,11.40693148,11.84190171,3.8199643,145.26476318,146.90619777,0.74574252,0.33118194,0.32740356,0.00514097,0.33119551,0.32741683,0.00514138,8.76659952,11.00286175,2.84503083,0.0033,25.0,1000
10,17.08.2020,14:30:21, pp802a U=100V / t=2m / Ra=0.218,messung1 (5Zyklen),5.065454,1497.0,119.9819,3.013228,122.333165,3.018164,306.445803,7.56053,3.75,0.967717,5.0,0.1,H23m. Nadel,0.0,80.14822979,81.5111126,1.3202297,80.14492979,81.5078126,1.3202297,2.01284436,3.15784046,1.01865715,0.0,39.06604272,39.17498607,0.19886467,3005.55861723,3056.66672249,49.50861375,3005.43486723,3056.54297249,49.50861375,0.0,0.0,0.0,300.55586172,305.66667225,4.95086138,300.54348672,305.65429725,4.95086138,7.54816633,11.84190171,3.8199643,146.4976602,146.90619777,0.74574252,0.33271685,0.32740356,0.00514097,0.33273055,0.32741683,0.00514138,13.24825071,11.00286175,2.84503083,0.0033,25.0,1000
11,17.08.2020,14:30:24, pp802a U=100V / t=2m / Ra=0.218,messung1 (5Zyklen),5.062769,1996.0,159.524335,3.024745,161.8756,3.029681,304.124999,5.692036,3.75,0.967191,5.0,0.1,H23m. Nadel,0.0,79.92201152,81.5111126,1.3202297,79.91871152,81.5078126,1.3202297,1.51540331,3.15784046,1.01865715,0.0,39.20165411,39.17498607,0.19886467,2997.07543211,3056.66672249,49.50861375,2996.95168211,3056.54297249,49.50861375,0.0,0.0,0.0,299.70754321,305.66667225,4.95086138,299.69516821,305.65429725,4.95086138,5.6827624,11.84190171,3.8199643,147.00620291,146.90619777,0.74574252,0.3336586,0.32740356,0.00514097,0.33367238,0.32741683,0.00514138,17.59707568,11.00286175,2.84503083,0.0033,25.0,1000
12,17.08.2020,14:30:28, pp802a U=100V / t=2m / Ra=0.218,messung1 (5Zyklen),6.057062,499.3,38.83874,3.041198,41.190005,3.042844,309.358138,22.853322,3.75,1.157092,6.0,0.1,H23m. Nadel,0.0,77.78638093,74.72445012,1.02601663,77.7833476,74.72141679,1.02601663,6.09092329,3.16277378,1.02593931,0.0,35.84621215,35.7793215,0.1094133,2916.989285,2802.1668795,38.47562346,2916.875535,2802.0531295,38.47562346,0.0,0.0,0.0,291.6989285,280.21668795,3.84756235,291.6875535,280.20531295,3.84756235,22.84096235,11.86040169,3.84727241,134.42329558,134.17245563,0.41029986,0.34281922,0.35706341,0.00477588,0.34283259,0.35707792,0.00477627,4.37809924,11.00286817,2.84217792,0.00303333,25.0,1000
13,17.08.2020,14:30:32, pp802a U=100V / t=2m / Ra=0.218,messung1 (5Zyklen),6.056924,997.0,73.739656,3.02639,76.090921,3.031326,286.199552,11.401679,3.75,1.157069,6.0,0.1,H23m. Nadel,0.0,73.96154062,74.72445012,1.02601663,73.95850729,74.72141679,1.02601663,3.03549649,3.16277378,1.02593931,0.0,35.4615054,35.7793215,0.1094133,2773.55777332,2802.1668795,38.47562346,2773.44402332,2802.0531295,38.47562346,0.0,0.0,0.0,277.35577733,280.21668795,3.84756235,277.34440233,280.20531295,3.84756235,11.38311184,11.86040169,3.84727241,132.98064525,134.17245563,0.41029986,0.36054774,0.35706341,0.00477588,0.36056253,0.35707792,0.00477627,8.784944,11.00286817,2.84217792,0.00303333,25.0,1000
14,17.08.2020,14:30:35, pp802a U=100V / t=2m / Ra=0.218,messung1 (5Zyklen),6.063619,1497.0,110.331988,3.00171,112.683252,3.006646,282.272676,7.531679,3.75,1.158345,6.0,0.1,H23m. Nadel,0.0,73.70206279,74.72445012,1.02601663,73.69902946,74.72141679,1.02601663,2.0051503,3.16277378,1.02593931,0.0,35.84693958,35.7793215,0.1094133,2763.82735471,2802.1668795,38.47562346,2763.71360471,2802.0531295,38.47562346,0.0,0.0,0.0,276.38273547,280.21668795,3.84756235,276.37136047,280.20531295,3.84756235,7.51931363,11.86040169,3.84727241,134.42602342,134.17245563,0.41029986,0.3618171,0.35706341,0.00477588,0.36183199,0.35707792,0.00477627,13.29908619,11.00286817,2.84217792,0.00303333,25.0,1000
15,17.08.2020,14:30:39, pp802a U=100V / t=2m / Ra=0.218,messung1 (5Zyklen),6.057681,1996.0,146.601841,3.032972,148.953105,3.037908,279.846766,5.707492,3.75,1.157263,6.0,0.1,H23m. Nadel,0.0,73.44781613,74.72445012,1.02601663,73.4447828,74.72141679,1.02601663,1.51952505,3.16277378,1.02593931,0.0,35.96262887,35.7793215,0.1094133,2754.29310496,2802.1668795,38.47562346,2754.17935496,2802.0531295,38.47562346,0.0,0.0,0.0,275.4293105,280.21668795,3.84756235,275.4179355,280.20531295,3.84756235,5.69821894,11.86040169,3.84727241,134.85985828,134.17245563,0.41029986,0.36306957,0.35706341,0.00477588,0.36308456,0.35707792,0.00477627,17.54934324,11.00286817,2.84217792,0.00303333,25.0,1000
16,17.08.2020,14:30:42, pp802a U=100V / t=2m / Ra=0.218,messung1 (5Zyklen),10.052743,499.3,29.88481,3.0231,32.236075,3.028036,242.109515,22.742106,3.75,1.920387,10.0,0.1,H23m. Nadel,0.0,59.85341478,57.91954106,0.64876684,59.85101478,57.91714106,0.64876684,6.05467655,3.14938187,1.01755213,0.0,26.89816912,27.38387959,0.20128137,2244.50305428,2171.98278958,24.32875646,2244.41305428,2171.89278958,24.32875646,0.0,0.0,0.0,224.45030543,217.19827896,2.43287565,224.44130543,217.18927896,2.43287565,22.70503705,11.81018203,3.81582048,100.86813419,102.68954846,0.75480513,0.44553292,0.46057851,0.00505029,0.44555079,0.46059761,0.0050507,4.40430904,11.02005442,2.82942702,0.0024,25.0,1000
17,17.08.2020,14:30:46, pp802a U=100V / t=2m / Ra=0.218,messung1 (5Zyklen),10.040816,996.0,57.243494,3.008292,59.594758,3.013228,224.377855,11.344983,3.75,1.918191,10.0,0.1,H23m. Nadel,0.0,57.47338755,57.91954106,0.64876684,57.47098755,57.91714106,0.64876684,3.02037349,3.14938187,1.01755213,0.0,27.22530703,27.38387959,0.20128137,2155.25203313,2171.98278958,24.32875646,2155.16203313,2171.89278958,24.32875646,0.0,0.0,0.0,215.52520331,217.19827896,2.43287565,215.51620331,217.18927896,2.43287565,11.3264006,11.81018203,3.81582048,102.09490136,102.68954846,0.75480513,0.46398286,0.46057851,0.00505029,0.46400223,0.46059761,0.0050507,8.82893017,11.02005442,2.82942702,0.0024,25.0,1000
18,17.08.2020,14:30:50, pp802a U=100V / t=2m / Ra=0.218,messung1 (5Zyklen),10.044035,1497.0,85.668361,2.993484,88.019625,2.99842,220.490043,7.511071,3.75,1.918845,10.0,0.1,H23m. Nadel,0.0,57.22669405,57.91954106,0.64876684,57.22429405,57.91714106,0.64876684,1.99965531,3.14938187,1.01755213,0.0,27.61231937,27.38387959,0.20128137,2146.00102705,2171.98278958,24.32875646,2145.91102705,2171.89278958,24.32875646,0.0,0.0,0.0,214.60010271,217.19827896,2.43287565,214.59110271,217.18927896,2.43287565,7.49870741,11.81018203,3.81582048,103.54619765,102.68954846,0.75480513,0.465983,0.46057851,0.00505029,0.46600255,0.46059761,0.0050507,13.33563166,11.02005442,2.82942702,0.0024,25.0,1000
19,17.08.2020,14:30:53, pp802a U=100V / t=2m / Ra=0.218,messung1 (5Zyklen),10.047304,1996.0,114.020837,3.039553,116.372102,3.044489,218.634961,5.719857,3.75,1.919391,10.0,0.1,H23m. Nadel,0.0,57.12466784,57.91954106,0.64876684,57.12226784,57.91714106,0.64876684,1.52282214,3.14938187,1.01755213,0.0,27.79972285,27.38387959,0.20128137,2142.17504384,2171.98278958,24.32875646,2142.08504384,2171.89278958,24.32875646,0.0,0.0,0.0,214.21750438,217.19827896,2.43287565,214.20850438,217.18927896,2.43287565,5.71058304,11.81018203,3.81582048,104.24896067,102.68954846,0.75480513,0.46681526,0.46057851,0.00505029,0.46683487,0.46059761,0.0050507,17.51134679,11.02005442,2.82942702,0.0024,25.0,1000
20,17.08.2020,14:30:56, pp802a U=100V / t=2m / Ra=0.218,messung1 (5Zyklen),12.03542,499.3,26.209125,3.003356,28.56039,3.008292,214.503227,22.593818,3.75,2.29914,12.0,0.1,H23m. Nadel,0.0,52.49173843,50.96568598,0.51364879,52.48953843,50.96348598,0.51364879,6.01513319,3.14602072,1.00533271,0.0,23.23720262,23.90873263,0.25367433,1968.44019127,1911.21322407,19.26182973,1968.35769127,1911.13072407,19.26182973,0.0,0.0,0.0,196.84401913,191.12132241,1.92618297,196.83576913,191.11307241,1.92618297,22.55674945,11.79757768,3.76999766,87.13950984,89.65774736,0.95127873,0.50801645,0.52338437,0.0051766,0.50803774,0.52340698,0.00517705,4.43326288,10.97572638,2.80107611,0.0022,25.0,1000
21,17.08.2020,14:31:01, pp802a U=100V / t=2m / Ra=0.218,messung1 (5Zyklen),12.037416,996.0,50.443311,3.006646,52.794575,3.011582,198.774756,11.338789,3.75,2.299607,12.0,0.1,H23m. Nadel,0.0,50.64589458,50.96568598,0.51364879,50.64369458,50.96348598,0.51364879,3.01872088,3.14602072,1.00533271,0.0,23.81248685,23.90873263,0.25367433,1899.22104669,1911.21322407,19.26182973,1899.13854669,1911.13072407,19.26182973,0.0,0.0,0.0,189.92210467,191.12132241,1.92618297,189.91385467,191.11307241,1.92618297,11.32020331,11.79757768,3.76999766,89.29682568,89.65774736,0.95127873,0.52653165,0.52338437,0.0051766,0.52655453,0.52340698,0.00517705,8.8337636,10.97572638,2.80107611,0.0022,25.0,1000
