Repository: ZBT-Tools/ContactResistanceAnalysis

File: Messreihen/Vorbehandlungen/pp+gps.csv (part 22 of 75)
age[mV],voltage_needle[mV],R_ges / mOhm*cm²,R_bulk / mOhm*cm²,contact_area[cm2],p_Kraftsensor / ?,pressure_rounded[bar],sample_thickness[cm],parameters,[mV]_in_[V],main_resistance[mOhm],main_resistance_mean[mOhm],main_resistance_error[mOhm],flow_resistance[mOhm],flow_resistance_mean[mOhm],flow_resistance_error[mOhm],bulk_resistance[mOhm],bulk_resistance_mean[mOhm],bulk_resistance_error[mOhm],bulk_resistance_sub[mOhm],contact_resistance[mOhm],contact_resistance_mean[mOhm],contact_resistance_error[mOhm],vs_main_resistance[mOhm*cm],vs_main_resistance_mean[mOhm*cm],vs_main_resistance_error[mOhm*cm],vs_flow_resistance[mOhm*cm],vs_flow_resistance_mean[mOhm*cm],vs_flow_resistance_error[mOhm*cm],vs_bulk_resistance[mOhm*cm],vs_bulk_resistance_mean[mOhm*cm],vs_bulk_resistance_error[mOhm*cm],as_main_resistance[mOhm*cm2],as_main_resistance_mean[mOhm*cm2],as_main_resistance_error[mOhm*cm2],as_flow_resistance[mOhm*cm2],as_flow_resistance_mean[mOhm*cm2],as_flow_resistance_error[mOhm*cm2],as_bulk_resistance[mOhm*cm2],as_bulk_resistance_mean[mOhm*cm2],as_bulk_resistance_error[mOhm*cm2],as_contact_resistance[mOhm*cm2],as_contact_resistance_mean[mOhm*cm2],as_contact_resistance_error[mOhm*cm2],vs_main_conductance[S/cm],vs_main_conductance_mean[S/cm],vs_main_conductance_error[S/cm],vs_flow_conductance[S/cm],vs_flow_conductance_mean[S/cm],vs_flow_conductance_error[S/cm],vs_bulk_conductance[S/cm],vs_bulk_conductance_mean[S/cm],vs_bulk_conductance_error[S/cm],degradation_corr[mOhm],cycle,[mV] in [V]
22,17.08.2020,14:31:04, pp802a U=100V / t=2m / Ra=0.218,messung1 (5Zyklen),12.024233,1497.0,75.483715,3.02639,77.83498,3.031326,194.977404,7.593503,3.75,2.297023,12.0,0.1,H23m. Nadel,0.0,50.42332331,50.96568598,0.51364879,50.42112331,50.96348598,0.51364879,2.02163661,3.14602072,1.00533271,0.0,24.19974335,23.90873263,0.25367433,1890.87462425,1911.21322407,19.26182973,1890.79212425,1911.13072407,19.26182973,0.0,0.0,0.0,189.08746242,191.12132241,1.92618297,189.07921242,191.11307241,1.92618297,7.58113727,11.79757768,3.76999766,90.74903758,89.65774736,0.95127873,0.52885579,0.52338437,0.0051766,0.52887887,0.52340698,0.00517705,13.19063306,10.97572638,2.80107611,0.0022,25.0,1000
23,17.08.2020,14:31:07, pp802a U=100V / t=2m / Ra=0.218,messung1 (5Zyklen),12.026023,1996.0,100.402368,3.05107,102.753633,3.056006,193.04916,5.741495,3.75,2.297358,12.0,0.1,H23m. Nadel,0.0,50.30178758,50.96568598,0.51364879,50.29958758,50.96348598,0.51364879,1.52859218,3.14602072,1.00533271,0.0,24.3854977,23.90873263,0.25367433,1886.31703407,1911.21322407,19.26182973,1886.23453407,1911.13072407,19.26182973,0.0,0.0,0.0,188.63170341,191.12132241,1.92618297,188.62345341,191.11307241,1.92618297,5.73222069,11.79757768,3.76999766,91.44561636,89.65774736,0.95127873,0.53013358,0.52338437,0.0051766,0.53015677,0.52340698,0.00517705,17.44524598,10.97572638,2.80107611,0.0022,25.0,1000
24,17.08.2020,14:31:10, pp802a U=100V / t=2m / Ra=0.218,messung1 (5Zyklen),15.037412,499.3,22.382069,3.046134,24.733333,3.05107,185.760064,22.915109,3.75,2.872721,15.0,0.1,H23m. Nadel,0.0,44.82689565,43.60844542,0.41463756,44.82489565,43.60644542,0.41463756,6.10080913,3.1802986,1.02351332,0.0,19.36204326,20.21307341,0.30663212,1681.00858702,1635.31670326,15.54890867,1680.93358702,1635.24170326,15.54890867,0.0,0.0,0.0,168.1008587,163.53167033,1.55489087,168.0933587,163.52417033,1.55489087,22.87803425,11.92611977,3.83817494,72.60766223,75.79902528,1.14987046,0.59488096,0.61166551,0.00572028,0.5949075,0.61169358,0.0057208,4.37100491,10.89986221,2.80083696,0.002,25.0,1000
25,17.08.2020,14:31:15, pp802a U=100V / t=2m / Ra=0.218,messung1 (5Zyklen),15.038101,996.0,43.246601,3.041198,45.597866,3.046134,171.678712,11.468879,3.75,2.872883,15.0,0.1,H23m. Nadel,0.0,43.42028213,43.60844542,0.41463756,43.41828213,43.60644542,0.41463756,3.05341165,3.1802986,1.02351332,0.0,20.18243524,20.21307341,0.30663212,1628.26057982,1635.31670326,15.54890867,1628.18557982,1635.24170326,15.54890867,0.0,0.0,0.0,162.82605798,163.53167033,1.55489087,162.81855798,163.52417033,1.55489087,11.45029367,11.92611977,3.83817494,75.68413215,75.79902528,1.14987046,0.61415231,0.61166551,0.00572028,0.6141806,0.61169358,0.0057208,8.73340046,10.89986221,2.80083696,0.002,25.0,1000
26,17.08.2020,14:31:18, pp802a U=100V / t=2m / Ra=0.218,messung1 (5Zyklen),15.030821,1496.0,64.584993,3.039553,66.936258,3.044489,167.78808,7.631573,3.75,2.871295,15.0,0.1,H23m. Nadel,0.0,43.17178676,43.60844542,0.41463756,43.16978676,43.60644542,0.41463756,2.03178676,3.1802986,1.02351332,0.0,20.569,20.21307341,0.30663212,1618.94200368,1635.31670326,15.54890867,1618.86700368,1635.24170326,15.54890867,0.0,0.0,0.0,161.89420037,163.53167033,1.55489087,161.88670037,163.52417033,1.55489087,7.61920037,11.92611977,3.83817494,77.13375,75.79902528,1.14987046,0.61768735,0.61166551,0.00572028,0.61771597,0.61169358,0.0057208,13.12473687,10.89986221,2.80083696,0.002,25.0,1000
27,17.08.2020,14:31:21, pp802a U=100V / t=2m / Ra=0.218,messung1 (5Zyklen),15.028446,1996.0,85.857575,3.064233,88.208839,3.069169,165.723019,5.766224,3.75,2.870917,15.0,0.1,H23m. Nadel,0.0,43.01481713,43.60844542,0.41463756,43.01281713,43.60644542,0.41463756,1.53518687,3.1802986,1.02351332,0.0,20.73881513,20.21307341,0.30663212,1613.05564254,1635.31670326,15.54890867,1612.98064254,1635.24170326,15.54890867,0.0,0.0,0.0,161.30556425,163.53167033,1.55489087,161.29806425,163.52417033,1.55489087,5.75695078,11.92611977,3.83817494,77.77055674,75.79902528,1.14987046,0.61994142,0.61166551,0.00572028,0.61997024,0.61169358,0.0057208,17.37030659,10.89986221,2.80083696,0.002,25.0,1000
28,17.08.2020,14:31:25, pp802a U=100V / t=2m / Ra=0.218,messung1 (5Zyklen),20.036407,499.3,18.067993,3.04778,20.419257,3.052716,153.359132,22.927466,3.75,3.827654,20.0,0.1,H23m. Nadel,0.0,36.18664731,35.13905915,0.36288303,36.18494731,35.13735915,0.36288303,6.10410575,3.17355927,1.02531696,0.0,15.04042078,15.98189994,0.33139912,1356.99927398,1317.71471797,13.60811354,1356.93552398,1317.65096797,13.60811354,0.0,0.0,0.0,135.6999274,131.7714718,1.36081135,135.6935524,131.7650968,1.36081135,22.89039656,11.90084726,3.8449386,56.40157792,59.93212477,1.24274668,0.73692007,0.75912859,0.00771417,0.73695469,0.75916534,0.00771491,4.36864428,10.93047535,2.80442286,0.0017,25.0,1000
29,17.08.2020,14:31:29, pp802a U=100V / t=2m / Ra=0.218,messung1 (5Zyklen),20.031795,996.0,34.9179,3.018164,37.269164,3.0231,140.320648,11.382152,3.75,3.826661,20.0,0.1,H23m. Nadel,0.0,35.05813253,35.13905915,0.36288303,35.05643253,35.13735915,0.36288303,3.03028514,3.17355927,1.02531696,0.0,16.01307369,15.98189994,0.33139912,1314.67996988,1317.71471797,13.60811354,1314.61621988,1317.65096797,13.60811354,0.0,0.0,0.0,131.46799699,131.7714718,1.36081135,131.46162199,131.7650968,1.36081135,11.36356928,11.90084726,3.8449386,60.04902636,59.93212477,1.24274668,0.76064139,0.75912859,0.00771417,0.76067828,0.75916534,0.00771491,8.80005195,10.93047535,2.80442286,0.0017,25.0,1000
30,17.08.2020,14:31:32, pp802a U=100V / t=2m / Ra=0.218,messung1 (5Zyklen),20.033516,1497.0,51.980057,3.034617,54.331321,3.039553,136.100504,7.614111,3.75,3.827013,20.0,0.1,H23m. Nadel,0.0,34.72281697,35.13905915,0.36288303,34.72111697,35.13735915,0.36288303,2.02713226,3.17355927,1.02531696,0.0,16.34699235,15.98189994,0.33139912,1302.10563627,1317.71471797,13.60811354,1302.04188627,1317.65096797,13.60811354,0.0,0.0,0.0,130.21056363,131.7714718,1.36081135,130.20418863,131.7650968,1.36081135,7.60174599,11.90084726,3.8449386,61.30122132,59.93212477,1.24274668,0.76798685,0.75912859,0.00771417,0.76802445,0.75916534,0.00771491,13.15487259,10.93047535,2.80442286,0.0017,25.0,1000
31,17.08.2020,14:31:36, pp802a U=100V / t=2m / Ra=0.218,messung1 (5Zyklen),20.032208,1996.0,69.038925,3.059297,71.390189,3.064233,134.124854,5.756951,3.75,3.826845,20.0,0.1,H23m. Nadel,0.0,34.58863978,35.13905915,0.36288303,34.58693978,35.13735915,0.36288303,1.53271393,3.17355927,1.02531696,0.0,16.52711293,15.98189994,0.33139912,1297.07399173,1317.71471797,13.60811354,1297.01024173,1317.65096797,13.60811354,0.0,0.0,0.0,129.70739917,131.7714718,1.36081135,129.70102417,131.7650968,1.36081135,5.74767723,11.90084726,3.8449386,61.97667347,59.93212477,1.24274668,0.77096604,0.75912859,0.00771417,0.77100393,0.75916534,0.00771491,17.39833258,10.93047535,2.80442286,0.0017,25.0,1000
32,17.08.2020,14:31:39, pp802a U=100V / t=2m / Ra=0.218,messung1 (5Zyklen),23.978432,499.3,15.632892,3.049425,17.984157,3.054361,135.070276,22.939824,3.75,4.580923,24.0,0.1,H23m. Nadel,0.0,31.30961746,30.42390392,0.30919251,31.30801746,30.42230392,0.30919251,6.10740036,3.17241107,1.03006078,0.0,12.60030855,13.62494643,0.36049391,1174.11065492,1140.89639712,11.59471915,1174.05065492,1140.83639712,11.59471915,0.0,0.0,0.0,117.41106549,114.08963971,1.15947191,117.40506549,114.08363971,1.15947191,22.90275135,11.89654151,3.86272792,47.25115707,51.0935491,1.35185216,0.85170848,0.87677138,0.00877762,0.85175201,0.87681752,0.00877854,4.36628763,10.99264593,2.85903684,0.0016,25.0,1000
33,17.08.2020,14:31:43, pp802a U=100V / t=2m / Ra=0.218,messung1 (5Zyklen),24.027017,997.0,30.279691,3.05107,32.630956,3.056006,122.734288,11.494507,3.75,4.589924,24.0,0.1,H23m. Nadel,0.0,30.37080341,30.42390392,0.30919251,30.36920341,30.42230392,0.30919251,3.06025075,3.17241107,1.03006078,0.0,13.65447633,13.62494643,0.36049391,1138.90512788,1140.89639712,11.59471915,1138.84512788,1140.83639712,11.59471915,0.0,0.0,0.0,113.89051279,114.08963971,1.15947191,113.88451279,114.08363971,1.15947191,11.47594032,11.89654151,3.86272792,51.20428623,51.0935491,1.35185216,0.87803626,0.87677138,0.00877762,0.87808252,0.87681752,0.00877854,8.71388289,10.99264593,2.85903684,0.0016,25.0,1000
34,17.08.2020,14:31:47, pp802a U=100V / t=2m / Ra=0.218,messung1 (5Zyklen),24.01879,1497.0,45.043311,3.005001,47.394575,3.009937,118.723885,7.539922,3.75,4.588198,24.0,0.1,H23m. Nadel,0.0,30.0890521,30.42390392,0.30919251,30.0874521,30.42230392,0.30919251,2.0073487,3.17241107,1.03006078,0.0,14.0400517,13.62494643,0.36049391,1128.33945391,1140.89639712,11.59471915,1128.27945391,1140.83639712,11.59471915,0.0,0.0,0.0,112.83394539,114.08963971,1.15947191,112.82794539,114.08363971,1.15947191,7.52755762,11.89654151,3.86272792,52.65019389,51.0935491,1.35185216,0.88625812,0.87677138,0.00877762,0.88630525,0.87681752,0.00877854,13.28452137,10.99264593,2.85903684,0.0016,25.0,1000
35,17.08.2020,14:31:50, pp802a U=100V / t=2m / Ra=0.218,messung1 (5Zyklen),24.015658,1997.0,59.762507,3.024745,62.113771,3.029681,116.638278,5.689186,3.75,4.587656,24.0,0.1,H23m. Nadel,0.0,29.92614271,30.42390392,0.30919251,29.92454271,30.42230392,0.30919251,1.51464447,3.17241107,1.03006078,0.0,14.20494912,13.62494643,0.36049391,1122.23035178,1140.89639712,11.59471915,1122.17035178,1140.83639712,11.59471915,0.0,0.0,0.0,112.22303518,114.08963971,1.15947191,112.21703518,114.08363971,1.15947191,5.67991675,11.89654151,3.86272792,53.26855921,51.0935491,1.35185216,0.89108265,0.87677138,0.00877762,0.8911303,0.87681752,0.00877854,17.60589185,10.99264593,2.85903684,0.0016,25.0,1000
36,17.08.2020,14:31:53, pp802a U=100V / t=2m / Ra=0.218,messung1 (5Zyklen),29.984218,499.3,13.021741,3.049425,15.373006,3.054361,115.459186,22.939824,3.75,5.728315,30.0,0.1,H23m. Nadel,0.0,26.07999399,25.26291981,0.28970639,26.07859399,25.26151981,0.28970639,6.10740036,3.18166531,1.02646747,0.0,9.98559682,11.03992725,0.36856273,977.99977468,947.35949304,10.86398945,977.94727468,947.30699304,10.86398945,0.0,0.0,0.0,97.79997747,94.7359493,1.08639895,97.79472747,94.7306993,1.08639895,22.90275135,11.93124491,3.84925303,37.44598806,41.39972719,1.38211023,1.02249512,1.05597582,0.01192789,1.02255001,1.05603439,0.0119292,4.36628763,10.92554525,2.83242817,0.0014,25.0,1000
37,17.08.2020,14:31:58, pp802a U=100V / t=2m / Ra=0.218,messung1 (5Zyklen),29.992272,997.0,25.169271,3.052716,27.520536,3.057652,103.512548,11.500696,3.75,5.729627,30.0,0.1,H23m. Nadel,0.0,25.24500602,25.26291981,0.28970639,25.24360602,25.26151981,0.28970639,3.06190171,3.18166531,1.02646747,0.0,11.09085216,11.03992725,0.36856273,946.68772568,947.35949304,10.86398945,946.63522568,947.30699304,10.86398945,0.0,0.0,0.0,94.66877257,94.7359493,1.08639895,94.66352257,94.7306993,1.08639895,11.48213139,11.93124491,3.84925303,41.59069559,41.39972719,1.38211023,1.05631453,1.05597582,0.01192789,1.05637311,1.05603439,0.0119292,8.70918443,10.92554525,2.83242817,0.0014,25.0,1000
38,17.08.2020,14:32:01, pp802a U=100V / t=2m / Ra=0.218,messung1 (5Zyklen),29.981791,1496.0,37.344773,3.046134,39.696038,3.05107,99.505442,7.648071,3.75,5.727509,30.0,0.1,H23m. Nadel,0.0,24.96308356,25.26291981,0.28970639,24.96168356,25.26151981,0.28970639,2.03618583,3.18166531,1.02646747,0.0,11.46274886,11.03992725,0.36856273,936.11563336,947.35949304,10.86398945,936.06313336,947.30699304,10.86398945,0.0,0.0,0.0,93.61156334,94.7359493,1.08639895,93.60631334,94.7306993,1.08639895,7.63569686,11.93124491,3.84925303,42.98530824,41.39972719,1.38211023,1.0682441,1.05597582,0.01192789,1.06830401,1.05603439,0.0119292,13.09638162,10.92554525,2.83242817,0.0014,25.0,1000
39,17.08.2020,14:32:04, pp802a U=100V / t=2m / Ra=0.218,messung1 (5Zyklen),29.983512,1996.0,49.428137,3.036262,51.779401,3.041198,97.28094,5.713674,3.75,5.72796,30.0,0.1,H23m. Nadel,0.0,24.76359569,25.26291981,0.28970639,24.76219569,25.26151981,0.28970639,1.52117335,3.18166531,1.02646747,0.0,11.62051117,11.03992725,0.36856273,928.63483843,947.35949304,10.86398945,928.58233843,947.30699304,10.86398945,0.0,0.0,0.0,92.86348384,94.7359493,1.08639895,92.85823384,94.7306993,1.08639895,5.70440005,11.93124491,3.84925303,43.5769169,41.39972719,1.38211023,1.07684954,1.05597582,0.01192789,1.07691042,1.05603439,0.0119292,17.53032731,10.92554525,2.83242817,0.0014,25.0,1000
40,17.08.2020,14:32:14, pp802a U=100V / t=2m / Ra=0.218,messung1 (5Zyklen),2.067299,499.3,111.164529,3.005001,113.515794,3.009937,852.56204,22.606176,3.75,0.394925,2.0,0.1,H23m. Nadel,0.0,222.64075506,140.53152036,27.37700844,222.63587172,140.52663703,27.37700844,6.0184278,3.14931472,1.00604367,0.0,108.30872196,68.68866116,13.21509103,8349.02831464,5269.93201348,1026.63781655,8348.84518964,5269.74888848,1026.63781655,0.0,0.0,0.0,834.90283146,526.99320135,102.66378166,834.88451896,526.97488885,102.66378166,22.56910425,11.80993018,3.77266377,406.15770736,257.58247933,49.55659137,0.11977442,0.20670375,0.02900636,0.11977704,0.20671203,0.02900825,4.43083602,10.97614828,2.81845396,0.00488333,26.0,1000
41,17.08.2020,14:32:17, pp802a U=100V / t=2m / Ra=0.218,messung1 (5Zyklen),2.073391,997.0,111.187564,3.014873,113.538828,3.019809,427.051762,11.358359,3.75,0.396098,2.0,0.1,H23m. Nadel,0.0,111.52213039,140.53152036,27.37700844,111.51724706,140.52663703,27.37700844,3.02394483,3.14931472,1.00604367,0.0,54.24665111,68.68866116,13.21509103,4182.07988967,5269.93201348,1026.63781655,4181.89676467,5269.74888848,1026.63781655,0.0,0.0,0.0,418.20798897,526.99320135,102.66378166,418.18967647,526.97488885,102.66378166,11.33979313,11.80993018,3.77266377,203.42494167,257.58247933,49.55659137,0.23911547,0.20670375,0.02900636,0.23912594,0.20671203,0.02900825,8.81850302,10.97614828,2.81845396,0.00488333,26.0,1000
42,17.08.2020,14:32:20, pp802a U=100V / t=2m / Ra=0.218,messung1 (5Zyklen),2.07062,1496.0,169.606975,3.046134,171.958239,3.05107,431.045051,7.648071,3.75,0.395569,2.0,0.1,H23m. Nadel,0.0,113.37364639,140.53152036,27.37700844,113.36876306,140.52663703,27.37700844,2.03618583,3.14931472,1.00604367,0.0,55.66628861,68.68866116,13.21509103,4251.51173964,5269.93201348,1026.63781655,4251.32861464,5269.74888848,1026.63781655,0.0,0.0,0.0,425.15117396,526.99320135,102.66378166,425.13286146,526.97488885,102.66378166,7.63569686,11.80993018,3.77266377,208.7485823,257.58247933,49.55659137,0.23521045,0.20670375,0.02900636,0.23522058,0.20671203,0.02900825,13.09638162,10.97614828,2.81845396,0.00488333,26.0,1000
43,17.08.2020,14:32:24, pp802a U=100V / t=2m / Ra=0.218,messung1 (5Zyklen),2.07136,1996.0,228.720741,3.031326,231.072005,3.036262,434.128267,5.704401,3.75,0.395691,2.0,0.1,H23m. Nadel,0.0,114.5895496,140.53152036,27.37700844,114.58466627,140.52663703,27.37700844,1.5187004,3.14931472,1.00604367,0.0,56.53298293,68.68866116,13.21509103,4297.10810997,5269.93201348,1026.63781655,4296.92498497,5269.74888848,1026.63781655,0.0,0.0,0.0,429.710811,526.99320135,102.66378166,429.6924985,526.97488885,102.66378166,5.6951265,11.80993018,3.77266377,211.998686,257.58247933,49.55659137,0.23271465,0.20670375,0.02900636,0.23272457,0.20671203,0.02900825,17.55887248,10.97614828,2.81845396,0.00488333,26.0,1000
44,17.08.2020,14:32:27, pp802a U=100V / t=2m / Ra=0.218,messung1 (5Zyklen),3.06214,499.3,51.738192,3.019809,54.089456,3.024745,406.239658,22.717392,3.75,0.584993,3.0,0.1,H23m. Nadel,0.0,103.62145404,94.89032926,2.91269933,103.61735404,94.88622926,2.91269933,6.04808532,3.15392804,1.0147752,0.0,48.78463436,45.86615061,0.99634562,3885.80452634,3558.38734728,109.22622498,3885.65077634,3558.23359728,109.22622498,0.0,0.0,0.0,388.58045263,355.83873473,10.9226225,388.56507763,355.82335973,10.9226225,22.68031995,11.82723015,3.80540701,182.94237884,171.99806479,3.73629608,0.25734696,0.28177681,0.00815154,0.25735715,0.28178905,0.00815223,4.40910888,10.99783217,2.83565756,0.0041,26.0,1000
45,17.08.2020,14:32:31, pp802a U=100V / t=2m / Ra=0.218,messung1 (5Zyklen),3.067733,997.0,91.410592,3.021454,93.761857,3.02639,352.664958,11.383113,3.75,0.586055,3.0,0.1,H23m. Nadel,0.0,91.68564895,94.89032926,2.91269933,91.68154895,94.88622926,2.91269933,3.03054564,3.15392804,1.0147752,0.0,44.32550165,45.86615061,0.99634562,3438.21183551,3558.38734728,109.22622498,3438.05808551,3558.23359728,109.22622498,0.0,0.0,0.0,343.82118355,355.83873473,10.9226225,343.80580855,355.82335973,10.9226225,11.36454614,11.82723015,3.80540701,166.22063121,171.99806479,3.73629608,0.29084886,0.28177681,0.00815154,0.29086187,0.28178905,0.00815223,8.79929553,10.99783217,2.83565756,0.0041,26.0,1000
46,17.08.2020,14:32:35, pp802a U=100V / t=2m / Ra=0.218,messung1 (5Zyklen),3.065581,1496.0,137.631452,3.0231,139.982716,3.028036,350.892504,7.59033,3.75,0.585667,3.0,0.1,H23m. Nadel,0.0,91.99963369,94.89032926,2.91269933,91.99553369,94.88622926,2.91269933,2.02078877,3.15392804,1.0147752,0.0,44.98737246,45.86615061,0.99634562,3449.98626337,3558.38734728,109.22622498,3449.83251337,3558.23359728,109.22622498,0.0,0.0,0.0,344.99862634,355.83873473,10.9226225,344.98325134,355.82335973,10.9226225,7.57795789,11.82723015,3.80540701,168.70264672,171.99806479,3.73629608,0.28985623,0.28177681,0.00815154,0.28986914,0.28178905,0.00815223,13.19616729,10.99783217,2.83565756,0.0041,26.0,1000
47,17.08.2020,14:32:38, pp802a U=100V / t=2m / Ra=0.218,messung1 (5Zyklen),3.067784,1997.0,184.232397,3.028036,186.583662,3.032972,350.369921,5.695365,3.75,0.586048,3.0,0.1,H23m. Nadel,0.0,92.25458037,94.89032926,2.91269933,92.25048037,94.88622926,2.91269933,1.51629244,3.15392804,1.0147752,0.0,45.36709397,45.86615061,0.99634562,3459.5467639,3558.38734728,109.22622498,3459.3930139,3558.23359728,109.22622498,0.0,0.0,0.0,345.95467639,355.83873473,10.9226225,345.93930139,355.82335973,10.9226225,5.68609664,11.82723015,3.80540701,170.12660237,171.99806479,3.73629608,0.28905521,0.28177681,0.00815154,0.28906805,0.28178905,0.00815223,17.586757,10.99783217,2.83565756,0.0041,26.0,1000
48,17.08.2020,14:32:41, pp802a U=100V / t=2m / Ra=0.218,messung1 (5Zyklen),5.061496,499.3,42.205102,3.009937,44.556367,3.014873,334.641248,22.643248,3.75,0.966981,5.0,0.1,H23m. Nadel,0.0,84.52854396,81.3050265,1.0798923,84.52524396,81.3017265,1.0798923,6.02831364,3.14656745,1.01123525,0.0,39.24846516,39.07757952,0.11960066,3169.82039856,3048.93849357,40.49596133,3169.69664856,3048.81474357,40.49596133,0.0,0.0,0.0,316.98203986,304.89384936,4.04959613,316.96966486,304.88147436,4.04959613,22.60617615,11.79962795,3.79213221,147.18174435,146.54092321,0.44850248,0.31547529,0.32815231,0.00424917,0.3154876,0.32816564,0.00424951,4.42356988,11.02831239,2.85417099,0.0033,26.0,1000
49,17.08.2020,14:32:46, pp802a U=100V / t=2m / Ra=0.218,messung1 (5Zyklen),5.064593,996.0,80.176221,3.016518,82.527485,3.021454,310.720953,11.375957,3.75,0.967523,5.0,0.1,H23m. Nadel,0.0,80.49821386,81.3050265,1.0798923,80.49491386,81.3017265,1.0798923,3.02863253,3.14656745,1.01123525,0.0,38.73314066,39.07757952,0.11960066,3018.68301958,3048.93849357,40.49596133,3018.55926958,3048.81474357,40.49596133,0.0,0.0,0.0,301.86830196,304.89384936,4.04959613,301.85592696,304.88147436,4.04959613,11.35737199,11.79962795,3.79213221,145.24927748,146.54092321,0.44850248,0.33127029,0.32815231,0.00424917,0.33128387,0.32816564,0.00424951,8.80485381,11.02831239,2.85417099,0.0033,26.0,1000
50,17.08.2020,14:32:49, pp802a U=100V / t=2m / Ra=0.218,messung1 (5Zyklen),5.056987,1496.0,120.013162,3.02639,122.364426,3.031326,306.729009,7.598579,3.75,0.966011,5.0,0.1,H23m. Nadel,0.0,80.22270187,81.3050265,1.0798923,80.21940187,81.3017265,1.0798923,2.02298797,3.14656745,1.01123525,0.0,39.09820695,39.07757952,0.11960066,3008.35132019,3048.93849357,40.49596133,3008.22757019,3048.81474357,40.49596133,0.0,0.0,0.0,300.83513202,304.89384936,4.04959613,300.82275702,304.88147436,4.04959613,7.58620488,11.79962795,3.79213221,146.61827607,146.54092321,0.44850248,0.33240798,0.32815231,0.00424917,0.33242166,0.32816564,0.00424951,13.18182169,11.02831239,2.85417099,0.0033,26.0,1000
51,17.08.2020,14:32:52, pp802a U=100V / t=2m / Ra=0.218,messung1 (5Zyklen),5.055266,1996.0,159.62141,3.006646,161.972675,3.011582,304.30738,5.658033,3.75,0.965626,5.0,0.1,H23m. Nadel,0.0,79.97064629,81.3050265,1.0798923,79.96734629,81.3017265,1.0798923,1.50633567,3.14656745,1.01123525,0.0,39.23050531,39.07757952,0.11960066,2998.89923597,3048.93849357,40.49596133,2998.77548597,3048.81474357,40.49596133,0.0,0.0,0.0,299.8899236,304.89384936,4.04959613,299.8775486,304.88147436,4.04959613,5.64875877,11.79962795,3.79213221,147.11439491,146.54092321,0.44850248,0.33345569,0.32815231,0.00424917,0.33346945,0.32816564,0.00424951,17.70300417,11.02831239,2.85417099,0.0033,26.0,1000
52,17.08.2020,14:32:55, pp802a U=100V / t=2m / Ra=0.218,messung1 (5Zyklen),6.058559,499.3,38.322104,2.996774,40.673369,3.00171,305.477934,22.544389,3.75,1.157349,6.0,0.1,H23m. Nadel,0.0,76.75166032,74.31049537,0.82222934,76.74862699,74.30746204,0.82222934,6.00195073,3.14294776,1.00521263,0.0,35.37333813,35.58225714,0.12555787,2878.18726217,2786.64357633,30.83360022,2878.07351217,2786.52982633,30.83360022,0.0,0.0,0.0,287.81872622,278.66435763,3.08336002,287.80735122,278.65298263,3.08336002,22.50731524,11.7860541,3.76954735,132.65001799,133.43346427,0.47084202,0.34744091,0.35898382,0.00389152,0.34745464,0.35899849,0.00389183,4.44299993,11.02679639,2.85242666,0.00303333,26.0,1000
53,17.08.2020,14:33:00, pp802a U=100V / t=2m / Ra=0.218,messung1 (5Zyklen),6.054773,997.0,73.548797,3.036262,75.900062,3.041198,285.481676,11.43881,3.75,1.156708,6.0,0.1,H23m. Nadel,0.0,73.77010732,74.31049537,0.82222934,73.76707399,74.30746204,0.82222934,3.04539819,3.14294776,1.00521263,0.0,35.3608379,35.58225714,0.12555787,2766.37902457,2786.64357633,30.83360022,2766.26527457,2786.52982633,30.83360022,0.0,0.0,0.0,276.63790246,278.66435763,3.08336002,276.62652746,278.65298263,3.08336002,11.42024323,11.7860541,3.76954735,132.60314211,133.43346427,0.47084202,0.36148337,0.35898382,0.00389152,0.36149823,0.35899849,0.00389183,8.75638093,11.02679639,2.85242666,0.00303333,26.0,1000
54,17.08.2020,14:33:03, pp802a U=100V / t=2m / Ra=0.218,messung1 (5Zyklen),6.062104,1496.0,109.994693,3.016518,112.345958,3.021454,281.61587,7.573833,3.75,1.158102,6.0,0.1,H23m. Nadel,0.0,73.5258643,74.31049537,0.82222934,73.52283097,74.30746204,0.82222934,2.01638904,3.14294776,1.00521263,0.0,35.75322097,35.58225714,0.12555787,2757.21991143,2786.64357633,30.83360022,2757.10616143,2786.52982633,30.83360022,0.0,0.0,0.0,275.72199114,278.66435763,3.08336002,275.71061614,278.65298263,3.08336002,7.56145889,11.7860541,3.76954735,134.07457863,133.43346427,0.47084202,0.36268416,0.35898382,0.00389152,0.36269913,0.35899849,0.00389183,13.22496114,11.02679639,2.85242666,0.00303333,26.0,1000
55,17.08.2020,14:33:06, pp802a U=100V / t=2m / Ra=0.218,messung1 (5Zyklen),6.060022,1997.0,146.169116,3.011582,148.520381,3.016518,278.894055,5.664468,3.75,1.157599,6.0,0.1,H23m. Nadel,0.0,73.19434952,74.31049537,0.82222934,73.19131619,74.30746204,0.82222934,1.50805308,3.14294776,1.00521263,0.0,35.84163156,35.58225714,0.12555787,2744.78810716,2786.64357633,30.83360022,2744.67435716,2786.52982633,30.83360022,0.0,0.0,0.0,274.47881072,278.66435763,3.08336002,274.46743572,278.65298263,3.08336002,5.65519905,11.7860541,3.76954735,134.40611833,133.43346427,0.47084202,0.36432685,0.35898382,0.00389152,0.36434195,0.35899849,0.00389183,17.68284355,11.02679639,2.85242666,0.00303333,26.0,1000
56,17.08.2020,14:33:10, pp802a U=100V / t=2m / Ra=0.218,messung1 (5Zyklen),10.032969,499.3,29.463604,2.996774,31.814868,3.00171,238.946037,22.544389,3.75,1.916597,10.0,0.1,H23m. Nadel,0.0,59.00982175,57.27105945,0.58235448,59.00742175,57.26865945,0.58235448,6.00195073,3.13969911,1.00576517,0.0,26.50273551,27.06448017,0.22858957,2212.86831564,2147.6647292,21.8382931,2212.77831564,2147.5747292,21.8382931,0.0,0.0,0.0,221.28683156,214.76647292,2.18382931,221.27783156,214.75747292,2.18382931,22.50731524,11.77387167,3.7716194,99.38525816,101.49180063,0.85721089,0.45190217,0.4657637,0.00464439,0.45192055,0.46578323,0.00464477,4.44299993,11.039004,2.84946928,0.0024,26.0,1000
57,17.08.2020,14:33:14, pp802a U=100V / t=2m / Ra=0.218,messung1 (5Zyklen),10.035602,997.0,56.664335,3.029681,59.015599,3.034617,221.97442,11.414056,3.75,1.917182,10.0,0.1,H23m. Nadel,0.0,56.83483952,57.27105945,0.58235448,56.83243952,57.26865945,0.58235448,3.03879739,3.13969911,1.00576517,0.0,26.89682106,27.06448017,0.22858957,2131.30648195,2147.6647292,21.8382931,2131.21648195,2147.5747292,21.8382931,0.0,0.0,0.0,213.13064819,214.76647292,2.18382931,213.12164819,214.75747292,2.18382931,11.39549022,11.77387167,3.7716194,100.86307899,101.49180063,0.85721089,0.46919578,0.4657637,0.00464439,0.46921559,0.46578323,0.00464477,8.77540133,11.039004,2.84946928,0.0024,26.0,1000
58,17.08.2020,14:33:17, pp802a U=100V / t=2m / Ra=0.218,messung1 (5Zyklen),10.047063,1496.0,84.796331,3.003356,87.147596,3.008292,218.451527,7.540838,3.75,1.919339,10.0,0.1,H23m. Nadel,0.0,56.68203944,57.27105945,0.58235448,56.67963944,57.26865945,0.58235448,2.00759091,3.13969911,1.00576517,0.0,27.33602426,27.06448017,0.22858957,2125.57647894,2147.6647292,21.8382931,2125.48647894,2147.5747292,21.8382931,0.0,0.0,0.0,212.55764789,214.76647292,2.18382931,212.54864789,214.75747292,2.18382931,7.52846591,11.77387167,3.7716194,102.51009099,101.49180063,0.85721089,0.47046061,0.4657637,0.00464439,0.47048053,0.46578323,0.00464477,13.28291862,11.039004,2.84946928,0.0024,26.0,1000
59,17.08.2020,14:33:21, pp802a U=100V / t=2m / Ra=0.218,messung1 (5Zyklen),10.056357,1996.0,112.888844,3.014873,115.240109,3.019809,216.50822,5.673489,3.75,1.921074,10.0,0.1,H23m. Nadel,0.0,56.55753707,57.27105945,0.58235448,56.55513707,57.26865945,0.58235448,1.51045741,3.13969911,1.00576517,0.0,27.52233983,27.06448017,0.22858957,2120.90764028,2147.6647292,21.8382931,2120.81764028,2147.5747292,21.8382931,0.0,0.0,0.0,212.09076403,214.76647292,2.18382931,212.08176403,214.75747292,2.18382931,5.66421531,11.77387167,3.7716194,103.20877436,101.49180063,0.85721089,0.47149625,0.4657637,0.00464439,0.47151626,0.46578323,0.00464477,17.65469612,11.039004,2.84946928,0.0024,26.0,1000
60,17.08.2020,14:33:24, pp802a U=100V / t=2m / Ra=0.218,messung1 (5Zyklen),12.035816,499.3,26.011685,3.024745,28.362949,3.029681,213.020346,22.754464,3.75,2.299196,12.0,0.1,H23m. Nadel,0.0,52.09630483,50.70296136,0.47040332,52.09410483,50.70076136,0.47040332,6.05797116,3.15817804,1.0174401,0.0,23.01806683,23.77129166,0.27895477,1953.611431,1901.36105103,17.64012437,1953.528931,1901.27855103,17.64012437,0.0,0.0,0.0,195.3611431,190.1361051,1.76401244,195.3528931,190.1278551,1.76401244,22.71739185,11.84316765,3.81540038,86.31775063,89.14234372,1.04608039,0.51187252,0.52607259,0.00479845,0.51189413,0.52609543,0.00479886,4.40191377,10.99583442,2.84257171,0.0022,26.0,1000
61,17.08.2020,14:33:28, pp802a U=100V / t=2m / Ra=0.218,messung1 (5Zyklen),12.035644,996.0,50.232707,3.029681,52.583972,3.034617,197.981822,11.425516,3.75,2.299301,12.0,0.1,H23m. Nadel,0.0,50.43444478,50.70296136,0.47040332,50.43224478,50.70076136,0.47040332,3.04184839,3.15817804,1.0174401,0.0,23.69519819,23.77129166,0.27895477,1891.29167922,1901.36105103,17.64012437,1891.20917922,1901.27855103,17.64012437,0.0,0.0,0.0,189.12916792,190.1361051,1.76401244,189.12091792,190.1278551,1.76401244,11.40693148,11.84316765,3.81540038,88.85699322,89.14234372,1.04608039,0.52873917,0.52607259,0.00479845,0.52876224,0.52609543,0.00479886,8.76659952,10.99583442,2.84257171,0.0022,26.0,1000
62,17.08.2020,14:33:32, pp802a U=100V / t=2m / Ra=0.218,messung1 (5Zyklen),12.053473,1496.0,75.111869,3.018164,77.463133,3.0231,194.175635,7.577957,3.75,2.302612,12.0,0.1,H23m. Nadel,0.0,50.20846858,50.70296136,0.47040332,50.20626858,50.70076136,0.47040332,2.0174893,3.15817804,1.0174401,0.0,24.09438964,23.77129166,0.27895477,1882.81757186,1901.36105103,17.64012437,1882.73507186,1901.27855103,17.64012437,0.0,0.0,0.0,188.28175719,190.1361051,1.76401244,188.27350719,190.1278551,1.76401244,7.56558489,11.84316765,3.81540038,90.35396115,89.14234372,1.04608039,0.5311189,0.52607259,0.00479845,0.53114217,0.52609543,0.00479886,13.21774872,10.99583442,2.84257171,0.0022,26.0,1000
63,17.08.2020,14:33:35, pp802a U=100V / t=2m / Ra=0.218,messung1 (5Zyklen),12.043836,1996.0,99.944964,3.024745,102.296229,3.029681,192.189808,5.692036,3.75,2.30081,12.0,0.1,H23m. Nadel,0.0,50.07262725,50.70296136,0.47040332,50.07042725,50.70076136,0.47040332,1.51540331,3.15817804,1.0174401,0.0,24.27751197,23.77129166,0.27895477,1877.72352204,1901.36105103,17.64012437,1877.64102204,1901.27855103,17.64012437,0.0,0.0,0.0,187.7723522,190.1361051,1.76401244,187.7641022,190.1278551,1.76401244,5.6827624,11.84316765,3.81540038,91.0406699,89.14234372,1.04608039,0.53255977,0.52607259,0.00479845,0.53258317,0.52609543,0.00479886,17.59707568,10.99583442,2.84257171,0.0022,26.0,1000
64,17.08.2020,14:33:38, pp802a U=100V / t=2m / Ra=0.218,messung1 (5Zyklen),15.032714,499.3,22.278413,3.006646,24.629677,3.011582,184.981552,22.618533,3.75,2.8719,15.0,0.1,H23m. Nadel,0.0,44.61929301,43.41582357,0.40927038,44.61729301,43.41382357,0.40927038,6.02172241,3.15077084,1.00641207,0.0,19.2977853,20.13152636,0.30116122,1673.22348788,1628.09338373,15.34763943,1673.14848788,1628.01838373,15.34763943,0.0,0.0,0.0,167.32234879,162.80933837,1.53476394,167.31484879,162.80183837,1.53476394,22.58145904,11.81539065,3.77404528,72.36669487,75.49322386,1.12935459,0.59764879,0.61437649,0.00569704,0.59767558,0.61440481,0.00569756,4.42841181,10.96347395,2.80524839,0.002,26.0,1000
65,17.08.2020,14:33:43, pp802a U=100V / t=2m / Ra=0.218,messung1 (5Zyklen),15.026708,997.0,43.085358,3.016518,45.436623,3.021454,170.900035,11.364547,3.75,2.870621,15.0,0.1,H23m. Nadel,0.0,43.21500301,43.41582357,0.40927038,43.21300301,43.41382357,0.40927038,3.02559478,3.15077084,1.00641207,0.0,20.09370411,20.13152636,0.30116122,1620.56261284,1628.09338373,15.34763943,1620.48761284,1628.01838373,15.34763943,0.0,0.0,0.0,162.05626128,162.80933837,1.53476394,162.04876128,162.80183837,1.53476394,11.34598044,11.81539065,3.77404528,75.35139042,75.49322386,1.12935459,0.61706965,0.61437649,0.00569704,0.61709821,0.61440481,0.00569756,8.81369402,10.96347395,2.80524839,0.002,26.0,1000
66,17.08.2020,14:33:46, pp802a U=100V / t=2m / Ra=0.218,messung1 (5Zyklen),15.039151,1496.0,64.344774,3.036262,66.696039,3.041198,167.185926,7.623325,3.75,2.872932,15.0,0.1,H23m. Nadel,0.0,43.01121257,43.41582357,0.40927038,43.00921257,43.41382357,0.40927038,2.0295869,3.15077084,1.00641207,0.0,20.48981283,20.13152636,0.30116122,1612.92047126,1628.09338373,15.34763943,1612.84547126,1628.01838373,15.34763943,0.0,0.0,0.0,161.29204713,162.80933837,1.53476394,161.28454713,162.80183837,1.53476394,7.61095087,11.81539065,3.77404528,76.83679813,75.49322386,1.12935459,0.61999337,0.61437649,0.00569704,0.6200222,0.61440481,0.00569756,13.13896276,10.96347395,2.80524839,0.002,26.0,1000
67,17.08.2020,14:33:49, pp802a U=100V / t=2m / Ra=0.218,messung1 (5Zyklen),15.030615,1997.0,85.507118,3.04778,87.858382,3.052716,164.981939,5.732441,3.75,2.871367,15.0,0.1,H23m. Nadel,0.0,42.81778568,43.41582357,0.40927038,42.81578568,43.41382357,0.40927038,1.52617927,3.15077084,1.00641207,0.0,20.6448032,20.13152636,0.30116122,1605.66696294,1628.09338373,15.34763943,1605.59196294,1628.01838373,15.34763943,0.0,0.0,0.0,160.56669629,162.80933837,1.53476394,160.55919629,162.80183837,1.53476394,5.72317226,11.81539065,3.77404528,77.41801202,75.49322386,1.12935459,0.62279416,0.61437649,0.00569704,0.62282325,0.61440481,0.00569756,17.47282722,10.96347395,2.80524839,0.002,26.0,1000
68,17.08.2020,14:33:52, pp802a U=100V / t=2m / Ra=0.218,messung1 (5Zyklen),20.036958,499.3,17.985726,3.049425,20.33699,3.054361,152.741265,22.939824,3.75,3.827743,20.0,0.1,H23m. Nadel,0.0,36.02188264,35.0723377,0.32988302,36.0201743,35.07062936,0.32988302,6.10740036,3.17953322,1.02675035,0.0,14.95638697,15.94554807,0.34857872,1350.82059884,1315.21266366,12.37061316,1350.75653634,1315.14860116,12.37061316,0.0,0.0,0.0,135.08205988,131.52126637,1.23706132,135.07565363,131.51486012,1.23706132,22.90275135,11.92324958,3.85031382,56.08645114,59.79580527,1.30717022,0.74029075,0.76053228,0.00705143,0.74032586,0.76056934,0.00705211,4.36628763,10.92911294,2.82360983,0.00170833,26.0,1000
69,17.08.2020,14:33:57, pp802a U=100V / t=2m / Ra=0.218,messung1 (5Zyklen),20.028697,997.0,34.894865,3.049425,37.246129,3.054361,140.093265,11.488319,3.75,3.826145,20.0,0.1,H23m. Nadel,0.0,34.99986459,35.0723377,0.32988302,34.99815626,35.07062936,0.32988302,3.0586008,3.17953322,1.02675035,0.0,15.96977773,15.94554807,0.34857872,1312.49492227,1315.21266366,12.37061316,1312.43085977,1315.14860116,12.37061316,0.0,0.0,0.0,131.24949223,131.52126637,1.23706132,131.24308598,131.51486012,1.23706132,11.46975301,11.92324958,3.85031382,59.88666648,59.79580527,1.30717022,0.76190771,0.76053228,0.00705143,0.7619449,0.76056934,0.00705211,8.71858356,10.92911294,2.82360983,0.00170833,26.0,1000
70,17.08.2020,14:34:00, pp802a U=100V / t=2m / Ra=0.218,messung1 (5Zyklen),20.029317,1496.0,51.938923,3.029681,54.290188,3.034617,136.088371,7.606827,3.75,3.826332,20.0,0.1,H23m. Nadel,0.0,34.71853142,35.0723377,0.32988302,34.71682308,35.07062936,0.32988302,2.02518783,3.17953322,1.02675035,0.0,16.34581762,15.94554807,0.34857872,1301.94492814,1315.21266366,12.37061316,1301.88086564,1315.14860116,12.37061316,0.0,0.0,0.0,130.19449281,131.52126637,1.23706132,130.18808656,131.51486012,1.23706132,7.59445438,11.92324958,3.85031382,61.29681609,59.79580527,1.30717022,0.76808164,0.76053228,0.00705143,0.76811944,0.76056934,0.00705211,13.16750289,10.92911294,2.82360983,0.00170833,26.0,1000
71,17.08.2020,14:34:03, pp802a U=100V / t=2m / Ra=0.218,messung1 (5Zyklen),20.029145,1996.0,68.959948,3.04778,71.311213,3.052716,133.976477,5.735313,3.75,3.82625,20.0,0.1,H23m. Nadel,0.0,34.54907214,35.0723377,0.32988302,34.54736381,35.07062936,0.32988302,1.52694389,3.17953322,1.02675035,0.0,16.51020996,15.94554807,0.34857872,1295.59020541,1315.21266366,12.37061316,1295.52614291,1315.14860116,12.37061316,0.0,0.0,0.0,129.55902054,131.52126637,1.23706132,129.55261429,131.51486012,1.23706132,5.72603958,11.92324958,3.85031382,61.91328736,59.79580527,1.30717022,0.771849,0.76053228,0.00705143,0.77188716,0.76056934,0.00705211,17.46407768,10.92911294,2.82360983,0.00170833,26.0,1000
72,17.08.2020,14:34:07, pp802a U=100V / t=2m / Ra=0.218,messung1 (5Zyklen),24.034624,499.3,15.634538,3.041198,17.985802,3.046134,135.082633,22.878037,3.75,4.591585,24.0,0.1,H23m. Nadel,0.0,31.31291408,30.45099497,0.30431606,31.31131408,30.44939497,0.30431606,6.09092329,3.1792261,1.02250211,0.0,12.61019539,13.63508443,0.35923795,1174.23427799,1141.91231126,11.41185242,1174.17427799,1141.85231126,11.41185242,0.0,0.0,0.0,117.4234278,114.19123113,1.14118524,117.4174278,114.18523113,1.14118524,22.84096235,11.92209789,3.83438293,47.28823273,51.13156662,1.34714233,0.85161881,0.87598289,0.0086362,0.85166233,0.87602895,0.0086371,4.37809924,10.93001013,2.84293184,0.0016,26.0,1000
73,17.08.2020,14:34:11, pp802a U=100V / t=2m / Ra=0.218,messung1 (5Zyklen),23.997794,996.0,30.29779,3.052716,32.649055,3.057652,122.925658,11.512243,3.75,4.584539,24.0,0.1,H23m. Nadel,0.0,30.41946787,30.45099497,0.30431606,30.41786787,30.44939497,0.30431606,3.0649759,3.1792261,1.02250211,0.0,13.67644598,13.63508443,0.35923795,1140.73004518,1141.91231126,11.41185242,1140.67004518,1141.85231126,11.41185242,0.0,0.0,0.0,114.07300452,114.19123113,1.14118524,114.06700452,114.18523113,1.14118524,11.49365964,11.92209789,3.83438293,51.28667244,51.13156662,1.34714233,0.8766316,0.87598289,0.0086362,0.87667771,0.87602895,0.0086371,8.70044904,10.93001013,2.84293184,0.0016,26.0,1000
74,17.08.2020,14:34:14, pp802a U=100V / t=2m / Ra=0.218,messung1 (5Zyklen),24.007569,1496.0,45.092671,3.062588,47.443935,3.067524,118.926977,7.689314,3.75,4.586121,24.0,0.1,H23m. Nadel,0.0,30.14215976,30.45099497,0.30431606,30.14055976,30.44939497,0.30431606,2.04718449,3.1792261,1.02250211,0.0,14.04668763,13.63508443,0.35923795,1130.33099098,1141.91231126,11.41185242,1130.27099098,1141.85231126,11.41185242,0.0,0.0,0.0,113.0330991,114.19123113,1.14118524,113.0270991,114.18523113,1.14118524,7.67694184,11.92209789,3.83438293,52.67507863,51.13156662,1.34714233,0.88469661,0.87598289,0.0086362,0.88474358,0.87602895,0.0086371,13.02602026,10.93001013,2.84293184,0.0016,26.0,1000
75,17.08.2020,14:34:18, pp802a U=100V / t=2m / Ra=0.218,messung1 (5Zyklen),23.999326,1997.0,59.769088,3.0231,62.120353,3.028036,116.650637,5.686096,3.75,4.584717,24.0,0.1,H23m. Nadel,0.0,29.92943816,30.45099497,0.30431606,29.92783816,30.44939497,0.30431606,1.51382073,3.1792261,1.02250211,0.0,14.20700871,13.63508443,0.35923795,1122.3539309,1141.91231126,11.41185242,1122.2939309,1141.85231126,11.41185242,0.0,0.0,0.0,112.23539309,114.19123113,1.14118524,112.22939309,114.18523113,1.14118524,5.67682774,11.92209789,3.83438293,53.27628267,51.13156662,1.34714233,0.89098454,0.87598289,0.0086362,0.89103217,0.87602895,0.0086371,17.61547198,10.93001013,2.84293184,0.0016,26.0,1000
76,17.08.2020,14:34:21, pp802a U=100V / t=2m / Ra=0.218,messung1 (5Zyklen),30.027227,499.3,12.982253,3.04778,15.333518,3.052716,115.16261,22.927466,3.75,5.73612,30.0,0.1,H23m. Nadel,0.0,26.00090727,25.15221829,0.30095161,25.99950727,25.15081829,0.30095161,6.10410575,3.17431034,1.02762429,0.0,9.94770076,10.98825398,0.36351506,975.03402263,943.20818602,11.28568546,974.98152263,943.15568602,11.28568546,0.0,0.0,0.0,97.50340226,94.3208186,1.12856855,97.49815226,94.3155686,1.12856855,22.89039656,11.90366376,3.8535911,37.30387785,41.20595242,1.36318148,1.02560524,1.06065969,0.01249192,1.02566046,1.06071878,0.01249331,4.36864428,10.95855603,2.83091397,0.0014,26.0,1000
77,17.08.2020,14:34:25, pp802a U=100V / t=2m / Ra=0.218,messung1 (5Zyklen),29.973633,997.0,25.062324,3.049425,27.413589,3.054361,103.11029,11.488319,3.75,5.726145,30.0,0.1,H23m. Nadel,0.0,25.13773721,25.15221829,0.30095161,25.13633721,25.15081829,0.30095161,3.0586008,3.17431034,1.02762429,0.0,11.0388682,10.98825398,0.36351506,942.66514544,943.20818602,11.28568546,942.61264544,943.15568602,11.28568546,0.0,0.0,0.0,94.26651454,94.3208186,1.12856855,94.26126454,94.3155686,1.12856855,11.46975301,11.90366376,3.8535911,41.39575577,41.20595242,1.36318148,1.06082208,1.06065969,0.01249192,1.06088116,1.06071878,0.01249331,8.71858356,10.95855603,2.83091397,0.0014,26.0,1000
78,17.08.2020,14:34:29, pp802a U=100V / t=2m / Ra=0.218,messung1 (5Zyklen),30.017503,1496.0,37.147333,3.003356,39.498597,3.008292,99.010521,7.540838,3.75,5.734509,30.0,0.1,H23m. Nadel,0.0,24.83110495,25.15221829,0.30095161,24.82970495,25.15081829,0.30095161,2.00759091,3.17431034,1.02762429,0.0,11.41105702,10.98825398,0.36351506,931.16643549,943.20818602,11.28568546,931.11393549,943.15568602,11.28568546,0.0,0.0,0.0,93.11664355,94.3208186,1.12856855,93.11139355,94.3155686,1.12856855,7.52846591,11.90366376,3.8535911,42.79146382,41.20595242,1.36318148,1.07392187,1.06065969,0.01249192,1.07398242,1.06071878,0.01249331,13.28291862,10.95855603,2.83091397,0.0014,26.0,1000
79,17.08.2020,14:34:32, pp802a U=100V / t=2m / Ra=0.218,messung1 (5Zyklen),30.005129,1996.0,49.179691,3.04778,51.530955,3.052716,96.81417,5.735313,3.75,5.731921,30.0,0.1,H23m. Nadel,0.0,24.63912375,25.15221829,0.30095161,24.63772375,25.15081829,0.30095161,1.52694389,3.17431034,1.02762429,0.0,11.55538993,10.98825398,0.36351506,923.96714053,943.20818602,11.28568546,923.91464053,943.15568602,11.28568546,0.0,0.0,0.0,92.39671405,94.3208186,1.12856855,92.39146405,94.3155686,1.12856855,5.72603958,11.90366376,3.8535911,43.33271224,41.20595242,1.36318148,1.08228957,1.06065969,0.01249192,1.08235107,1.06071878,0.01249331,17.46407768,10.95855603,2.83091397,0.0014,26.0,1000
