Repository: ZBT-Tools/ContactResistanceAnalysis

File: Messreihen/Vorbehandlungen/pp+gps.csv (part 23 of 75)
age[mV],voltage_needle[mV],R_ges / mOhm*cm²,R_bulk / mOhm*cm²,contact_area[cm2],p_Kraftsensor / ?,pressure_rounded[bar],sample_thickness[cm],parameters,[mV]_in_[V],main_resistance[mOhm],main_resistance_mean[mOhm],main_resistance_error[mOhm],flow_resistance[mOhm],flow_resistance_mean[mOhm],flow_resistance_error[mOhm],bulk_resistance[mOhm],bulk_resistance_mean[mOhm],bulk_resistance_error[mOhm],bulk_resistance_sub[mOhm],contact_resistance[mOhm],contact_resistance_mean[mOhm],contact_resistance_error[mOhm],vs_main_resistance[mOhm*cm],vs_main_resistance_mean[mOhm*cm],vs_main_resistance_error[mOhm*cm],vs_flow_resistance[mOhm*cm],vs_flow_resistance_mean[mOhm*cm],vs_flow_resistance_error[mOhm*cm],vs_bulk_resistance[mOhm*cm],vs_bulk_resistance_mean[mOhm*cm],vs_bulk_resistance_error[mOhm*cm],as_main_resistance[mOhm*cm2],as_main_resistance_mean[mOhm*cm2],as_main_resistance_error[mOhm*cm2],as_flow_resistance[mOhm*cm2],as_flow_resistance_mean[mOhm*cm2],as_flow_resistance_error[mOhm*cm2],as_bulk_resistance[mOhm*cm2],as_bulk_resistance_mean[mOhm*cm2],as_bulk_resistance_error[mOhm*cm2],as_contact_resistance[mOhm*cm2],as_contact_resistance_mean[mOhm*cm2],as_contact_resistance_error[mOhm*cm2],vs_main_conductance[S/cm],vs_main_conductance_mean[S/cm],vs_main_conductance_error[S/cm],vs_flow_conductance[S/cm],vs_flow_conductance_mean[S/cm],vs_flow_conductance_error[S/cm],vs_bulk_conductance[S/cm],vs_bulk_conductance_mean[S/cm],vs_bulk_conductance_error[S/cm],degradation_corr[mOhm],cycle,[mV] in [V]
80,17.08.2020,14:34:42, pp802a U=100V / t=2m / Ra=0.218,messung1 (5Zyklen),2.061275,499.3,108.90877,3.006646,111.260034,3.011582,835.620125,22.618533,3.75,0.393744,2.0,0.1,H23m. Nadel,0.0,218.12291208,138.01712496,26.70938789,218.11804541,138.01225829,26.70938789,6.02172241,3.14965855,1.00806396,0.0,106.0481615,67.43129987,12.88098874,8179.60920288,5175.64218583,1001.60204571,8179.42670288,5175.45968583,1001.60204571,0.0,0.0,0.0,817.96092029,517.56421858,100.16020457,817.94267029,517.54596858,100.16020457,22.58145904,11.81121955,3.78023984,397.68060562,252.86737452,48.30370776,0.12225523,0.21025699,0.0293656,0.12225796,0.21026553,0.02936754,4.42841181,10.99209236,2.83115643,0.00486667,27.0,1000
81,17.08.2020,14:34:45, pp802a U=100V / t=2m / Ra=0.218,messung1 (5Zyklen),2.070775,997.0,109.320104,3.02639,111.671369,3.031326,420.027717,11.401679,3.75,0.395589,2.0,0.1,H23m. Nadel,0.0,109.64905115,138.01712496,26.70938789,109.64418449,138.01225829,26.70938789,3.03549649,3.14965855,1.00806396,0.0,53.304344,67.43129987,12.88098874,4111.83941825,5175.64218583,1001.60204571,4111.65691825,5175.45968583,1001.60204571,0.0,0.0,0.0,411.18394183,517.56421858,100.16020457,411.16569183,517.54596858,100.16020457,11.38311184,11.81121955,3.78023984,199.89128999,252.86737452,48.30370776,0.24320016,0.21025699,0.0293656,0.24321095,0.21026553,0.02936754,8.784944,10.99209236,2.83115643,0.00486667,27.0,1000
82,17.08.2020,14:34:48, pp802a U=100V / t=2m / Ra=0.218,messung1 (5Zyklen),2.071291,1496.0,166.94317,3.029681,169.294435,3.034617,424.367734,7.606827,3.75,0.395714,2.0,0.1,H23m. Nadel,0.0,111.59302807,138.01712496,26.70938789,111.58816141,138.01225829,26.70938789,2.02518783,3.14965855,1.00806396,0.0,54.78148679,67.43129987,12.88098874,4184.73855281,5175.64218583,1001.60204571,4184.55605281,5175.45968583,1001.60204571,0.0,0.0,0.0,418.47385528,517.56421858,100.16020457,418.45560528,517.54596858,100.16020457,7.59445438,11.81121955,3.78023984,205.43057545,252.86737452,48.30370776,0.23896355,0.21025699,0.0293656,0.23897398,0.21026553,0.02936754,13.16750289,10.99209236,2.83115643,0.00486667,27.0,1000
83,17.08.2020,14:34:52, pp802a U=100V / t=2m / Ra=0.218,messung1 (5Zyklen),2.072995,1996.0,224.956203,3.02639,227.307467,3.031326,427.055613,5.695127,3.75,0.395983,2.0,0.1,H23m. Nadel,0.0,112.70350852,138.01712496,26.70938789,112.69864185,138.01225829,26.70938789,1.51622745,3.14965855,1.00806396,0.0,55.5912072,67.43129987,12.88098874,4226.38156939,5175.64218583,1001.60204571,4226.19906939,5175.45968583,1001.60204571,0.0,0.0,0.0,422.63815694,517.56421858,100.16020457,422.61990694,517.54596858,100.16020457,5.68585296,11.81121955,3.78023984,208.46702699,252.86737452,48.30370776,0.23660902,0.21025699,0.0293656,0.23661924,0.21026553,0.02936754,17.58751075,10.99209236,2.83115643,0.00486667,27.0,1000
84,17.08.2020,14:34:55, pp802a U=100V / t=2m / Ra=0.218,messung1 (5Zyklen),3.030921,499.3,51.038923,3.018164,53.390188,3.0231,400.98779,22.705034,3.75,0.579029,3.0,0.1,H23m. Nadel,0.0,102.22095534,94.0460154,2.72934857,102.21685534,94.0419154,2.72934857,6.04479071,3.15508259,1.01370702,0.0,48.08603232,45.44341641,0.91143007,3833.28582516,3526.72557764,102.35057147,3833.13207516,3526.57182764,102.35057147,0.0,0.0,0.0,383.32858252,352.67255776,10.23505715,383.31320752,352.65718276,10.23505715,22.66796515,11.83155971,3.80140133,180.32262118,170.41281153,3.41786277,0.2608728,0.28422829,0.00780079,0.26088326,0.28424074,0.00780146,4.41151199,10.99391047,2.84162006,0.0041,27.0,1000
85,17.08.2020,14:34:59, pp802a U=100V / t=2m / Ra=0.218,messung1 (5Zyklen),3.038579,997.0,90.675126,3.024745,93.026391,3.029681,349.898661,11.39549,3.75,0.580522,3.0,0.1,H23m. Nadel,0.0,90.94796991,94.0460154,2.72934857,90.94386991,94.0419154,2.72934857,3.03384654,3.15508259,1.01370702,0.0,43.95501169,45.44341641,0.91143007,3410.54887161,3526.72557764,102.35057147,3410.39512161,3526.57182764,102.35057147,0.0,0.0,0.0,341.05488716,352.67255776,10.23505715,341.03951216,352.65718276,10.23505715,11.37692452,11.83155971,3.80140133,164.83129382,170.41281153,3.41786277,0.29320794,0.28422829,0.00780079,0.29322116,0.28424074,0.00780146,8.78972167,10.99391047,2.84162006,0.0041,27.0,1000
86,17.08.2020,14:35:03, pp802a U=100V / t=2m / Ra=0.218,messung1 (5Zyklen),3.040455,1496.0,136.601469,3.036262,138.952734,3.041198,348.310663,7.623325,3.75,0.580847,3.0,0.1,H23m. Nadel,0.0,91.31114238,94.0460154,2.72934857,91.30704238,94.0419154,2.72934857,2.0295869,3.15508259,1.01370702,0.0,44.63872774,45.44341641,0.91143007,3424.16783924,3526.72557764,102.35057147,3424.01408924,3526.57182764,102.35057147,0.0,0.0,0.0,342.41678392,352.67255776,10.23505715,342.40140892,352.65718276,10.23505715,7.61095087,11.83155971,3.80140133,167.39522903,170.41281153,3.41786277,0.29204176,0.28422829,0.00780079,0.29205487,0.28424074,0.00780146,13.13896276,10.99391047,2.84162006,0.0041,27.0,1000
87,17.08.2020,14:35:06, pp802a U=100V / t=2m / Ra=0.218,messung1 (5Zyklen),3.047993,1996.0,183.041172,3.018164,185.392436,3.0231,348.307433,5.679671,3.75,0.582261,3.0,0.1,H23m. Nadel,0.0,91.70399399,94.0460154,2.72934857,91.69989399,94.0419154,2.72934857,1.51210621,3.15508259,1.01370702,0.0,45.09389389,45.44341641,0.91143007,3438.89977455,3526.72557764,102.35057147,3438.74602455,3526.57182764,102.35057147,0.0,0.0,0.0,343.88997745,352.67255776,10.23505715,343.87460245,352.65718276,10.23505715,5.6703983,11.83155971,3.80140133,169.10210208,170.41281153,3.41786277,0.29079068,0.28422829,0.00780079,0.29080368,0.28424074,0.00780146,17.63544548,10.99391047,2.84162006,0.0041,27.0,1000
88,17.08.2020,14:35:09, pp802a U=100V / t=2m / Ra=0.218,messung1 (5Zyklen),5.055369,499.3,45.211135,3.024745,47.5624,3.029681,357.218102,22.754464,3.75,0.965712,5.0,0.1,H23m. Nadel,0.0,90.54903865,82.82165343,2.57759782,90.54573865,82.81835343,2.57759782,6.05797116,3.15989183,1.01717775,0.0,42.24388375,39.8292308,0.81297808,3395.58894953,3105.81200355,96.6599184,3395.46519953,3105.68825355,96.6599184,0.0,0.0,0.0,339.55889495,310.58120036,9.66599184,339.54651995,310.56882536,9.66599184,22.71739185,11.84959437,3.81441655,158.41456405,149.35961549,3.04866779,0.29449972,0.32286042,0.009462,0.29451045,0.32287335,0.00946273,4.40191377,10.99849415,2.86052682,0.0033,27.0,1000
89,17.08.2020,14:35:14, pp802a U=100V / t=2m / Ra=0.218,messung1 (5Zyklen),5.059103,997.0,80.218999,3.031326,82.570264,3.036262,310.5702,11.420244,3.75,0.966458,5.0,0.1,H23m. Nadel,0.0,80.46038014,82.82165343,2.57759782,80.45708014,82.81835343,2.57759782,3.04044734,3.15989183,1.01717775,0.0,38.7083164,39.8292308,0.81297808,3017.26425527,3105.81200355,96.6599184,3017.14050527,3105.68825355,96.6599184,0.0,0.0,0.0,301.72642553,310.58120036,9.66599184,301.71405053,310.56882536,9.66599184,11.40167753,11.84959437,3.81441655,145.1561865,149.35961549,3.04866779,0.33142606,0.32286042,0.009462,0.33143965,0.32287335,0.00946273,8.77063921,10.99849415,2.86052682,0.0033,27.0,1000
90,17.08.2020,14:35:17, pp802a U=100V / t=2m / Ra=0.218,messung1 (5Zyklen),5.066297,1496.0,120.105301,3.04778,122.456565,3.052716,306.959973,7.652195,3.75,0.967803,5.0,0.1,H23m. Nadel,0.0,80.28429211,82.82165343,2.57759782,80.28099211,82.81835343,2.57759782,2.0372861,3.15989183,1.01717775,0.0,39.12185301,39.8292308,0.81297808,3010.66095421,3105.81200355,96.6599184,3010.53720421,3105.68825355,96.6599184,0.0,0.0,0.0,301.06609542,310.58120036,9.66599184,301.05372042,310.56882536,9.66599184,7.63982286,11.84959437,3.81441655,146.70694878,149.35961549,3.04866779,0.33215298,0.32286042,0.009462,0.33216663,0.32287335,0.00946273,13.08930872,10.99849415,2.86052682,0.0033,27.0,1000
91,17.08.2020,14:35:20, pp802a U=100V / t=2m / Ra=0.218,messung1 (5Zyklen),5.060652,1996.0,159.665834,3.00171,162.017099,3.006646,304.390842,5.648759,3.75,0.966728,5.0,0.1,H23m. Nadel,0.0,79.99290281,82.82165343,2.57759782,79.98960281,82.81835343,2.57759782,1.50386273,3.15989183,1.01717775,0.0,39.24287004,39.8292308,0.81297808,2999.73385521,3105.81200355,96.6599184,2999.61010521,3105.68825355,96.6599184,0.0,0.0,0.0,299.97338552,310.58120036,9.66599184,299.96101052,310.56882536,9.66599184,5.63948522,11.84959437,3.81441655,147.16076265,149.35961549,3.04866779,0.33336291,0.32286042,0.009462,0.33337666,0.32287335,0.00946273,17.73211492,10.99849415,2.86052682,0.0033,27.0,1000
92,17.08.2020,14:35:23, pp802a U=100V / t=2m / Ra=0.218,messung1 (5Zyklen),6.054033,499.3,38.08353,3.005001,40.434795,3.009937,303.68612,22.606176,3.75,1.156517,6.0,0.1,H23m. Nadel,0.0,76.27384338,73.82840929,0.8249685,76.27081005,73.82537596,0.8249685,6.0184278,3.14251009,1.00820556,0.0,35.12619112,35.34143294,0.11800619,2860.26912678,2768.56534851,30.93631887,2860.15537678,2768.45159851,30.93631887,0.0,0.0,0.0,286.02691268,276.85653485,3.09363189,286.01553768,276.84515985,3.09363189,22.56910425,11.78441283,3.78077087,131.72321672,132.53037351,0.4425232,0.34961745,0.3613305,0.00395561,0.34963136,0.36134536,0.00395593,4.43083602,11.02046132,2.8346327,0.00303333,27.0,1000
93,17.08.2020,14:35:28, pp802a U=100V / t=2m / Ra=0.218,messung1 (5Zyklen),6.058025,996.0,73.038742,3.005001,75.390007,3.009937,283.847917,11.332594,3.75,1.157267,6.0,0.1,H23m. Nadel,0.0,73.33207028,73.82840929,0.8249685,73.32903695,73.82537596,0.8249685,3.01706928,3.14251009,1.00820556,0.0,35.15598384,35.34143294,0.11800619,2749.95263554,2768.56534851,30.93631887,2749.83888554,2768.45159851,30.93631887,0.0,0.0,0.0,274.99526355,276.85653485,3.09363189,274.98388855,276.84515985,3.09363189,11.31400979,11.78441283,3.78077087,131.83493938,132.53037351,0.4425232,0.36364263,0.3613305,0.00395561,0.36365767,0.36134536,0.00395593,8.83859939,11.02046132,2.8346327,0.00303333,27.0,1000
94,17.08.2020,14:35:31, pp802a U=100V / t=2m / Ra=0.218,messung1 (5Zyklen),6.061003,1496.0,109.203285,3.0231,111.55455,3.028036,279.63206,7.59033,3.75,1.157806,6.0,0.1,H23m. Nadel,0.0,72.99684826,73.82840929,0.8249685,72.99381493,73.82537596,0.8249685,2.02078877,3.14251009,1.00820556,0.0,35.48651308,35.34143294,0.11800619,2737.38180983,2768.56534851,30.93631887,2737.26805983,2768.45159851,30.93631887,0.0,0.0,0.0,273.73818098,276.85653485,3.09363189,273.72680598,276.84515985,3.09363189,7.57795789,11.78441283,3.78077087,133.07442405,132.53037351,0.4425232,0.36531258,0.3613305,0.00395561,0.36532776,0.36134536,0.00395593,13.19616729,11.02046132,2.8346327,0.00303333,27.0,1000
95,17.08.2020,14:35:34, pp802a U=100V / t=2m / Ra=0.218,messung1 (5Zyklen),6.057957,1996.0,145.130907,3.021454,147.482172,3.02639,277.083239,5.685854,3.75,1.157247,6.0,0.1,H23m. Nadel,0.0,72.71087525,73.82840929,0.8249685,72.70784192,73.82537596,0.8249685,1.51375451,3.14251009,1.00820556,0.0,35.5970437,35.34143294,0.11800619,2726.65782189,2768.56534851,30.93631887,2726.54407189,2768.45159851,30.93631887,0.0,0.0,0.0,272.66578219,276.85653485,3.09363189,272.65440719,276.84515985,3.09363189,5.67657941,11.78441283,3.78077087,133.48891389,132.53037351,0.4425232,0.36674936,0.3613305,0.00395561,0.36676466,0.36134536,0.00395593,17.6162426,11.02046132,2.8346327,0.00303333,27.0,1000
96,17.08.2020,14:35:38, pp802a U=100V / t=2m / Ra=0.218,messung1 (5Zyklen),10.04684,499.3,29.330331,3.032972,31.681596,3.037908,237.945092,22.81625,3.75,1.919273,10.0,0.1,H23m. Nadel,0.0,58.74290206,56.8557814,0.63428489,58.74050206,56.8533814,0.63428489,6.07444823,3.16437508,1.02037318,0.0,26.33302692,26.84450316,0.20748015,2202.85882736,2132.09180241,23.78568323,2202.76882736,2132.00180241,23.78568323,0.0,0.0,0.0,220.28588274,213.20918024,2.37856832,220.27688274,213.20018024,2.37856832,22.77918085,11.86640653,3.82639942,98.74885094,100.66688685,0.77805058,0.45395555,0.46919451,0.00512583,0.4539741,0.46921433,0.00512626,4.38997349,10.97835547,2.84231992,0.0024,27.0,1000
97,17.08.2020,14:35:42, pp802a U=100V / t=2m / Ra=0.218,messung1 (5Zyklen),10.043312,996.0,56.20364,3.02639,58.554904,3.031326,220.462743,11.413126,3.75,1.918599,10.0,0.1,H23m. Nadel,0.0,56.42935743,56.8557814,0.63428489,56.42695743,56.8533814,0.63428489,3.03854418,3.16437508,1.02037318,0.0,26.69420663,26.84450316,0.20748015,2116.10090361,2132.09180241,23.78568323,2116.01090361,2132.00180241,23.78568323,0.0,0.0,0.0,211.61009036,213.20918024,2.37856832,211.60109036,213.20018024,2.37856832,11.39454066,11.86640653,3.82639942,100.10327485,100.66688685,0.77805058,0.47256726,0.46919451,0.00512583,0.47258736,0.46921433,0.00512626,8.77613262,10.97835547,2.84231992,0.0024,27.0,1000
98,17.08.2020,14:35:45, pp802a U=100V / t=2m / Ra=0.218,messung1 (5Zyklen),10.05529,1496.0,84.105289,3.037908,86.456554,3.042844,216.719302,7.627449,3.75,1.920861,10.0,0.1,H23m. Nadel,0.0,56.22011297,56.8557814,0.63428489,56.21771297,56.8533814,0.63428489,2.03068717,3.16437508,1.02037318,0.0,27.0935129,26.84450316,0.20748015,2108.2542363,2132.09180241,23.78568323,2108.1642363,2132.00180241,23.78568323,0.0,0.0,0.0,210.82542363,213.20918024,2.37856832,210.81642363,213.20018024,2.37856832,7.61507687,11.86640653,3.82639942,101.60067338,100.66688685,0.77805058,0.4743261,0.46919451,0.00512583,0.47434634,0.46921433,0.00512626,13.1318438,10.97835547,2.84231992,0.0024,27.0,1000
99,17.08.2020,14:35:49, pp802a U=100V / t=2m / Ra=0.218,messung1 (5Zyklen),10.045515,1997.0,111.893414,3.0231,114.244679,3.028036,214.530569,5.686096,3.75,1.919099,10.0,0.1,H23m. Nadel,0.0,56.03075313,56.8557814,0.63428489,56.02835313,56.8533814,0.63428489,1.51382073,3.16437508,1.02037318,0.0,27.2572662,26.84450316,0.20748015,2101.15324236,2132.09180241,23.78568323,2101.06324236,2132.00180241,23.78568323,0.0,0.0,0.0,210.11532424,213.20918024,2.37856832,210.10632424,213.20018024,2.37856832,5.67682774,11.86640653,3.82639942,102.21474825,100.66688685,0.77805058,0.47592911,0.46919451,0.00512583,0.4759495,0.46921433,0.00512626,17.61547198,10.97835547,2.84231992,0.0024,27.0,1000
100,17.08.2020,14:35:52, pp802a U=100V / t=2m / Ra=0.218,messung1 (5Zyklen),12.047742,499.3,25.799436,2.985257,28.1507,2.990193,211.42625,22.457887,3.75,2.301491,12.0,0.1,H23m. Nadel,0.0,51.6712117,50.12439837,0.52043401,51.6690117,50.12219837,0.52043401,5.97888444,3.14206682,0.99755539,0.0,22.84506363,23.49006577,0.24832659,1937.67043861,1879.664939,19.5162753,1937.58793861,1879.582439,19.5162753,0.0,0.0,0.0,193.76704386,187.9664939,1.95162753,193.75879386,187.9582439,1.95162753,22.42081664,11.78275059,3.74083271,85.66898861,88.08774665,0.93122473,0.51608363,0.53217852,0.00541944,0.51610561,0.53220189,0.00541991,4.46014084,10.99117226,2.8307054,0.0022,27.0,1000
101,17.08.2020,14:35:56, pp802a U=100V / t=2m / Ra=0.218,messung1 (5Zyklen),12.033389,996.0,49.582799,3.031326,51.934063,3.036262,195.534877,11.431711,3.75,2.298827,12.0,0.1,H23m. Nadel,0.0,49.78192671,50.12439837,0.52043401,49.77972671,50.12219837,0.52043401,3.0435,3.14206682,0.99755539,0.0,23.36811335,23.49006577,0.24832659,1866.82225151,1879.664939,19.5162753,1866.73975151,1879.582439,19.5162753,0.0,0.0,0.0,186.68222515,187.9664939,1.95162753,186.67397515,187.9582439,1.95162753,11.413125,11.78275059,3.74083271,87.63042508,88.08774665,0.93122473,0.53566964,0.53217852,0.00541944,0.53569331,0.53220189,0.00541991,8.76184218,10.99117226,2.8307054,0.0022,27.0,1000
102,17.08.2020,14:36:00, pp802a U=100V / t=2m / Ra=0.218,messung1 (5Zyklen),12.054523,1496.0,74.215159,3.041198,76.566424,3.046134,191.927867,7.635698,3.75,2.302861,12.0,0.1,H23m. Nadel,0.0,49.6090635,50.12439837,0.52043401,49.6068635,50.12219837,0.52043401,2.03288636,3.14206682,0.99755539,0.0,23.78698857,23.49006577,0.24832659,1860.33988135,1879.664939,19.5162753,1860.25738135,1879.582439,19.5162753,0.0,0.0,0.0,186.03398814,187.9664939,1.95162753,186.02573814,187.9582439,1.95162753,7.62332386,11.78275059,3.74083271,89.20120714,88.08774665,0.93122473,0.53753618,0.53217852,0.00541944,0.53756002,0.53220189,0.00541991,13.11763763,10.99117226,2.8307054,0.0022,27.0,1000
103,17.08.2020,14:36:03, pp802a U=100V / t=2m / Ra=0.218,messung1 (5Zyklen),12.044507,1997.0,98.722477,3.021454,101.073742,3.02639,189.797963,5.683006,3.75,2.300984,12.0,0.1,H23m. Nadel,0.0,49.43539159,50.12439837,0.52043401,49.43319159,50.12219837,0.52043401,1.51299649,3.14206682,0.99755539,0.0,23.96009755,23.49006577,0.24832659,1853.82718453,1879.664939,19.5162753,1853.74468453,1879.582439,19.5162753,0.0,0.0,0.0,185.38271845,187.9664939,1.95162753,185.37446845,187.9582439,1.95162753,5.67373686,11.78275059,3.74083271,89.8503658,88.08774665,0.93122473,0.53942461,0.53217852,0.00541944,0.53944861,0.53220189,0.00541991,17.62506837,10.99117226,2.8307054,0.0022,27.0,1000
104,17.08.2020,14:36:06, pp802a U=100V / t=2m / Ra=0.218,messung1 (5Zyklen),15.041354,499.3,22.038193,3.014873,24.389458,3.019809,183.177381,22.68032,3.75,2.873455,15.0,0.1,H23m. Nadel,0.0,44.13817945,42.96398176,0.39729732,44.13617945,42.96198176,0.39729732,6.03819948,3.15528795,1.01059275,0.0,19.04898999,19.90334691,0.31018822,1655.18172942,1611.14931599,14.89864936,1655.10672942,1611.07431599,14.89864936,0.0,0.0,0.0,165.51817294,161.1149316,1.48986494,165.51067294,161.1074316,1.48986494,22.64324805,11.8323298,3.7897228,71.43371245,74.6375509,1.16320584,0.60416327,0.62083156,0.00564598,0.60419064,0.62086048,0.0056465,4.41632754,10.96237373,2.81003728,0.002,27.0,1000
105,17.08.2020,14:36:11, pp802a U=100V / t=2m / Ra=0.218,messung1 (5Zyklen),15.030029,997.0,42.613146,3.021454,44.964411,3.02639,169.123911,11.383113,3.75,2.871239,15.0,0.1,H23m. Nadel,0.0,42.74137011,42.96398176,0.39729732,42.73937011,42.96198176,0.39729732,3.03054564,3.15528795,1.01059275,0.0,19.85441224,19.90334691,0.31018822,1602.80137914,1611.14931599,14.89864936,1602.72637914,1611.07431599,14.89864936,0.0,0.0,0.0,160.28013791,161.1149316,1.48986494,160.27263791,161.1074316,1.48986494,11.36454614,11.8323298,3.7897228,74.45404589,74.6375509,1.16320584,0.62390762,0.62083156,0.00564598,0.62393682,0.62086048,0.0056465,8.79929553,10.96237373,2.81003728,0.002,27.0,1000
106,17.08.2020,14:36:14, pp802a U=100V / t=2m / Ra=0.218,messung1 (5Zyklen),15.042834,1496.0,63.683348,3.031326,66.034613,3.036262,165.527939,7.610952,3.75,2.873649,15.0,0.1,H23m. Nadel,0.0,42.56908289,42.96398176,0.39729732,42.56708289,42.96198176,0.39729732,2.02628743,3.15528795,1.01059275,0.0,20.27039773,19.90334691,0.31018822,1596.34060829,1611.14931599,14.89864936,1596.26560829,1611.07431599,14.89864936,0.0,0.0,0.0,159.63406083,161.1149316,1.48986494,159.62656083,161.1074316,1.48986494,7.59857787,11.8323298,3.7897228,76.01399148,74.6375509,1.16320584,0.62643273,0.62083156,0.00564598,0.62646216,0.62086048,0.0056465,13.16035733,10.96237373,2.81003728,0.002,27.0,1000
107,17.08.2020,14:36:17, pp802a U=100V / t=2m / Ra=0.218,messung1 (5Zyklen),15.034865,1996.0,84.64496,3.046134,86.996225,3.05107,163.444811,5.732221,3.75,2.872241,15.0,0.1,H23m. Nadel,0.0,42.40729459,42.96398176,0.39729732,42.40529459,42.96198176,0.39729732,1.52611924,3.15528795,1.01059275,0.0,20.43958768,19.90334691,0.31018822,1590.27354709,1611.14931599,14.89864936,1590.19854709,1611.07431599,14.89864936,0.0,0.0,0.0,159.02735471,161.1149316,1.48986494,159.01985471,161.1074316,1.48986494,5.72294714,11.8323298,3.7897228,76.64845378,74.6375509,1.16320584,0.62882263,0.62083156,0.00564598,0.62885229,0.62086048,0.0056465,17.47351452,10.96237373,2.81003728,0.002,27.0,1000
108,17.08.2020,14:36:20, pp802a U=100V / t=2m / Ra=0.218,messung1 (5Zyklen),19.991902,499.3,17.880424,3.029681,20.231689,3.034617,151.950395,22.791536,3.75,3.819343,20.0,0.1,H23m. Nadel,0.0,35.81098338,34.83809785,0.34005824,35.80927504,34.83638951,0.34005824,6.067857,3.1582343,1.01853034,0.0,14.87070902,15.8390776,0.33923885,1342.91187663,1306.42866923,12.75218399,1342.84781413,1306.36460673,12.75218399,0.0,0.0,0.0,134.29118766,130.64286692,1.2752184,134.28478141,130.63646067,1.2752184,22.75446375,11.84337864,3.81948878,55.76515883,59.39654102,1.2721457,0.7446505,0.76566127,0.0073672,0.74468602,0.76569883,0.00736792,4.39474211,10.98079796,2.8221496,0.00170833,27.0,1000
109,17.08.2020,14:36:25, pp802a U=100V / t=2m / Ra=0.218,messung1 (5Zyklen),20.011315,997.0,34.682616,3.009937,37.033881,3.014873,139.294937,11.339793,3.75,3.822959,20.0,0.1,H23m. Nadel,0.0,34.78697693,34.83809785,0.34005824,34.7852686,34.83638951,0.34005824,3.01899398,3.1582343,1.01853034,0.0,15.88313731,15.8390776,0.33923885,1304.5116349,1306.42866923,12.75218399,1304.4475724,1306.36460673,12.75218399,0.0,0.0,0.0,130.45116349,130.64286692,1.2752184,130.44475724,130.63646067,1.2752184,11.32122743,11.84337864,3.81948878,59.5617649,59.39654102,1.2721457,0.7665704,0.76566127,0.0073672,0.76660804,0.76569883,0.00736792,8.8329645,10.98079796,2.8221496,0.00170833,27.0,1000
110,17.08.2020,14:36:28, pp802a U=100V / t=2m / Ra=0.218,messung1 (5Zyklen),20.025272,1496.0,51.552269,3.028036,53.903533,3.032972,135.119151,7.602703,3.75,3.825596,20.0,0.1,H23m. Nadel,0.0,34.46007286,34.83809785,0.34005824,34.45836453,34.83638951,0.34005824,2.02408824,3.1582343,1.01853034,0.0,16.21713815,15.8390776,0.33923885,1292.25273229,1306.42866923,12.75218399,1292.18866979,1306.36460673,12.75218399,0.0,0.0,0.0,129.22527323,130.64286692,1.2752184,129.21886698,130.63646067,1.2752184,7.59033088,11.84337864,3.81948878,60.81426805,59.39654102,1.2721457,0.77384243,0.76566127,0.0073672,0.7738808,0.76569883,0.00736792,13.17465622,10.98079796,2.8221496,0.00170833,27.0,1000
111,17.08.2020,14:36:31, pp802a U=100V / t=2m / Ra=0.218,messung1 (5Zyklen),20.024687,1996.0,68.451539,3.037908,70.802803,3.042844,133.021299,5.716765,3.75,3.825471,20.0,0.1,H23m. Nadel,0.0,34.29435822,34.83809785,0.34005824,34.29264988,34.83638951,0.34005824,1.521998,3.1582343,1.01853034,0.0,16.38532594,15.8390776,0.33923885,1286.03843312,1306.42866923,12.75218399,1285.97437062,1306.36460673,12.75218399,0.0,0.0,0.0,128.60384331,130.64286692,1.2752184,128.59743706,130.63646067,1.2752184,5.70749248,11.84337864,3.81948878,61.44497229,59.39654102,1.2721457,0.77758174,0.76566127,0.0073672,0.77762047,0.76569883,0.00736792,17.52082903,10.98079796,2.8221496,0.00170833,27.0,1000
112,17.08.2020,14:36:35, pp802a U=100V / t=2m / Ra=0.218,messung1 (5Zyklen),24.00929,499.3,15.568724,3.059297,17.919989,3.064233,134.58834,23.013968,3.75,4.586739,24.0,0.1,H23m. Nadel,0.0,31.18110154,30.33345195,0.29952684,31.17950154,30.33185195,0.29952684,6.12717204,3.17514737,1.03278376,0.0,12.52616475,13.57835229,0.36672495,1169.29130783,1137.50444821,11.23225634,1169.23130783,1137.44444821,11.23225634,0.0,0.0,0.0,116.92913078,113.75044482,1.12322563,116.92313078,113.74444482,1.12322563,22.97689515,11.90680264,3.8729391,46.97311781,50.91882109,1.37521856,0.85521888,0.8793712,0.00856659,0.85526276,0.87941761,0.00856749,4.35219812,10.96851473,2.8372662,0.0016,27.0,1000
113,17.08.2020,14:36:39, pp802a U=100V / t=2m / Ra=0.218,messung1 (5Zyklen),24.028222,997.0,30.227041,3.019809,32.578305,3.024745,122.536253,11.376924,3.75,4.590201,24.0,0.1,H23m. Nadel,0.0,30.31799498,30.33345195,0.29952684,30.31639498,30.33185195,0.29952684,3.02889569,3.17514737,1.03278376,0.0,13.64374965,13.57835229,0.36672495,1136.92481194,1137.50444821,11.23225634,1136.86481194,1137.44444821,11.23225634,0.0,0.0,0.0,113.69248119,113.75044482,1.12322563,113.68648119,113.74444482,1.12322563,11.35835883,11.90680264,3.8729391,51.16406118,50.91882109,1.37521856,0.87956564,0.8793712,0.00856659,0.87961206,0.87941761,0.00856749,8.80408882,10.96851473,2.8372662,0.0016,27.0,1000
114,17.08.2020,14:36:42, pp802a U=100V / t=2m / Ra=0.218,messung1 (5Zyklen),24.018429,1497.0,44.900166,3.031326,47.251431,3.036262,118.365307,7.605868,3.75,4.58834,24.0,0.1,H23m. Nadel,0.0,29.99343086,30.33345195,0.29952684,29.99183086,30.33185195,0.29952684,2.02493387,3.17514737,1.03278376,0.0,13.9834485,13.57835229,0.36672495,1124.75365731,1137.50444821,11.23225634,1124.69365731,1137.44444821,11.23225634,0.0,0.0,0.0,112.47536573,113.75044482,1.12322563,112.46936573,113.74444482,1.12322563,7.593502,11.90680264,3.8729391,52.43793186,50.91882109,1.37521856,0.88908357,0.8793712,0.00856659,0.889131,0.87941761,0.00856749,13.16915436,10.96851473,2.8372662,0.0016,27.0,1000
115,17.08.2020,14:36:46, pp802a U=100V / t=2m / Ra=0.218,messung1 (5Zyklen),24.013369,1997.0,59.593037,3.034617,61.944301,3.039553,116.320045,5.707723,3.75,4.587344,24.0,0.1,H23m. Nadel,0.0,29.84128042,30.33345195,0.29952684,29.83968042,30.33185195,0.29952684,1.51958788,3.17514737,1.03278376,0.0,14.16004627,13.57835229,0.36672495,1119.04801577,1137.50444821,11.23225634,1118.98801577,1137.44444821,11.23225634,0.0,0.0,0.0,111.90480158,113.75044482,1.12322563,111.89880158,113.74444482,1.12322563,5.69845456,11.90680264,3.8729391,53.10017351,50.91882109,1.37521856,0.8936167,0.8793712,0.00856659,0.89366462,0.87941761,0.00856749,17.54861761,10.96851473,2.8372662,0.0016,27.0,1000
116,17.08.2020,14:36:49, pp802a U=100V / t=2m / Ra=0.218,messung1 (5Zyklen),30.003115,499.3,12.924666,3.016518,15.275931,3.021454,114.730103,22.692677,3.75,5.731954,30.0,0.1,H23m. Nadel,0.0,25.8855718,25.06518279,0.29167393,25.8841718,25.06378279,0.29167393,6.04149409,3.16967016,1.00968428,0.0,9.92133885,10.94705631,0.35916133,970.70894252,939.94435456,10.93777236,970.65644252,939.89185456,10.93777236,0.0,0.0,0.0,97.07089425,93.99443546,1.09377724,97.06564425,93.98918546,1.09377724,22.65560284,11.8862631,3.78631603,37.2050207,41.05146118,1.34685498,1.03017491,1.06431861,0.01219934,1.03023063,1.0643781,0.01220069,4.41391918,10.90553899,2.80333783,0.0014,27.0,1000
117,17.08.2020,14:36:53, pp802a U=100V / t=2m / Ra=0.218,messung1 (5Zyklen),29.949504,997.0,24.981703,3.064233,27.332967,3.069169,102.807049,11.544016,3.75,5.721378,30.0,0.1,H23m. Nadel,0.0,25.05687362,25.06518279,0.29167393,25.05547362,25.06378279,0.29167393,3.07345336,3.16967016,1.00968428,0.0,10.99101013,10.94705631,0.35916133,939.63276078,939.94435456,10.93777236,939.58026078,939.89185456,10.93777236,0.0,0.0,0.0,93.96327608,93.99443546,1.09377724,93.95802608,93.98918546,1.09377724,11.5254501,11.8862631,3.78631603,41.21628799,41.05146118,1.34685498,1.06424557,1.06431861,0.01219934,1.06430503,1.0643781,0.01220069,8.67645074,10.90553899,2.80333783,0.0014,27.0,1000
118,17.08.2020,14:36:57, pp802a U=100V / t=2m / Ra=0.218,messung1 (5Zyklen),29.980655,1496.0,37.032159,3.039553,39.383424,3.044489,98.721817,7.631573,3.75,5.727437,30.0,0.1,H23m. Nadel,0.0,24.75411698,25.06518279,0.29167393,24.75271698,25.06378279,0.29167393,2.03178676,3.16967016,1.00968428,0.0,11.36046511,10.94705631,0.35916133,928.2793867,939.94435456,10.93777236,928.2268867,939.89185456,10.93777236,0.0,0.0,0.0,92.82793867,93.99443546,1.09377724,92.82268867,93.98918546,1.09377724,7.61920037,11.8862631,3.78631603,42.60174415,41.05146118,1.34685498,1.07726188,1.06431861,0.01219934,1.07732281,1.0643781,0.01220069,13.12473687,10.90553899,2.80333783,0.0014,27.0,1000
119,17.08.2020,14:37:00, pp802a U=100V / t=2m / Ra=0.218,messung1 (5Zyklen),30.005697,1997.0,49.054645,3.059297,51.40591,3.064233,96.530877,5.754068,3.75,5.732053,30.0,0.1,H23m. Nadel,0.0,24.56416875,25.06518279,0.29167393,24.56276875,25.06378279,0.29167393,1.53194642,3.16967016,1.00968428,0.0,11.51541117,10.94705631,0.35916133,921.15632824,939.94435456,10.93777236,921.10382824,939.89185456,10.93777236,0.0,0.0,0.0,92.11563282,93.99443546,1.09377724,92.11038282,93.98918546,1.09377724,5.74479907,11.8862631,3.78631603,43.18279188,41.05146118,1.34685498,1.08559206,1.06431861,0.01219934,1.08565394,1.0643781,0.01220069,17.40704918,10.90553899,2.80333783,0.0014,27.0,1000
120,17.08.2020,14:37:10, pp802a U=100V / t=2m / Ra=0.218,messung1 (5Zyklen),2.067075,499.3,109.917362,3.009937,112.268627,3.014873,843.195175,22.643248,3.75,0.395309,2.0,0.1,H23m. Nadel,0.0,220.14292409,137.7715492,27.46276026,220.13805743,137.76668253,27.46276026,6.02831364,3.14415817,1.01201535,0.0,107.05487189,67.31126218,13.25503278,8255.35965351,5166.43309495,1029.85350991,8255.17715351,5166.25059495,1029.85350991,0.0,0.0,0.0,825.53596535,516.64330949,102.98535099,825.51771535,516.62505949,102.98535099,22.60617615,11.79059316,3.79505755,401.4557696,252.41723317,49.70637291,0.12113343,0.21160179,0.03018086,0.1211361,0.21161046,0.03018286,4.42356988,11.04009422,2.85224978,0.00486667,28.0,1000
121,17.08.2020,14:37:13, pp802a U=100V / t=2m / Ra=0.218,messung1 (5Zyklen),2.069846,997.0,108.556667,3.019809,110.907932,3.024745,417.156212,11.376924,3.75,0.395431,2.0,0.1,H23m. Nadel,0.0,108.88331695,137.7715492,27.46276026,108.87845028,137.76668253,27.46276026,3.02889569,3.14415817,1.01201535,0.0,52.9247773,67.31126218,13.25503278,4083.12438566,5166.43309495,1029.85350991,4082.94188566,5166.25059495,1029.85350991,0.0,0.0,0.0,408.31243857,516.64330949,102.98535099,408.29418857,516.62505949,102.98535099,11.35835883,11.79059316,3.79505755,198.46791487,252.41723317,49.70637291,0.24491049,0.21160179,0.03018086,0.24492144,0.21161046,0.03018286,8.80408882,11.04009422,2.85224978,0.00486667,28.0,1000
122,17.08.2020,14:37:16, pp802a U=100V / t=2m / Ra=0.218,messung1 (5Zyklen),2.067763,1496.0,165.253407,3.006646,167.604671,3.011582,420.13203,7.549087,3.75,0.395003,2.0,0.1,H23m. Nadel,0.0,110.46350735,137.7715492,27.46276026,110.45864069,137.76668253,27.46276026,2.00979011,3.14415817,1.01201535,0.0,54.22442529,67.31126218,13.25503278,4142.38152574,5166.43309495,1029.85350991,4142.19902574,5166.25059495,1029.85350991,0.0,0.0,0.0,414.23815257,516.64330949,102.98535099,414.21990257,516.62505949,102.98535099,7.5367129,11.79059316,3.79505755,203.34159484,252.41723317,49.70637291,0.24140702,0.21160179,0.03018086,0.24141766,0.21161046,0.03018286,13.26838388,11.04009422,2.85224978,0.00486667,28.0,1000
123,17.08.2020,14:37:20, pp802a U=100V / t=2m / Ra=0.218,messung1 (5Zyklen),2.072462,1996.0,222.746511,3.013228,225.097776,3.018164,422.904138,5.670398,3.75,0.395891,2.0,0.1,H23m. Nadel,0.0,111.5964484,137.7715492,27.46276026,111.59158173,137.76668253,27.46276026,1.50963327,3.14415817,1.01201535,0.0,55.04097423,67.31126218,13.25503278,4184.86681488,5166.43309495,1029.85350991,4184.68431488,5166.25059495,1029.85350991,0.0,0.0,0.0,418.48668149,516.64330949,102.98535099,418.46843149,516.62505949,102.98535099,5.66112475,11.79059316,3.79505755,206.40365337,252.41723317,49.70637291,0.23895623,0.21160179,0.03018086,0.23896665,0.21161046,0.03018286,17.66433428,11.04009422,2.85224978,0.00486667,28.0,1000
124,17.08.2020,14:37:23, pp802a U=100V / t=2m / Ra=0.218,messung1 (5Zyklen),3.069299,499.3,51.349892,3.00171,53.701157,3.006646,403.323327,22.581461,3.75,0.586328,3.0,0.1,H23m. Nadel,0.0,102.84376527,94.87141163,2.65880493,102.8396736,94.86731996,2.65880493,6.01183657,3.13352449,1.00919528,0.0,48.41391852,45.86689773,0.8718116,3856.64119768,3557.67793606,99.7051847,3856.48776018,3557.52449856,99.7051847,0.0,0.0,0.0,385.66411977,355.76779361,9.97051847,385.64877602,355.75244986,9.97051847,22.54438714,11.75071685,3.7844823,181.55219444,172.0008665,3.26929348,0.25929298,0.28171088,0.00747737,0.2593033,0.28172308,0.00747799,4.43569388,11.0782248,2.86380916,0.00409167,28.0,1000
125,17.08.2020,14:37:27, pp802a U=100V / t=2m / Ra=0.218,messung1 (5Zyklen),3.064342,996.0,91.642585,2.996774,93.99385,3.00171,353.892506,11.30162,3.75,0.585384,3.0,0.1,H23m. Nadel,0.0,92.01062751,94.87141163,2.65880493,92.00653584,94.86731996,2.65880493,3.00880924,3.13352449,1.00919528,0.0,44.4988633,45.86689773,0.8718116,3450.39853163,3557.67793606,99.7051847,3450.24509413,3557.52449856,99.7051847,0.0,0.0,0.0,345.03985316,355.76779361,9.97051847,345.02450941,355.75244986,9.97051847,11.28303464,11.75071685,3.7844823,166.87073739,172.0008665,3.26929348,0.28982159,0.28171088,0.00747737,0.28983448,0.28172308,0.00747799,8.86286387,11.0782248,2.86380916,0.00409167,28.0,1000
126,17.08.2020,14:37:31, pp802a U=100V / t=2m / Ra=0.218,messung1 (5Zyklen),3.066889,1496.0,137.93913,3.009937,140.290395,3.014873,351.663756,7.557335,3.75,0.585923,3.0,0.1,H23m. Nadel,0.0,92.2053008,94.87141163,2.65880493,92.20120914,94.86731996,2.65880493,2.01198997,3.13352449,1.00919528,0.0,45.09460958,45.86689773,0.8718116,3457.69878008,3557.67793606,99.7051847,3457.54534258,3557.52449856,99.7051847,0.0,0.0,0.0,345.76987801,355.76779361,9.97051847,345.75453426,355.75244986,9.97051847,7.5449624,11.75071685,3.7844823,169.10478593,172.0008665,3.26929348,0.28920969,0.28171088,0.00747737,0.28922253,0.28172308,0.00747799,13.25387652,11.0782248,2.86380916,0.00409167,28.0,1000
127,17.08.2020,14:37:34, pp802a U=100V / t=2m / Ra=0.218,messung1 (5Zyklen),3.069695,1997.0,184.574628,2.99842,186.925893,3.003356,351.012567,5.639751,3.75,0.586324,3.0,0.1,H23m. Nadel,0.0,92.42595293,94.87141163,2.65880493,92.42186126,94.86731996,2.65880493,1.50146219,3.13352449,1.00919528,0.0,45.46019953,45.86689773,0.8718116,3465.97323485,3557.67793606,99.7051847,3465.81979735,3557.52449856,99.7051847,0.0,0.0,0.0,346.59732349,355.76779361,9.97051847,346.58197974,355.75244986,9.97051847,5.63048322,11.75071685,3.7844823,170.47574826,172.0008665,3.26929348,0.28851925,0.28171088,0.00747737,0.28853202,0.28172308,0.00747799,17.76046496,11.0782248,2.86380916,0.00409167,28.0,1000
128,17.08.2020,14:37:37, pp802a U=100V / t=2m / Ra=0.218,messung1 (5Zyklen),5.046471,499.3,43.179142,3.031326,45.530407,3.036262,341.956791,22.803893,3.75,0.964153,5.0,0.1,H23m. Nadel,0.0,86.4793551,81.37307753,1.70456958,86.4760551,81.36977753,1.70456958,6.07115161,3.15259603,1.02084477,0.0,40.20245174,39.10859075,0.38171559,3242.97581614,3051.49040724,63.92135926,3242.85206614,3051.36665724,63.92135926,0.0,0.0,0.0,324.29758161,305.14904072,6.39213593,324.28520661,305.13666572,6.39213593,22.76681855,11.82223512,3.82816789,150.75919403,146.6572153,1.43143346,0.30835876,0.32812344,0.00659954,0.30837053,0.32813678,0.00660007,4.39235723,11.01675778,2.83444732,0.0033,28.0,1000
129,17.08.2020,14:37:42, pp802a U=100V / t=2m / Ra=0.218,messung1 (5Zyklen),5.055145,997.0,79.629968,2.996774,81.981233,3.00171,308.354687,11.290284,3.75,0.965794,5.0,0.1,H23m. Nadel,0.0,79.86957673,81.37307753,1.70456958,79.86627673,81.36977753,1.70456958,3.00579137,3.15259603,1.02084477,0.0,38.43024268,39.10859075,0.38171559,2995.10912738,3051.49040724,63.92135926,2994.98537738,3051.36665724,63.92135926,0.0,0.0,0.0,299.51091274,305.14904072,6.39213593,299.49853774,305.13666572,6.39213593,11.27171765,11.82223512,3.82816789,144.11341004,146.6572153,1.43143346,0.33387765,0.32812344,0.00659954,0.33389145,0.32813678,0.00660007,8.87176232,11.01675778,2.83444732,0.0033,28.0,1000
130,17.08.2020,14:37:45, pp802a U=100V / t=2m / Ra=0.218,messung1 (5Zyklen),5.06048,1496.0,119.256306,3.016518,121.60757,3.021454,304.83181,7.573833,3.75,0.966747,5.0,0.1,H23m. Nadel,0.0,79.71678209,81.37307753,1.70456958,79.71348209,81.36977753,1.70456958,2.01638904,3.15259603,1.02084477,0.0,38.84854652,39.10859075,0.38171559,2989.37932821,3051.49040724,63.92135926,2989.25557821,3051.36665724,63.92135926,0.0,0.0,0.0,298.93793282,305.14904072,6.39213593,298.92555782,305.13666572,6.39213593,7.56145889,11.82223512,3.82816789,145.68204947,146.6572153,1.43143346,0.3345176,0.32812344,0.00659954,0.33453145,0.32813678,0.00660007,13.22496114,11.01675778,2.83444732,0.0033,28.0,1000
131,17.08.2020,14:37:48, pp802a U=100V / t=2m / Ra=0.218,messung1 (5Zyklen),5.065333,1996.0,158.535486,3.028036,160.886751,3.032972,302.267192,5.698218,3.75,0.967599,5.0,0.1,H23m. Nadel,0.0,79.42659619,81.37307753,1.70456958,79.42329619,81.36977753,1.70456958,1.5170521,3.15259603,1.02084477,0.0,38.95312204,39.10859075,0.38171559,2978.49735721,3051.49040724,63.92135926,2978.37360721,3051.36665724,63.92135926,0.0,0.0,0.0,297.84973572,305.14904072,6.39213593,297.83736072,305.13666572,6.39213593,5.68894539,11.82223512,3.82816789,146.07420767,146.6572153,1.43143346,0.33573976,0.32812344,0.00659954,0.33575371,0.32813678,0.00660007,17.57795042,11.01675778,2.83444732,0.0033,28.0,1000
132,17.08.2020,14:37:51, pp802a U=100V / t=2m / Ra=0.218,messung1 (5Zyklen),6.058955,499.3,38.57055,3.032972,40.921815,3.037908,307.343892,22.81625,3.75,1.157493,6.0,0.1,H23m. Nadel,0.0,77.24924895,75.46778958,0.60937765,77.24621562,75.46475624,0.60937765,6.07444823,3.1491165,1.02404218,0.0,35.58588369,36.15781987,0.21028166,2896.84683557,2830.04210917,22.85166184,2896.73308557,2829.92835917,22.85166184,0.0,0.0,0.0,289.68468356,283.00421092,2.28516618,289.67330856,282.99283592,2.28516618,22.77918085,11.80918686,3.84015816,133.44706385,135.59182453,0.78855624,0.34520292,0.35341983,0.00281513,0.34521648,0.35343404,0.00281536,4.38997349,11.06231012,2.86458454,0.00303333,28.0,1000
133,17.08.2020,14:37:56, pp802a U=100V / t=2m / Ra=0.218,messung1 (5Zyklen),6.062844,996.0,74.922655,2.99842,77.273919,3.003356,290.940961,11.307815,3.75,1.158164,6.0,0.1,H23m. Nadel,0.0,75.2235492,75.46778958,0.60937765,75.22051586,75.46475624,0.60937765,3.01046185,3.1491165,1.02404218,0.0,36.10502701,36.15781987,0.21028166,2820.88309488,2830.04210917,22.85166184,2820.76934488,2829.92835917,22.85166184,0.0,0.0,0.0,282.08830949,283.00421092,2.28516618,282.07693449,282.99283592,2.28516618,11.28923193,11.80918686,3.84015816,135.39385128,135.59182453,0.78855624,0.35449892,0.35341983,0.00281513,0.35451321,0.35343404,0.00281536,8.85799855,11.06231012,2.86458454,0.00303333,28.0,1000
134,17.08.2020,14:37:59, pp802a U=100V / t=2m / Ra=0.218,messung1 (5Zyklen),6.055014,1497.0,112.039849,3.00171,114.391114,3.006646,286.550887,7.531679,3.75,1.156721,6.0,0.1,H23m. Nadel,0.0,74.8429185,75.46778958,0.60937765,74.83988517,75.46475624,0.60937765,2.0051503,3.1491165,1.02404218,0.0,36.41736743,36.15781987,0.21028166,2806.60944389,2830.04210917,22.85166184,2806.49569389,2829.92835917,22.85166184,0.0,0.0,0.0,280.66094439,283.00421092,2.28516618,280.64956939,282.99283592,2.28516618,7.51931363,11.80918686,3.84015816,136.56512788,135.59182453,0.78855624,0.3563018,0.35341983,0.00281513,0.35631624,0.35343404,0.00281536,13.29908619,11.06231012,2.86458454,0.00303333,28.0,1000
135,17.08.2020,14:38:02, pp802a U=100V / t=2m / Ra=0.218,messung1 (5Zyklen),6.055582,1997.0,148.887217,3.008292,151.238481,3.013228,283.99815,5.658289,3.75,1.156889,6.0,0.1,H23m. Nadel,0.0,74.55544166,75.46778958,0.60937765,74.55240833,75.46475624,0.60937765,1.50640561,3.1491165,1.02404218,0.0,36.52300136,36.15781987,0.21028166,2795.82906234,2830.04210917,22.85166184,2795.71531234,2829.92835917,22.85166184,0.0,0.0,0.0,279.58290623,283.00421092,2.28516618,279.57153123,282.99283592,2.28516618,5.64902103,11.80918686,3.84015816,136.9612551,135.59182453,0.78855624,0.35767566,0.35341983,0.00281513,0.35769021,0.35343404,0.00281536,17.70218228,11.06231012,2.86458454,0.00303333,28.0,1000
136,17.08.2020,14:38:06, pp802a U=100V / t=2m / Ra=0.218,messung1 (5Zyklen),10.029733,499.3,29.532708,3.011582,31.883972,3.016518,239.465045,22.655605,3.75,1.916005,10.0,0.1,H23m. Nadel,0.0,59.14822351,57.25906124,0.63241248,59.14582351,57.25666124,0.63241248,6.03160825,3.14484263,1.01148237,0.0,26.55710763,27.05590931,0.20933754,2218.05838173,2147.21479656,23.71546797,2217.96838173,2147.12479656,23.71546797,0.0,0.0,0.0,221.80583817,214.72147966,2.3715468,221.79683817,214.71247966,2.3715468,22.61853094,11.79315985,3.79305888,99.58915362,101.4596599,0.78501578,0.45084476,0.4658865,0.00503728,0.45086305,0.46590604,0.0050377,4.42115362,11.0226583,2.83780178,0.0024,28.0,1000
137,17.08.2020,14:38:10, pp802a U=100V / t=2m / Ra=0.218,messung1 (5Zyklen),10.040214,997.0,56.603457,3.005001,58.954722,3.009937,221.745443,11.321227,3.75,1.917955,10.0,0.1,H23m. Nadel,0.0,56.77377834,57.25906124,0.63241248,56.77137834,57.25666124,0.63241248,3.01404313,3.14484263,1.01148237,0.0,26.8786676,27.05590931,0.20933754,2129.01668756,2147.21479656,23.71546797,2128.92668756,2147.12479656,23.71546797,0.0,0.0,0.0,212.90166876,214.72147966,2.3715468,212.89266876,214.71247966,2.3715468,11.30266174,11.79315985,3.79305888,100.79500351,101.4596599,0.78501578,0.4697004,0.4658865,0.00503728,0.46972026,0.46590604,0.0050377,8.84747348,11.0226583,2.83780178,0.0024,28.0,1000
