Repository: ZBT-Tools/ContactResistanceAnalysis

File: Messreihen/Vorbehandlungen/pp+gps.csv (part 24 of 75)
age[mV],voltage_needle[mV],R_ges / mOhm*cm²,R_bulk / mOhm*cm²,contact_area[cm2],p_Kraftsensor / ?,pressure_rounded[bar],sample_thickness[cm],parameters,[mV]_in_[V],main_resistance[mOhm],main_resistance_mean[mOhm],main_resistance_error[mOhm],flow_resistance[mOhm],flow_resistance_mean[mOhm],flow_resistance_error[mOhm],bulk_resistance[mOhm],bulk_resistance_mean[mOhm],bulk_resistance_error[mOhm],bulk_resistance_sub[mOhm],contact_resistance[mOhm],contact_resistance_mean[mOhm],contact_resistance_error[mOhm],vs_main_resistance[mOhm*cm],vs_main_resistance_mean[mOhm*cm],vs_main_resistance_error[mOhm*cm],vs_flow_resistance[mOhm*cm],vs_flow_resistance_mean[mOhm*cm],vs_flow_resistance_error[mOhm*cm],vs_bulk_resistance[mOhm*cm],vs_bulk_resistance_mean[mOhm*cm],vs_bulk_resistance_error[mOhm*cm],as_main_resistance[mOhm*cm2],as_main_resistance_mean[mOhm*cm2],as_main_resistance_error[mOhm*cm2],as_flow_resistance[mOhm*cm2],as_flow_resistance_mean[mOhm*cm2],as_flow_resistance_error[mOhm*cm2],as_bulk_resistance[mOhm*cm2],as_bulk_resistance_mean[mOhm*cm2],as_bulk_resistance_error[mOhm*cm2],as_contact_resistance[mOhm*cm2],as_contact_resistance_mean[mOhm*cm2],as_contact_resistance_error[mOhm*cm2],vs_main_conductance[S/cm],vs_main_conductance_mean[S/cm],vs_main_conductance_error[S/cm],vs_flow_conductance[S/cm],vs_flow_conductance_mean[S/cm],vs_flow_conductance_error[S/cm],vs_bulk_conductance[S/cm],vs_bulk_conductance_mean[S/cm],vs_bulk_conductance_error[S/cm],degradation_corr[mOhm],cycle,[mV] in [V]
138,17.08.2020,14:38:13, pp802a U=100V / t=2m / Ra=0.218,messung1 (5Zyklen),10.039939,1496.0,84.712419,3.0231,87.063684,3.028036,218.241185,7.59033,3.75,1.917899,10.0,0.1,H23m. Nadel,0.0,56.62594853,57.25906124,0.63241248,56.62354853,57.25666124,0.63241248,2.02078877,3.14484263,1.01148237,0.0,27.30137988,27.05590931,0.20933754,2123.47306985,2147.21479656,23.71546797,2123.38306985,2147.12479656,23.71546797,0.0,0.0,0.0,212.34730699,214.72147966,2.3715468,212.33830699,214.71247966,2.3715468,7.57795789,11.79315985,3.79305888,102.38017455,101.4596599,0.78501578,0.47092662,0.4658865,0.00503728,0.47094658,0.46590604,0.0050377,13.19616729,11.0226583,2.83780178,0.0024,28.0,1000
139,17.08.2020,14:38:17, pp802a U=100V / t=2m / Ra=0.218,messung1 (5Zyklen),10.047081,1996.0,112.750636,3.019809,115.1019,3.024745,216.24856,5.682762,3.75,1.91948,10.0,0.1,H23m. Nadel,0.0,56.48829459,57.25906124,0.63241248,56.48589459,57.25666124,0.63241248,1.51293036,3.14484263,1.01148237,0.0,27.48648211,27.05590931,0.20933754,2118.31104709,2147.21479656,23.71546797,2118.22104709,2147.12479656,23.71546797,0.0,0.0,0.0,211.83110471,214.72147966,2.3715468,211.82210471,214.71247966,2.3715468,5.67348885,11.79315985,3.79305888,103.07430793,101.4596599,0.78501578,0.4720742,0.4658865,0.00503728,0.47209426,0.46590604,0.0050377,17.62583881,11.0226583,2.83780178,0.0024,28.0,1000
140,17.08.2020,14:38:20, pp802a U=100V / t=2m / Ra=0.218,messung1 (5Zyklen),12.016369,499.3,25.791209,3.013228,28.142474,3.018164,211.364463,22.667962,3.75,2.295454,12.0,0.1,H23m. Nadel,0.0,51.65473463,50.32705994,0.44697104,51.65253463,50.32485994,0.44697104,6.03490487,3.14305666,1.01453851,0.0,22.80881488,23.59090164,0.29072798,1937.05254857,1887.26474762,16.76141397,1936.97004857,1887.18224762,16.76141397,0.0,0.0,0.0,193.70525486,188.72647476,1.6761414,193.69700486,188.71822476,1.6761414,22.63089325,11.78646248,3.8045194,85.5330558,88.46588114,1.09022994,0.51624826,0.52999072,0.00462982,0.51627024,0.5300139,0.00463022,4.41873853,11.0576695,2.85994553,0.0022,28.0,1000
141,17.08.2020,14:38:24, pp802a U=100V / t=2m / Ra=0.218,messung1 (5Zyklen),12.04874,997.0,49.877314,3.018164,52.228579,3.0231,196.44651,11.370736,3.75,2.301846,12.0,0.1,H23m. Nadel,0.0,50.02739619,50.32705994,0.44697104,50.02519619,50.32485994,0.44697104,3.02724574,3.14305666,1.01453851,0.0,23.49897523,23.59090164,0.29072798,1876.02735707,1887.26474762,16.76141397,1875.94485707,1887.18224762,16.76141397,0.0,0.0,0.0,187.60273571,188.72647476,1.6761414,187.59448571,188.71822476,1.6761414,11.35217151,11.78646248,3.8045194,88.1211571,88.46588114,1.09022994,0.53304127,0.52999072,0.00462982,0.53306471,0.5300139,0.00463022,8.80888735,11.0576695,2.85994553,0.0022,28.0,1000
142,17.08.2020,14:38:28, pp802a U=100V / t=2m / Ra=0.218,messung1 (5Zyklen),12.041185,1496.0,74.65611,2.995129,77.007374,3.000065,193.033191,7.520216,3.75,2.300271,12.0,0.1,H23m. Nadel,0.0,49.90381684,50.32705994,0.44697104,49.90161684,50.32485994,0.44697104,2.00209158,3.14305666,1.01453851,0.0,23.94976263,23.59090164,0.29072798,1871.39313168,1887.26474762,16.76141397,1871.31063168,1887.18224762,16.76141397,0.0,0.0,0.0,187.13931317,188.72647476,1.6761414,187.13106317,188.71822476,1.6761414,7.50784342,11.78646248,3.8045194,89.81160988,88.46588114,1.09022994,0.53436126,0.52999072,0.00462982,0.53438482,0.5300139,0.00463022,13.31940405,11.0576695,2.85994553,0.0022,28.0,1000
143,17.08.2020,14:38:31, pp802a U=100V / t=2m / Ra=0.218,messung1 (5Zyklen),12.029689,1996.0,99.245695,3.009937,101.59696,3.014873,190.876052,5.664215,3.75,2.298154,12.0,0.1,H23m. Nadel,0.0,49.72229208,50.32705994,0.44697104,49.72009208,50.32485994,0.44697104,1.50798447,3.14305666,1.01453851,0.0,24.10605381,23.59090164,0.29072798,1864.58595316,1887.26474762,16.76141397,1864.50345316,1887.18224762,16.76141397,0.0,0.0,0.0,186.45859532,188.72647476,1.6761414,186.45034532,188.71822476,1.6761414,5.65494176,11.78646248,3.8045194,90.39770178,88.46588114,1.09022994,0.5363121,0.52999072,0.00462982,0.53633583,0.5300139,0.00463022,17.68364809,11.0576695,2.85994553,0.0022,28.0,1000
144,17.08.2020,14:38:34, pp802a U=100V / t=2m / Ra=0.218,messung1 (5Zyklen),15.033127,499.3,21.990478,3.031326,24.341743,3.036262,182.819019,22.803893,3.75,2.871568,15.0,0.1,H23m. Nadel,0.0,44.04261566,42.79294734,0.42373978,44.04061566,42.79094734,0.42373978,6.07115161,3.1581174,1.01976277,0.0,18.98473202,19.81641497,0.30118083,1651.59808732,1604.73552516,15.89024188,1651.52308732,1604.66052516,15.89024188,0.0,0.0,0.0,165.15980873,160.47355252,1.58902419,165.15230873,160.46605252,1.58902419,22.76681855,11.84294026,3.82411038,71.19274509,74.31155613,1.12942811,0.60547418,0.6233358,0.00606461,0.60550168,0.62336495,0.00606517,4.39235723,10.98935054,2.82855138,0.002,28.0,1000
145,17.08.2020,14:38:39, pp802a U=100V / t=2m / Ra=0.218,messung1 (5Zyklen),15.033523,997.0,42.440386,3.009937,44.79165,3.014873,168.47411,11.339793,3.75,2.871808,15.0,0.1,H23m. Nadel,0.0,42.56809027,42.79294734,0.42373978,42.56609027,42.79094734,0.42373978,3.01899398,3.1581174,1.01976277,0.0,19.77354814,19.81641497,0.30118083,1596.30338516,1604.73552516,15.89024188,1596.22838516,1604.66052516,15.89024188,0.0,0.0,0.0,159.63033852,160.47355252,1.58902419,159.62283852,160.46605252,1.58902419,11.32122743,11.84294026,3.82411038,74.15080554,74.31155613,1.12942811,0.62644733,0.6233358,0.00606461,0.62647677,0.62336495,0.00606517,8.8329645,10.98935054,2.82855138,0.002,28.0,1000
146,17.08.2020,14:38:42, pp802a U=100V / t=2m / Ra=0.218,messung1 (5Zyklen),15.036896,1497.0,63.433257,3.028036,65.784521,3.032972,164.790885,7.597624,3.75,2.872656,15.0,0.1,H23m. Nadel,0.0,42.37358517,42.79294734,0.42373978,42.37158517,42.79094734,0.42373978,2.02273614,3.1581174,1.01976277,0.0,20.17442452,19.81641497,0.30118083,1589.00944389,1604.73552516,15.89024188,1588.93444389,1604.66052516,15.89024188,0.0,0.0,0.0,158.90094439,160.47355252,1.58902419,158.89344439,160.46605252,1.58902419,7.58526052,11.84294026,3.82411038,75.65409193,74.31155613,1.12942811,0.62932288,0.6233358,0.00606461,0.62935259,0.62336495,0.00606517,13.18346281,10.98935054,2.82855138,0.002,28.0,1000
147,17.08.2020,14:38:45, pp802a U=100V / t=2m / Ra=0.218,messung1 (5Zyklen),15.039787,1997.0,84.248434,3.034617,86.599698,3.039553,162.618361,5.707723,3.75,2.873067,15.0,0.1,H23m. Nadel,0.0,42.18749825,42.79294734,0.42373978,42.18549825,42.79094734,0.42373978,1.51958788,3.1581174,1.01976277,0.0,20.33295518,19.81641497,0.30118083,1582.03118428,1604.73552516,15.89024188,1581.95618428,1604.66052516,15.89024188,0.0,0.0,0.0,158.20311843,160.47355252,1.58902419,158.19561843,160.46605252,1.58902419,5.69845456,11.84294026,3.82411038,76.24858194,74.31155613,1.12942811,0.63209879,0.6233358,0.00606461,0.63212876,0.62336495,0.00606517,17.54861761,10.98935054,2.82855138,0.002,28.0,1000
148,17.08.2020,14:38:48, pp802a U=100V / t=2m / Ra=0.218,messung1 (5Zyklen),20.012313,499.3,17.635269,3.024745,19.986533,3.029681,150.109153,22.754464,3.75,3.822427,20.0,0.1,H23m. Nadel,0.0,35.31998598,34.42795421,0.31688366,35.31827765,34.42624587,0.31688366,6.05797116,3.1682826,1.01365108,0.0,14.63015324,15.62898164,0.34854651,1324.49947426,1291.04828271,11.88313741,1324.43541176,1290.98422021,11.88313741,0.0,0.0,0.0,132.44994743,129.10482827,1.18831374,132.44354118,129.09842202,1.18831374,22.71739185,11.88105976,3.80119153,54.86307466,58.60868113,1.30704941,0.75500219,0.7747589,0.00704525,0.75503871,0.77479736,0.00704595,4.40191377,10.92409198,2.81431974,0.00170833,28.0,1000
149,17.08.2020,14:38:53, pp802a U=100V / t=2m / Ra=0.218,messung1 (5Zyklen),20.034187,996.0,34.281154,3.032972,36.632418,3.037908,137.923261,11.437905,3.75,3.827365,20.0,0.1,H23m. Nadel,0.0,34.41882932,34.42795421,0.31688366,34.41712098,34.42624587,0.31688366,3.04515261,3.1682826,1.01365108,0.0,15.68598419,15.62898164,0.34854651,1290.7060994,1291.04828271,11.88313741,1290.6420369,1290.98422021,11.88313741,0.0,0.0,0.0,129.07060994,129.10482827,1.18831374,129.06420369,129.09842202,1.18831374,11.41932229,11.88105976,3.80119153,58.8224407,58.60868113,1.30704941,0.77476972,0.7747589,0.00704525,0.77480817,0.77479736,0.00704595,8.75708711,10.92409198,2.81431974,0.00170833,28.0,1000
150,17.08.2020,14:38:56, pp802a U=100V / t=2m / Ra=0.218,messung1 (5Zyklen),20.034979,1496.0,50.991208,3.062588,53.342473,3.067524,133.712749,7.689314,3.75,3.827385,20.0,0.1,H23m. Nadel,0.0,34.08503209,34.42795421,0.31688366,34.08332375,34.42624587,0.31688366,2.04718449,3.1682826,1.01365108,0.0,16.01806963,15.62898164,0.34854651,1278.18870321,1291.04828271,11.88313741,1278.12464071,1290.98422021,11.88313741,0.0,0.0,0.0,127.81887032,129.10482827,1.18831374,127.81246407,129.09842202,1.18831374,7.67694184,11.88105976,3.80119153,60.06776111,58.60868113,1.30704941,0.78235709,0.7747589,0.00704525,0.78239631,0.77479736,0.00704595,13.02602026,10.92409198,2.81431974,0.00170833,28.0,1000
151,17.08.2020,14:38:59, pp802a U=100V / t=2m / Ra=0.218,messung1 (5Zyklen),20.035581,1996.0,67.640387,3.039553,69.991651,3.044489,131.497341,5.719857,3.75,3.827427,20.0,0.1,H23m. Nadel,0.0,33.88796944,34.42795421,0.31688366,33.88626111,34.42624587,0.31688366,1.52282214,3.1682826,1.01365108,0.0,16.18171948,15.62898164,0.34854651,1270.79885396,1291.04828271,11.88313741,1270.73479146,1290.98422021,11.88313741,0.0,0.0,0.0,127.0798854,129.10482827,1.18831374,127.07347915,129.09842202,1.18831374,5.71058304,11.88105976,3.80119153,60.68144805,58.60868113,1.30704941,0.7869066,0.7747589,0.00704525,0.78694627,0.77479736,0.00704595,17.51134679,10.92409198,2.81431974,0.00170833,28.0,1000
152,17.08.2020,14:39:03, pp802a U=100V / t=2m / Ra=0.218,messung1 (5Zyklen),24.03903,499.3,15.37622,3.042844,17.727484,3.04778,133.142532,22.890394,3.75,4.592262,24.0,0.1,H23m. Nadel,0.0,30.79555378,29.90954259,0.31232909,30.79395378,29.90794259,0.31232909,6.09421991,3.1804655,1.0240307,0.0,12.34986693,13.36373855,0.35589328,1154.83326657,1121.60784697,11.71234071,1154.77326657,1121.54784697,11.71234071,0.0,0.0,0.0,115.48332666,112.1607847,1.17123407,115.47732666,112.1547847,1.17123407,22.85332465,11.92674561,3.84011512,46.312001,50.11401954,1.3345998,0.86592587,0.89186477,0.00917978,0.86597086,0.89191252,0.00918076,4.37573095,10.93220193,2.84132549,0.0016,28.0,1000
153,17.08.2020,14:39:07, pp802a U=100V / t=2m / Ra=0.218,messung1 (5Zyklen),24.010099,996.0,29.76141,3.065878,32.112674,3.070814,120.906154,11.561801,3.75,4.586847,24.0,0.1,H23m. Nadel,0.0,29.88093373,29.90954259,0.31232909,29.87933373,29.90794259,0.31232909,3.07819076,3.1804655,1.0240307,0.0,13.40057149,13.36373855,0.35589328,1120.53501506,1121.60784697,11.71234071,1120.47501506,1121.54784697,11.71234071,0.0,0.0,0.0,112.05350151,112.1607847,1.17123407,112.04750151,112.1547847,1.17123407,11.54321536,11.92674561,3.84011512,50.25214307,50.11401954,1.3345998,0.89243084,0.89186477,0.00917978,0.89247862,0.89191252,0.00918076,8.66309749,10.93220193,2.84132549,0.0016,28.0,1000
154,17.08.2020,14:39:10, pp802a U=100V / t=2m / Ra=0.218,messung1 (5Zyklen),24.009549,1496.0,44.242031,3.037908,46.593295,3.042844,116.794691,7.627449,3.75,4.586808,24.0,0.1,H23m. Nadel,0.0,29.57355013,29.90954259,0.31232909,29.57195013,29.90794259,0.31232909,2.03068717,3.1804655,1.0240307,0.0,13.77063148,13.36373855,0.35589328,1109.00813001,1121.60784697,11.71234071,1108.94813001,1121.54784697,11.71234071,0.0,0.0,0.0,110.900813,112.1607847,1.17123407,110.894813,112.1547847,1.17123407,7.61507687,11.92674561,3.84011512,51.63986806,50.11401954,1.3345998,0.90170664,0.89186477,0.00917978,0.90175543,0.89191252,0.00918076,13.1318438,10.93220193,2.84132549,0.0016,28.0,1000
155,17.08.2020,14:39:14, pp802a U=100V / t=2m / Ra=0.218,messung1 (5Zyklen),24.000152,1997.0,58.688101,3.032972,61.039365,3.037908,114.620741,5.704634,3.75,4.584838,24.0,0.1,H23m. Nadel,0.0,29.3881327,29.90954259,0.31232909,29.3865327,29.90794259,0.31232909,1.51876415,3.1804655,1.0240307,0.0,13.93388428,13.36373855,0.35589328,1102.05497621,1121.60784697,11.71234071,1101.99497621,1121.54784697,11.71234071,0.0,0.0,0.0,110.20549762,112.1607847,1.17123407,110.19949762,112.1547847,1.17123407,5.69536555,11.92674561,3.84011512,52.25206604,50.11401954,1.3345998,0.90739575,0.89186477,0.00917978,0.90744515,0.89191252,0.00918076,17.5581355,10.93220193,2.84132549,0.0016,28.0,1000
156,17.08.2020,14:39:17, pp802a U=100V / t=2m / Ra=0.218,messung1 (5Zyklen),29.970622,499.3,12.799621,3.060942,15.150885,3.065878,113.790945,23.026325,3.75,5.725918,30.0,0.1,H23m. Nadel,0.0,25.63513118,24.81957154,0.29053058,25.63373118,24.81817154,0.29053058,6.13046665,3.17755317,1.03575815,0.0,9.75163227,10.82030918,0.37282837,961.31741939,930.7339327,10.89489667,961.26491939,930.6814327,10.89489667,0.0,0.0,0.0,96.13174194,93.07339327,1.08948967,96.12649194,93.06814327,1.08948967,22.98924995,11.9158244,3.88409307,36.56862099,40.57615944,1.3981064,1.04023913,1.07485612,0.01239428,1.04029595,1.07491681,0.01239567,4.34985918,11.0006969,2.87837647,0.0014,28.0,1000
157,17.08.2020,14:39:21, pp802a U=100V / t=2m / Ra=0.218,messung1 (5Zyklen),29.963238,997.0,24.743129,3.046134,27.094393,3.05107,101.909704,11.475942,3.75,5.724189,30.0,0.1,H23m. Nadel,0.0,24.81758175,24.81957154,0.29053058,24.81618175,24.81817154,0.29053058,3.0552999,3.17755317,1.03575815,0.0,10.88044092,10.82030918,0.37282837,930.65931545,930.7339327,10.89489667,930.60681545,930.6814327,10.89489667,0.0,0.0,0.0,93.06593154,93.07339327,1.08948967,93.06068154,93.06814327,1.08948967,11.45737462,11.9158244,3.88409307,40.80165346,40.57615944,1.3981064,1.07450705,1.07485612,0.01239428,1.07456767,1.07491681,0.01239567,8.72800299,11.0006969,2.87837647,0.0014,28.0,1000
158,17.08.2020,14:39:25, pp802a U=100V / t=2m / Ra=0.218,messung1 (5Zyklen),30.013183,1496.0,36.658667,3.021454,39.009932,3.02639,97.785591,7.586206,3.75,5.733572,30.0,0.1,H23m. Nadel,0.0,24.50445655,24.81957154,0.29053058,24.50305655,24.81817154,0.29053058,2.0196885,3.17755317,1.03575815,0.0,11.24168402,10.82030918,0.37282837,918.91712066,930.7339327,10.89489667,918.86462066,930.6814327,10.89489667,0.0,0.0,0.0,91.89171207,93.07339327,1.08948967,91.88646207,93.06814327,1.08948967,7.57383189,11.9158244,3.88409307,42.15631509,40.57615944,1.3981064,1.08823742,1.07485612,0.01239428,1.0882996,1.07491681,0.01239567,13.20335618,11.0006969,2.87837647,0.0014,28.0,1000
159,17.08.2020,14:39:28, pp802a U=100V / t=2m / Ra=0.218,messung1 (5Zyklen),30.00401,1997.0,48.56927,3.005001,50.920535,3.009937,95.619432,5.65211,3.75,5.731658,30.0,0.1,H23m. Nadel,0.0,24.32111668,24.81957154,0.29053058,24.31971668,24.81817154,0.29053058,1.50475764,3.17755317,1.03575815,0.0,11.40747952,10.82030918,0.37282837,912.04187531,930.7339327,10.89489667,911.98937531,930.6814327,10.89489667,0.0,0.0,0.0,91.20418753,93.07339327,1.08948967,91.19893753,93.06814327,1.08948967,5.64284114,11.9158244,3.88409307,42.7780482,40.57615944,1.3981064,1.09644088,1.07485612,0.01239428,1.096504,1.07491681,0.01239567,17.72156926,11.0006969,2.87837647,0.0014,28.0,1000
160,17.08.2020,14:39:38, pp802a U=100V / t=2m / Ra=0.218,messung1 (5Zyklen),2.064872,499.3,107.783358,3.036262,110.134622,3.041198,827.167703,22.840965,3.75,0.394754,2.0,0.1,H23m. Nadel,0.0,215.86893251,139.31132722,25.52585974,215.86406584,139.30646056,25.52585974,6.08103745,3.1596999,1.02376712,0.0,104.89151419,68.07338033,12.28093254,8095.08496896,5224.17477091,957.21974027,8094.90246896,5223.99227091,957.21974027,0.0,0.0,0.0,809.5084969,522.41747709,95.72197403,809.4902469,522.39922709,95.72197403,22.80389045,11.84887462,3.83912668,393.34317822,255.27517623,46.05349702,0.12353175,0.20666053,0.02773575,0.12353453,0.20666875,0.02773756,4.38521665,11.0126712,2.85000934,0.00486667,29.0,1000
161,17.08.2020,14:39:41, pp802a U=100V / t=2m / Ra=0.218,messung1 (5Zyklen),2.070723,997.0,111.929612,3.0231,114.280876,3.028036,429.842814,11.389302,3.75,0.395579,2.0,0.1,H23m. Nadel,0.0,112.26641123,139.31132722,25.52585974,112.26154457,139.30646056,25.52585974,3.03219659,3.1596999,1.02376712,0.0,54.61467399,68.07338033,12.28093254,4209.99042126,5224.17477091,957.21974027,4209.80792126,5223.99227091,957.21974027,0.0,0.0,0.0,420.99904213,522.41747709,95.72197403,420.98079213,522.39922709,95.72197403,11.37073721,11.84887462,3.83912668,204.80502746,255.27517623,46.05349702,0.23753023,0.20666053,0.02773575,0.23754053,0.20666875,0.02773756,8.79450454,11.0126712,2.85000934,0.00486667,29.0,1000
162,17.08.2020,14:39:44, pp802a U=100V / t=2m / Ra=0.218,messung1 (5Zyklen),2.070947,1497.0,170.678091,3.011582,173.029355,3.016518,433.440268,7.556408,3.75,0.395622,2.0,0.1,H23m. Nadel,0.0,114.01342084,139.31132722,25.52585974,114.00855418,139.30646056,25.52585974,2.01174482,3.1596999,1.02376712,0.0,55.99840468,68.07338033,12.28093254,4275.50328156,5224.17477091,957.21974027,4275.32078156,5223.99227091,957.21974027,0.0,0.0,0.0,427.55032816,522.41747709,95.72197403,427.53207816,522.39922709,95.72197403,7.54404309,11.84887462,3.83912668,209.99401754,255.27517623,46.05349702,0.23389059,0.20666053,0.02773575,0.23390058,0.20666875,0.02773756,13.25549163,11.0126712,2.85000934,0.00486667,29.0,1000
163,17.08.2020,14:39:48, pp802a U=100V / t=2m / Ra=0.218,messung1 (5Zyklen),2.071171,1997.0,229.847799,3.0231,232.199063,3.028036,436.027285,5.686096,3.75,0.395671,2.0,0.1,H23m. Nadel,0.0,115.09654432,139.31132722,25.52585974,115.09167765,139.30646056,25.52585974,1.51382073,3.1596999,1.02376712,0.0,56.78892846,68.07338033,12.28093254,4316.12041187,5224.17477091,957.21974027,4315.93791187,5223.99227091,957.21974027,0.0,0.0,0.0,431.61204119,522.41747709,95.72197403,431.59379119,522.39922709,95.72197403,5.67682774,11.84887462,3.83912668,212.95848172,255.27517623,46.05349702,0.23168955,0.20666053,0.02773575,0.23169935,0.20666875,0.02773756,17.61547198,11.0126712,2.85000934,0.00486667,29.0,1000
164,17.08.2020,14:39:51, pp802a U=100V / t=2m / Ra=0.218,messung1 (5Zyklen),3.056753,499.3,52.068905,3.032972,54.420169,3.037908,408.723483,22.81625,3.75,0.58397,3.0,0.1,H23m. Nadel,0.0,104.28380733,95.09688704,3.06507743,104.27969066,95.09277037,3.06507743,6.07444823,3.16064144,1.02303855,0.0,49.10262122,45.96606447,1.06942513,3910.64277488,3566.13326391,114.9404037,3910.48839988,3565.97888891,114.9404037,0.0,0.0,0.0,391.06427749,356.61332639,11.49404037,391.04883999,356.59788889,11.49404037,22.77918085,11.85240538,3.83639455,184.13482957,172.37274175,4.01034424,0.25571244,0.28123948,0.0085189,0.25572253,0.28125172,0.00851961,4.38997349,11.01099253,2.84725566,0.00411667,29.0,1000
165,17.08.2020,14:39:55, pp802a U=100V / t=2m / Ra=0.218,messung1 (5Zyklen),3.066545,997.0,91.436918,3.04778,93.788182,3.052716,352.763976,11.48213,3.75,0.585795,3.0,0.1,H23m. Nadel,0.0,91.71205416,95.09688704,3.06507743,91.7079375,95.09277037,3.06507743,3.05695085,3.16064144,1.02303855,0.0,44.32549332,45.96606447,1.06942513,3439.20203109,3566.13326391,114.9404037,3439.04765609,3565.97888891,114.9404037,0.0,0.0,0.0,343.92020311,356.61332639,11.49404037,343.90476561,356.59788889,11.49404037,11.4635657,11.85240538,3.83639455,166.22059996,172.37274175,4.01034424,0.29076512,0.28123948,0.0085189,0.29077817,0.28125172,0.00851961,8.7232893,11.01099253,2.84725566,0.00411667,29.0,1000
166,17.08.2020,14:39:59, pp802a U=100V / t=2m / Ra=0.218,messung1 (5Zyklen),3.065633,1496.0,137.693975,2.97703,140.045239,2.981966,351.049229,7.474848,3.75,0.585637,3.0,0.1,H23m. Nadel,0.0,92.04142714,95.09688704,3.06507743,92.03731047,95.09277037,3.06507743,1.98999332,3.16064144,1.02303855,0.0,45.02365858,45.96606447,1.06942513,3451.55351771,3566.13326391,114.9404037,3451.39914271,3565.97888891,114.9404037,0.0,0.0,0.0,345.15535177,356.61332639,11.49404037,345.13991427,356.59788889,11.49404037,7.46247493,11.85240538,3.83639455,168.83871967,172.37274175,4.01034424,0.28972461,0.28123948,0.0085189,0.28973757,0.28125172,0.00851961,13.40038002,11.01099253,2.84725566,0.00411667,29.0,1000
167,17.08.2020,14:40:02, pp802a U=100V / t=2m / Ra=0.218,messung1 (5Zyklen),3.068421,1996.0,184.331118,3.036262,186.682382,3.041198,350.730929,5.713674,3.75,0.58619,3.0,0.1,H23m. Nadel,0.0,92.35025952,95.09688704,3.06507743,92.34614285,95.09277037,3.06507743,1.52117335,3.16064144,1.02303855,0.0,45.41248475,45.96606447,1.06942513,3463.13473196,3566.13326391,114.9404037,3462.98035696,3565.97888891,114.9404037,0.0,0.0,0.0,346.3134732,356.61332639,11.49404037,346.2980357,356.59788889,11.49404037,5.70440005,11.85240538,3.83639455,170.29681782,172.37274175,4.01034424,0.28875573,0.28123948,0.0085189,0.2887686,0.28125172,0.00851961,17.53032731,11.01099253,2.84725566,0.00411667,29.0,1000
168,17.08.2020,14:40:05, pp802a U=100V / t=2m / Ra=0.218,messung1 (5Zyklen),5.055334,499.3,42.246236,2.996774,44.5975,3.00171,334.950181,22.544389,3.75,0.965751,5.0,0.1,H23m. Nadel,0.0,84.6109273,80.65174836,1.32425206,84.6076273,80.64844836,1.32425206,6.00195073,3.14803845,1.00277053,0.0,39.30283828,38.75020495,0.21348736,3172.90977368,3024.44056348,49.65945231,3172.78602368,3024.31681348,49.65945231,0.0,0.0,0.0,317.29097737,302.44405635,4.96594523,317.27860237,302.43168135,4.96594523,22.50731524,11.80514419,3.7603895,147.38564356,145.31326858,0.80057761,0.31516812,0.33089896,0.00526409,0.31518041,0.33091252,0.00526451,4.44299993,10.98025323,2.82602295,0.0033,29.0,1000
169,17.08.2020,14:40:10, pp802a U=100V / t=2m / Ra=0.218,messung1 (5Zyklen),5.061461,996.0,79.259767,3.031326,81.611032,3.036262,307.27045,11.431711,3.75,0.966895,5.0,0.1,H23m. Nadel,0.0,79.57807932,80.65174836,1.32425206,79.57477932,80.64844836,1.32425206,3.0435,3.14803845,1.00277053,0.0,38.26563966,38.75020495,0.21348736,2984.1779744,3024.44056348,49.65945231,2984.0542244,3024.31681348,49.65945231,0.0,0.0,0.0,298.41779744,302.44405635,4.96594523,298.40542244,302.43168135,4.96594523,11.413125,11.80514419,3.7603895,143.49614872,145.31326858,0.80057761,0.33510066,0.33089896,0.00526409,0.33511455,0.33091252,0.00526451,8.76184218,10.98025323,2.82602295,0.0033,29.0,1000
170,17.08.2020,14:40:13, pp802a U=100V / t=2m / Ra=0.218,messung1 (5Zyklen),5.066917,1496.0,118.739669,3.036262,121.090934,3.041198,303.536766,7.623325,3.75,0.967967,5.0,0.1,H23m. Nadel,0.0,79.3714365,80.65174836,1.32425206,79.3681365,80.64844836,1.32425206,2.0295869,3.14803845,1.00277053,0.0,38.6692748,38.75020495,0.21348736,2976.42886865,3024.44056348,49.65945231,2976.30511865,3024.31681348,49.65945231,0.0,0.0,0.0,297.64288686,302.44405635,4.96594523,297.63051186,302.43168135,4.96594523,7.61095087,11.80514419,3.7603895,145.0097805,145.31326858,0.80057761,0.33597309,0.33089896,0.00526409,0.33598706,0.33091252,0.00526451,13.13896276,10.98025323,2.82602295,0.0033,29.0,1000
171,17.08.2020,14:40:16, pp802a U=100V / t=2m / Ra=0.218,messung1 (5Zyklen),5.060996,1997.0,157.855961,3.029681,160.207225,3.034617,300.839807,5.698455,3.75,0.96683,5.0,0.1,H23m. Nadel,0.0,79.04655033,80.65174836,1.32425206,79.04325033,80.64844836,1.32425206,1.51711617,3.14803845,1.00277053,0.0,38.76306708,38.75020495,0.21348736,2964.24563721,3024.44056348,49.65945231,2964.12188721,3024.31681348,49.65945231,0.0,0.0,0.0,296.42456372,302.44405635,4.96594523,296.41218872,302.43168135,4.96594523,5.68918565,11.80514419,3.7603895,145.36150153,145.31326858,0.80057761,0.33735396,0.33089896,0.00526409,0.33736804,0.33091252,0.00526451,17.57720807,10.98025323,2.82602295,0.0033,29.0,1000
172,17.08.2020,14:40:19, pp802a U=100V / t=2m / Ra=0.218,messung1 (5Zyklen),6.052811,499.3,38.636364,3.018164,40.987628,3.0231,307.838185,22.705034,3.75,1.156372,6.0,0.1,H23m. Nadel,0.0,77.38106149,74.62286017,0.92565299,77.37802815,74.61982684,0.92565299,6.04479071,3.14573155,1.01513982,0.0,35.66661872,35.73704764,0.10735189,2901.78980573,2798.35725646,34.71198729,2901.67605573,2798.24350646,34.71198729,0.0,0.0,0.0,290.17898057,279.83572565,3.47119873,290.16760557,279.82435065,3.47119873,22.66796515,11.79649333,3.80677433,133.74982021,134.01392866,0.4025696,0.3446149,0.35751371,0.00433185,0.34462841,0.35752826,0.00433219,4.41151199,11.02990945,2.83721794,0.00303333,29.0,1000
173,17.08.2020,14:40:24, pp802a U=100V / t=2m / Ra=0.218,messung1 (5Zyklen),6.054842,997.0,73.73143,3.00171,76.082694,3.006646,286.168609,11.30885,3.75,1.156678,6.0,0.1,H23m. Nadel,0.0,73.95328987,74.62286017,0.92565299,73.95025654,74.61982684,0.92565299,3.01074223,3.14573155,1.01513982,0.0,35.46975715,35.73704764,0.10735189,2773.24837011,2798.35725646,34.71198729,2773.13462011,2798.24350646,34.71198729,0.0,0.0,0.0,277.32483701,279.83572565,3.47119873,277.31346201,279.82435065,3.47119873,11.29028335,11.79649333,3.80677433,133.01158933,134.01392866,0.4025696,0.36058797,0.35751371,0.00433185,0.36060276,0.35752826,0.00433219,8.85717363,11.02990945,2.83721794,0.00303333,29.0,1000
174,17.08.2020,14:40:27, pp802a U=100V / t=2m / Ra=0.218,messung1 (5Zyklen),6.062689,1496.0,110.297436,3.009937,112.6487,3.014873,282.37475,7.557335,3.75,1.158138,6.0,0.1,H23m. Nadel,0.0,73.72823262,74.62286017,0.92565299,73.72519929,74.61982684,0.92565299,2.01198997,3.14573155,1.01513982,0.0,35.85660466,35.73704764,0.10735189,2764.80872326,2798.35725646,34.71198729,2764.69497326,2798.24350646,34.71198729,0.0,0.0,0.0,276.48087233,279.83572565,3.47119873,276.46949733,279.82435065,3.47119873,7.5449624,11.79649333,3.80677433,134.46226746,134.01392866,0.4025696,0.36168867,0.35751371,0.00433185,0.36170355,0.35752826,0.00433219,13.25387652,11.02990945,2.83721794,0.00303333,29.0,1000
175,17.08.2020,14:40:30, pp802a U=100V / t=2m / Ra=0.218,messung1 (5Zyklen),6.056958,1996.0,146.563998,3.024745,148.915262,3.029681,279.775668,5.692036,3.75,1.157158,6.0,0.1,H23m. Nadel,0.0,73.42885671,74.62286017,0.92565299,73.42582338,74.61982684,0.92565299,1.51540331,3.14573155,1.01513982,0.0,35.95521004,35.73704764,0.10735189,2753.58212675,2798.35725646,34.71198729,2753.46837675,2798.24350646,34.71198729,0.0,0.0,0.0,275.35821268,279.83572565,3.47119873,275.34683768,279.82435065,3.47119873,5.6827624,11.79649333,3.80677433,134.83203764,134.01392866,0.4025696,0.36316331,0.35751371,0.00433185,0.36317831,0.35752826,0.00433219,17.59707568,11.02990945,2.83721794,0.00303333,29.0,1000
176,17.08.2020,14:40:34, pp802a U=100V / t=2m / Ra=0.218,messung1 (5Zyklen),10.052657,499.3,29.22503,3.018164,31.576294,3.0231,237.154223,22.705034,3.75,1.920348,10.0,0.1,H23m. Nadel,0.0,58.53200481,57.10732427,0.4830981,58.52960481,57.10492427,0.4830981,6.04479071,3.16680199,1.0126261,0.0,26.24240705,26.96906114,0.26989269,2194.95018025,2141.52466031,18.11617874,2194.86018025,2141.43466031,18.11617874,0.0,0.0,0.0,219.49501803,214.15246603,1.81161787,219.48601803,214.14346603,1.81161787,22.66796515,11.87550747,3.79734787,98.40902644,101.13397928,1.01209758,0.45559121,0.4670558,0.003892,0.45560989,0.46707544,0.00389232,4.41151199,10.95250734,2.84431472,0.0024,29.0,1000
177,17.08.2020,14:40:38, pp802a U=100V / t=2m / Ra=0.218,messung1 (5Zyklen),10.039439,996.0,56.619911,3.060942,58.971175,3.065878,222.030027,11.543217,3.75,1.917899,10.0,0.1,H23m. Nadel,0.0,56.8473002,57.10732427,0.4830981,56.8449002,57.10492427,0.4830981,3.07323494,3.16680199,1.0126261,0.0,26.88583263,26.96906114,0.26989269,2131.77375753,2141.52466031,18.11617874,2131.68375753,2141.43466031,18.11617874,0.0,0.0,0.0,213.17737575,214.15246603,1.81161787,213.16837575,214.14346603,1.81161787,11.52463102,11.87550747,3.79734787,100.82187236,101.13397928,1.01209758,0.46909293,0.4670558,0.003892,0.46911274,0.46707544,0.00389232,8.67706739,10.95250734,2.84431472,0.0024,29.0,1000
178,17.08.2020,14:40:41, pp802a U=100V / t=2m / Ra=0.218,messung1 (5Zyklen),10.053603,1496.0,84.728872,3.046134,87.080137,3.05107,218.282429,7.648071,3.75,1.920637,10.0,0.1,H23m. Nadel,0.0,56.63694652,57.10732427,0.4830981,56.63454652,57.10492427,0.4830981,2.03618583,3.16680199,1.0126261,0.0,27.29918035,26.96906114,0.26989269,2123.88549465,2141.52466031,18.11617874,2123.79549465,2141.43466031,18.11617874,0.0,0.0,0.0,212.38854947,214.15246603,1.81161787,212.37954947,214.14346603,1.81161787,7.63569686,11.87550747,3.79734787,102.3719263,101.13397928,1.01209758,0.47083518,0.4670558,0.003892,0.47085513,0.46707544,0.00389232,13.09638162,10.95250734,2.84431472,0.0024,29.0,1000
179,17.08.2020,14:40:45, pp802a U=100V / t=2m / Ra=0.218,messung1 (5Zyklen),10.044293,1997.0,112.656852,3.021454,115.008116,3.02639,215.964164,5.683006,3.75,1.918813,10.0,0.1,H23m. Nadel,0.0,56.41304557,57.10732427,0.4830981,56.41064557,57.10492427,0.4830981,1.51299649,3.16680199,1.0126261,0.0,27.44882454,26.96906114,0.26989269,2115.48920881,2141.52466031,18.11617874,2115.39920881,2141.43466031,18.11617874,0.0,0.0,0.0,211.54892088,214.15246603,1.81161787,211.53992088,214.14346603,1.81161787,5.67373686,11.87550747,3.79734787,102.93309201,101.13397928,1.01209758,0.4727039,0.4670558,0.003892,0.47272401,0.46707544,0.00389232,17.62506837,10.95250734,2.84431472,0.0024,29.0,1000
180,17.08.2020,14:40:48, pp802a U=100V / t=2m / Ra=0.218,messung1 (5Zyklen),12.050582,499.3,25.697425,3.0231,28.048689,3.028036,210.660095,22.742106,3.75,2.302053,12.0,0.1,H23m. Nadel,0.0,51.46690367,50.06723681,0.47162992,51.46470367,50.06503681,0.47162992,6.05467655,3.16478881,1.01497875,0.0,22.70501356,23.450124,0.27890992,1930.00888744,1877.52138019,17.68612189,1929.92638744,1877.43888019,17.68612189,0.0,0.0,0.0,193.00088874,187.75213802,1.76861219,192.99263874,187.74388802,1.76861219,22.70503705,11.86795805,3.80617032,85.14380085,87.93796499,1.04591221,0.51813233,0.53275647,0.0049318,0.51815448,0.5327799,0.00493223,4.40430904,10.95917667,2.83619758,0.0022,29.0,1000
181,17.08.2020,14:40:52, pp802a U=100V / t=2m / Ra=0.218,messung1 (5Zyklen),12.051873,997.0,49.612415,3.046134,51.963679,3.05107,195.450148,11.475942,3.75,2.302319,12.0,0.1,H23m. Nadel,0.0,49.7617001,50.06723681,0.47162992,49.7595001,50.06503681,0.47162992,3.0552999,3.16478881,1.01497875,0.0,23.3521001,23.450124,0.27890992,1866.06375376,1877.52138019,17.68612189,1865.98125376,1877.43888019,17.68612189,0.0,0.0,0.0,186.60637538,187.75213802,1.76861219,186.59812538,187.74388802,1.76861219,11.45737462,11.86795805,3.80617032,87.57037538,87.93796499,1.04591221,0.53588737,0.53275647,0.0049318,0.53591106,0.5327799,0.00493223,8.72800299,10.95917667,2.83619758,0.0022,29.0,1000
182,17.08.2020,14:40:56, pp802a U=100V / t=2m / Ra=0.218,messung1 (5Zyklen),12.050909,1496.0,74.225031,3.041198,76.576296,3.046134,191.952613,7.635698,3.75,2.302158,12.0,0.1,H23m. Nadel,0.0,49.61566243,50.06723681,0.47162992,49.61346243,50.06503681,0.47162992,2.03288636,3.16478881,1.01497875,0.0,23.79028803,23.450124,0.27890992,1860.58734124,1877.52138019,17.68612189,1860.50484124,1877.43888019,17.68612189,0.0,0.0,0.0,186.05873412,187.75213802,1.76861219,186.05048412,187.74388802,1.76861219,7.62332386,11.86795805,3.80617032,89.21358013,87.93796499,1.04591221,0.53746469,0.53275647,0.0049318,0.53748852,0.5327799,0.00493223,13.11763763,10.95917667,2.83619758,0.0022,29.0,1000
183,17.08.2020,14:40:59, pp802a U=100V / t=2m / Ra=0.218,messung1 (5Zyklen),12.050737,1997.0,98.701088,3.028036,101.052353,3.032972,189.757798,5.695365,3.75,2.302125,12.0,0.1,H23m. Nadel,0.0,49.42468102,50.06723681,0.47162992,49.42248102,50.06503681,0.47162992,1.51629244,3.16478881,1.01497875,0.0,23.95309429,23.450124,0.27890992,1853.42553831,1877.52138019,17.68612189,1853.34303831,1877.43888019,17.68612189,0.0,0.0,0.0,185.34255383,187.75213802,1.76861219,185.33430383,187.74388802,1.76861219,5.68609664,11.86795805,3.80617032,89.82410359,87.93796499,1.04591221,0.5395415,0.53275647,0.0049318,0.53956552,0.5327799,0.00493223,17.586757,10.95917667,2.83619758,0.0022,29.0,1000
184,17.08.2020,14:41:02, pp802a U=100V / t=2m / Ra=0.218,messung1 (5Zyklen),15.038961,499.3,21.829235,3.008292,24.1805,3.013228,181.608,22.63089,3.75,2.872981,15.0,0.1,H23m. Nadel,0.0,43.71967755,42.61062196,0.37735764,43.71767755,42.60862196,0.37735764,6.02501903,3.14869556,1.00972302,0.0,18.84632926,19.7299632,0.3185585,1639.48790807,1597.89832351,14.15091147,1639.41290807,1597.82332351,14.15091147,0.0,0.0,0.0,163.94879081,159.78983235,1.41509115,163.94129081,159.78233235,1.41509115,22.59382135,11.80760835,3.78646132,70.67373473,73.987362,1.19459436,0.60994655,0.62596707,0.0054587,0.60997446,0.62599647,0.00545921,4.42598879,11.00410833,2.83369214,0.002,29.0,1000
185,17.08.2020,14:41:07, pp802a U=100V / t=2m / Ra=0.218,messung1 (5Zyklen),15.037068,997.0,42.300532,3.029681,44.651796,3.034617,167.94808,11.414056,3.75,2.872715,15.0,0.1,H23m. Nadel,0.0,42.42781545,42.61062196,0.37735764,42.42581545,42.60862196,0.37735764,3.03879739,3.14869556,1.00972302,0.0,19.69350903,19.7299632,0.3185585,1591.04307924,1597.89832351,14.15091147,1590.96807924,1597.82332351,14.15091147,0.0,0.0,0.0,159.10430792,159.78983235,1.41509115,159.09680792,159.78233235,1.41509115,11.39549022,11.80760835,3.78646132,73.85065885,73.987362,1.19459436,0.62851849,0.62596707,0.0054587,0.62854812,0.62599647,0.00545921,8.77540133,11.00410833,2.83369214,0.002,29.0,1000
186,17.08.2020,14:41:10, pp802a U=100V / t=2m / Ra=0.218,messung1 (5Zyklen),15.029221,1496.0,63.188101,3.011582,65.539366,3.016518,164.286512,7.56146,3.75,2.871117,15.0,0.1,H23m. Nadel,0.0,42.23803543,42.61062196,0.37735764,42.23603543,42.60862196,0.37735764,2.01308957,3.14869556,1.00972302,0.0,20.11147293,19.7299632,0.3185585,1583.92632854,1597.89832351,14.15091147,1583.85132854,1597.82332351,14.15091147,0.0,0.0,0.0,158.39263285,159.78983235,1.41509115,158.38513285,159.78233235,1.41509115,7.5490859,11.80760835,3.78646132,75.41802348,73.987362,1.19459436,0.63134249,0.62596707,0.0054587,0.63137239,0.62599647,0.00545921,13.24663693,11.00410833,2.83369214,0.002,29.0,1000
187,17.08.2020,14:41:13, pp802a U=100V / t=2m / Ra=0.218,messung1 (5Zyklen),15.021665,1996.0,83.945691,3.029681,86.296956,3.034617,162.131054,5.701309,3.75,2.869624,15.0,0.1,H23m. Nadel,0.0,42.05695942,42.61062196,0.37735764,42.05495942,42.60862196,0.37735764,1.51787625,3.14869556,1.00972302,0.0,20.26854158,19.7299632,0.3185585,1577.13597821,1597.89832351,14.15091147,1577.06097821,1597.82332351,14.15091147,0.0,0.0,0.0,157.71359782,159.78983235,1.41509115,157.70609782,159.78233235,1.41509115,5.69203595,11.80760835,3.78646132,76.00703094,73.987362,1.19459436,0.63406074,0.62596707,0.0054587,0.63409089,0.62599647,0.00545921,17.56840627,11.00410833,2.83369214,0.002,29.0,1000
188,17.08.2020,14:41:16, pp802a U=100V / t=2m / Ra=0.218,messung1 (5Zyklen),20.022089,499.3,17.549711,3.0231,19.900976,3.028036,149.466571,22.742106,3.75,3.824774,20.0,0.1,H23m. Nadel,0.0,35.14863008,34.1857618,0.33628238,35.14692175,34.18405347,0.33628238,6.05467655,3.15557729,1.01574613,0.0,14.5461226,15.51423809,0.33982359,1318.07362808,1281.96606751,12.61058922,1318.00956558,1281.90200501,12.61058922,0.0,0.0,0.0,131.80736281,128.19660675,1.26105892,131.80095656,128.1902005,1.26105892,22.70503705,11.83341482,3.80904799,54.54795975,58.17839284,1.27433846,0.75868296,0.7802751,0.00756547,0.75871983,0.78031411,0.00756622,4.40430904,10.99215571,2.83602404,0.00170833,29.0,1000
189,17.08.2020,14:41:21, pp802a U=100V / t=2m / Ra=0.218,messung1 (5Zyklen),20.025014,996.0,33.986638,3.009937,36.337903,3.014873,136.814393,11.351178,3.75,3.82552,20.0,0.1,H23m. Nadel,0.0,34.12313052,34.1857618,0.33628238,34.12142219,34.18405347,0.33628238,3.0220251,3.15557729,1.01574613,0.0,15.54969854,15.51423809,0.33982359,1279.61739458,1281.96606751,12.61058922,1279.55333208,1281.90200501,12.61058922,0.0,0.0,0.0,127.96173946,128.19660675,1.26105892,127.95533321,128.1902005,1.26105892,11.33259413,11.83341482,3.80904799,58.31136954,58.17839284,1.27433846,0.78148359,0.7802751,0.00756547,0.78152272,0.78031411,0.00756622,8.82410496,10.99215571,2.83602404,0.00170833,29.0,1000
190,17.08.2020,14:41:24, pp802a U=100V / t=2m / Ra=0.218,messung1 (5Zyklen),20.021159,1496.0,50.621007,3.039553,52.972272,3.044489,132.784772,7.631573,3.75,3.824682,20.0,0.1,H23m. Nadel,0.0,33.83757152,34.1857618,0.33628238,33.83586319,34.18405347,0.33628238,2.03178676,3.15557729,1.01574613,0.0,15.90203821,15.51423809,0.33982359,1268.90893215,1281.96606751,12.61058922,1268.84486965,1281.90200501,12.61058922,0.0,0.0,0.0,126.89089322,128.19660675,1.26105892,126.88448697,128.1902005,1.26105892,7.61920037,11.83341482,3.80904799,59.6326433,58.17839284,1.27433846,0.78807862,0.7802751,0.00756547,0.78811841,0.78031411,0.00756622,13.12473687,10.99215571,2.83602404,0.00170833,29.0,1000
191,17.08.2020,14:41:27, pp802a U=100V / t=2m / Ra=0.218,messung1 (5Zyklen),20.02319,1997.0,67.166529,3.0231,69.517794,3.028036,130.541676,5.686096,3.75,3.824952,20.0,0.1,H23m. Nadel,0.0,33.63371507,34.1857618,0.33628238,33.63200674,34.18405347,0.33628238,1.51382073,3.15557729,1.01574613,0.0,16.059093,15.51423809,0.33982359,1261.26431522,1281.96606751,12.61058922,1261.20025272,1281.90200501,12.61058922,0.0,0.0,0.0,126.12643152,128.19660675,1.26105892,126.12002527,128.1902005,1.26105892,5.67682774,11.83341482,3.80904799,60.22159877,58.17839284,1.27433846,0.79285522,0.7802751,0.00756547,0.7928955,0.78031411,0.00756622,17.61547198,10.99215571,2.83602404,0.00170833,29.0,1000
192,17.08.2020,14:41:31, pp802a U=100V / t=2m / Ra=0.218,messung1 (5Zyklen),24.022215,499.3,15.262691,3.037908,17.613956,3.042844,132.289876,22.853322,3.75,4.588987,24.0,0.1,H23m. Nadel,0.0,30.56817745,29.70313601,0.30757278,30.56658578,29.70154434,0.30757278,6.08433407,3.17460879,1.02264317,0.0,12.24112586,13.26346778,0.35766455,1146.30665432,1113.86760041,11.53397941,1146.24696682,1113.80791291,11.53397941,0.0,0.0,0.0,114.63066543,111.38676004,1.15339794,114.62469668,111.38079129,1.15339794,22.81625275,11.90478297,3.83491188,45.90422196,49.73800416,1.34124206,0.87236692,0.89805774,0.00917412,0.87241234,0.8981059,0.00917509,4.38284065,10.95198598,2.84229889,0.00159167,29.0,1000
193,17.08.2020,14:41:35, pp802a U=100V / t=2m / Ra=0.218,messung1 (5Zyklen),24.026397,996.0,29.580423,3.062588,31.931687,3.067524,120.224726,11.549412,3.75,4.589915,24.0,0.1,H23m. Nadel,0.0,29.69921988,29.70313601,0.30757278,29.69762821,29.70154434,0.30757278,3.07488755,3.17460879,1.02264317,0.0,13.31137033,13.26346778,0.35766455,1113.72074548,1113.86760041,11.53397941,1113.66105798,1113.80791291,11.53397941,0.0,0.0,0.0,111.37207455,111.38676004,1.15339794,111.3661058,111.38079129,1.15339794,11.53082831,11.90478297,3.83491188,49.91763874,49.73800416,1.34124206,0.89789115,0.89805774,0.00917412,0.89793927,0.8981059,0.00917509,8.67240386,10.95198598,2.84229889,0.00159167,29.0,1000
194,17.08.2020,14:41:38, pp802a U=100V / t=2m / Ra=0.218,messung1 (5Zyklen),24.019272,1496.0,43.926126,3.021454,46.27739,3.02639,116.002817,7.586206,3.75,4.588429,24.0,0.1,H23m. Nadel,0.0,29.36238369,29.70313601,0.30757278,29.36079202,29.70154434,0.30757278,2.0196885,3.17460879,1.02264317,0.0,13.67055176,13.26346778,0.35766455,1101.08938837,1113.86760041,11.53397941,1101.02970087,1113.80791291,11.53397941,0.0,0.0,0.0,110.10893884,111.38676004,1.15339794,110.10297009,111.38079129,1.15339794,7.57383189,11.90478297,3.83491188,51.2645691,49.73800416,1.34124206,0.90819148,0.89805774,0.00917412,0.90824071,0.8981059,0.00917509,13.20335618,10.95198598,2.84229889,0.00159167,29.0,1000
195,17.08.2020,14:41:42, pp802a U=100V / t=2m / Ra=0.218,messung1 (5Zyklen),24.012337,1996.0,58.248795,3.032972,60.60006,3.037908,113.852818,5.707492,3.75,4.587107,24.0,0.1,H23m. Nadel,0.0,29.18276303,29.70313601,0.30757278,29.18117136,29.70154434,0.30757278,1.51952505,3.17460879,1.02264317,0.0,13.83082315,13.26346778,0.35766455,1094.35361348,1113.86760041,11.53397941,1094.29392598,1113.80791291,11.53397941,0.0,0.0,0.0,109.43536135,111.38676004,1.15339794,109.4293926,111.38079129,1.15339794,5.69821894,11.90478297,3.83491188,51.86558683,49.73800416,1.34124206,0.91378142,0.89805774,0.00917412,0.91383126,0.8981059,0.00917509,17.54934324,10.95198598,2.84229889,0.00159167,29.0,1000
