Repository: ZBT-Tools/ContactResistanceAnalysis

File: Messreihen/Vorbehandlungen/pp+gps.csv (part 25 of 75)
age[mV],voltage_needle[mV],R_ges / mOhm*cm²,R_bulk / mOhm*cm²,contact_area[cm2],p_Kraftsensor / ?,pressure_rounded[bar],sample_thickness[cm],parameters,[mV]_in_[V],main_resistance[mOhm],main_resistance_mean[mOhm],main_resistance_error[mOhm],flow_resistance[mOhm],flow_resistance_mean[mOhm],flow_resistance_error[mOhm],bulk_resistance[mOhm],bulk_resistance_mean[mOhm],bulk_resistance_error[mOhm],bulk_resistance_sub[mOhm],contact_resistance[mOhm],contact_resistance_mean[mOhm],contact_resistance_error[mOhm],vs_main_resistance[mOhm*cm],vs_main_resistance_mean[mOhm*cm],vs_main_resistance_error[mOhm*cm],vs_flow_resistance[mOhm*cm],vs_flow_resistance_mean[mOhm*cm],vs_flow_resistance_error[mOhm*cm],vs_bulk_resistance[mOhm*cm],vs_bulk_resistance_mean[mOhm*cm],vs_bulk_resistance_error[mOhm*cm],as_main_resistance[mOhm*cm2],as_main_resistance_mean[mOhm*cm2],as_main_resistance_error[mOhm*cm2],as_flow_resistance[mOhm*cm2],as_flow_resistance_mean[mOhm*cm2],as_flow_resistance_error[mOhm*cm2],as_bulk_resistance[mOhm*cm2],as_bulk_resistance_mean[mOhm*cm2],as_bulk_resistance_error[mOhm*cm2],as_contact_resistance[mOhm*cm2],as_contact_resistance_mean[mOhm*cm2],as_contact_resistance_error[mOhm*cm2],vs_main_conductance[S/cm],vs_main_conductance_mean[S/cm],vs_main_conductance_error[S/cm],vs_flow_conductance[S/cm],vs_flow_conductance_mean[S/cm],vs_flow_conductance_error[S/cm],vs_bulk_conductance[S/cm],vs_bulk_conductance_mean[S/cm],vs_bulk_conductance_error[S/cm],degradation_corr[mOhm],cycle,[mV] in [V]
196,17.08.2020,14:41:45, pp802a U=100V / t=2m / Ra=0.218,messung1 (5Zyklen),30.031185,499.3,12.710772,3.062588,15.062037,3.067524,113.123649,23.038682,3.75,5.737008,30.0,0.1,H23m. Nadel,0.0,25.45718406,24.64031133,0.28967792,25.45578406,24.63891133,0.28967792,6.13376327,3.18413661,1.03265196,0.0,9.66101039,10.72738736,0.37162885,954.64440216,924.01167504,10.86292181,954.59190216,923.95917504,10.86292181,0.0,0.0,0.0,95.46444022,92.4011675,1.08629218,95.45919022,92.3959175,1.08629218,23.00161226,11.94051227,3.87244486,36.22878898,40.22770262,1.39360818,1.04751046,1.08267932,0.01253088,1.04756807,1.08274089,0.01253229,4.34752133,10.93052383,2.83241419,0.0014,29.0,1000
197,17.08.2020,14:41:49, pp802a U=100V / t=2m / Ra=0.218,messung1 (5Zyklen),30.006075,996.0,24.532526,3.029681,26.88379,3.034617,101.219089,11.425516,3.75,5.732188,30.0,0.1,H23m. Nadel,0.0,24.6310502,24.64031133,0.28967792,24.6296502,24.63891133,0.28967792,3.04184839,3.18413661,1.03265196,0.0,10.7939009,10.72738736,0.37162885,923.66438253,924.01167504,10.86292181,923.61188253,923.95917504,10.86292181,0.0,0.0,0.0,92.36643825,92.4011675,1.08629218,92.36118825,92.3959175,1.08629218,11.40693148,11.94051227,3.87244486,40.47712839,40.22770262,1.39360818,1.08264432,1.08267932,0.01253088,1.08270586,1.08274089,0.01253229,8.76659952,10.93052383,2.83241419,0.0014,29.0,1000
198,17.08.2020,14:41:53, pp802a U=100V / t=2m / Ra=0.218,messung1 (5Zyklen),29.988452,1496.0,36.380605,3.052716,38.73187,3.057652,97.088577,7.664568,3.75,5.728778,30.0,0.1,H23m. Nadel,0.0,24.31858623,24.64031133,0.28967792,24.31718623,24.63891133,0.28967792,2.04058556,3.18413661,1.03265196,0.0,11.13830033,10.72738736,0.37162885,911.94698362,924.01167504,10.86292181,911.89448362,923.95917504,10.86292181,0.0,0.0,0.0,91.19469836,92.4011675,1.08629218,91.18944836,92.3959175,1.08629218,7.65219586,11.94051227,3.87244486,41.76862625,40.22770262,1.39360818,1.09655497,1.08267932,0.01253088,1.0966181,1.08274089,0.01253229,13.06814435,10.93052383,2.83241419,0.0014,29.0,1000
199,17.08.2020,14:41:56, pp802a U=100V / t=2m / Ra=0.218,messung1 (5Zyklen),29.985491,1996.0,48.212232,3.034617,50.563496,3.039553,94.996549,5.710583,3.75,5.728321,30.0,0.1,H23m. Nadel,0.0,24.15442485,24.64031133,0.28967792,24.15302485,24.63891133,0.28967792,1.5203492,3.18413661,1.03265196,0.0,11.31633783,10.72738736,0.37162885,905.79093186,924.01167504,10.86292181,905.73843186,923.95917504,10.86292181,0.0,0.0,0.0,90.57909319,92.4011675,1.08629218,90.57384319,92.3959175,1.08629218,5.70130949,11.94051227,3.87244486,42.43626685,40.22770262,1.39360818,1.10400752,1.08267932,0.01253088,1.10407151,1.08274089,0.01253229,17.53983012,10.93052383,2.83241419,0.0014,29.0,1000
0,17.08.2020,13:05:05, pp802b U=100V / t=2m / Ra=0.196,messung1 (5Zyklen),1.966639,499.4,80.947145,3.017341,83.415968,3.0231,626.371405,22.700488,3.75,0.375695,2.0,0.1,H23m. Nadel,0.0,162.08879656,110.82035466,17.09440407,162.08399656,110.81555466,17.09440407,6.04193232,3.14453167,1.01663225,0.0,78.02103212,53.83551149,8.06999756,6078.32987085,4155.76329958,641.04015247,6078.14987085,4155.58329958,641.04015247,0.0,0.0,0.0,607.83298708,415.57632996,64.10401525,607.81498708,415.55832996,64.10401525,22.6572462,11.79199375,3.81237092,292.57887044,201.8831681,30.26249084,0.16451888,0.25452295,0.03002722,0.16452375,0.25453509,0.03002965,4.41359904,11.06966062,2.87840334,0.0048,55.0,1000
1,17.08.2020,13:05:10, pp802b U=100V / t=2m / Ra=0.196,messung1 (5Zyklen),1.986534,997.0,92.429963,3.017341,94.898786,3.0231,356.941271,11.370736,3.75,0.379486,2.0,0.1,H23m. Nadel,0.0,92.70808726,110.82035466,17.09440407,92.70328726,110.81555466,17.09440407,3.02642026,3.14453167,1.01663225,0.0,44.8384335,53.83551149,8.06999756,3476.55327232,4155.76329958,641.04015247,3476.37327232,4155.58329958,641.04015247,0.0,0.0,0.0,347.65532723,415.57632996,64.10401525,347.63732723,415.55832996,64.10401525,11.34907598,11.79199375,3.81237092,168.14412563,201.8831681,30.26249084,0.28764121,0.25452295,0.03002722,0.28765611,0.25453509,0.03002965,8.81129003,11.06966062,2.87840334,0.0048,55.0,1000
2,17.08.2020,13:05:13, pp802b U=100V / t=2m / Ra=0.196,messung1 (5Zyklen),2.002659,1497.0,140.370202,3.01076,142.839025,3.016518,357.813188,7.556408,3.75,0.382642,2.0,0.1,H23m. Nadel,0.0,93.76767001,110.82035466,17.09440407,93.76287001,110.81555466,17.09440407,2.01119572,3.14453167,1.01663225,0.0,45.87583714,53.83551149,8.06999756,3516.28762525,4155.76329958,641.04015247,3516.10762525,4155.58329958,641.04015247,0.0,0.0,0.0,351.62876253,415.57632996,64.10401525,351.61076253,415.55832996,64.10401525,7.54198397,11.79199375,3.81237092,172.03438928,201.8831681,30.26249084,0.28439084,0.25452295,0.03002722,0.2844054,0.25453509,0.03002965,13.25911066,11.06966062,2.87840334,0.0048,55.0,1000
3,17.08.2020,13:05:16, pp802b U=100V / t=2m / Ra=0.196,messung1 (5Zyklen),2.028061,1997.0,189.149579,2.992661,191.618401,2.99842,359.824239,5.630482,3.75,0.387429,2.0,0.1,H23m. Nadel,0.0,94.7168648,110.82035466,17.09440407,94.7120648,110.81555466,17.09440407,1.49857837,3.14453167,1.01663225,0.0,46.60674321,53.83551149,8.06999756,3551.88242989,4155.76329958,641.04015247,3551.70242989,4155.58329958,641.04015247,0.0,0.0,0.0,355.18824299,415.57632996,64.10401525,355.17024299,415.55832996,64.10401525,5.61966888,11.79199375,3.81237092,174.77528706,201.8831681,30.26249084,0.28154085,0.25452295,0.03002722,0.28155512,0.25453509,0.03002965,17.79464274,11.06966062,2.87840334,0.0048,55.0,1000
4,17.08.2020,13:05:20, pp802b U=100V / t=2m / Ra=0.196,messung1 (5Zyklen),3.064996,499.4,40.94897,3.023922,43.417793,3.029681,326.024675,22.749907,3.75,0.585502,3.0,0.1,H23m. Nadel,0.0,81.9963356,77.47802333,1.5064946,81.99231894,77.47400667,1.5064946,6.05511013,3.16012716,1.01687861,0.0,37.9686044,37.15693976,0.32333175,3074.8625851,2905.42587502,56.49354747,3074.7119601,2905.27525002,56.49354747,0.0,0.0,0.0,307.48625851,290.5425875,5.64935475,307.47119601,290.527525,5.64935475,22.706663,11.85047683,3.81329479,142.38226651,139.33852408,1.21249406,0.32521779,0.34455982,0.00644929,0.32523372,0.34457773,0.00644995,4.40399367,10.99200472,2.84752969,0.00401667,55.0,1000
5,17.08.2020,13:05:24, pp802b U=100V / t=2m / Ra=0.196,messung1 (5Zyklen),3.066201,997.0,75.662318,3.045312,78.131141,3.05107,293.873398,11.475942,3.75,0.585769,3.0,0.1,H23m. Nadel,0.0,75.88998796,77.47802333,1.5064946,75.8859713,77.47400667,1.5064946,3.05447543,3.16012716,1.01687861,0.0,36.41574794,37.15693976,0.32333175,2845.87454865,2905.42587502,56.49354747,2845.72392365,2905.27525002,56.49354747,0.0,0.0,0.0,284.58745486,290.5425875,5.64935475,284.57239236,290.527525,5.64935475,11.45428285,11.85047683,3.81329479,136.55905476,139.33852408,1.21249406,0.35138583,0.34455982,0.00644929,0.35140443,0.34457773,0.00644995,8.73035888,10.99200472,2.84752969,0.00401667,55.0,1000
6,17.08.2020,13:05:27, pp802b U=100V / t=2m / Ra=0.196,messung1 (5Zyklen),3.066046,1497.0,113.723938,3.018986,116.19276,3.024745,291.064028,7.577016,3.75,0.585812,3.0,0.1,H23m. Nadel,0.0,75.96789446,77.47802333,1.5064946,75.96387779,77.47400667,1.5064946,2.01669071,3.16012716,1.01687861,0.0,36.97359354,37.15693976,0.32333175,2848.79604208,2905.42587502,56.49354747,2848.64541708,2905.27525002,56.49354747,0.0,0.0,0.0,284.87960421,290.5425875,5.64935475,284.86454171,290.527525,5.64935475,7.56259018,11.85047683,3.81329479,138.65097576,139.33852408,1.21249406,0.35102548,0.34455982,0.00644929,0.35104404,0.34457773,0.00644995,13.22298282,10.99200472,2.84752969,0.00401667,55.0,1000
7,17.08.2020,13:05:31, pp802b U=100V / t=2m / Ra=0.196,messung1 (5Zyklen),3.066975,1997.0,151.887577,3.023922,154.356399,3.029681,289.853028,5.689186,3.75,0.58589,3.0,0.1,H23m. Nadel,0.0,76.05787531,77.47802333,1.5064946,76.05385865,77.47400667,1.5064946,1.51423235,3.16012716,1.01687861,0.0,37.26981315,37.15693976,0.32333175,2852.17032424,2905.42587502,56.49354747,2852.01969924,2905.27525002,56.49354747,0.0,0.0,0.0,285.21703242,290.5425875,5.64935475,285.20196992,290.527525,5.64935475,5.67837131,11.85047683,3.81329479,139.76179931,139.33852408,1.21249406,0.3506102,0.34455982,0.00644929,0.35062871,0.34457773,0.00644995,17.61068352,10.99200472,2.84752969,0.00401667,55.0,1000
8,17.08.2020,13:05:34, pp802b U=100V / t=2m / Ra=0.196,messung1 (5Zyklen),5.04432,499.4,35.272554,3.037085,37.741376,3.042844,283.400401,22.848746,3.75,0.963604,5.0,0.1,H23m. Nadel,0.0,70.62986384,67.15508645,1.15842146,70.62659717,67.15181978,1.15842146,6.08146776,3.15954387,1.02146948,0.0,32.2725647,31.99613796,0.17115742,2648.61989387,2518.31574185,43.44080492,2648.49739387,2518.19324185,43.44080492,0.0,0.0,0.0,264.86198939,251.83157418,4.34408049,264.84973939,251.81932418,4.34408049,22.8055041,11.84828951,3.83051056,121.02211764,119.98551734,0.64184031,0.37755512,0.39743376,0.00662728,0.37757258,0.39745312,0.00662791,4.38490636,10.98103309,2.82136157,0.00326667,55.0,1000
9,17.08.2020,13:05:38, pp802b U=100V / t=2m / Ra=0.196,messung1 (5Zyklen),5.052564,997.0,65.84952,2.995952,68.318342,3.00171,256.964677,11.290284,3.75,0.965268,5.0,0.1,H23m. Nadel,0.0,66.04766299,67.15508645,1.15842146,66.04439632,67.15181978,1.15842146,3.0049669,3.15954387,1.02146948,0.0,31.51971471,31.99613796,0.17115742,2476.78736209,2518.31574185,43.44080492,2476.66486209,2518.19324185,43.44080492,0.0,0.0,0.0,247.67873621,251.83157418,4.34408049,247.66648621,251.81932418,4.34408049,11.26862588,11.84828951,3.83051056,118.19893017,119.98551734,0.64184031,0.40374883,0.39743376,0.00662728,0.4037688,0.39745312,0.00662791,8.87419647,10.98103309,2.82136157,0.00326667,55.0,1000
10,17.08.2020,13:05:42, pp802b U=100V / t=2m / Ra=0.196,messung1 (5Zyklen),5.058054,1497.0,98.785907,3.040376,101.254729,3.046134,253.644111,7.630597,3.75,0.9663,5.0,0.1,H23m. Nadel,0.0,65.98924983,67.15508645,1.15842146,65.98598317,67.15181978,1.15842146,2.03097929,3.15954387,1.02146948,0.0,31.97750194,31.99613796,0.17115742,2474.59686874,2518.31574185,43.44080492,2474.47436874,2518.19324185,43.44080492,0.0,0.0,0.0,247.45968687,251.83157418,4.34408049,247.44743687,251.81932418,4.34408049,7.61617234,11.84828951,3.83051056,119.91563226,119.98551734,0.64184031,0.40410623,0.39743376,0.00662728,0.40412623,0.39745312,0.00662791,13.12995498,10.98103309,2.82136157,0.00326667,55.0,1000
11,17.08.2020,13:05:45, pp802b U=100V / t=2m / Ra=0.196,messung1 (5Zyklen),5.061977,1996.0,131.643324,3.03544,134.112146,3.041198,251.964203,5.713674,3.75,0.966978,5.0,0.1,H23m. Nadel,0.0,65.95356914,67.15508645,1.15842146,65.95030247,67.15181978,1.15842146,1.52076152,3.15954387,1.02146948,0.0,32.21477047,31.99613796,0.17115742,2473.25884269,2518.31574185,43.44080492,2473.13634269,2518.19324185,43.44080492,0.0,0.0,0.0,247.32588427,251.83157418,4.34408049,247.31363427,251.81932418,4.34408049,5.70285571,11.84828951,3.83051056,120.80538928,119.98551734,0.64184031,0.40432485,0.39743376,0.00662728,0.40434487,0.39745312,0.00662791,17.53507454,10.98103309,2.82136157,0.00326667,55.0,1000
12,17.08.2020,13:05:48, pp802b U=100V / t=2m / Ra=0.196,messung1 (5Zyklen),6.060985,499.4,31.623194,3.017341,34.092016,3.0231,255.997318,22.700488,3.75,1.157898,6.0,0.1,H23m. Nadel,0.0,63.32237485,61.51477779,0.60496081,63.31937485,61.51177779,0.60496081,6.04193232,3.14418519,1.01576901,0.0,28.63872127,29.1837963,0.22351529,2374.58905687,2306.80416726,22.68603036,2374.47655687,2306.69166726,22.68603036,0.0,0.0,0.0,237.45890569,230.68041673,2.26860304,237.44765569,230.66916673,2.26860304,22.6572462,11.79069447,3.80913378,107.39520475,109.43923613,0.83818232,0.4211255,0.43362362,0.00418417,0.42114545,0.43364478,0.00418457,4.41359904,11.05746554,2.86520081,0.003,55.0,1000
13,17.08.2020,13:05:53, pp802b U=100V / t=2m / Ra=0.196,messung1 (5Zyklen),6.057974,997.0,60.86908,3.007469,63.337903,3.013228,238.231832,11.333604,3.75,1.157316,6.0,0.1,H23m. Nadel,0.0,61.05223671,61.51477779,0.60496081,61.04923671,61.51177779,0.60496081,3.01651856,3.14418519,1.01576901,0.0,29.01635908,29.1837963,0.22351529,2289.45887663,2306.80416726,22.68603036,2289.34637663,2306.69166726,22.68603036,0.0,0.0,0.0,228.94588766,230.68041673,2.26860304,228.93463766,230.66916673,2.26860304,11.31194458,11.79069447,3.80913378,108.81134654,109.43923613,0.83818232,0.43678443,0.43362362,0.00418417,0.4368059,0.43364478,0.00418457,8.84021304,11.05746554,2.86520081,0.003,55.0,1000
14,17.08.2020,13:05:56, pp802b U=100V / t=2m / Ra=0.196,messung1 (5Zyklen),6.054721,1497.0,91.161407,3.017341,93.63023,3.0231,234.544664,7.572895,3.75,1.156668,6.0,0.1,H23m. Nadel,0.0,60.89606346,61.51477779,0.60496081,60.89306346,61.51177779,0.60496081,2.01559185,3.14418519,1.01576901,0.0,29.4387358,29.1837963,0.22351529,2283.60237976,2306.80416726,22.68603036,2283.48987976,2306.69166726,22.68603036,0.0,0.0,0.0,228.36023798,230.68041673,2.26860304,228.34898798,230.66916673,2.26860304,7.55846944,11.79069447,3.80913378,110.39525927,109.43923613,0.83818232,0.43790461,0.43362362,0.00418417,0.43792618,0.43364478,0.00418457,13.23019175,11.05746554,2.86520081,0.003,55.0,1000
15,17.08.2020,13:05:59, pp802b U=100V / t=2m / Ra=0.196,messung1 (5Zyklen),6.053947,1997.0,121.394507,3.000888,123.86333,3.006646,232.592632,5.645931,3.75,1.156448,6.0,0.1,H23m. Nadel,0.0,60.78843615,61.51477779,0.60496081,60.78543615,61.51177779,0.60496081,1.50269805,3.14418519,1.01576901,0.0,29.64136905,29.1837963,0.22351529,2279.56635578,2306.80416726,22.68603036,2279.45385578,2306.69166726,22.68603036,0.0,0.0,0.0,227.95663558,230.68041673,2.26860304,227.94538558,230.66916673,2.26860304,5.63511768,11.79069447,3.80913378,111.15513395,109.43923613,0.83818232,0.43867993,0.43362362,0.00418417,0.43870158,0.43364478,0.00418457,17.74585834,11.05746554,2.86520081,0.003,55.0,1000
16,17.08.2020,13:06:02, pp802b U=100V / t=2m / Ra=0.196,messung1 (5Zyklen),10.053689,499.4,24.087545,3.020632,26.556368,3.02639,199.412054,22.725197,3.75,1.920637,10.0,0.1,H23m. Nadel,0.0,48.23296956,47.11147237,0.37612655,48.23058623,47.10908904,0.37612655,6.04852223,3.15600694,1.01617087,0.0,21.091032,21.97654105,0.32656727,1808.73635863,1766.68021391,14.10474551,1808.64698363,1766.59083891,14.10474551,0.0,0.0,0.0,180.87363586,176.66802139,1.41047455,180.86469836,176.65908389,1.41047455,22.68195835,11.83502603,3.81064076,79.09137001,82.41202893,1.22462726,0.55287217,0.56614001,0.00445146,0.55289949,0.56616867,0.00445191,4.40879039,11.01002468,2.85284963,0.00238333,55.0,1000
17,17.08.2020,13:06:07, pp802b U=100V / t=2m / Ra=0.196,messung1 (5Zyklen),10.04665,997.0,46.709299,3.043666,49.178122,3.049425,184.972875,11.469753,3.75,1.919312,10.0,0.1,H23m. Nadel,0.0,46.84984855,47.11147237,0.37612655,46.84746521,47.10908904,0.37612655,3.05282447,3.15600694,1.01617087,0.0,21.89732037,21.97654105,0.32656727,1756.86932046,1766.68021391,14.10474551,1756.77994546,1766.59083891,14.10474551,0.0,0.0,0.0,175.68693205,176.66802139,1.41047455,175.67799455,176.65908389,1.41047455,11.44809178,11.83502603,3.81064076,82.11495139,82.41202893,1.22462726,0.5691943,0.56614001,0.00445146,0.56922326,0.56616867,0.00445191,8.73508022,11.01002468,2.85284963,0.00238333,55.0,1000
18,17.08.2020,13:06:10, pp802b U=100V / t=2m / Ra=0.196,messung1 (5Zyklen),10.052485,1497.0,69.926668,3.009114,72.395491,3.014873,181.35143,7.552287,3.75,1.920272,10.0,0.1,H23m. Nadel,0.0,46.71120107,47.11147237,0.37612655,46.70881774,47.10908904,0.37612655,2.01009619,3.15600694,1.01617087,0.0,22.34936077,21.97654105,0.32656727,1751.67004008,1766.68021391,14.10474551,1751.58066508,1766.59083891,14.10474551,0.0,0.0,0.0,175.16700401,176.66802139,1.41047455,175.15806651,176.65908389,1.41047455,7.53786072,11.83502603,3.81064076,83.81010289,82.41202893,1.22462726,0.57088377,0.56614001,0.00445146,0.5709129,0.56616867,0.00445191,13.26636345,11.01002468,2.85284963,0.00238333,55.0,1000
19,17.08.2020,13:06:13, pp802b U=100V / t=2m / Ra=0.196,messung1 (5Zyklen),10.044585,1997.0,93.163785,3.020632,95.632607,3.02639,179.580509,5.683006,3.75,1.918806,10.0,0.1,H23m. Nadel,0.0,46.65187031,47.11147237,0.37612655,46.64948697,47.10908904,0.37612655,1.51258488,3.15600694,1.01617087,0.0,22.56845105,21.97654105,0.32656727,1749.44513645,1766.68021391,14.10474551,1749.35576145,1766.59083891,14.10474551,0.0,0.0,0.0,174.94451365,176.66802139,1.41047455,174.93557615,176.65908389,1.41047455,5.67219329,11.83502603,3.81064076,84.63169143,82.41202893,1.22462726,0.57160981,0.56614001,0.00445146,0.57163901,0.56616867,0.00445191,17.62986466,11.01002468,2.85284963,0.00238333,55.0,1000
20,17.08.2020,13:06:17, pp802b U=100V / t=2m / Ra=0.196,messung1 (5Zyklen),12.048551,499.4,21.367802,3.027213,23.836624,3.032972,178.989469,22.774617,3.75,2.301563,12.0,0.1,H23m. Nadel,0.0,42.78694834,41.87771821,0.30824307,42.78474834,41.87551821,0.30824307,6.06170004,3.15558776,1.01923355,0.0,18.36152415,19.35996523,0.35772054,1604.51056268,1570.41443293,11.55911523,1604.42806268,1570.33193293,11.55911523,0.0,0.0,0.0,160.45105627,157.04144329,1.15591152,160.44280627,157.03319329,1.15591152,22.73137515,11.8334541,3.82212583,68.85571556,72.5998696,1.34145202,0.62324301,0.63687675,0.00462658,0.62327506,0.63691022,0.00462707,4.39920591,11.02582606,2.86846762,0.0022,55.0,1000
21,17.08.2020,13:06:21, pp802b U=100V / t=2m / Ra=0.196,messung1 (5Zyklen),12.034336,997.0,41.584071,3.020632,44.052893,3.02639,165.695436,11.383113,3.75,2.298985,12.0,0.1,H23m. Nadel,0.0,41.7091986,41.87771821,0.30824307,41.7069986,41.87551821,0.30824307,3.02972116,3.15558776,1.01923355,0.0,19.33863872,19.35996523,0.35772054,1564.09494734,1570.41443293,11.55911523,1564.01244734,1570.33193293,11.55911523,0.0,0.0,0.0,156.40949473,157.04144329,1.15591152,156.40124473,157.03319329,1.15591152,11.36145436,11.8334541,3.82212583,72.51989519,72.5998696,1.34145202,0.63934738,0.63687675,0.00462658,0.6393811,0.63691022,0.00462707,8.80169007,11.02582606,2.86846762,0.0022,55.0,1000
22,17.08.2020,13:06:24, pp802b U=100V / t=2m / Ra=0.196,messung1 (5Zyklen),12.053525,1497.0,62.246229,3.03873,64.715051,3.044489,162.111852,7.626475,3.75,2.302608,12.0,0.1,H23m. Nadel,0.0,41.58064729,41.87771821,0.30824307,41.57844729,41.87551821,0.30824307,2.02987976,3.15558776,1.01923355,0.0,19.77428377,19.35996523,0.35772054,1559.27427355,1570.41443293,11.55911523,1559.19177355,1570.33193293,11.55911523,0.0,0.0,0.0,155.92742735,157.04144329,1.15591152,155.91917735,157.03319329,1.15591152,7.6120491,11.8334541,3.82212583,74.15356413,72.5998696,1.34145202,0.64132399,0.63687675,0.00462658,0.64135792,0.63691022,0.00462707,13.13706713,11.02582606,2.86846762,0.0022,55.0,1000
23,17.08.2020,13:06:28, pp802b U=100V / t=2m / Ra=0.196,messung1 (5Zyklen),12.043009,1997.0,82.743855,2.997597,85.212678,3.003356,160.013791,5.639751,3.75,2.300728,12.0,0.1,H23m. Nadel,0.0,41.43407862,41.87771821,0.30824307,41.43187862,41.87551821,0.30824307,1.50105008,3.15558776,1.01923355,0.0,19.96541427,19.35996523,0.35772054,1553.77794817,1570.41443293,11.55911523,1553.69544817,1570.33193293,11.55911523,0.0,0.0,0.0,155.37779482,157.04144329,1.15591152,155.36954482,157.03319329,1.15591152,5.62893778,11.8334541,3.82212583,74.87030352,72.5998696,1.34145202,0.64359261,0.63687675,0.00462658,0.64362678,0.63691022,0.00462707,17.76534115,11.02582606,2.86846762,0.0022,55.0,1000
24,17.08.2020,13:06:31, pp802b U=100V / t=2m / Ra=0.196,messung1 (5Zyklen),15.030288,499.4,18.216979,3.020632,20.685802,3.02639,155.32991,22.725197,3.75,2.871374,15.0,0.1,H23m. Nadel,0.0,36.47773128,35.66595658,0.27918339,36.47577294,35.66399825,0.27918339,6.04852223,3.15703579,1.0152624,0.0,15.21362536,16.25348123,0.36853623,1367.91492291,1337.47337174,10.46937718,1367.84148541,1337.39993424,10.46937718,0.0,0.0,0.0,136.79149229,133.74733717,1.04693772,136.78414854,133.73999342,1.04693772,22.68195835,11.8388842,3.80723399,57.0510951,60.95055461,1.38201086,0.73103962,0.74781415,0.00577926,0.73107886,0.74785523,0.00577989,4.40879039,10.99553629,2.84350084,0.00195833,55.0,1000
25,17.08.2020,13:06:35, pp802b U=100V / t=2m / Ra=0.196,messung1 (5Zyklen),15.029754,997.0,35.469994,3.03873,37.938817,3.044489,142.698658,11.451187,3.75,2.871199,15.0,0.1,H23m. Nadel,0.0,35.57672417,35.66595658,0.27918339,35.57476584,35.66399825,0.27918339,3.04787362,3.15703579,1.0152624,0.0,16.26344611,16.25348123,0.36853623,1334.12715647,1337.47337174,10.46937718,1334.05371897,1337.39993424,10.46937718,0.0,0.0,0.0,133.41271565,133.74733717,1.04693772,133.4053719,133.73999342,1.04693772,11.42952608,11.8388842,3.80723399,60.98792291,60.95055461,1.38201086,0.74955374,0.74781415,0.00577926,0.749595,0.74785523,0.00577989,8.74926916,10.99553629,2.84350084,0.00195833,55.0,1000
26,17.08.2020,13:06:39, pp802b U=100V / t=2m / Ra=0.196,messung1 (5Zyklen),15.041061,1497.0,52.941841,3.018986,55.410663,3.024745,138.804266,7.577016,3.75,2.873297,15.0,0.1,H23m. Nadel,0.0,35.36529125,35.66595658,0.27918339,35.36333292,35.66399825,0.27918339,2.01669071,3.15703579,1.0152624,0.0,16.6733211,16.25348123,0.36853623,1326.19842184,1337.47337174,10.46937718,1326.12498434,1337.39993424,10.46937718,0.0,0.0,0.0,132.61984218,133.74733717,1.04693772,132.61249843,133.73999342,1.04693772,7.56259018,11.8388842,3.80723399,62.52495413,60.95055461,1.38201086,0.75403498,0.74781415,0.00577926,0.75407674,0.74785523,0.00577989,13.22298282,10.99553629,2.84350084,0.00195833,55.0,1000
27,17.08.2020,13:06:42, pp802b U=100V / t=2m / Ra=0.196,messung1 (5Zyklen),15.032903,1997.0,70.382427,3.025568,72.85125,3.031326,136.801295,5.692275,3.75,2.871857,15.0,0.1,H23m. Nadel,0.0,35.24407962,35.66595658,0.27918339,35.24212129,35.66399825,0.27918339,1.51505658,3.15703579,1.0152624,0.0,16.86353235,16.25348123,0.36853623,1321.65298573,1337.47337174,10.46937718,1321.57954823,1337.39993424,10.46937718,0.0,0.0,0.0,132.16529857,133.74733717,1.04693772,132.15795482,133.73999342,1.04693772,5.68146219,11.8388842,3.80723399,63.23824631,60.95055461,1.38201086,0.75662826,0.74781415,0.00577926,0.75667031,0.74785523,0.00577989,17.60110278,10.99553629,2.84350084,0.00195833,55.0,1000
28,17.08.2020,13:06:45, pp802b U=100V / t=2m / Ra=0.196,messung1 (5Zyklen),19.999096,499.4,14.778223,3.027213,17.247046,3.032972,129.508252,22.774617,3.75,3.820293,20.0,0.1,H23m. Nadel,0.0,29.59195635,28.88779466,0.24797422,29.59025635,28.88609466,0.24797422,6.06170004,3.16403532,1.01558462,0.0,11.76427815,12.86102967,0.38385458,1109.69836304,1083.2922997,9.29903312,1109.63461304,1083.2285497,9.29903312,0.0,0.0,0.0,110.9698363,108.32922997,0.92990331,110.9634613,108.32285497,0.92990331,22.73137515,11.86513245,3.80844233,44.11604308,48.22886126,1.43945469,0.90114578,0.92331353,0.00783049,0.90119755,0.92336789,0.0078314,4.39920591,10.95232984,2.82641492,0.0017,55.0,1000
29,17.08.2020,13:06:50, pp802b U=100V / t=2m / Ra=0.196,messung1 (5Zyklen),20.028938,997.0,28.78334,3.022277,31.252163,3.028036,117.548255,11.389302,3.75,3.826125,20.0,0.1,H23m. Nadel,0.0,28.86994985,28.88779466,0.24797422,28.86824985,28.88609466,0.24797422,3.03137111,3.16403532,1.01558462,0.0,12.91843937,12.86102967,0.38385458,1082.62311936,1083.2922997,9.29903312,1082.55936936,1083.2285497,9.29903312,0.0,0.0,0.0,108.26231194,108.32922997,0.92990331,108.25593694,108.32285497,0.92990331,11.36764168,11.86513245,3.80844233,48.44414763,48.22886126,1.43945469,0.92368247,0.92331353,0.00783049,0.92373687,0.92336789,0.0078314,8.79689938,10.95232984,2.82641492,0.0017,55.0,1000
30,17.08.2020,13:06:53, pp802b U=100V / t=2m / Ra=0.196,messung1 (5Zyklen),20.028491,1497.0,42.814784,3.06341,45.283606,3.069169,113.435887,7.688299,3.75,3.826089,20.0,0.1,H23m. Nadel,0.0,28.60039011,28.88779466,0.24797422,28.59869011,28.88609466,0.24797422,2.04636607,3.16403532,1.01558462,0.0,13.27616202,12.86102967,0.38385458,1072.51462926,1083.2922997,9.29903312,1072.45087926,1083.2285497,9.29903312,0.0,0.0,0.0,107.25146293,108.32922997,0.92990331,107.24508793,108.32285497,0.92990331,7.67387275,11.86513245,3.80844233,49.78560759,48.22886126,1.43945469,0.93238821,0.92331353,0.00783049,0.93244364,0.92336789,0.0078314,13.0312299,10.95232984,2.82641492,0.0017,55.0,1000
31,17.08.2020,13:06:56, pp802b U=100V / t=2m / Ra=0.196,messung1 (5Zyklen),20.026185,1997.0,56.892298,3.028858,59.36112,3.034617,111.469304,5.698455,3.75,3.825672,20.0,0.1,H23m. Nadel,0.0,28.48888232,28.88779466,0.24797422,28.48718232,28.88609466,0.24797422,1.51670406,3.16403532,1.01558462,0.0,13.48523913,12.86102967,0.38385458,1068.33308713,1083.2922997,9.29903312,1068.26933713,1083.2285497,9.29903312,0.0,0.0,0.0,106.83330871,108.32922997,0.92990331,106.82693371,108.32285497,0.92990331,5.68764021,11.86513245,3.80844233,50.56964675,48.22886126,1.43945469,0.93603766,0.92331353,0.00783049,0.93609352,0.92336789,0.0078314,17.58198414,10.95232984,2.82641492,0.0017,55.0,1000
32,17.08.2020,13:06:59, pp802b U=100V / t=2m / Ra=0.196,messung1 (5Zyklen),24.028325,499.4,12.899247,3.06341,15.36807,3.069169,115.399001,23.046424,3.75,4.590033,24.0,0.1,H23m. Nadel,0.0,25.82948939,25.12946278,0.2462128,25.82795605,25.12792945,0.2462128,6.13418102,3.1864877,1.03265838,0.0,9.84688752,10.97072087,0.3932642,968.60585202,942.35485426,9.23297988,968.54835202,942.29735426,9.23297988,0.0,0.0,0.0,96.8605852,94.23548543,0.92329799,96.8548352,94.22973543,0.92329799,23.00317881,11.94932889,3.87246892,36.92582819,41.14020327,1.47474076,1.03241169,1.06147288,0.01025812,1.03247298,1.06153769,0.01025936,4.34722526,10.92368644,2.83344972,0.00153333,55.0,1000
33,17.08.2020,13:07:04, pp802b U=100V / t=2m / Ra=0.196,messung1 (5Zyklen),24.027327,997.0,25.025388,3.042021,27.494211,3.04778,103.41353,11.463565,3.75,4.589875,24.0,0.1,H23m. Nadel,0.0,25.10069007,25.12946278,0.2462128,25.09915674,25.12792945,0.2462128,3.05117452,3.1864877,1.03265838,0.0,11.02399111,10.97072087,0.3932642,941.27587763,942.35485426,9.23297988,941.21837763,942.29735426,9.23297988,0.0,0.0,0.0,94.12758776,94.23548543,0.92329799,94.12183776,94.22973543,0.92329799,11.44190446,11.94932889,3.87246892,41.33996665,41.14020327,1.47474076,1.06238779,1.06147288,0.01025812,1.06245269,1.06153769,0.01025936,8.73980379,10.92368644,2.83344972,0.00153333,55.0,1000
34,17.08.2020,13:07:07, pp802b U=100V / t=2m / Ra=0.196,messung1 (5Zyklen),24.018446,1497.0,37.228861,3.053538,39.697683,3.059297,99.443094,7.66357,3.75,4.58833,24.0,0.1,H23m. Nadel,0.0,24.86897862,25.12946278,0.2462128,24.86744529,25.12792945,0.2462128,2.03977154,3.1864877,1.03265838,0.0,11.41383687,10.97072087,0.3932642,932.5866984,942.35485426,9.23297988,932.5291984,942.29735426,9.23297988,0.0,0.0,0.0,93.25866984,94.23548543,0.92329799,93.25291984,94.22973543,0.92329799,7.64914329,11.94932889,3.87246892,42.80188828,41.14020327,1.47474076,1.07228636,1.06147288,0.01025812,1.07235248,1.06153769,0.01025936,13.07335949,10.92368644,2.83344972,0.00153333,55.0,1000
35,17.08.2020,13:07:10, pp802b U=100V / t=2m / Ra=0.196,messung1 (5Zyklen),24.011872,1997.0,49.36323,3.037085,51.832052,3.042844,97.331095,5.713903,3.75,4.587015,24.0,0.1,H23m. Nadel,0.0,24.71869304,25.12946278,0.2462128,24.71715971,25.12792945,0.2462128,1.52082374,3.1864877,1.03265838,0.0,11.59816799,10.97072087,0.3932642,926.95098898,942.35485426,9.23297988,926.89348898,942.29735426,9.23297988,0.0,0.0,0.0,92.6950989,94.23548543,0.92329799,92.6893489,94.22973543,0.92329799,5.70308901,11.94932889,3.87246892,43.49312994,41.14020327,1.47474076,1.07880569,1.06147288,0.01025812,1.07887261,1.06153769,0.01025936,17.53435723,10.92368644,2.83344972,0.00153333,55.0,1000
36,17.08.2020,13:07:14, pp802b U=100V / t=2m / Ra=0.196,messung1 (5Zyklen),30.004819,499.4,10.740564,3.040376,13.209386,3.046134,99.189425,22.873456,3.75,5.732487,30.0,0.1,H23m. Nadel,0.0,21.50693632,20.86917715,0.22735942,21.50553632,20.86777715,0.22735942,6.08805767,3.17804973,1.02105564,0.0,7.70873933,8.84486371,0.39699659,806.51011213,782.59414326,8.52597824,806.45761213,782.54164326,8.52597824,0.0,0.0,0.0,80.65101121,78.25941433,0.85259782,80.64576121,78.25416433,0.85259782,22.83021626,11.91768647,3.82895865,28.90777248,33.16823893,1.48873722,1.23991006,1.27825033,0.01373242,1.23999078,1.27833614,0.01373425,4.38016,10.91418458,2.81940084,0.0014,55.0,1000
37,17.08.2020,13:07:18, pp802b U=100V / t=2m / Ra=0.196,messung1 (5Zyklen),29.972171,997.0,20.808387,3.050248,23.277209,3.056006,87.552191,11.494507,3.75,5.725885,30.0,0.1,H23m. Nadel,0.0,20.871,20.86917715,0.22735942,20.8696,20.86777715,0.22735942,3.05942628,3.17804973,1.02105564,0.0,8.90508686,8.84486371,0.39699659,782.6625,782.59414326,8.52597824,782.61,782.54164326,8.52597824,0.0,0.0,0.0,78.26625,78.25941433,0.85259782,78.261,78.25416433,0.85259782,11.47284855,11.91768647,3.82895865,33.39407573,33.16823893,1.48873722,1.27768994,1.27825033,0.01373242,1.27777565,1.27833614,0.01373425,8.71623116,10.91418458,2.81940084,0.0014,55.0,1000
38,17.08.2020,13:07:21, pp802b U=100V / t=2m / Ra=0.196,messung1 (5Zyklen),30.010705,1497.0,30.863048,3.053538,33.33187,3.059297,83.496668,7.66357,3.75,5.733154,30.0,0.1,H23m. Nadel,0.0,20.61659853,20.86917715,0.22735942,20.61519853,20.86777715,0.22735942,2.03977154,3.17804973,1.02105564,0.0,9.28771349,8.84486371,0.39699659,773.12244489,782.59414326,8.52597824,773.06994489,782.54164326,8.52597824,0.0,0.0,0.0,77.31224449,78.25941433,0.85259782,77.30699449,78.25416433,0.85259782,7.64914329,11.91768647,3.82895865,34.8289256,33.16823893,1.48873722,1.29345617,1.27825033,0.01373242,1.29354401,1.27833614,0.01373425,13.07335949,10.91418458,2.81940084,0.0014,55.0,1000
39,17.08.2020,13:07:25, pp802b U=100V / t=2m / Ra=0.196,messung1 (5Zyklen),29.989897,1997.0,40.902901,3.045312,43.371723,3.05107,81.444147,5.729351,3.75,5.729005,30.0,0.1,H23m. Nadel,0.0,20.48217376,20.86917715,0.22735942,20.48077376,20.86777715,0.22735942,1.52494342,3.17804973,1.02105564,0.0,9.47791517,8.84486371,0.39699659,768.08151602,782.59414326,8.52597824,768.02901602,782.54164326,8.52597824,0.0,0.0,0.0,76.8081516,78.25941433,0.85259782,76.8029016,78.25416433,0.85259782,5.71853781,11.91768647,3.82895865,35.5421819,33.16823893,1.48873722,1.30194514,1.27825033,0.01373242,1.30203414,1.27833614,0.01373425,17.48698765,10.91418458,2.81940084,0.0014,55.0,1000
40,17.08.2020,13:07:35, pp802b U=100V / t=2m / Ra=0.196,messung1 (5Zyklen),2.071653,499.4,87.620639,3.053538,90.089461,3.059297,676.482738,22.972295,3.75,0.395418,2.0,0.1,H23m. Nadel,0.0,175.45182018,113.94364851,20.50985621,175.44702852,113.93885685,20.50985621,6.1144133,3.16710898,1.03126637,0.0,84.66630761,55.38587393,9.76948559,6579.44325691,4272.88681926,769.11960796,6579.26356941,4272.70713176,769.11960796,0.0,0.0,0.0,657.94432569,427.28868193,76.9119608,657.92635694,427.27071318,76.9119608,22.92904986,11.87665868,3.86724889,317.49865354,207.69702725,36.63557098,0.15198854,0.2520649,0.03339994,0.15199269,0.25207691,0.03340257,4.36127971,11.0084423,2.85857288,0.00479167,56.0,1000
41,17.08.2020,13:07:38, pp802b U=100V / t=2m / Ra=0.196,messung1 (5Zyklen),2.068951,997.0,91.748793,3.01076,94.217616,3.016518,354.379197,11.345981,3.75,0.39548,2.0,0.1,H23m. Nadel,0.0,92.0248676,113.94364851,20.50985621,92.02007594,113.93885685,20.50985621,3.01981946,3.16710898,1.03126637,0.0,44.50012824,55.38587393,9.76948559,3450.93253511,4272.88681926,769.11960796,3450.75284761,4272.70713176,769.11960796,0.0,0.0,0.0,345.09325351,427.28868193,76.9119608,345.07528476,427.27071318,76.9119608,11.32432297,11.87665868,3.86724889,166.8754809,207.69702725,36.63557098,0.28977675,0.2520649,0.03339994,0.28979184,0.25207691,0.03340257,8.83054998,11.0084423,2.85857288,0.00479167,56.0,1000
42,17.08.2020,13:07:41, pp802b U=100V / t=2m / Ra=0.196,messung1 (5Zyklen),2.073184,1496.0,140.097076,3.030504,142.565899,3.036262,357.367727,7.610952,3.75,0.396049,2.0,0.1,H23m. Nadel,0.0,93.64777807,113.94364851,20.50985621,93.64298641,113.93885685,20.50985621,2.02573797,3.16710898,1.03126637,0.0,45.80862422,55.38587393,9.76948559,3511.79167781,4272.88681926,769.11960796,3511.61199031,4272.70713176,769.11960796,0.0,0.0,0.0,351.17916778,427.28868193,76.9119608,351.16119903,427.27071318,76.9119608,7.59651738,11.87665868,3.86724889,171.78234083,207.69702725,36.63557098,0.28475493,0.2520649,0.03339994,0.2847695,0.25207691,0.03340257,13.16392697,11.0084423,2.85857288,0.00479167,56.0,1000
43,17.08.2020,13:07:45, pp802b U=100V / t=2m / Ra=0.196,messung1 (5Zyklen),2.071395,1997.0,189.016306,3.012405,191.485129,3.018164,359.573977,5.667558,3.75,0.395483,2.0,0.1,H23m. Nadel,0.0,94.65012819,113.94364851,20.50985621,94.64533653,113.93885685,20.50985621,1.5084652,3.16710898,1.03126637,0.0,46.56843566,55.38587393,9.76948559,3549.37980721,4272.88681926,769.11960796,3549.20011971,4272.70713176,769.11960796,0.0,0.0,0.0,354.93798072,427.28868193,76.9119608,354.92001197,427.27071318,76.9119608,5.65674449,11.87665868,3.86724889,174.63163374,207.69702725,36.63557098,0.28173936,0.2520649,0.03339994,0.28175363,0.25207691,0.03340257,17.67801253,11.0084423,2.85857288,0.00479167,56.0,1000
44,17.08.2020,13:07:48, pp802b U=100V / t=2m / Ra=0.196,messung1 (5Zyklen),3.024433,499.4,42.0678,3.004178,44.536623,3.009937,334.425981,22.601649,3.75,0.57777,3.0,0.1,H23m. Nadel,0.0,84.23668402,79.07903164,1.72542358,84.23266735,79.07501497,1.72542358,6.01557469,3.14322141,1.00730781,0.0,39.10854633,37.96589678,0.44468396,3158.87565078,2965.46368647,64.70338436,3158.72502578,2965.31306147,64.70338436,0.0,0.0,0.0,315.88756508,296.54636865,6.47033844,315.87250258,296.53130615,6.47033844,22.55840509,11.78708029,3.77740427,146.65704875,142.37211293,1.66756487,0.31656833,0.33767794,0.0070667,0.31658343,0.33769514,0.0070674,4.43293751,11.0113289,2.82713642,0.00401667,56.0,1000
45,17.08.2020,13:07:52, pp802b U=100V / t=2m / Ra=0.196,messung1 (5Zyklen),3.030594,997.0,76.746596,3.01405,79.215419,3.019809,297.951675,11.358359,3.75,0.578953,3.0,0.1,H23m. Nadel,0.0,76.97752859,79.07903164,1.72542358,76.97351192,79.07501497,1.72542358,3.02311936,3.14322141,1.00730781,0.0,36.97519628,37.96589678,0.44468396,2886.65732197,2965.46368647,64.70338436,2886.50669697,2965.31306147,64.70338436,0.0,0.0,0.0,288.6657322,296.54636865,6.47033844,288.6506697,296.53130615,6.47033844,11.33669759,11.78708029,3.77740427,138.65698605,142.37211293,1.66756487,0.34642144,0.33767794,0.0070667,0.34643952,0.33769514,0.0070674,8.82091096,11.0113289,2.82713642,0.00401667,56.0,1000
46,17.08.2020,13:07:56, pp802b U=100V / t=2m / Ra=0.196,messung1 (5Zyklen),3.036962,1496.0,115.811873,3.015696,118.280695,3.021454,296.492384,7.573833,3.75,0.58017,3.0,0.1,H23m. Nadel,0.0,77.41435361,79.07903164,1.72542358,77.41033694,79.07501497,1.72542358,2.01583957,3.14322141,1.00730781,0.0,37.69724869,37.96589678,0.44468396,2903.03826036,2965.46368647,64.70338436,2902.88763536,2965.31306147,64.70338436,0.0,0.0,0.0,290.30382604,296.54636865,6.47033844,290.28876354,296.53130615,6.47033844,7.5593984,11.78708029,3.77740427,141.36468257,142.37211293,1.66756487,0.3444667,0.33767794,0.0070667,0.34448457,0.33769514,0.0070674,13.22856592,11.0113289,2.82713642,0.00401667,56.0,1000
47,17.08.2020,13:07:59, pp802b U=100V / t=2m / Ra=0.196,messung1 (5Zyklen),3.041918,1997.0,155.142058,3.032149,157.61088,3.037908,295.964347,5.704634,3.75,0.581097,3.0,0.1,H23m. Nadel,0.0,77.68756034,79.07903164,1.72542358,77.68354367,79.07501497,1.72542358,1.51835203,3.14322141,1.00730781,0.0,38.08259582,37.96589678,0.44468396,2913.28351277,2965.46368647,64.70338436,2913.13288777,2965.31306147,64.70338436,0.0,0.0,0.0,291.32835128,296.54636865,6.47033844,291.31328878,296.53130615,6.47033844,5.69382011,11.78708029,3.77740427,142.80973434,142.37211293,1.66756487,0.3432553,0.33767794,0.0070667,0.34327305,0.33769514,0.0070674,17.56290121,11.0113289,2.82713642,0.00401667,56.0,1000
48,17.08.2020,13:08:02, pp802b U=100V / t=2m / Ra=0.196,messung1 (5Zyklen),5.05518,499.4,34.339647,3.030504,36.808469,3.036262,276.395195,22.799327,3.75,0.965715,5.0,0.1,H23m. Nadel,0.0,68.76180817,66.1918841,0.85738024,68.7585415,66.18861743,0.85738024,6.06828995,3.14726864,1.02250264,0.0,31.34512578,31.5206744,0.15083992,2578.56780637,2482.19565368,32.15175916,2578.44530637,2482.07315368,32.15175916,0.0,0.0,0.0,257.85678064,248.21956537,3.21517592,257.84453064,248.20731537,3.21517592,22.7560873,11.80225739,3.8343849,117.54422167,118.20252899,0.56564969,0.38781218,0.40306691,0.00508977,0.3878306,0.40308682,0.00509027,4.39442856,11.05769502,2.85228338,0.00326667,56.0,1000
49,17.08.2020,13:08:07, pp802b U=100V / t=2m / Ra=0.196,messung1 (5Zyklen),5.062717,997.0,65.222646,3.002533,67.691468,3.008292,254.606827,11.315039,3.75,0.967158,5.0,0.1,H23m. Nadel,0.0,65.41890271,66.1918841,0.85738024,65.41563604,66.18861743,0.85738024,3.0115677,3.14726864,1.02250264,0.0,31.20203417,31.5206744,0.15083992,2453.20885155,2482.19565368,32.15175916,2453.08635155,2482.07315368,32.15175916,0.0,0.0,0.0,245.32088516,248.21956537,3.21517592,245.30863516,248.20731537,3.21517592,11.29337889,11.80225739,3.8343849,117.00762813,118.20252899,0.56564969,0.40762938,0.40306691,0.00508977,0.40764973,0.40308682,0.00509027,8.85474587,11.05769502,2.85228338,0.00326667,56.0,1000
50,17.08.2020,13:08:10, pp802b U=100V / t=2m / Ra=0.196,messung1 (5Zyklen),5.057314,1497.0,97.816802,2.987725,100.285625,2.993484,251.216495,7.498706,3.75,0.966073,5.0,0.1,H23m. Nadel,0.0,65.3418851,66.1918841,0.85738024,65.33861844,66.18861743,0.85738024,1.99580828,3.14726864,1.02250264,0.0,31.67140508,31.5206744,0.15083992,2450.32069138,2482.19565368,32.15175916,2450.19819138,2482.07315368,32.15175916,0.0,0.0,0.0,245.03206914,248.21956537,3.21517592,245.01981914,248.20731537,3.21517592,7.48428106,11.80225739,3.8343849,118.76776904,118.20252899,0.56564969,0.40810985,0.40306691,0.00508977,0.40813025,0.40308682,0.00509027,13.3613368,11.05769502,2.85228338,0.00326667,56.0,1000
51,17.08.2020,13:08:13, pp802b U=100V / t=2m / Ra=0.196,messung1 (5Zyklen),5.059792,1997.0,130.294146,3.022277,132.762968,3.028036,249.304522,5.686096,3.75,0.966534,5.0,0.1,H23m. Nadel,0.0,65.24494041,66.1918841,0.85738024,65.24167374,66.18861743,0.85738024,1.51340861,3.14726864,1.02250264,0.0,31.86413257,31.5206744,0.15083992,2446.6852654,2482.19565368,32.15175916,2446.5627654,2482.07315368,32.15175916,0.0,0.0,0.0,244.66852654,248.21956537,3.21517592,244.65627654,248.20731537,3.21517592,5.6752823,11.80225739,3.8343849,119.49049712,118.20252899,0.56564969,0.40871624,0.40306691,0.00508977,0.4087367,0.40308682,0.00509027,17.62026887,11.05769502,2.85228338,0.00326667,56.0,1000
52,17.08.2020,13:08:16, pp802b U=100V / t=2m / Ra=0.196,messung1 (5Zyklen),6.062448,499.4,31.210214,3.005824,33.679036,3.011582,252.896248,22.614004,3.75,1.158138,6.0,0.1,H23m. Nadel,0.0,62.49542251,60.62148022,0.6263285,62.49242251,60.61848022,0.6263285,6.01887064,3.14781753,1.007859,0.0,28.23677593,28.73533135,0.21429689,2343.57834401,2273.30550837,23.4873186,2343.46584401,2273.19300837,23.4873186,0.0,0.0,0.0,234.3578344,227.33055084,2.34873186,234.3465844,227.31930084,2.34873186,22.57076492,11.80431573,3.77947124,105.88790974,107.75749255,0.80361333,0.42669792,0.44002619,0.00445572,0.4267184,0.44004798,0.00445616,4.43051001,11.0029009,2.83744213,0.003,56.0,1000
53,17.08.2020,13:08:21, pp802b U=100V / t=2m / Ra=0.196,messung1 (5Zyklen),6.062465,997.0,59.932883,3.025568,62.401705,3.031326,234.710527,11.401679,3.75,1.158098,6.0,0.1,H23m. Nadel,0.0,60.11322267,60.62148022,0.6263285,60.11022267,60.61848022,0.6263285,3.03467202,3.14781753,1.007859,0.0,28.53777533,28.73533135,0.21429689,2254.24585005,2273.30550837,23.4873186,2254.13335005,2273.19300837,23.4873186,0.0,0.0,0.0,225.42458501,227.33055084,2.34873186,225.41333501,227.31930084,2.34873186,11.38002006,11.80431573,3.77947124,107.01665747,107.75749255,0.80361333,0.44360734,0.44002619,0.00445572,0.44362948,0.44004798,0.00445616,8.78733073,11.0029009,2.83744213,0.003,56.0,1000
