Repository: ZBT-Tools/ContactResistanceAnalysis

File: Messreihen/Vorbehandlungen/pp+gps.csv (part 26 of 75)
age[mV],voltage_needle[mV],R_ges / mOhm*cm²,R_bulk / mOhm*cm²,contact_area[cm2],p_Kraftsensor / ?,pressure_rounded[bar],sample_thickness[cm],parameters,[mV]_in_[V],main_resistance[mOhm],main_resistance_mean[mOhm],main_resistance_error[mOhm],flow_resistance[mOhm],flow_resistance_mean[mOhm],flow_resistance_error[mOhm],bulk_resistance[mOhm],bulk_resistance_mean[mOhm],bulk_resistance_error[mOhm],bulk_resistance_sub[mOhm],contact_resistance[mOhm],contact_resistance_mean[mOhm],contact_resistance_error[mOhm],vs_main_resistance[mOhm*cm],vs_main_resistance_mean[mOhm*cm],vs_main_resistance_error[mOhm*cm],vs_flow_resistance[mOhm*cm],vs_flow_resistance_mean[mOhm*cm],vs_flow_resistance_error[mOhm*cm],vs_bulk_resistance[mOhm*cm],vs_bulk_resistance_mean[mOhm*cm],vs_bulk_resistance_error[mOhm*cm],as_main_resistance[mOhm*cm2],as_main_resistance_mean[mOhm*cm2],as_main_resistance_error[mOhm*cm2],as_flow_resistance[mOhm*cm2],as_flow_resistance_mean[mOhm*cm2],as_flow_resistance_error[mOhm*cm2],as_bulk_resistance[mOhm*cm2],as_bulk_resistance_mean[mOhm*cm2],as_bulk_resistance_error[mOhm*cm2],as_contact_resistance[mOhm*cm2],as_contact_resistance_mean[mOhm*cm2],as_contact_resistance_error[mOhm*cm2],vs_main_conductance[S/cm],vs_main_conductance_mean[S/cm],vs_main_conductance_error[S/cm],vs_flow_conductance[S/cm],vs_flow_conductance_mean[S/cm],vs_flow_conductance_error[S/cm],vs_bulk_conductance[S/cm],vs_bulk_conductance_mean[S/cm],vs_bulk_conductance_error[S/cm],degradation_corr[mOhm],cycle,[mV] in [V]
54,17.08.2020,13:08:24, pp802b U=100V / t=2m / Ra=0.196,messung1 (5Zyklen),6.054704,1497.0,89.802358,3.030504,92.27118,3.036262,231.140231,7.605868,3.75,1.156609,6.0,0.1,H23m. Nadel,0.0,59.9882151,60.62148022,0.6263285,59.9852151,60.61848022,0.6263285,2.02438477,3.14781753,1.007859,0.0,28.98041516,28.73533135,0.21429689,2249.55806613,2273.30550837,23.4873186,2249.44556613,2273.19300837,23.4873186,0.0,0.0,0.0,224.95580661,227.33055084,2.34873186,224.94455661,227.31930084,2.34873186,7.59144289,11.80431573,3.77947124,108.67655686,107.75749255,0.80361333,0.44453176,0.44002619,0.00445572,0.44455399,0.44004798,0.00445616,13.17272638,11.0029009,2.83744213,0.003,56.0,1000
55,17.08.2020,13:08:27, pp802b U=100V / t=2m / Ra=0.196,messung1 (5Zyklen),6.054824,1996.0,119.538565,3.020632,122.007388,3.02639,229.222296,5.685854,3.75,1.156622,6.0,0.1,H23m. Nadel,0.0,59.88906062,60.62148022,0.6263285,59.88606062,60.61848022,0.6263285,1.51334269,3.14781753,1.007859,0.0,29.18635897,28.73533135,0.21429689,2245.8397733,2273.30550837,23.4873186,2245.7272733,2273.19300837,23.4873186,0.0,0.0,0.0,224.58397733,227.33055084,2.34873186,224.57272733,227.31930084,2.34873186,5.67503507,11.80431573,3.77947124,109.44884613,107.75749255,0.80361333,0.44526774,0.44002619,0.00445572,0.44529005,0.44004798,0.00445616,17.62103648,11.0029009,2.83744213,0.003,56.0,1000
56,17.08.2020,13:08:31, pp802b U=100V / t=2m / Ra=0.196,messung1 (5Zyklen),10.040868,499.4,23.677856,3.007469,26.146679,3.013228,196.335693,22.626359,3.75,1.918181,10.0,0.1,H23m. Nadel,0.0,47.41260713,46.35331467,0.35627306,47.41021546,46.350923,0.35627306,6.0221646,3.13950919,1.01067376,0.0,20.69402543,21.60570691,0.33174779,1777.97276732,1738.24930019,13.3602397,1777.88307982,1738.15961269,13.3602397,0.0,0.0,0.0,177.79727673,173.82493002,1.33602397,177.78830798,173.81596127,1.33602397,22.58311724,11.77315945,3.7900266,77.60259537,81.02140091,1.24405421,0.56243831,0.57539198,0.00435909,0.56246668,0.57542168,0.00435954,4.42808665,11.05055616,2.84952044,0.00239167,56.0,1000
57,17.08.2020,13:08:35, pp802b U=100V / t=2m / Ra=0.196,messung1 (5Zyklen),10.030714,996.0,45.937636,3.004178,48.406458,3.009937,182.253231,11.332594,3.75,1.916199,10.0,0.1,H23m. Nadel,0.0,46.1221245,46.35331467,0.35627306,46.11973283,46.350923,0.35627306,3.01624297,3.13950919,1.01067376,0.0,21.55174493,21.60570691,0.33174779,1729.57966867,1738.24930019,13.3602397,1729.48998117,1738.15961269,13.3602397,0.0,0.0,0.0,172.95796687,173.82493002,1.33602397,172.94899812,173.81596127,1.33602397,11.31091114,11.77315945,3.7900266,80.81904349,81.02140091,1.24405421,0.57817516,0.57539198,0.00435909,0.57820514,0.57542168,0.00435954,8.84102074,11.05055616,2.84952044,0.00239167,56.0,1000
58,17.08.2020,13:08:38, pp802b U=100V / t=2m / Ra=0.196,messung1 (5Zyklen),10.040042,1496.0,68.797966,3.007469,71.266789,3.013228,178.643354,7.553211,3.75,1.91806,10.0,0.1,H23m. Nadel,0.0,45.98794519,46.35331467,0.35627306,45.98555352,46.350923,0.35627306,2.01034024,3.13950919,1.01067376,0.0,21.98760664,21.60570691,0.33174779,1724.54794452,1738.24930019,13.3602397,1724.45825702,1738.15961269,13.3602397,0.0,0.0,0.0,172.45479445,173.82493002,1.33602397,172.4458257,173.81596127,1.33602397,7.5387759,11.77315945,3.7900266,82.4535249,81.02140091,1.24405421,0.5798621,0.57539198,0.00435909,0.57989226,0.57542168,0.00435954,13.26475296,11.05055616,2.84952044,0.00239167,56.0,1000
59,17.08.2020,13:08:42, pp802b U=100V / t=2m / Ra=0.196,messung1 (5Zyklen),10.049834,1997.0,91.643492,3.01405,94.112314,3.019809,176.725677,5.670648,3.75,1.919911,10.0,0.1,H23m. Nadel,0.0,45.89058187,46.35331467,0.35627306,45.88819021,46.350923,0.35627306,1.50928893,3.13950919,1.01067376,0.0,22.18945064,21.60570691,0.33174779,1720.89682023,1738.24930019,13.3602397,1720.80713273,1738.15961269,13.3602397,0.0,0.0,0.0,172.08968202,173.82493002,1.33602397,172.08071327,173.81596127,1.33602397,5.6598335,11.77315945,3.7900266,83.21043989,81.02140091,1.24405421,0.58109236,0.57539198,0.00435909,0.58112265,0.57542168,0.00435954,17.66836427,11.05055616,2.84952044,0.00239167,56.0,1000
60,17.08.2020,13:08:45, pp802b U=100V / t=2m / Ra=0.196,messung1 (5Zyklen),12.036298,499.4,20.930142,3.042021,23.398964,3.04778,175.703076,22.885811,3.75,2.299377,12.0,0.1,H23m. Nadel,0.0,41.91057669,41.00414045,0.30673829,41.90837669,41.00194045,0.30673829,6.09135162,3.1561866,1.02678147,0.0,17.90851254,18.92287693,0.36261905,1571.64662595,1537.65526691,11.50268583,1571.56412595,1537.57276691,11.50268583,0.0,0.0,0.0,157.1646626,153.76552669,1.15026858,157.1564126,153.75727669,1.15026858,22.84256858,11.83569974,3.8504305,67.15692201,70.96078848,1.35982142,0.63627535,0.65044856,0.0048006,0.63630875,0.65048347,0.00480111,4.37779139,11.03418454,2.85342441,0.0022,56.0,1000
61,17.08.2020,13:08:49, pp802b U=100V / t=2m / Ra=0.196,messung1 (5Zyklen),12.042648,997.0,40.697233,3.000888,43.166056,3.006646,162.359789,11.30885,3.75,2.300567,12.0,0.1,H23m. Nadel,0.0,40.81969208,41.00414045,0.30673829,40.81749208,41.00194045,0.30673829,3.00991775,3.1561866,1.02678147,0.0,18.90378716,18.92287693,0.36261905,1530.73845286,1537.65526691,11.50268583,1530.65595286,1537.57276691,11.50268583,0.0,0.0,0.0,153.07384529,153.76552669,1.15026858,153.06559529,153.75727669,1.15026858,11.28719157,11.83569974,3.8504305,70.88920186,70.96078848,1.35982142,0.65327947,0.65044856,0.0048006,0.65331468,0.65048347,0.00480111,8.85959978,11.03418454,2.85342441,0.0022,56.0,1000
62,17.08.2020,13:08:53, pp802b U=100V / t=2m / Ra=0.196,messung1 (5Zyklen),12.029809,1496.0,60.921731,3.01076,63.390554,3.016518,158.900118,7.56146,3.75,2.298035,12.0,0.1,H23m. Nadel,0.0,40.72308222,41.00414045,0.30673829,40.72088222,41.00194045,0.30673829,2.01254011,3.1561866,1.02678147,0.0,19.35417106,18.92287693,0.36261905,1527.11558322,1537.65526691,11.50268583,1527.03308322,1537.57276691,11.50268583,0.0,0.0,0.0,152.71155832,153.76552669,1.15026858,152.70330832,153.75727669,1.15026858,7.5470254,11.83569974,3.8504305,72.57814146,70.96078848,1.35982142,0.65482928,0.65044856,0.0048006,0.65486466,0.65048347,0.00480111,13.25025354,11.03418454,2.85342441,0.0022,56.0,1000
63,17.08.2020,13:08:56, pp802b U=100V / t=2m / Ra=0.196,messung1 (5Zyklen),12.030446,1997.0,81.004732,3.017341,83.473555,3.0231,156.748037,5.676827,3.75,2.298203,12.0,0.1,H23m. Nadel,0.0,40.56321082,41.00414045,0.30673829,40.56101082,41.00194045,0.30673829,1.51093691,3.1561866,1.02678147,0.0,19.52503696,18.92287693,0.36261905,1521.12040561,1537.65526691,11.50268583,1521.03790561,1537.57276691,11.50268583,0.0,0.0,0.0,152.11204056,153.76552669,1.15026858,152.10379056,153.75727669,1.15026858,5.6660134,11.83569974,3.8504305,73.21888858,70.96078848,1.35982142,0.65741015,0.65044856,0.0048006,0.65744581,0.65048347,0.00480111,17.64909347,11.03418454,2.85342441,0.0022,56.0,1000
64,17.08.2020,13:08:59, pp802b U=100V / t=2m / Ra=0.196,messung1 (5Zyklen),15.032112,499.4,17.958661,3.033794,20.427484,3.039553,153.390197,22.824036,3.75,2.871597,15.0,0.1,H23m. Nadel,0.0,35.96047457,35.15744783,0.27828126,35.9585329,35.15550617,0.27828126,6.07487785,3.15564011,1.02154134,0.0,14.94182752,15.99993303,0.37173101,1348.51779636,1318.40429375,10.43554708,1348.44498386,1318.33148125,10.43554708,0.0,0.0,0.0,134.85177964,131.84042937,1.04355471,134.84449839,131.83314812,1.04355471,22.78079195,11.83365041,3.83078004,56.03185322,59.99974886,1.39399129,0.74155492,0.75863351,0.00593119,0.74159496,0.75867543,0.00593184,4.38966302,11.00912763,2.83638016,0.00194167,56.0,1000
65,17.08.2020,13:09:04, pp802b U=100V / t=2m / Ra=0.196,messung1 (5Zyklen),15.041027,996.0,34.951713,3.000888,37.420535,3.006646,140.890569,11.320204,3.75,2.873297,15.0,0.1,H23m. Nadel,0.0,35.09208133,35.15744783,0.27828126,35.09013966,35.15550617,0.27828126,3.01293976,3.15564011,1.02154134,0.0,16.03859995,15.99993303,0.37173101,1315.9530497,1318.40429375,10.43554708,1315.8802372,1318.33148125,10.43554708,0.0,0.0,0.0,131.59530497,131.84042937,1.04355471,131.58802372,131.83314812,1.04355471,11.2985241,11.83365041,3.83078004,60.14474981,59.99974886,1.39399129,0.75990553,0.75863351,0.00593119,0.75994758,0.75867543,0.00593184,8.85071352,11.00912763,2.83638016,0.00194167,56.0,1000
66,17.08.2020,13:09:07, pp802b U=100V / t=2m / Ra=0.196,messung1 (5Zyklen),15.024712,1496.0,52.138915,3.018986,54.607738,3.024745,136.88437,7.582081,3.75,2.8702,15.0,0.1,H23m. Nadel,0.0,34.85221591,35.15744783,0.27828126,34.85027424,35.15550617,0.27828126,2.01803877,3.15564011,1.02154134,0.0,16.41611774,15.99993303,0.37173101,1306.95809659,1318.40429375,10.43554708,1306.88528409,1318.33148125,10.43554708,0.0,0.0,0.0,130.69580966,131.84042937,1.04355471,130.68852841,131.83314812,1.04355471,7.56764539,11.83365041,3.83078004,61.56044151,59.99974886,1.39399129,0.76513547,0.75863351,0.00593119,0.7651781,0.75867543,0.00593184,13.21414983,11.00912763,2.83638016,0.00194167,56.0,1000
67,17.08.2020,13:09:10, pp802b U=100V / t=2m / Ra=0.196,messung1 (5Zyklen),15.028394,1997.0,69.345864,3.028858,71.814686,3.034617,134.854819,5.698455,3.75,2.870999,15.0,0.1,H23m. Nadel,0.0,34.72501953,35.15744783,0.27828126,34.72307786,35.15550617,0.27828126,1.51670406,3.15564011,1.02154134,0.0,16.6031869,15.99993303,0.37173101,1302.18823235,1318.40429375,10.43554708,1302.11541985,1318.33148125,10.43554708,0.0,0.0,0.0,130.21882323,131.84042937,1.04355471,130.21154198,131.83314812,1.04355471,5.68764021,11.83365041,3.83078004,62.26195089,59.99974886,1.39399129,0.76793813,0.75863351,0.00593119,0.76798108,0.75867543,0.00593184,17.58198414,11.00912763,2.83638016,0.00194167,56.0,1000
68,17.08.2020,13:09:13, pp802b U=100V / t=2m / Ra=0.196,messung1 (5Zyklen),20.015532,499.4,14.610399,3.03873,17.079221,3.044489,128.248056,22.861101,3.75,3.823413,20.0,0.1,H23m. Nadel,0.0,29.25590509,28.54336449,0.24727931,29.25420509,28.54166449,0.24727931,6.08476171,3.16684474,1.02250156,0.0,11.58472169,12.68740987,0.38772651,1097.09644073,1070.37616822,9.27297418,1097.03269073,1070.31241822,9.27297418,0.0,0.0,0.0,109.70964407,107.03761682,0.92729742,109.70326907,107.03124182,0.92729742,22.81785643,11.87566779,3.83438086,43.44270632,47.57778701,1.45397442,0.9114969,0.93445861,0.00798848,0.91154986,0.93451429,0.00798942,4.38253262,10.97497567,2.84453069,0.0017,56.0,1000
69,17.08.2020,13:09:18, pp802b U=100V / t=2m / Ra=0.196,messung1 (5Zyklen),20.030935,997.0,28.398331,3.023922,30.867154,3.029681,116.100126,11.39549,3.75,3.826549,20.0,0.1,H23m. Nadel,0.0,28.48378235,28.54336449,0.24727931,28.48208235,28.54166449,0.24727931,3.03302106,3.16684474,1.02250156,0.0,12.72453064,12.68740987,0.38772651,1068.14183801,1070.37616822,9.27297418,1068.07808801,1070.31241822,9.27297418,0.0,0.0,0.0,106.8141838,107.03761682,0.92729742,106.8078088,107.03124182,0.92729742,11.37382899,11.87566779,3.83438086,47.71698991,47.57778701,1.45397442,0.93620525,0.93445861,0.00798848,0.93626113,0.93451429,0.00798942,8.79211391,10.97497567,2.84453069,0.0017,56.0,1000
70,17.08.2020,13:09:21, pp802b U=100V / t=2m / Ra=0.196,messung1 (5Zyklen),20.028646,1496.0,42.314601,3.048602,44.783423,3.054361,112.257913,7.656319,3.75,3.826165,20.0,0.1,H23m. Nadel,0.0,28.2851611,28.54336449,0.24727931,28.2834611,28.54166449,0.24727931,2.03783556,3.16684474,1.02250156,0.0,13.12281277,12.68740987,0.38772651,1060.69354111,1070.37616822,9.27297418,1060.62979111,1070.31241822,9.27297418,0.0,0.0,0.0,106.06935411,107.03761682,0.92729742,106.06297911,107.03124182,0.92729742,7.64188336,11.87566779,3.83438086,49.21054788,47.57778701,1.45397442,0.94277938,0.93445861,0.00798848,0.94283605,0.93451429,0.00798942,13.08577943,10.97497567,2.84453069,0.0017,56.0,1000
71,17.08.2020,13:09:24, pp802b U=100V / t=2m / Ra=0.196,messung1 (5Zyklen),20.028181,1997.0,56.212773,3.018986,58.681596,3.024745,110.193281,5.679917,3.75,3.826122,20.0,0.1,H23m. Nadel,0.0,28.14860941,28.54336449,0.24727931,28.14690941,28.54166449,0.24727931,1.51176064,3.16684474,1.02250156,0.0,13.31757439,12.68740987,0.38772651,1055.57285303,1070.37616822,9.27297418,1055.50910303,1070.31241822,9.27297418,0.0,0.0,0.0,105.5572853,107.03761682,0.92729742,105.5509103,107.03124182,0.92729742,5.6691024,11.87566779,3.83438086,49.94090395,47.57778701,1.45397442,0.9473529,0.93445861,0.00798848,0.94741011,0.93451429,0.00798942,17.63947674,10.97497567,2.84453069,0.0017,56.0,1000
72,17.08.2020,13:09:28, pp802b U=100V / t=2m / Ra=0.196,messung1 (5Zyklen),23.982477,499.4,12.756103,3.056829,15.224925,3.062588,114.324129,22.997004,3.75,4.581528,24.0,0.1,H23m. Nadel,0.0,25.54285743,24.90418031,0.22656969,25.54131576,24.90263864,0.22656969,6.1210032,3.16553119,1.03344111,0.0,9.71015628,10.86855372,0.40356775,957.85715358,933.90676156,8.4963632,957.79934108,933.84894906,8.4963632,0.0,0.0,0.0,95.78571536,93.39067616,0.84963632,95.77993411,93.38489491,0.84963632,22.95376201,11.87074197,3.87540416,36.41308605,40.75707647,1.51337907,1.04399701,1.07103343,0.0096267,1.04406002,1.07109977,0.00962789,4.35658433,11.02590648,2.8681766,0.00154167,56.0,1000
73,17.08.2020,13:09:32, pp802b U=100V / t=2m / Ra=0.196,messung1 (5Zyklen),23.967211,997.0,24.821366,3.000888,27.290189,3.006646,102.646146,11.30885,3.75,4.578411,24.0,0.1,H23m. Nadel,0.0,24.89605416,24.90418031,0.22656969,24.8945125,24.90263864,0.22656969,3.00991775,3.16553119,1.03344111,0.0,10.94229737,10.86855372,0.40356775,933.60203109,933.90676156,8.4963632,933.54421859,933.84894906,8.4963632,0.0,0.0,0.0,93.36020311,93.39067616,0.84963632,93.35442186,93.38489491,0.84963632,11.28719157,11.87074197,3.87540416,41.03361514,40.75707647,1.51337907,1.07112021,1.07103343,0.0096267,1.07118654,1.07109977,0.00962789,8.85959978,11.02590648,2.8681766,0.00154167,56.0,1000
74,17.08.2020,13:09:35, pp802b U=100V / t=2m / Ra=0.196,messung1 (5Zyklen),23.972151,1497.0,36.91131,3.03544,39.380133,3.041198,98.647627,7.618232,3.75,4.579617,24.0,0.1,H23m. Nadel,0.0,24.65685371,24.90418031,0.22656969,24.65531204,24.90263864,0.22656969,2.02768203,3.16553119,1.03344111,0.0,11.31381501,10.86855372,0.40356775,924.63201403,933.90676156,8.4963632,924.57420153,933.84894906,8.4963632,0.0,0.0,0.0,92.4632014,93.39067616,0.84963632,92.45742015,93.38489491,0.84963632,7.60380762,11.87074197,3.87540416,42.42680627,40.75707647,1.51337907,1.08151133,1.07103343,0.0096267,1.08157896,1.07109977,0.00962789,13.15130591,11.02590648,2.8681766,0.00154167,56.0,1000
75,17.08.2020,13:09:39, pp802b U=100V / t=2m / Ra=0.196,messung1 (5Zyklen),24.003095,1997.0,48.968349,3.002533,51.437171,3.008292,96.58958,5.64902,3.75,4.585417,24.0,0.1,H23m. Nadel,0.0,24.52095593,24.90418031,0.22656969,24.51941427,24.90263864,0.22656969,1.50352178,3.16553119,1.03344111,0.0,11.50794624,10.86855372,0.40356775,919.53584752,933.90676156,8.4963632,919.47803502,933.84894906,8.4963632,0.0,0.0,0.0,91.95358475,93.39067616,0.84963632,91.9478035,93.38489491,0.84963632,5.63820669,11.87074197,3.87540416,43.15479841,40.75707647,1.51337907,1.08750518,1.07103343,0.0096267,1.08757356,1.07109977,0.00962789,17.7361359,11.02590648,2.8681766,0.00154167,56.0,1000
76,17.08.2020,13:09:42, pp802b U=100V / t=2m / Ra=0.196,messung1 (5Zyklen),30.029688,499.4,10.635262,3.017341,13.104085,3.0231,98.398714,22.700488,3.75,5.736768,30.0,0.1,H23m. Nadel,0.0,21.2960793,20.68219206,0.21892347,21.2946793,20.68079206,0.21892347,6.04193232,3.16039579,1.01032054,0.0,7.62637349,8.76019813,0.39589325,798.60297357,775.58220239,8.2096301,798.55047357,775.52970239,8.2096301,0.0,0.0,0.0,79.86029736,77.55822024,0.82096301,79.85504736,77.55297024,0.82096301,22.6572462,11.85148423,3.78870201,28.59890058,32.850743,1.4845997,1.25218667,1.2897817,0.01347009,1.252269,1.28986907,0.0134719,4.41359904,10.93989646,2.80824607,0.0014,56.0,1000
77,17.08.2020,13:09:46, pp802b U=100V / t=2m / Ra=0.196,messung1 (5Zyklen),30.018364,997.0,20.617528,3.025568,23.08635,3.031326,86.834316,11.401679,3.75,5.734614,30.0,0.1,H23m. Nadel,0.0,20.6795667,20.68219206,0.21892347,20.6781667,20.68079206,0.21892347,3.03467202,3.16039579,1.01032054,0.0,8.82174734,8.76019813,0.39589325,775.48375125,775.58220239,8.2096301,775.43125125,775.52970239,8.2096301,0.0,0.0,0.0,77.54837513,77.55822024,0.82096301,77.54312513,77.55297024,0.82096301,11.38002006,11.85148423,3.78870201,33.08155253,32.850743,1.4845997,1.28951767,1.2897817,0.01347009,1.28960498,1.28986907,0.0134719,8.78733073,10.93989646,2.80824607,0.0014,56.0,1000
78,17.08.2020,13:09:50, pp802b U=100V / t=2m / Ra=0.196,messung1 (5Zyklen),29.979743,1496.0,30.596503,3.051893,33.065325,3.057652,82.884338,7.664568,3.75,5.727148,30.0,0.1,H23m. Nadel,0.0,20.45220789,20.68219206,0.21892347,20.45080789,20.68079206,0.21892347,2.04003543,3.16039579,1.01032054,0.0,9.20538623,8.76019813,0.39589325,766.95779579,775.58220239,8.2096301,766.90529579,775.52970239,8.2096301,0.0,0.0,0.0,76.69577958,77.55822024,0.82096301,76.69052958,77.55297024,0.82096301,7.65013285,11.85148423,3.78870201,34.52019836,32.850743,1.4845997,1.30385271,1.2897817,0.01347009,1.30394197,1.28986907,0.0134719,13.07166841,10.93989646,2.80824607,0.0014,56.0,1000
79,17.08.2020,13:09:53, pp802b U=100V / t=2m / Ra=0.196,messung1 (5Zyklen),29.950038,1997.0,40.540926,3.045312,43.009749,3.05107,80.764426,5.729351,3.75,5.72142,30.0,0.1,H23m. Nadel,0.0,20.30091437,20.68219206,0.21892347,20.29951437,20.68079206,0.21892347,1.52494342,3.16039579,1.01032054,0.0,9.38728548,8.76019813,0.39589325,761.28428893,775.58220239,8.2096301,761.23178893,775.52970239,8.2096301,0.0,0.0,0.0,76.12842889,77.55822024,0.82096301,76.12317889,77.55297024,0.82096301,5.71853781,11.85148423,3.78870201,35.20232054,32.850743,1.4845997,1.31356973,1.2897817,0.01347009,1.31366033,1.28986907,0.0134719,17.48698765,10.93989646,2.80824607,0.0014,56.0,1000
80,17.08.2020,13:10:03, pp802b U=100V / t=2m / Ra=0.196,messung1 (5Zyklen),2.067608,499.4,87.679871,3.030504,90.148693,3.036262,676.927513,22.799327,3.75,0.395362,2.0,0.1,H23m. Nadel,0.0,175.57042651,112.5764857,21.00327771,175.56567651,112.5717357,21.00327771,6.06828995,3.15173822,1.02230553,0.0,84.74869328,54.70999874,10.02062457,6583.89099419,4221.61821383,787.6229141,6583.71286919,4221.44008883,787.6229141,0.0,0.0,0.0,658.38909942,422.16182138,78.76229141,658.37128692,422.14400888,78.76229141,22.7560873,11.81901832,3.83364575,317.80759981,205.16249528,37.57734214,0.15188587,0.25638656,0.03486599,0.15188998,0.25639892,0.03486875,4.39442856,11.04387489,2.85438704,0.00475,57.0,1000
81,17.08.2020,13:10:06, pp802b U=100V / t=2m / Ra=0.196,messung1 (5Zyklen),2.072238,997.0,90.088647,3.020632,92.557469,3.02639,348.134914,11.383113,3.75,0.395911,2.0,0.1,H23m. Nadel,0.0,90.35972618,112.5764857,21.00327771,90.35497618,112.5717357,21.00327771,3.02972116,3.15173822,1.02230553,0.0,43.66262751,54.70999874,10.02062457,3388.4897317,4221.61821383,787.6229141,3388.3116067,4221.44008883,787.6229141,0.0,0.0,0.0,338.84897317,422.16182138,78.76229141,338.83116067,422.14400888,78.76229141,11.36145436,11.81901832,3.83364575,163.73485315,205.16249528,37.57734214,0.29511673,0.25638656,0.03486599,0.29513224,0.25639892,0.03486875,8.80169007,11.04387489,2.85438704,0.00475,57.0,1000
82,17.08.2020,13:10:09, pp802b U=100V / t=2m / Ra=0.196,messung1 (5Zyklen),2.069708,1497.0,137.301645,2.98608,139.770467,2.991838,350.126421,7.494585,3.75,0.395385,2.0,0.1,H23m. Nadel,0.0,91.71786573,112.5764857,21.00327771,91.71311573,112.5717357,21.00327771,1.99470942,3.15173822,1.02230553,0.0,44.85920316,54.70999874,10.02062457,3439.41996493,4221.61821383,787.6229141,3439.24183993,4221.44008883,787.6229141,0.0,0.0,0.0,343.94199649,422.16182138,78.76229141,343.92418399,422.14400888,78.76229141,7.48016032,11.81901832,3.83364575,168.22201184,205.16249528,37.57734214,0.2907467,0.25638656,0.03486599,0.29076176,0.25639892,0.03486875,13.36869742,11.04387489,2.85438704,0.00475,57.0,1000
83,17.08.2020,13:10:13, pp802b U=100V / t=2m / Ra=0.196,messung1 (5Zyklen),2.071308,1997.0,185.037875,3.023922,187.506697,3.029681,352.103213,5.689186,3.75,0.395687,2.0,0.1,H23m. Nadel,0.0,92.65792439,112.5764857,21.00327771,92.65317439,112.5717357,21.00327771,1.51423235,3.15173822,1.02230553,0.0,45.56947102,54.70999874,10.02062457,3474.6721645,4221.61821383,787.6229141,3474.4940395,4221.44008883,787.6229141,0.0,0.0,0.0,347.46721645,422.16182138,78.76229141,347.44940395,422.14400888,78.76229141,5.67837131,11.81901832,3.83364575,170.88551632,205.16249528,37.57734214,0.28779694,0.25638656,0.03486599,0.28781169,0.25639892,0.03486875,17.61068352,11.04387489,2.85438704,0.00475,57.0,1000
84,17.08.2020,13:10:16, pp802b U=100V / t=2m / Ra=0.196,messung1 (5Zyklen),3.064256,499.4,41.067435,3.025568,43.536257,3.031326,326.914225,22.762262,3.75,0.585374,3.0,0.1,H23m. Nadel,0.0,82.23355026,77.65167224,1.53188825,82.22955026,77.64767224,1.53188825,6.05840609,3.15377558,1.01755463,0.0,38.08557209,37.24694833,0.35311158,3083.75813476,2911.93770902,57.44580932,3083.60813476,2911.78770902,57.44580932,0.0,0.0,0.0,308.37581348,291.1937709,5.74458093,308.36081348,291.1787709,5.74458093,22.71902283,11.82665842,3.81582985,142.82089532,139.67605624,1.32416843,0.32427965,0.34380039,0.00652979,0.32429542,0.34381813,0.00653045,4.40159776,11.002006,2.82873044,0.004,57.0,1000
85,17.08.2020,13:10:20, pp802b U=100V / t=2m / Ra=0.196,messung1 (5Zyklen),3.063293,997.0,75.584987,3.015696,78.05381,3.021454,293.582534,11.364547,3.75,0.585147,3.0,0.1,H23m. Nadel,0.0,75.81242427,77.65167224,1.53188825,75.80842427,77.64767224,1.53188825,3.02477031,3.15377558,1.01755463,0.0,36.39182698,37.24694833,0.35311158,2842.96591023,2911.93770902,57.44580932,2842.81591023,2911.78770902,57.44580932,0.0,0.0,0.0,284.29659102,291.1937709,5.74458093,284.28159102,291.1787709,5.74458093,11.34288867,11.82665842,3.81582985,136.46935118,139.67605624,1.32416843,0.35174534,0.34380039,0.00652979,0.3517639,0.34381813,0.00653045,8.81609641,11.002006,2.82873044,0.004,57.0,1000
86,17.08.2020,13:10:24, pp802b U=100V / t=2m / Ra=0.196,messung1 (5Zyklen),3.065685,1496.0,113.95593,3.007469,116.424753,3.013228,291.840122,7.553211,3.75,0.585723,3.0,0.1,H23m. Nadel,0.0,76.17375,77.65167224,1.53188825,76.16975,77.64767224,1.53188825,2.01034024,3.15377558,1.01755463,0.0,37.07970488,37.24694833,0.35311158,2856.515625,2911.93770902,57.44580932,2856.365625,2911.78770902,57.44580932,0.0,0.0,0.0,285.6515625,291.1937709,5.74458093,285.6365625,291.1787709,5.74458093,7.5387759,11.82665842,3.81582985,139.0488933,139.67605624,1.32416843,0.35007685,0.34380039,0.00652979,0.35009524,0.34381813,0.00653045,13.26475296,11.002006,2.82873044,0.004,57.0,1000
87,17.08.2020,13:10:27, pp802b U=100V / t=2m / Ra=0.196,messung1 (5Zyklen),3.06966,1996.0,152.468381,3.037085,154.937204,3.042844,291.089436,5.716765,3.75,0.586387,3.0,0.1,H23m. Nadel,0.0,76.38696443,77.65167224,1.53188825,76.38296443,77.64767224,1.53188825,1.52158567,3.15377558,1.01755463,0.0,37.43068938,37.24694833,0.35311158,2864.51116608,2911.93770902,57.44580932,2864.36116608,2911.78770902,57.44580932,0.0,0.0,0.0,286.45111661,291.1937709,5.74458093,286.43611661,291.1787709,5.74458093,5.70594627,11.82665842,3.81582985,140.36508517,139.67605624,1.32416843,0.3490997,0.34380039,0.00652979,0.34911799,0.34381813,0.00653045,17.52557688,11.002006,2.82873044,0.004,57.0,1000
88,17.08.2020,13:10:30, pp802b U=100V / t=2m / Ra=0.196,messung1 (5Zyklen),5.053441,499.4,35.191932,3.03873,37.660755,3.044489,282.795013,22.861101,3.75,0.965357,5.0,0.1,H23m. Nadel,0.0,70.46842611,67.71841175,0.91758629,70.46515944,67.71514509,0.91758629,6.08476171,3.16112799,1.02382849,0.0,32.19019887,32.27700855,0.13949572,2642.56597918,2539.44044073,34.40948602,2642.44347918,2539.31794073,34.40948602,0.0,0.0,0.0,264.25659792,253.94404407,3.4409486,264.24434792,253.93179407,3.4409486,22.81785643,11.85422995,3.83935684,120.71324574,121.03878206,0.52310895,0.37842007,0.39399887,0.00519869,0.37843761,0.39401789,0.00519919,4.38253262,11.00687264,2.85463428,0.00326667,57.0,1000
89,17.08.2020,13:10:35, pp802b U=100V / t=2m / Ra=0.196,messung1 (5Zyklen),5.062149,996.0,66.640928,3.009114,69.10975,3.014873,260.202372,11.351178,3.75,0.967024,5.0,0.1,H23m. Nadel,0.0,66.90856225,67.71841175,0.91758629,66.90529558,67.71514509,0.91758629,3.0211988,3.16112799,1.02382849,0.0,31.94204839,32.27700855,0.13949572,2509.07108434,2539.44044073,34.40948602,2508.94858434,2539.31794073,34.40948602,0.0,0.0,0.0,250.90710843,253.94404407,3.4409486,250.89485843,253.93179407,3.4409486,11.32949548,11.85422995,3.83935684,119.78268148,121.03878206,0.52310895,0.39855387,0.39399887,0.00519869,0.39857333,0.39401789,0.00519919,8.82651837,11.00687264,2.85463428,0.00326667,57.0,1000
90,17.08.2020,13:10:38, pp802b U=100V / t=2m / Ra=0.196,messung1 (5Zyklen),5.059379,1497.0,99.980423,3.040376,102.449245,3.046134,256.636386,7.630597,3.75,0.966534,5.0,0.1,H23m. Nadel,0.0,66.78718971,67.71841175,0.91758629,66.78392305,67.71514509,0.91758629,2.03097929,3.16112799,1.02382849,0.0,32.37647188,32.27700855,0.13949572,2504.51961423,2539.44044073,34.40948602,2504.39711423,2539.31794073,34.40948602,0.0,0.0,0.0,250.45196142,253.94404407,3.4409486,250.43971142,253.93179407,3.4409486,7.61617234,11.85422995,3.83935684,121.41176954,121.03878206,0.52310895,0.39927817,0.39399887,0.00519869,0.3992977,0.39401789,0.00519919,13.12995498,11.00687264,2.85463428,0.00326667,57.0,1000
91,17.08.2020,13:10:41, pp802b U=100V / t=2m / Ra=0.196,messung1 (5Zyklen),5.057727,1996.0,133.1521,3.009114,135.620922,3.014873,254.798827,5.664215,3.75,0.966159,5.0,0.1,H23m. Nadel,0.0,66.70946894,67.71841175,0.91758629,66.70620227,67.71514509,0.91758629,1.50757214,3.16112799,1.02382849,0.0,32.59931506,32.27700855,0.13949572,2501.60508517,2539.44044073,34.40948602,2501.48258517,2539.31794073,34.40948602,0.0,0.0,0.0,250.16050852,253.94404407,3.4409486,250.14825852,253.93179407,3.4409486,5.65339554,11.85422995,3.83935684,122.24743149,121.03878206,0.52310895,0.39974335,0.39399887,0.00519869,0.39976293,0.39401789,0.00519919,17.68848461,11.00687264,2.85463428,0.00326667,57.0,1000
92,17.08.2020,13:10:44, pp802b U=100V / t=2m / Ra=0.196,messung1 (5Zyklen),6.058731,499.4,31.261219,3.012405,33.730042,3.018164,253.279249,22.663423,3.75,1.157477,6.0,0.1,H23m. Nadel,0.0,62.59755507,61.21719346,0.46237354,62.59455507,61.21419346,0.46237354,6.03204846,3.14066278,1.01492457,0.0,28.2812533,29.03676534,0.28714862,2347.40831498,2295.64475465,17.33900772,2347.29581498,2295.53225465,17.33900772,0.0,0.0,0.0,234.7408315,229.56447547,1.73390077,234.7295815,229.55322547,1.73390077,22.62018172,11.77748544,3.80596715,106.05469989,108.88787001,1.07680733,0.42600173,0.43568096,0.00324319,0.42602215,0.43570231,0.00324351,4.42083098,11.08491693,2.88559185,0.003,57.0,1000
93,17.08.2020,13:10:49, pp802b U=100V / t=2m / Ra=0.196,messung1 (5Zyklen),6.060211,996.0,60.612408,3.01405,63.08123,3.019809,237.504632,11.369763,3.75,1.157678,6.0,0.1,H23m. Nadel,0.0,60.85583133,61.21719346,0.46237354,60.85283133,61.21419346,0.46237354,3.02615462,3.14066278,1.01492457,0.0,28.91333835,29.03676534,0.28714862,2282.0936747,2295.64475465,17.33900772,2281.9811747,2295.53225465,17.33900772,0.0,0.0,0.0,228.20936747,229.56447547,1.73390077,228.19811747,229.55322547,1.73390077,11.34807982,11.77748544,3.80596715,108.42501883,108.88787001,1.07680733,0.43819411,0.43568096,0.00324319,0.43821571,0.43570231,0.00324351,8.8120635,11.08491693,2.88559185,0.003,57.0,1000
94,17.08.2020,13:10:52, pp802b U=100V / t=2m / Ra=0.196,messung1 (5Zyklen),6.059832,1496.0,90.926124,3.005824,93.394946,3.011582,234.111664,7.549087,3.75,1.157641,6.0,0.1,H23m. Nadel,0.0,60.77949465,61.21719346,0.46237354,60.77649465,61.21419346,0.46237354,2.00924064,3.14066278,1.01492457,0.0,29.38362701,29.03676534,0.28714862,2279.23104947,2295.64475465,17.33900772,2279.11854947,2295.53225465,17.33900772,0.0,0.0,0.0,227.92310495,229.56447547,1.73390077,227.91185495,229.55322547,1.73390077,7.53465241,11.77748544,3.80596715,110.18860127,108.88787001,1.07680733,0.43874446,0.43568096,0.00324319,0.43876612,0.43570231,0.00324351,13.27201238,11.08491693,2.88559185,0.003,57.0,1000
95,17.08.2020,13:10:55, pp802b U=100V / t=2m / Ra=0.196,messung1 (5Zyklen),6.061158,1996.0,121.029242,2.984434,123.498065,2.990193,232.022917,5.617847,3.75,1.157927,6.0,0.1,H23m. Nadel,0.0,60.63589279,61.21719346,0.46237354,60.63289279,61.21419346,0.46237354,1.49520741,3.14066278,1.01492457,0.0,29.56884269,29.03676534,0.28714862,2273.84597946,2295.64475465,17.33900772,2273.73347946,2295.53225465,17.33900772,0.0,0.0,0.0,227.38459795,229.56447547,1.73390077,227.37334795,229.55322547,1.73390077,5.60702781,11.77748544,3.80596715,110.88316007,108.88787001,1.07680733,0.43978352,0.43568096,0.00324319,0.43980528,0.43570231,0.00324351,17.83476085,11.08491693,2.88559185,0.003,57.0,1000
96,17.08.2020,13:10:59, pp802b U=100V / t=2m / Ra=0.196,messung1 (5Zyklen),10.049163,499.4,23.860489,3.004178,26.329311,3.009937,197.707083,22.601649,3.75,1.91971,10.0,0.1,H23m. Nadel,0.0,47.77831197,46.68606366,0.36579575,47.77592864,46.68368033,0.36579575,6.01557469,3.13840823,1.00760059,0.0,20.88017698,21.77263605,0.32810647,1791.68669904,1750.72738722,13.71734054,1791.59732404,1750.63801222,13.71734054,0.0,0.0,0.0,179.1686699,175.07273872,1.37173405,179.1597324,175.06380122,1.37173405,22.55840509,11.76903087,3.77850221,78.30066366,81.64738518,1.23039925,0.55813329,0.5712948,0.00440915,0.55816114,0.57132397,0.0044096,4.43293751,11.02645634,2.82419576,0.00238333,57.0,1000
97,17.08.2020,13:11:03, pp802b U=100V / t=2m / Ra=0.196,messung1 (5Zyklen),10.03968,997.0,46.256831,2.995952,48.725654,3.00171,183.271014,11.290284,3.75,1.91781,10.0,0.1,H23m. Nadel,0.0,46.39601906,46.68606366,0.36579575,46.39363572,46.68368033,0.36579575,3.0049669,3.13840823,1.00760059,0.0,21.69433441,21.77263605,0.32810647,1739.85071464,1750.72738722,13.71734054,1739.76133964,1750.63801222,13.71734054,0.0,0.0,0.0,173.98507146,175.07273872,1.37173405,173.97613396,175.06380122,1.37173405,11.26862588,11.76903087,3.77850221,81.35375404,81.64738518,1.23039925,0.57476196,0.5712948,0.00440915,0.57479148,0.57132397,0.0044096,8.87419647,11.02645634,2.82419576,0.00238333,57.0,1000
98,17.08.2020,13:11:06, pp802b U=100V / t=2m / Ra=0.196,messung1 (5Zyklen),10.033537,1496.0,69.32941,3.01405,71.798233,3.019809,179.975517,7.569708,3.75,1.916708,10.0,0.1,H23m. Nadel,0.0,46.3431885,46.68606366,0.36579575,46.34080517,46.68368033,0.36579575,2.0147393,3.13840823,1.00760059,0.0,22.16303293,21.77263605,0.32810647,1737.86956885,1750.72738722,13.71734054,1737.78019385,1750.63801222,13.71734054,0.0,0.0,0.0,173.78695689,175.07273872,1.37173405,173.77801939,175.06380122,1.37173405,7.55527239,11.76903087,3.77850221,83.1113735,81.64738518,1.23039925,0.57541718,0.5712948,0.00440915,0.57544677,0.57132397,0.0044096,13.23579016,11.02645634,2.82419576,0.00238333,57.0,1000
99,17.08.2020,13:11:10, pp802b U=100V / t=2m / Ra=0.196,messung1 (5Zyklen),10.042434,1997.0,92.31479,3.032149,94.783612,3.037908,177.986252,5.704634,3.75,1.918517,10.0,0.1,H23m. Nadel,0.0,46.2267351,46.68606366,0.36579575,46.22435177,46.68368033,0.36579575,1.51835203,3.13840823,1.00760059,0.0,22.35299987,21.77263605,0.32810647,1733.50256635,1750.72738722,13.71734054,1733.41319135,1750.63801222,13.71734054,0.0,0.0,0.0,173.35025663,175.07273872,1.37173405,173.34131913,175.06380122,1.37173405,5.69382011,11.76903087,3.77850221,83.82374951,81.64738518,1.23039925,0.57686675,0.5712948,0.00440915,0.5768965,0.57132397,0.0044096,17.56290121,11.02645634,2.82419576,0.00238333,57.0,1000
100,17.08.2020,13:11:13, pp802b U=100V / t=2m / Ra=0.196,messung1 (5Zyklen),12.027796,499.4,21.063414,3.030504,23.532237,3.036262,176.703819,22.799327,3.75,2.29771,12.0,0.1,H23m. Nadel,0.0,42.17744093,41.21159214,0.32690705,42.17524093,41.20939214,0.32690705,6.06828995,3.15948309,1.01962924,0.0,18.05347549,19.02495452,0.34884565,1581.65403484,1545.43470513,12.25901449,1581.57153484,1545.35220513,12.25901449,0.0,0.0,0.0,158.16540348,154.54347051,1.22590145,158.15715348,154.53522051,1.22590145,22.7560873,11.84806158,3.82360966,67.70053309,71.34357947,1.3081712,0.63224952,0.64718756,0.0050608,0.6322825,0.64722213,0.00506134,4.39442856,10.99187342,2.83639498,0.0022,57.0,1000
101,17.08.2020,13:11:17, pp802b U=100V / t=2m / Ra=0.196,messung1 (5Zyklen),12.043354,996.0,40.868349,3.022277,43.337171,3.028036,163.16706,11.400737,3.75,2.300626,12.0,0.1,H23m. Nadel,0.0,41.03247892,41.21159214,0.32690705,41.03027892,41.20939214,0.32690705,3.03441466,3.15948309,1.01962924,0.0,18.99793213,19.02495452,0.34884565,1538.71795934,1545.43470513,12.25901449,1538.63545934,1545.35220513,12.25901449,0.0,0.0,0.0,153.87179593,154.54347051,1.22590145,153.86354593,154.53522051,1.22590145,11.37905497,11.84806158,3.82360966,71.24224548,71.34357947,1.3081712,0.64989168,0.64718756,0.0050608,0.64992653,0.64722213,0.00506134,8.78807601,10.99187342,2.83639498,0.0022,57.0,1000
102,17.08.2020,13:11:21, pp802b U=100V / t=2m / Ra=0.196,messung1 (5Zyklen),12.028897,1496.0,61.15866,3.017341,63.627483,3.0231,159.494024,7.577957,3.75,2.297933,12.0,0.1,H23m. Nadel,0.0,40.88145722,41.21159214,0.32690705,40.87925722,41.20939214,0.32690705,2.01693917,3.15948309,1.01962924,0.0,19.43115902,19.02495452,0.34884565,1533.05464572,1545.43470513,12.25901449,1532.97214572,1545.35220513,12.25901449,0.0,0.0,0.0,153.30546457,154.54347051,1.22590145,153.29721457,154.53522051,1.22590145,7.56352189,11.84806158,3.82360966,72.86684634,71.34357947,1.3081712,0.65229247,0.64718756,0.0050608,0.65232757,0.64722213,0.00506134,13.22135394,10.99187342,2.83639498,0.0022,57.0,1000
103,17.08.2020,13:11:24, pp802b U=100V / t=2m / Ra=0.196,messung1 (5Zyklen),12.029534,1996.0,81.346963,3.030504,83.815785,3.036262,157.469536,5.704401,3.75,2.298065,12.0,0.1,H23m. Nadel,0.0,40.75499148,41.21159214,0.32690705,40.75279148,41.20939214,0.32690705,1.51828858,3.15948309,1.01962924,0.0,19.61725145,19.02495452,0.34884565,1528.31218061,1545.43470513,12.25901449,1528.22968061,1545.35220513,12.25901449,0.0,0.0,0.0,152.83121806,154.54347051,1.22590145,152.82296806,154.53522051,1.22590145,5.69358216,11.84806158,3.82360966,73.56469295,71.34357947,1.3081712,0.65431658,0.64718756,0.0050608,0.6543519,0.64722213,0.00506134,17.56363518,10.99187342,2.83639498,0.0022,57.0,1000
104,17.08.2020,13:11:27, pp802b U=100V / t=2m / Ra=0.196,messung1 (5Zyklen),15.034263,499.4,17.963597,3.002533,20.43242,3.008292,153.427262,22.589294,3.75,2.872008,15.0,0.1,H23m. Nadel,0.0,35.97035843,35.17513001,0.27623662,35.96841676,35.17318834,0.27623662,6.01228074,3.13374315,1.00849629,0.0,14.97806801,16.0197226,0.36622646,1348.88844113,1319.06737534,10.35887311,1348.81562863,1318.99456284,10.35887311,0.0,0.0,0.0,134.88884411,131.90673753,1.03588731,134.88156286,131.89945628,1.03588731,22.54605276,11.7515368,3.78186108,56.16775505,60.07395974,1.37334921,0.74135115,0.75824999,0.00588305,0.74139117,0.75829186,0.00588369,4.43536618,11.05782098,2.83718995,0.00194167,57.0,1000
105,17.08.2020,13:11:32, pp802b U=100V / t=2m / Ra=0.196,messung1 (5Zyklen),15.036483,996.0,34.981329,2.994306,37.450151,3.000065,141.002075,11.295425,3.75,2.872439,15.0,0.1,H23m. Nadel,0.0,35.12181627,35.17513001,0.27623662,35.1198746,35.17318834,0.27623662,3.00633133,3.13374315,1.00849629,0.0,16.05677164,16.0197226,0.36622646,1317.06810994,1319.06737534,10.35887311,1316.99529744,1318.99456284,10.35887311,0.0,0.0,0.0,131.70681099,131.90673753,1.03588731,131.69952974,131.89945628,1.03588731,11.27374247,11.7515368,3.78186108,60.21289364,60.07395974,1.37334921,0.75926218,0.75824999,0.00588305,0.75930415,0.75829186,0.00588369,8.87016891,11.05782098,2.83718995,0.00194167,57.0,1000
106,17.08.2020,13:11:35, pp802b U=100V / t=2m / Ra=0.196,messung1 (5Zyklen),15.044331,1497.0,52.178404,2.995952,54.647226,3.00171,136.891849,7.519314,3.75,2.873954,15.0,0.1,H23m. Nadel,0.0,34.85531329,35.17513001,0.27623662,34.85337163,35.17318834,0.27623662,2.00130394,3.13374315,1.00849629,0.0,16.42603384,16.0197226,0.36622646,1307.0742485,1319.06737534,10.35887311,1307.001436,1318.99456284,10.35887311,0.0,0.0,0.0,130.70742485,131.90673753,1.03588731,130.7001436,131.89945628,1.03588731,7.50488978,11.7515368,3.78186108,61.59762691,60.07395974,1.37334921,0.76506748,0.75824999,0.00588305,0.7651101,0.75829186,0.00588369,13.32464606,11.05782098,2.83718995,0.00194167,57.0,1000
107,17.08.2020,13:11:38, pp802b U=100V / t=2m / Ra=0.196,messung1 (5Zyklen),15.032921,1997.0,69.401805,3.025568,71.870628,3.031326,134.959867,5.692275,3.75,2.871801,15.0,0.1,H23m. Nadel,0.0,34.75303205,35.17513001,0.27623662,34.75109038,35.17318834,0.27623662,1.51505658,3.13374315,1.00849629,0.0,16.6180169,16.0197226,0.36622646,1303.2387018,1319.06737534,10.35887311,1303.1658893,1318.99456284,10.35887311,0.0,0.0,0.0,130.32387018,131.90673753,1.03588731,130.31658893,131.89945628,1.03588731,5.68146219,11.7515368,3.78186108,62.31756337,60.07395974,1.37334921,0.76731914,0.75824999,0.00588305,0.76736201,0.75829186,0.00588369,17.60110278,11.05782098,2.83718995,0.00194167,57.0,1000
108,17.08.2020,13:11:41, pp802b U=100V / t=2m / Ra=0.196,messung1 (5Zyklen),20.028611,499.4,14.514969,3.015696,16.983792,3.021454,127.531474,22.688133,3.75,3.826152,20.0,0.1,H23m. Nadel,0.0,29.06481578,28.38223338,0.23857087,29.06311578,28.38053338,0.23857087,6.03863837,3.15323958,1.01232137,0.0,11.51223871,12.6136469,0.3869417,1089.93059171,1064.33375183,8.94640765,1089.86684171,1064.27000183,8.94640765,0.0,0.0,0.0,108.99305917,106.43337518,0.89464077,108.98668417,106.42700018,0.89464077,22.64489387,11.82464844,3.79620512,43.17089515,47.30117587,1.45103139,0.91748962,0.93975165,0.00780247,0.91754328,0.93980797,0.0078034,4.41600656,10.989541,2.82779691,0.0017,57.0,1000
109,17.08.2020,13:11:46, pp802b U=100V / t=2m / Ra=0.196,messung1 (5Zyklen),20.008751,996.0,28.227216,3.025568,30.696038,3.031326,115.572434,11.413126,3.75,3.822394,20.0,0.1,H23m. Nadel,0.0,28.34057831,28.38223338,0.23857087,28.33887831,28.38053338,0.23857087,3.03771888,3.15323958,1.01232137,0.0,12.65057972,12.6136469,0.3869417,1062.77168675,1064.33375183,8.94640765,1062.70793675,1064.27000183,8.94640765,0.0,0.0,0.0,106.27716867,106.43337518,0.89464077,106.27079367,106.42700018,0.89464077,11.39144578,11.82464844,3.79620512,47.43967395,47.30117587,1.45103139,0.94093587,0.93975165,0.00780247,0.94099231,0.93980797,0.0078034,8.77851696,10.989541,2.82779691,0.0017,57.0,1000
110,17.08.2020,13:11:49, pp802b U=100V / t=2m / Ra=0.196,messung1 (5Zyklen),20.022226,1496.0,42.085899,3.015696,44.554721,3.021454,111.684629,7.573833,3.75,3.824929,20.0,0.1,H23m. Nadel,0.0,28.13228543,28.38223338,0.23857087,28.13058543,28.38053338,0.23857087,2.01583957,3.15323958,1.01232137,0.0,13.05737293,12.6136469,0.3869417,1054.96070354,1064.33375183,8.94640765,1054.89695354,1064.27000183,8.94640765,0.0,0.0,0.0,105.49607035,106.43337518,0.89464077,105.48969535,106.42700018,0.89464077,7.5593984,11.82464844,3.79620512,48.96514848,47.30117587,1.45103139,0.94790261,0.93975165,0.00780247,0.94795989,0.93980797,0.0078034,13.22856592,10.989541,2.82779691,0.0017,57.0,1000
111,17.08.2020,13:11:52, pp802b U=100V / t=2m / Ra=0.196,messung1 (5Zyklen),20.017924,1996.0,55.870543,3.03544,58.339365,3.041198,109.605521,5.713674,3.75,3.824156,20.0,0.1,H23m. Nadel,0.0,27.99125401,28.38223338,0.23857087,27.98955401,28.38053338,0.23857087,1.52076152,3.15323958,1.01232137,0.0,13.23439624,12.6136469,0.3869417,1049.6720253,1064.33375183,8.94640765,1049.6082753,1064.27000183,8.94640765,0.0,0.0,0.0,104.96720253,106.43337518,0.89464077,104.96082753,106.42700018,0.89464077,5.70285571,11.82464844,3.79620512,49.62898591,47.30117587,1.45103139,0.95267853,0.93975165,0.00780247,0.95273639,0.93980797,0.0078034,17.53507454,10.989541,2.82779691,0.0017,57.0,1000
