Repository: ZBT-Tools/ContactResistanceAnalysis

File: Messreihen/Vorbehandlungen/pp+gps.csv (part 28 of 75)
age[mV],voltage_needle[mV],R_ges / mOhm*cm²,R_bulk / mOhm*cm²,contact_area[cm2],p_Kraftsensor / ?,pressure_rounded[bar],sample_thickness[cm],parameters,[mV]_in_[V],main_resistance[mOhm],main_resistance_mean[mOhm],main_resistance_error[mOhm],flow_resistance[mOhm],flow_resistance_mean[mOhm],flow_resistance_error[mOhm],bulk_resistance[mOhm],bulk_resistance_mean[mOhm],bulk_resistance_error[mOhm],bulk_resistance_sub[mOhm],contact_resistance[mOhm],contact_resistance_mean[mOhm],contact_resistance_error[mOhm],vs_main_resistance[mOhm*cm],vs_main_resistance_mean[mOhm*cm],vs_main_resistance_error[mOhm*cm],vs_flow_resistance[mOhm*cm],vs_flow_resistance_mean[mOhm*cm],vs_flow_resistance_error[mOhm*cm],vs_bulk_resistance[mOhm*cm],vs_bulk_resistance_mean[mOhm*cm],vs_bulk_resistance_error[mOhm*cm],as_main_resistance[mOhm*cm2],as_main_resistance_mean[mOhm*cm2],as_main_resistance_error[mOhm*cm2],as_flow_resistance[mOhm*cm2],as_flow_resistance_mean[mOhm*cm2],as_flow_resistance_error[mOhm*cm2],as_bulk_resistance[mOhm*cm2],as_bulk_resistance_mean[mOhm*cm2],as_bulk_resistance_error[mOhm*cm2],as_contact_resistance[mOhm*cm2],as_contact_resistance_mean[mOhm*cm2],as_contact_resistance_error[mOhm*cm2],vs_main_conductance[S/cm],vs_main_conductance_mean[S/cm],vs_main_conductance_error[S/cm],vs_flow_conductance[S/cm],vs_flow_conductance_mean[S/cm],vs_flow_conductance_error[S/cm],vs_bulk_conductance[S/cm],vs_bulk_conductance_mean[S/cm],vs_bulk_conductance_error[S/cm],degradation_corr[mOhm],cycle,[mV] in [V]
170,17.08.2020,13:15:34, pp802b U=100V / t=2m / Ra=0.196,messung1 (5Zyklen),5.065402,1497.0,97.239288,3.055184,99.708111,3.060942,249.769817,7.667691,3.75,0.967668,5.0,0.1,H23m. Nadel,0.0,64.95610421,65.96528723,1.03600076,64.95283754,65.96202056,1.03600076,2.04087108,3.16390808,1.00848599,0.0,31.45598323,31.39905624,0.14850515,2435.85390782,2473.69827111,38.85002858,2435.73140782,2473.57577111,38.85002858,0.0,0.0,0.0,243.58539078,247.36982711,3.88500286,243.57314078,247.35757711,3.88500286,7.65326653,11.86465531,3.78182246,117.95993712,117.7464609,0.55689429,0.41053365,0.40454328,0.00616066,0.4105543,0.40456335,0.00616126,13.06631614,10.92552021,2.81064898,0.00326667,59.0,1000
171,17.08.2020,13:15:37, pp802b U=100V / t=2m / Ra=0.196,messung1 (5Zyklen),5.065299,1997.0,129.473122,3.045312,131.941944,3.05107,247.76279,5.729351,3.75,0.967675,5.0,0.1,H23m. Nadel,0.0,64.83381172,65.96528723,1.03600076,64.83054505,65.96202056,1.03600076,1.52494342,3.16390808,1.00848599,0.0,31.65280082,31.39905624,0.14850515,2431.26793941,2473.69827111,38.85002858,2431.14543941,2473.57577111,38.85002858,0.0,0.0,0.0,243.12679394,247.36982711,3.88500286,243.11454394,247.35757711,3.88500286,5.71853781,11.86465531,3.78182246,118.69800307,117.7464609,0.55689429,0.41130802,0.40454328,0.00616066,0.41132874,0.40456335,0.00616126,17.48698765,10.92552021,2.81064898,0.00326667,59.0,1000
172,17.08.2020,13:15:40, pp802b U=100V / t=2m / Ra=0.196,messung1 (5Zyklen),6.057578,499.3,30.644218,3.037085,33.11304,3.042844,248.695975,22.853322,3.75,1.157217,6.0,0.1,H23m. Nadel,0.0,61.3743601,60.05491184,0.44305879,61.3713601,60.05191184,0.44305879,6.08268576,3.16123958,1.02465067,0.0,27.64433717,28.44533613,0.29873804,2301.53850391,2252.05919409,16.61470444,2301.42600391,2251.94669409,16.61470444,0.0,0.0,0.0,230.15385039,225.20591941,1.66147044,230.14260039,225.19466941,1.66147044,22.8100716,11.85464842,3.84244001,103.6662644,106.67001049,1.12026764,0.43449197,0.44410957,0.00323093,0.43451321,0.44413176,0.00323125,4.38402833,11.01541107,2.85572114,0.003,59.0,1000
173,17.08.2020,13:15:45, pp802b U=100V / t=2m / Ra=0.196,messung1 (5Zyklen),6.053379,997.0,59.559391,3.033794,62.028214,3.039553,233.305718,11.432622,3.75,1.156366,6.0,0.1,H23m. Nadel,0.0,59.73860682,60.05491184,0.44305879,59.73560682,60.05191184,0.44305879,3.04292277,3.16123958,1.02465067,0.0,28.34634203,28.44533613,0.29873804,2240.19775577,2252.05919409,16.61470444,2240.08525577,2251.94669409,16.61470444,0.0,0.0,0.0,224.01977558,225.20591941,1.66147044,224.00852558,225.19466941,1.66147044,11.41096038,11.85464842,3.84244001,106.2987826,106.67001049,1.12026764,0.44638916,0.44410957,0.00323093,0.44641158,0.44413176,0.00323125,8.76350427,11.01541107,2.85572114,0.003,59.0,1000
174,17.08.2020,13:15:48, pp802b U=100V / t=2m / Ra=0.196,messung1 (5Zyklen),6.061777,1496.0,89.2051,3.000888,91.673922,3.006646,229.797599,7.536713,3.75,1.158033,6.0,0.1,H23m. Nadel,0.0,59.62907754,60.05491184,0.44305879,59.62607754,60.05191184,0.44305879,2.00594118,3.16123958,1.02465067,0.0,28.81006818,28.44533613,0.29873804,2236.09040775,2252.05919409,16.61470444,2235.97790775,2251.94669409,16.61470444,0.0,0.0,0.0,223.60904078,225.20591941,1.66147044,223.59779078,225.19466941,1.66147044,7.52227941,11.85464842,3.84244001,108.03775568,106.67001049,1.12026764,0.44720911,0.44410957,0.00323093,0.44723161,0.44413176,0.00323125,13.2938428,11.01541107,2.85572114,0.003,59.0,1000
175,17.08.2020,13:15:51, pp802b U=100V / t=2m / Ra=0.196,messung1 (5Zyklen),6.063429,1997.0,118.776773,3.022277,121.245596,3.028036,227.677007,5.686096,3.75,1.158352,6.0,0.1,H23m. Nadel,0.0,59.4776029,60.05491184,0.44305879,59.4746029,60.05191184,0.44305879,1.51340861,3.16123958,1.02465067,0.0,28.98059715,28.44533613,0.29873804,2230.41010891,2252.05919409,16.61470444,2230.29760891,2251.94669409,16.61470444,0.0,0.0,0.0,223.04101089,225.20591941,1.66147044,223.02976089,225.19466941,1.66147044,5.6752823,11.85464842,3.84244001,108.6772393,106.67001049,1.12026764,0.44834804,0.44410957,0.00323093,0.44837066,0.44413176,0.00323125,17.62026887,11.01541107,2.85572114,0.003,59.0,1000
176,17.08.2020,13:15:55, pp802b U=100V / t=2m / Ra=0.196,messung1 (5Zyklen),10.053982,499.3,23.38005,3.020632,25.848873,3.02639,194.138338,22.729749,3.75,1.920657,10.0,0.1,H23m. Nadel,0.0,46.82565592,45.74270726,0.3641953,46.82326425,45.74031559,0.3641953,6.04973363,3.15306942,1.01606957,0.0,20.38676531,21.29362308,0.33114812,1755.96209694,1715.3515221,13.65732366,1755.87240944,1715.2618346,13.65732366,0.0,0.0,0.0,175.59620969,171.53515221,1.36573237,175.58724094,171.52618346,1.36573237,22.6865011,11.82401034,3.81026089,76.45036992,79.85108656,1.24180544,0.56948837,0.58308013,0.00457352,0.56951746,0.58311063,0.00457399,4.40790757,11.01223493,2.84434021,0.00239167,59.0,1000
177,17.08.2020,13:15:59, pp802b U=100V / t=2m / Ra=0.196,messung1 (5Zyklen),10.058215,997.0,45.356831,3.025568,47.825654,3.031326,179.885859,11.401679,3.75,1.921502,10.0,0.1,H23m. Nadel,0.0,45.49331093,45.74270726,0.3641953,45.49091927,45.74031559,0.3641953,3.03467202,3.15306942,1.01606957,0.0,21.22812363,21.29362308,0.33114812,1705.99915998,1715.3515221,13.65732366,1705.90947248,1715.2618346,13.65732366,0.0,0.0,0.0,170.599916,171.53515221,1.36573237,170.59094725,171.52618346,1.36573237,11.38002006,11.82401034,3.81026089,79.60546359,79.85108656,1.24180544,0.58616676,0.58308013,0.00457352,0.58619758,0.58311063,0.00457399,8.78733073,11.01223493,2.84434021,0.00239167,59.0,1000
178,17.08.2020,13:16:02, pp802b U=100V / t=2m / Ra=0.196,messung1 (5Zyklen),10.038631,1496.0,67.909483,3.012405,70.378306,3.018164,176.416208,7.565584,3.75,1.917678,10.0,0.1,H23m. Nadel,0.0,45.39403944,45.74270726,0.3641953,45.39164777,45.74031559,0.3641953,2.01363971,3.15306942,1.01606957,0.0,21.68900403,21.29362308,0.33114812,1702.27647894,1715.3515221,13.65732366,1702.18679144,1715.2618346,13.65732366,0.0,0.0,0.0,170.22764789,171.53515221,1.36573237,170.21867914,171.52618346,1.36573237,7.5511489,11.82401034,3.81026089,81.33376512,79.85108656,1.24180544,0.58744864,0.58308013,0.00457352,0.58747959,0.58311063,0.00457399,13.2430179,11.01223493,2.84434021,0.00239167,59.0,1000
179,17.08.2020,13:16:06, pp802b U=100V / t=2m / Ra=0.196,messung1 (5Zyklen),10.033468,1997.0,90.379872,3.023922,92.848694,3.029681,174.352831,5.689186,3.75,1.916679,10.0,0.1,H23m. Nadel,0.0,45.25782273,45.74270726,0.3641953,45.25543107,45.74031559,0.3641953,1.51423235,3.15306942,1.01606957,0.0,21.87059936,21.29362308,0.33114812,1697.16835253,1715.3515221,13.65732366,1697.07866503,1715.2618346,13.65732366,0.0,0.0,0.0,169.71683525,171.53515221,1.36573237,169.7078665,171.52618346,1.36573237,5.67837131,11.82401034,3.81026089,82.0147476,79.85108656,1.24180544,0.58921674,0.58308013,0.00457352,0.58924788,0.58311063,0.00457399,17.61068352,11.01223493,2.84434021,0.00239167,59.0,1000
180,17.08.2020,13:16:09, pp802b U=100V / t=2m / Ra=0.196,messung1 (5Zyklen),12.046951,499.3,20.648789,3.046957,23.117611,3.052716,173.625161,22.927466,3.75,2.301333,12.0,0.1,H23m. Nadel,0.0,41.35547567,40.42183663,0.31539103,41.35327567,40.41963663,0.31539103,6.10245744,3.16314145,1.02925755,0.0,17.62540911,18.62824759,0.35946683,1550.83033747,1515.81887363,11.82716346,1550.74783747,1515.73637363,11.82716346,0.0,0.0,0.0,155.08303375,151.58188736,1.18271635,155.07478375,151.57363736,1.18271635,22.8842154,11.86178044,3.8597158,66.09528417,69.85592846,1.3480006,0.64481586,0.65982823,0.00507541,0.64485017,0.65986415,0.00507596,4.36982428,11.02648632,2.8699066,0.0022,59.0,1000
181,17.08.2020,13:16:13, pp802b U=100V / t=2m / Ra=0.196,messung1 (5Zyklen),12.049429,997.0,40.121365,3.01405,42.590188,3.019809,160.193785,11.358359,3.75,2.301816,12.0,0.1,H23m. Nadel,0.0,40.24209127,40.42183663,0.31539103,40.23989127,40.41963663,0.31539103,3.02311936,3.16314145,1.02925755,0.0,18.60838596,18.62824759,0.35946683,1509.07842277,1515.81887363,11.82716346,1508.99592277,1515.73637363,11.82716346,0.0,0.0,0.0,150.90784228,151.58188736,1.18271635,150.89959228,151.57363736,1.18271635,11.33669759,11.86178044,3.8597158,69.78144734,69.85592846,1.3480006,0.66265609,0.65982823,0.00507541,0.66269231,0.65986415,0.00507596,8.82091096,11.02648632,2.8699066,0.0022,59.0,1000
182,17.08.2020,13:16:17, pp802b U=100V / t=2m / Ra=0.196,messung1 (5Zyklen),12.03425,1496.0,59.985534,3.027213,62.454356,3.032972,156.553366,7.602703,3.75,2.298989,12.0,0.1,H23m. Nadel,0.0,40.09728209,40.42183663,0.31539103,40.09508209,40.41963663,0.31539103,2.0235381,3.16314145,1.02925755,0.0,19.03577199,18.62824759,0.35946683,1503.64807821,1515.81887363,11.82716346,1503.56557821,1515.73637363,11.82716346,0.0,0.0,0.0,150.36480782,151.58188736,1.18271635,150.35655782,151.57363736,1.18271635,7.58826788,11.86178044,3.8597158,71.38414497,69.85592846,1.3480006,0.66504923,0.65982823,0.00507541,0.66508572,0.65986415,0.00507596,13.17823798,11.02648632,2.8699066,0.0022,59.0,1000
183,17.08.2020,13:16:20, pp802b U=100V / t=2m / Ra=0.196,messung1 (5Zyklen),12.028915,1996.0,79.825025,3.000888,82.293847,3.006646,154.610184,5.648759,3.75,2.297864,12.0,0.1,H23m. Nadel,0.0,39.99249749,40.42183663,0.31539103,39.99029749,40.41963663,0.31539103,1.5034509,3.16314145,1.02925755,0.0,19.2434233,18.62824759,0.35946683,1499.71865606,1515.81887363,11.82716346,1499.63615606,1515.73637363,11.82716346,0.0,0.0,0.0,149.97186561,151.58188736,1.18271635,149.96361561,151.57363736,1.18271635,5.63794088,11.86178044,3.8597158,72.16283736,69.85592846,1.3480006,0.66679173,0.65982823,0.00507541,0.66682841,0.65986415,0.00507596,17.73697208,11.02648632,2.8699066,0.0022,59.0,1000
184,17.08.2020,13:16:23, pp802b U=100V / t=2m / Ra=0.196,messung1 (5Zyklen),15.014747,499.4,17.547327,3.020632,20.016149,3.02639,150.301482,22.725197,3.75,2.868211,15.0,0.1,H23m. Nadel,0.0,35.13681818,34.40178937,0.25452646,35.13485985,34.39983103,0.25452646,6.04852223,3.15778468,1.01236221,0.0,14.54316881,15.62102318,0.3790415,1317.63068182,1290.06710122,9.54474211,1317.55724432,1289.99366372,9.54474211,0.0,0.0,0.0,131.76306818,129.00671012,0.95447421,131.75572443,128.99936637,0.95447421,22.68195835,11.84169255,3.79635828,54.53688304,58.57883691,1.42140564,0.758938,0.77527932,0.00566979,0.75898031,0.77532347,0.00567043,4.40879039,10.95420575,2.80813889,0.00195833,59.0,1000
185,17.08.2020,13:16:28, pp802b U=100V / t=2m / Ra=0.196,messung1 (5Zyklen),15.029909,996.0,34.204729,3.009114,36.673552,3.014873,138.078131,11.351178,3.75,2.871163,15.0,0.1,H23m. Nadel,0.0,34.34209739,34.40178937,0.25452646,34.34013906,34.39983103,0.25452646,3.0211988,3.15778468,1.01236221,0.0,15.65947013,15.62102318,0.3790415,1287.82865211,1290.06710122,9.54474211,1287.75521461,1289.99366372,9.54474211,0.0,0.0,0.0,128.78286521,129.00671012,0.95447421,128.77552146,128.99936637,0.95447421,11.32949548,11.84169255,3.79635828,58.72301299,58.57883691,1.42140564,0.77650082,0.77527932,0.00566979,0.7765451,0.77532347,0.00567043,8.82651837,10.95420575,2.80813889,0.00195833,59.0,1000
186,17.08.2020,13:16:31, pp802b U=100V / t=2m / Ra=0.196,messung1 (5Zyklen),15.010479,1497.0,51.072736,3.048602,53.541559,3.054361,134.122141,7.651205,3.75,2.86754,15.0,0.1,H23m. Nadel,0.0,34.11672411,34.40178937,0.25452646,34.11476578,34.39983103,0.25452646,2.03647428,3.15778468,1.01236221,0.0,16.03914575,15.62102318,0.3790415,1279.37715431,1290.06710122,9.54474211,1279.30371681,1289.99366372,9.54474211,0.0,0.0,0.0,127.93771543,129.00671012,0.95447421,127.93037168,128.99936637,0.95447421,7.63677856,11.84169255,3.79635828,60.14679656,58.57883691,1.42140564,0.78163034,0.77527932,0.00566979,0.78167521,0.77532347,0.00567043,13.09452661,10.95420575,2.80813889,0.00195833,59.0,1000
187,17.08.2020,13:16:34, pp802b U=100V / t=2m / Ra=0.196,messung1 (5Zyklen),15.009033,1997.0,67.921001,3.045312,70.389823,3.05107,132.179187,5.729351,3.75,2.867254,15.0,0.1,H23m. Nadel,0.0,34.01151778,34.40178937,0.25452646,34.00955944,34.39983103,0.25452646,1.52494342,3.15778468,1.01236221,0.0,16.24230801,15.62102318,0.3790415,1275.43191662,1290.06710122,9.54474211,1275.35847912,1289.99366372,9.54474211,0.0,0.0,0.0,127.54319166,129.00671012,0.95447421,127.53584791,128.99936637,0.95447421,5.71853781,11.84169255,3.79635828,60.90865505,58.57883691,1.42140564,0.78404812,0.77527932,0.00566979,0.78409327,0.77532347,0.00567043,17.48698765,10.95420575,2.80813889,0.00195833,59.0,1000
188,17.08.2020,13:16:37, pp802b U=100V / t=2m / Ra=0.196,messung1 (5Zyklen),20.030831,499.3,14.236907,3.040376,16.705729,3.046134,125.468627,22.878037,3.75,3.826661,20.0,0.1,H23m. Nadel,0.0,28.51373323,27.8115711,0.24605056,28.51203323,27.8098711,0.24605056,6.08927699,3.17120331,1.02384238,0.0,11.21137812,12.31933389,0.38890382,1069.26499599,1042.93391619,9.22689611,1069.20124599,1042.87016619,9.22689611,0.0,0.0,0.0,106.9264996,104.29339162,0.92268961,106.9201246,104.28701662,0.92268961,22.8347887,11.89201241,3.83940891,42.04266795,46.1975021,1.45838934,0.93522186,0.95905585,0.00837689,0.93527762,0.9591145,0.00837791,4.37928291,10.96041496,2.83409116,0.0017,59.0,1000
189,17.08.2020,13:16:42, pp802b U=100V / t=2m / Ra=0.196,messung1 (5Zyklen),20.028233,997.0,27.695772,3.046957,30.164594,3.052716,113.457601,11.48213,3.75,3.826115,20.0,0.1,H23m. Nadel,0.0,27.77910933,27.8115711,0.24605056,27.77740933,27.8098711,0.24605056,3.05612538,3.17120331,1.02384238,0.0,12.36064198,12.31933389,0.38890382,1041.7165998,1042.93391619,9.22689611,1041.6528498,1042.87016619,9.22689611,0.0,0.0,0.0,104.17165998,104.29339162,0.92268961,104.16528498,104.28701662,0.92268961,11.46047016,11.89201241,3.83940891,46.35240741,46.1975021,1.45838934,0.95995398,0.95905585,0.00837689,0.96001273,0.9591145,0.00837791,8.72564551,10.96041496,2.83409116,0.0017,59.0,1000
190,17.08.2020,13:16:45, pp802b U=100V / t=2m / Ra=0.196,messung1 (5Zyklen),20.029007,1496.0,41.200707,3.017341,43.669529,3.0231,109.465732,7.577957,3.75,3.826208,20.0,0.1,H23m. Nadel,0.0,27.54057955,27.8115711,0.24605056,27.53887955,27.8098711,0.24605056,2.01693917,3.17120331,1.02384238,0.0,12.76097019,12.31933389,0.38890382,1032.77173295,1042.93391619,9.22689611,1032.70798295,1042.87016619,9.22689611,0.0,0.0,0.0,103.2771733,104.29339162,0.92268961,103.2707983,104.28701662,0.92268961,7.56352189,11.89201241,3.83940891,47.8536382,46.1975021,1.45838934,0.96826817,0.95905585,0.00837689,0.96832795,0.9591145,0.00837791,13.22135394,10.96041496,2.83409116,0.0017,59.0,1000
191,17.08.2020,13:16:48, pp802b U=100V / t=2m / Ra=0.196,messung1 (5Zyklen),20.029833,1997.0,54.743486,3.040376,57.212308,3.046134,107.43423,5.720082,3.75,3.826428,20.0,0.1,H23m. Nadel,0.0,27.41286229,27.8115711,0.24605056,27.41116229,27.8098711,0.24605056,1.52247171,3.17120331,1.02384238,0.0,12.94434529,12.31933389,0.38890382,1027.982336,1042.93391619,9.22689611,1027.918586,1042.87016619,9.22689611,0.0,0.0,0.0,102.7982336,104.29339162,0.92268961,102.7918586,104.28701662,0.92268961,5.7092689,11.89201241,3.83940891,48.54129485,46.1975021,1.45838934,0.97277936,0.95905585,0.00837689,0.97283969,0.9591145,0.00837791,17.51537748,10.96041496,2.83409116,0.0017,59.0,1000
192,17.08.2020,13:16:52, pp802b U=100V / t=2m / Ra=0.196,messung1 (5Zyklen),24.031733,499.4,12.404,3.045312,14.872823,3.05107,111.680188,22.91052,3.75,4.590855,24.0,0.1,H23m. Nadel,0.0,24.83780537,24.1543803,0.2439769,24.83627203,24.15284697,0.2439769,6.09794153,3.1778428,1.02484795,0.0,9.36916525,10.48750208,0.39061841,931.41770124,905.78926134,9.14913379,931.36020124,905.73176134,9.14913379,0.0,0.0,0.0,93.14177012,90.57892613,0.91491338,93.13602012,90.57317613,0.91491338,22.86728074,11.9169105,3.8431798,35.13436969,39.32813282,1.46481905,1.07363216,1.10434321,0.01101174,1.07369845,1.10441336,0.01101313,4.37306041,10.93783118,2.83467123,0.00153333,59.0,1000
193,17.08.2020,13:16:56, pp802b U=100V / t=2m / Ra=0.196,messung1 (5Zyklen),24.028824,997.0,24.087545,3.053538,26.556368,3.059297,99.886038,11.506885,3.75,4.590332,24.0,0.1,H23m. Nadel,0.0,24.16002508,24.1543803,0.2439769,24.15849174,24.15284697,0.2439769,3.06272618,3.1778428,1.02484795,0.0,10.54788278,10.48750208,0.39061841,906.00094032,905.78926134,9.14913379,905.94344032,905.73176134,9.14913379,0.0,0.0,0.0,90.60009403,90.57892613,0.91491338,90.59434403,90.57317613,0.91491338,11.48522317,11.9169105,3.8431798,39.55456043,39.32813282,1.46481905,1.10375161,1.10434321,0.01101174,1.10382167,1.10441336,0.01101313,8.70683996,10.93783118,2.83467123,0.00153333,59.0,1000
194,17.08.2020,13:16:59, pp802b U=100V / t=2m / Ra=0.196,messung1 (5Zyklen),24.018894,1497.0,35.748056,3.03873,38.216879,3.044489,95.733664,7.626475,3.75,4.588402,24.0,0.1,H23m. Nadel,0.0,23.87979693,24.1543803,0.2439769,23.87826359,24.15284697,0.2439769,2.02987976,3.1778428,1.02484795,0.0,10.92419192,10.48750208,0.39061841,895.49238477,905.78926134,9.14913379,895.43488477,905.73176134,9.14913379,0.0,0.0,0.0,89.54923848,90.57892613,0.91491338,89.54348848,90.57317613,0.91491338,7.6120491,11.9169105,3.8431798,40.96571969,39.32813282,1.46481905,1.11670408,1.10434321,0.01101174,1.11677579,1.10441336,0.01101313,13.13706713,10.93783118,2.83467123,0.00153333,59.0,1000
195,17.08.2020,13:17:03, pp802b U=100V / t=2m / Ra=0.196,messung1 (5Zyklen),24.011029,1997.0,47.408568,3.037085,49.87739,3.042844,93.660598,5.713903,3.75,4.586877,24.0,0.1,H23m. Nadel,0.0,23.73989384,24.1543803,0.2439769,23.73836051,24.15284697,0.2439769,1.52082374,3.1778428,1.02484795,0.0,11.10876839,10.48750208,0.39061841,890.24601903,905.78926134,9.14913379,890.18851903,905.73176134,9.14913379,0.0,0.0,0.0,89.0246019,90.57892613,0.91491338,89.0188519,90.57317613,0.91491338,5.70308901,11.9169105,3.8431798,41.65788145,39.32813282,1.46481905,1.123285,1.10434321,0.01101174,1.12335756,1.10441336,0.01101313,17.53435723,10.93783118,2.83467123,0.00153333,59.0,1000
196,17.08.2020,13:17:06, pp802b U=100V / t=2m / Ra=0.196,messung1 (5Zyklen),30.004389,499.3,10.365427,3.043666,12.834249,3.049425,96.391818,22.902752,3.75,5.731984,30.0,0.1,H23m. Nadel,0.0,20.75991789,20.10077888,0.23212665,20.75851789,20.09937888,0.23212665,6.09586621,3.17421086,1.02524093,0.0,7.33132584,8.46258401,0.39669942,778.49692069,753.77920804,8.70474945,778.44442069,753.72670804,8.70474945,0.0,0.0,0.0,77.84969207,75.3779208,0.87047495,77.84444207,75.3726708,0.87047495,22.8594983,11.90329072,3.84465349,27.49247189,31.73469004,1.48762281,1.2845266,1.32717098,0.01508466,1.28461323,1.3272635,0.01508674,4.3745492,10.95814834,2.84272454,0.0014,59.0,1000
197,17.08.2020,13:17:10, pp802b U=100V / t=2m / Ra=0.196,messung1 (5Zyklen),30.011479,997.0,20.010398,3.048602,22.47922,3.054361,84.550728,11.488319,3.75,5.733145,30.0,0.1,H23m. Nadel,0.0,20.07060983,20.10077888,0.23212665,20.06920983,20.09937888,0.23212665,3.05777533,3.17421086,1.02524093,0.0,8.50571725,8.46258401,0.39669942,752.64786861,753.77920804,8.70474945,752.59536861,753.72670804,8.70474945,0.0,0.0,0.0,75.26478686,75.3779208,0.87047495,75.25953686,75.3726708,0.87047495,11.46665747,11.90329072,3.84465349,31.89643969,31.73469004,1.48762281,1.32864257,1.32717098,0.01508466,1.32873526,1.3272635,0.01508674,8.72093723,10.95814834,2.84272454,0.0014,59.0,1000
198,17.08.2020,13:17:14, pp802b U=100V / t=2m / Ra=0.196,messung1 (5Zyklen),29.990224,1496.0,29.722828,3.030504,32.191651,3.036262,80.694312,7.610952,3.75,5.729097,30.0,0.1,H23m. Nadel,0.0,19.86820053,20.10077888,0.23212665,19.86680053,20.09937888,0.23212665,2.02573797,3.17421086,1.02524093,0.0,8.92053128,8.46258401,0.39669942,745.05752005,753.77920804,8.70474945,745.00502005,753.72670804,8.70474945,0.0,0.0,0.0,74.50575201,75.3779208,0.87047495,74.50050201,75.3726708,0.87047495,7.59651738,11.90329072,3.84465349,33.45199231,31.73469004,1.48762281,1.34217825,1.32717098,0.01508466,1.34227283,1.3272635,0.01508674,13.16392697,10.95814834,2.84272454,0.0014,59.0,1000
199,17.08.2020,13:17:17, pp802b U=100V / t=2m / Ra=0.196,messung1 (5Zyklen),29.98408,1996.0,39.329957,3.028858,41.79878,3.034617,78.529772,5.701309,3.75,5.727993,30.0,0.1,H23m. Nadel,0.0,19.70438727,20.10077888,0.23212665,19.70298727,20.09937888,0.23212665,1.51746393,3.17421086,1.02524093,0.0,9.09276167,8.46258401,0.39669942,738.9145228,753.77920804,8.70474945,738.8620228,753.72670804,8.70474945,0.0,0.0,0.0,73.89145228,75.3779208,0.87047495,73.88620228,75.3726708,0.87047495,5.69048973,11.90329072,3.84465349,34.09785628,31.73469004,1.48762281,1.35333651,1.32717098,0.01508466,1.35343267,1.3272635,0.01508674,17.57317995,10.95814834,2.84272454,0.0014,59.0,1000
0,17.08.2020,15:53:13, pp802c U=100V / t=2m / Ra=0.191,messung1 (5Zyklen),1.963954,499.3,108.666863,3.025568,110.328772,3.028036,828.62587,22.742106,3.75,0.375182,2.0,0.1,H23m. Nadel,0.0,217.63841979,183.50048652,11.42009794,217.63361979,183.49568652,11.42009794,6.05961947,3.15051833,1.02016398,0.0,105.78700016,90.1725841,5.21574191,8161.44074204,6881.26824462,428.25367262,8161.26074204,6881.08824462,428.25367262,0.0,0.0,0.0,816.1440742,688.12682446,42.82536726,816.1260742,688.10882446,42.82536726,22.723573,11.81444374,3.82561492,396.7012506,338.14719036,19.55903218,0.12252739,0.1468437,0.00815214,0.12253009,0.14684762,0.00815254,4.40071638,11.05101322,2.86993967,0.0048,55.0,1000
1,17.08.2020,15:53:18, pp802c U=100V / t=2m / Ra=0.191,messung1 (5Zyklen),2.007013,996.0,173.542585,3.015696,175.204494,3.018164,659.655474,11.363568,3.75,0.383408,2.0,0.1,H23m. Nadel,0.0,174.23954317,183.50048652,11.42009794,174.23474317,183.49568652,11.42009794,3.02780723,3.15051833,1.02016398,0.0,85.60346797,90.1725841,5.21574191,6533.98286898,6881.26824462,428.25367262,6533.80286898,6881.08824462,428.25367262,0.0,0.0,0.0,653.3982869,688.12682446,42.82536726,653.3802869,688.10882446,42.82536726,11.35427711,11.81444374,3.82561492,321.01300489,338.14719036,19.55903218,0.15304601,0.1468437,0.00815214,0.15305023,0.14684762,0.00815254,8.80725378,11.05101322,2.86993967,0.0048,55.0,1000
2,17.08.2020,15:53:21, pp802c U=100V / t=2m / Ra=0.191,messung1 (5Zyklen),2.046991,1497.0,258.307207,3.01076,259.969116,3.013228,651.225241,7.548165,3.75,0.391016,2.0,0.1,H23m. Nadel,0.0,172.54990448,183.50048652,11.42009794,172.54510448,183.49568652,11.42009794,2.01119572,3.15051833,1.02016398,0.0,85.26695438,90.1725841,5.21574191,6470.62141784,6881.26824462,428.25367262,6470.44141784,6881.08824462,428.25367262,0.0,0.0,0.0,647.06214178,688.12682446,42.82536726,647.04414178,688.10882446,42.82536726,7.54198397,11.81444374,3.82561492,319.75107891,338.14719036,19.55903218,0.15454466,0.1468437,0.00815214,0.15454896,0.14684762,0.00815254,13.25911066,11.05101322,2.86993967,0.0048,55.0,1000
3,17.08.2020,15:53:24, pp802c U=100V / t=2m / Ra=0.191,messung1 (5Zyklen),2.070224,1996.0,338.469861,3.000888,340.13177,3.003356,639.025119,5.642577,3.75,0.395533,2.0,0.1,H23m. Nadel,0.0,169.57407866,183.50048652,11.42009794,169.56927866,183.49568652,11.42009794,1.5034509,3.15051833,1.02016398,0.0,84.03291388,90.1725841,5.21574191,6359.02794965,6881.26824462,428.25367262,6358.84794965,6881.08824462,428.25367262,0.0,0.0,0.0,635.90279496,688.12682446,42.82536726,635.88479496,688.10882446,42.82536726,5.63794088,11.81444374,3.82561492,315.12342704,338.14719036,19.55903218,0.15725674,0.1468437,0.00815214,0.15726119,0.14684762,0.00815254,17.73697208,11.05101322,2.86993967,0.0048,55.0,1000
4,17.08.2020,15:53:28, pp802c U=100V / t=2m / Ra=0.191,messung1 (5Zyklen),3.065668,499.3,69.040528,2.98937,70.702438,2.991838,531.011698,22.470245,3.75,0.585654,3.0,0.1,H23m. Nadel,0.0,138.2746405,129.08252136,3.09919598,138.27062383,129.07850469,3.09919598,5.98712197,3.14943234,0.99749977,0.0,66.14175093,62.96453617,1.06261546,5185.29901863,4840.59455092,116.21984927,5185.14839363,4840.44392592,116.21984927,0.0,0.0,0.0,518.52990186,484.05945509,11.62198493,518.51483936,484.04439259,11.62198493,22.45170739,11.81037129,3.74062413,248.03156599,236.11701065,3.98480796,0.19285291,0.20692878,0.00475672,0.19285851,0.20693524,0.00475701,4.45400424,10.94459096,2.80340711,0.00401667,55.0,1000
5,17.08.2020,15:53:32, pp802c U=100V / t=2m / Ra=0.191,messung1 (5Zyklen),3.069247,997.0,126.747492,3.040376,128.409401,3.042844,482.984208,11.444999,3.75,0.586318,3.0,0.1,H23m. Nadel,0.0,127.12887864,129.08252136,3.09919598,127.12486197,129.07850469,3.09919598,3.04952457,3.14943234,0.99749977,0.0,62.0376687,62.96453617,1.06261546,4767.33294885,4840.59455092,116.21984927,4767.18232385,4840.44392592,116.21984927,0.0,0.0,0.0,476.73329488,484.05945509,11.62198493,476.71823238,484.04439259,11.62198493,11.43571715,11.81037129,3.74062413,232.64125762,236.11701065,3.98480796,0.20976089,0.20692878,0.00475672,0.20976752,0.20693524,0.00475701,8.74453247,10.94459096,2.80340711,0.00401667,55.0,1000
6,17.08.2020,15:53:35, pp802c U=100V / t=2m / Ra=0.191,messung1 (5Zyklen),3.062914,1497.0,188.73565,3.046957,190.397559,3.049425,476.947793,7.63884,3.75,0.585059,3.0,0.1,H23m. Nadel,0.0,126.0759185,129.08252136,3.09919598,126.07190184,129.07850469,3.09919598,2.03537542,3.14943234,0.99749977,0.0,62.01826321,62.96453617,1.06261546,4727.84694389,4840.59455092,116.21984927,4727.69631889,4840.44392592,116.21984927,0.0,0.0,0.0,472.78469439,484.05945509,11.62198493,472.76963189,484.04439259,11.62198493,7.63265782,11.81037129,3.74062413,232.56848704,236.11701065,3.98480796,0.21151277,0.20692878,0.00475672,0.21151951,0.20693524,0.00475701,13.10159612,10.94459096,2.80340711,0.00401667,55.0,1000
7,17.08.2020,15:53:39, pp802c U=100V / t=2m / Ra=0.191,messung1 (5Zyklen),3.063654,1996.0,249.201893,3.045312,250.863803,3.04778,471.312254,5.726039,3.75,0.585328,3.0,0.1,H23m. Nadel,0.0,124.8506478,129.08252136,3.09919598,124.84663113,129.07850469,3.09919598,1.52570741,3.14943234,0.99749977,0.0,61.66046186,62.96453617,1.06261546,4681.89929233,4840.59455092,116.21984927,4681.74866733,4840.44392592,116.21984927,0.0,0.0,0.0,468.18992923,484.05945509,11.62198493,468.17486673,484.04439259,11.62198493,5.72140281,11.81037129,3.74062413,231.22673196,236.11701065,3.98480796,0.21358853,0.20692878,0.00475672,0.2135954,0.20693524,0.00475701,17.47823102,10.94459096,2.80340711,0.00401667,55.0,1000
8,17.08.2020,15:53:42, pp802c U=100V / t=2m / Ra=0.191,messung1 (5Zyklen),5.056281,499.3,51.073434,3.043666,52.735343,3.046134,396.06957,22.878037,3.75,0.965909,5.0,0.1,H23m. Nadel,0.0,102.2900741,98.64899069,1.28781276,102.28680744,98.64572402,1.28781276,6.09586621,3.17386826,1.02352322,0.0,48.09547061,47.73592788,0.13730458,3835.87777889,3699.33715094,48.29297838,3835.75527889,3699.21465094,48.29297838,0.0,0.0,0.0,383.58777789,369.93371509,4.82929784,383.57552789,369.92146509,4.82929784,22.8594983,11.90200598,3.83821206,180.3580148,179.00972955,0.51489218,0.26069652,0.27045459,0.0034703,0.26070485,0.27046356,0.00347052,4.3745492,10.93361792,2.81739241,0.00326667,55.0,1000
9,17.08.2020,15:53:46, pp802c U=100V / t=2m / Ra=0.191,messung1 (5Zyklen),5.059947,997.0,98.197573,3.030504,99.859482,3.032972,375.599857,11.407867,3.75,0.96657,5.0,0.1,H23m. Nadel,0.0,98.49305216,98.64899069,1.28781276,98.48978549,98.64572402,1.28781276,3.03962287,3.17386826,1.02352322,0.0,47.72508131,47.73592788,0.13730458,3693.48945587,3699.33715094,48.29297838,3693.36695587,3699.21465094,48.29297838,0.0,0.0,0.0,369.34894559,369.93371509,4.82929784,369.33669559,369.92146509,4.82929784,11.39858576,11.90200598,3.83821206,178.96905491,179.00972955,0.51489218,0.27074668,0.27045459,0.0034703,0.27075566,0.27046356,0.00347052,8.77301817,10.93361792,2.81739241,0.00326667,55.0,1000
10,17.08.2020,15:53:50, pp802c U=100V / t=2m / Ra=0.191,messung1 (5Zyklen),5.055352,1497.0,145.851524,3.045312,147.513433,3.04778,369.522629,7.634719,3.75,0.965728,5.0,0.1,H23m. Nadel,0.0,97.42920775,98.64899069,1.28781276,97.42594108,98.64572402,1.28781276,2.03427655,3.17386826,1.02352322,0.0,47.69583226,47.73592788,0.13730458,3653.59529058,3699.33715094,48.29297838,3653.47279058,3699.21465094,48.29297838,0.0,0.0,0.0,365.35952906,369.93371509,4.82929784,365.34727906,369.92146509,4.82929784,7.62853707,11.90200598,3.83821206,178.85937099,179.00972955,0.51489218,0.273703,0.27045459,0.0034703,0.27371218,0.27046356,0.00347052,13.10867327,10.93361792,2.81739241,0.00326667,55.0,1000
11,17.08.2020,15:53:53, pp802c U=100V / t=2m / Ra=0.191,messung1 (5Zyklen),5.056281,1996.0,192.381723,3.045312,194.043632,3.04778,364.560931,5.726039,3.75,0.965926,5.0,0.1,H23m. Nadel,0.0,96.38362876,98.64899069,1.28781276,96.38036209,98.64572402,1.28781276,1.52570741,3.17386826,1.02352322,0.0,47.42732734,47.73592788,0.13730458,3614.38607841,3699.33715094,48.29297838,3614.26357841,3699.21465094,48.29297838,0.0,0.0,0.0,361.43860784,369.93371509,4.82929784,361.42635784,369.92146509,4.82929784,5.72140281,11.90200598,3.83821206,177.85247752,179.00972955,0.51489218,0.27667216,0.27045459,0.0034703,0.27668154,0.27046356,0.00347052,17.47823102,10.93361792,2.81739241,0.00326667,55.0,1000
12,17.08.2020,15:53:56, pp802c U=100V / t=2m / Ra=0.191,messung1 (5Zyklen),6.061071,499.3,45.054787,3.046957,46.716696,3.049425,350.866431,22.902752,3.75,1.157901,6.0,0.1,H23m. Nadel,0.0,90.23590427,87.07428515,1.11705146,90.23290427,87.07128515,1.11705146,6.10245744,3.17930707,1.02495384,0.0,42.06522341,41.94598904,0.05349508,3383.84640997,3265.28569301,41.8894298,3383.73390997,3265.17319301,41.8894298,0.0,0.0,0.0,338.384641,326.5285693,4.18894298,338.373391,326.5173193,4.18894298,22.8842154,11.92240152,3.84357692,157.7445878,157.29745889,0.20060654,0.29552169,0.3064006,0.00386379,0.29553151,0.30641117,0.00386406,4.36982428,10.92313209,2.82376304,0.003,55.0,1000
13,17.08.2020,15:54:01, pp802c U=100V / t=2m / Ra=0.191,messung1 (5Zyklen),6.052295,996.0,86.602872,3.042021,88.264781,3.044489,332.322216,11.462685,3.75,1.156172,6.0,0.1,H23m. Nadel,0.0,86.9506747,87.07428515,1.11705146,86.9476747,87.07128515,1.11705146,3.05423795,3.17930707,1.02495384,0.0,41.94671837,41.94598904,0.05349508,3260.6503012,3265.28569301,41.8894298,3260.5378012,3265.17319301,41.8894298,0.0,0.0,0.0,326.06503012,326.5285693,4.18894298,326.05378012,326.5173193,4.18894298,11.45339232,11.92240152,3.84357692,157.3001939,157.29745889,0.20060654,0.30668729,0.3064006,0.00386379,0.30669787,0.30641117,0.00386406,8.73103769,10.92313209,2.82376304,0.003,55.0,1000
14,17.08.2020,15:54:04, pp802c U=100V / t=2m / Ra=0.191,messung1 (5Zyklen),6.057044,1497.0,128.70051,3.048602,130.362419,3.05107,326.559165,7.642962,3.75,1.157171,6.0,0.1,H23m. Nadel,0.0,85.97228457,87.07428515,1.11705146,85.96928457,87.07128515,1.11705146,2.03647428,3.17930707,1.02495384,0.0,41.96640514,41.94598904,0.05349508,3223.96067134,3265.28569301,41.8894298,3223.84817134,3265.17319301,41.8894298,0.0,0.0,0.0,322.39606713,326.5285693,4.18894298,322.38481713,326.5173193,4.18894298,7.63677856,11.92240152,3.84357692,157.37401929,157.29745889,0.20060654,0.31017748,0.3064006,0.00386379,0.31018831,0.30641117,0.00386406,13.09452661,10.92313209,2.82376304,0.003,55.0,1000
15,17.08.2020,15:54:07, pp802c U=100V / t=2m / Ra=0.191,messung1 (5Zyklen),6.063584,1996.0,169.936001,3.042021,171.59791,3.044489,322.390863,5.719857,3.75,1.158388,6.0,0.1,H23m. Nadel,0.0,85.13827705,87.07428515,1.11705146,85.13527705,87.07128515,1.11705146,1.52405862,3.17930707,1.02495384,0.0,41.80560922,41.94598904,0.05349508,3192.68538953,3265.28569301,41.8894298,3192.57288953,3265.17319301,41.8894298,0.0,0.0,0.0,319.26853895,326.5285693,4.18894298,319.25728895,326.5173193,4.18894298,5.71521981,11.92240152,3.84357692,156.77103457,157.29745889,0.20060654,0.31321595,0.3064006,0.00386379,0.31322699,0.30641117,0.00386406,17.49713979,10.92313209,2.82376304,0.003,55.0,1000
16,17.08.2020,15:54:10, pp802c U=100V / t=2m / Ra=0.191,messung1 (5Zyklen),10.042606,499.3,31.729193,3.048602,33.391102,3.05107,250.784364,22.915109,3.75,1.918517,10.0,0.1,H23m. Nadel,0.0,63.54735229,61.2275098,0.80747286,63.54496896,61.22512646,0.80747286,6.10575205,3.1739357,1.02727856,0.0,28.71960845,29.02559538,0.11146193,2383.025711,2296.03161736,30.28023222,2382.936336,2295.94224236,30.28023222,0.0,0.0,0.0,238.3025711,229.60316174,3.02802322,238.2936336,229.59422424,3.02802322,22.8965702,11.90225888,3.85229462,107.6985317,108.84598268,0.41798222,0.41963458,0.435757,0.00563499,0.41965032,0.43577398,0.00563543,4.36746636,10.96032728,2.84024227,0.00238333,55.0,1000
17,17.08.2020,15:54:15, pp802c U=100V / t=2m / Ra=0.191,messung1 (5Zyklen),10.032659,997.0,60.861551,3.032149,62.52346,3.034617,235.168482,11.414056,3.75,1.91663,10.0,0.1,H23m. Nadel,0.0,61.04468506,61.2275098,0.80747286,61.04230172,61.22512646,0.80747286,3.04127282,3.1739357,1.02727856,0.0,29.00051445,29.02559538,0.11146193,2289.17568957,2296.03161736,30.28023222,2289.08631457,2295.94224236,30.28023222,0.0,0.0,0.0,228.91756896,229.60316174,3.02802322,228.90863146,229.59422424,3.02802322,11.40477307,11.90225888,3.85229462,108.75192919,108.84598268,0.41798222,0.43683847,0.435757,0.00563499,0.43685552,0.43577398,0.00563543,8.76825864,10.96032728,2.84024227,0.00238333,55.0,1000
18,17.08.2020,15:54:18, pp802c U=100V / t=2m / Ra=0.191,messung1 (5Zyklen),10.045652,1497.0,90.43322,3.042021,92.095129,3.044489,230.699221,7.626475,3.75,1.919201,10.0,0.1,H23m. Nadel,0.0,60.4096326,61.2275098,0.80747286,60.40724927,61.22512646,0.80747286,2.03207816,3.1739357,1.02727856,0.0,29.18758555,29.02559538,0.11146193,2265.36122244,2296.03161736,30.28023222,2265.27184744,2295.94224236,30.28023222,0.0,0.0,0.0,226.53612224,229.60316174,3.02802322,226.52718474,229.59422424,3.02802322,7.62029309,11.90225888,3.85229462,109.45344583,108.84598268,0.41798222,0.4414307,0.435757,0.00563499,0.44144812,0.43577398,0.00563543,13.12285484,10.96032728,2.84024227,0.00238333,55.0,1000
19,17.08.2020,15:54:21, pp802c U=100V / t=2m / Ra=0.191,messung1 (5Zyklen),10.05214,1996.0,119.577105,3.027213,121.239014,3.029681,227.778709,5.692036,3.75,1.920308,10.0,0.1,H23m. Nadel,0.0,59.90836924,61.2275098,0.80747286,59.90598591,61.22512646,0.80747286,1.51663978,3.1739357,1.02727856,0.0,29.19467306,29.02559538,0.11146193,2246.56384644,2296.03161736,30.28023222,2246.47447144,2295.94224236,30.28023222,0.0,0.0,0.0,224.65638464,229.60316174,3.02802322,224.64744714,229.59422424,3.02802322,5.68739917,11.90225888,3.85229462,109.48002399,108.84598268,0.41798222,0.44512423,0.435757,0.00563499,0.44514194,0.43577398,0.00563543,17.58272928,10.96032728,2.84024227,0.00238333,55.0,1000
20,17.08.2020,15:54:25, pp802c U=100V / t=2m / Ra=0.191,messung1 (5Zyklen),12.028278,499.3,27.316396,3.032149,28.978305,3.034617,217.64199,22.791536,3.75,2.297736,12.0,0.1,H23m. Nadel,0.0,54.70938514,52.76209891,0.68582596,54.70718514,52.75989891,0.68582596,6.07279992,3.15696409,1.01915266,0.0,24.31719261,24.80146741,0.16725746,2051.60194272,1978.57870904,25.71847334,2051.51944272,1978.49620904,25.71847334,0.0,0.0,0.0,205.16019427,197.8578709,2.57184733,205.15194427,197.8496209,2.57184733,22.7729997,11.83861533,3.82182247,91.18947229,93.00550279,0.62721546,0.48742399,0.50566504,0.00645611,0.48744359,0.50568614,0.00645664,4.39116503,10.97558373,2.8079771,0.0022,55.0,1000
21,17.08.2020,15:54:29, pp802c U=100V / t=2m / Ra=0.191,messung1 (5Zyklen),12.052337,997.0,52.527913,2.994306,54.189822,2.996774,203.823302,11.271718,3.75,2.30251,12.0,0.1,H23m. Nadel,0.0,52.68597091,52.76209891,0.68582596,52.68377091,52.75989891,0.68582596,3.00331595,3.15696409,1.01915266,0.0,24.84022748,24.80146741,0.16725746,1975.72390923,1978.57870904,25.71847334,1975.64140923,1978.49620904,25.71847334,0.0,0.0,0.0,197.57239092,197.8578709,2.57184733,197.56414092,197.8496209,2.57184733,11.2624348,11.83861533,3.82182247,93.15085306,93.00550279,0.62721546,0.50614359,0.50566504,0.00645611,0.50616473,0.50568614,0.00645664,8.87907471,10.97558373,2.8079771,0.0022,55.0,1000
22,17.08.2020,15:54:32, pp802c U=100V / t=2m / Ra=0.191,messung1 (5Zyklen),12.040703,1497.0,77.912193,3.030504,79.574103,3.032972,199.333924,7.597624,3.75,2.300159,12.0,0.1,H23m. Nadel,0.0,52.04555311,52.76209891,0.68582596,52.04335311,52.75989891,0.68582596,2.02438477,3.15696409,1.01915266,0.0,25.00948417,24.80146741,0.16725746,1951.70824148,1978.57870904,25.71847334,1951.62574148,1978.49620904,25.71847334,0.0,0.0,0.0,195.17082415,197.8578709,2.57184733,195.16257415,197.8496209,2.57184733,7.59144289,11.83861533,3.82182247,93.78556563,93.00550279,0.62721546,0.51237166,0.50566504,0.00645611,0.51239332,0.50568614,0.00645664,13.17272638,10.97558373,2.8079771,0.0022,55.0,1000
23,17.08.2020,15:54:36, pp802c U=100V / t=2m / Ra=0.191,messung1 (5Zyklen),12.035936,1996.0,103.008543,3.048602,104.670452,3.05107,196.650399,5.732221,3.75,2.299261,12.0,0.1,H23m. Nadel,0.0,51.60748647,52.76209891,0.68582596,51.60528647,52.75989891,0.68582596,1.52735571,3.15696409,1.01915266,0.0,25.03896538,24.80146741,0.16725746,1935.28074274,1978.57870904,25.71847334,1935.19824274,1978.49620904,25.71847334,0.0,0.0,0.0,193.52807427,197.8578709,2.57184733,193.51982427,197.8496209,2.57184733,5.72758392,11.83861533,3.82182247,93.89612018,93.00550279,0.62721546,0.5167209,0.50566504,0.00645611,0.51674292,0.50568614,0.00645664,17.45936881,10.97558373,2.8079771,0.0022,55.0,1000
24,17.08.2020,15:54:39, pp802c U=100V / t=2m / Ra=0.191,messung1 (5Zyklen),15.028687,499.3,22.85753,3.045312,24.519439,3.04778,184.153611,22.890394,3.75,2.871058,15.0,0.1,H23m. Nadel,0.0,45.77915081,43.96034587,0.64282422,45.77719248,43.95838754,0.64282422,6.09916283,3.17572223,1.02368843,0.0,19.83901482,20.39133265,0.19087933,1716.71815542,1648.5129701,24.10590811,1716.64471792,1648.4395326,24.10590811,0.0,0.0,0.0,171.67181554,164.85129701,2.41059081,171.66447179,164.84395326,2.41059081,22.8718606,11.90895836,3.83883163,74.39630559,76.46749745,0.71579749,0.5825068,0.60698904,0.00870299,0.58253172,0.60701611,0.00870376,4.37218474,10.92184455,2.81070941,0.00195833,55.0,1000
25,17.08.2020,15:54:43, pp802c U=100V / t=2m / Ra=0.191,messung1 (5Zyklen),15.029221,997.0,43.781295,3.028858,45.443204,3.031326,170.924789,11.401679,3.75,2.871209,15.0,0.1,H23m. Nadel,0.0,43.9130341,43.96034587,0.64282422,43.91107577,43.95838754,0.64282422,3.03797192,3.17572223,1.02368843,0.0,20.43655193,20.39133265,0.19087933,1646.73877884,1648.5129701,24.10590811,1646.66534134,1648.4395326,24.10590811,0.0,0.0,0.0,164.67387788,164.85129701,2.41059081,164.66653413,164.84395326,2.41059081,11.39239468,11.90895836,3.83883163,76.63706972,76.46749745,0.71579749,0.60726086,0.60698904,0.00870299,0.60728794,0.60701611,0.00870376,8.77778577,10.92184455,2.81070941,0.00195833,55.0,1000
26,17.08.2020,15:54:47, pp802c U=100V / t=2m / Ra=0.191,messung1 (5Zyklen),15.039925,1497.0,64.780747,3.050248,66.439366,3.054361,166.431277,7.651205,3.75,2.873149,15.0,0.1,H23m. Nadel,0.0,43.27371209,43.96034587,0.64282422,43.27175376,43.95838754,0.64282422,2.03757381,3.17572223,1.02368843,0.0,20.61708997,20.39133265,0.19087933,1622.76420341,1648.5129701,24.10590811,1622.69076591,1648.4395326,24.10590811,0.0,0.0,0.0,162.27642034,164.85129701,2.41059081,162.26907659,164.84395326,2.41059081,7.6409018,11.90895836,3.83883163,77.31408739,76.46749745,0.71579749,0.61623247,0.60698904,0.00870299,0.61626036,0.60701611,0.00870376,13.08746043,10.92184455,2.81070941,0.00195833,55.0,1000
27,17.08.2020,15:54:50, pp802c U=100V / t=2m / Ra=0.191,messung1 (5Zyklen),15.030442,1996.0,85.579471,3.050248,87.24138,3.052716,163.905398,5.735313,3.75,2.871308,15.0,0.1,H23m. Nadel,0.0,42.87548647,43.96034587,0.64282422,42.87352814,43.95838754,0.64282422,1.52818036,3.17572223,1.02368843,0.0,20.67267389,20.39133265,0.19087933,1607.83074274,1648.5129701,24.10590811,1607.75730524,1648.4395326,24.10590811,0.0,0.0,0.0,160.78307427,164.85129701,2.41059081,160.77573052,164.84395326,2.41059081,5.73067635,11.90895836,3.83883163,77.52252709,76.46749745,0.71579749,0.62195601,0.60698904,0.00870299,0.62198442,0.60701611,0.00870376,17.44994724,10.92184455,2.81070941,0.00195833,55.0,1000
