Repository: ZBT-Tools/ContactResistanceAnalysis

File: Messreihen/Vorbehandlungen/pp+gps.csv (part 29 of 75)
age[mV],voltage_needle[mV],R_ges / mOhm*cm²,R_bulk / mOhm*cm²,contact_area[cm2],p_Kraftsensor / ?,pressure_rounded[bar],sample_thickness[cm],parameters,[mV]_in_[V],main_resistance[mOhm],main_resistance_mean[mOhm],main_resistance_error[mOhm],flow_resistance[mOhm],flow_resistance_mean[mOhm],flow_resistance_error[mOhm],bulk_resistance[mOhm],bulk_resistance_mean[mOhm],bulk_resistance_error[mOhm],bulk_resistance_sub[mOhm],contact_resistance[mOhm],contact_resistance_mean[mOhm],contact_resistance_error[mOhm],vs_main_resistance[mOhm*cm],vs_main_resistance_mean[mOhm*cm],vs_main_resistance_error[mOhm*cm],vs_flow_resistance[mOhm*cm],vs_flow_resistance_mean[mOhm*cm],vs_flow_resistance_error[mOhm*cm],vs_bulk_resistance[mOhm*cm],vs_bulk_resistance_mean[mOhm*cm],vs_bulk_resistance_error[mOhm*cm],as_main_resistance[mOhm*cm2],as_main_resistance_mean[mOhm*cm2],as_main_resistance_error[mOhm*cm2],as_flow_resistance[mOhm*cm2],as_flow_resistance_mean[mOhm*cm2],as_flow_resistance_error[mOhm*cm2],as_bulk_resistance[mOhm*cm2],as_bulk_resistance_mean[mOhm*cm2],as_bulk_resistance_error[mOhm*cm2],as_contact_resistance[mOhm*cm2],as_contact_resistance_mean[mOhm*cm2],as_contact_resistance_error[mOhm*cm2],vs_main_conductance[S/cm],vs_main_conductance_mean[S/cm],vs_main_conductance_error[S/cm],vs_flow_conductance[S/cm],vs_flow_conductance_mean[S/cm],vs_flow_conductance_error[S/cm],vs_bulk_conductance[S/cm],vs_bulk_conductance_mean[S/cm],vs_bulk_conductance_error[S/cm],degradation_corr[mOhm],cycle,[mV] in [V]
28,17.08.2020,15:54:53, pp802c U=100V / t=2m / Ra=0.191,messung1 (5Zyklen),20.028319,499.3,18.112376,3.042021,19.774285,3.044489,148.515056,22.86568,3.75,3.825813,20.0,0.1,H23m. Nadel,0.0,36.27553775,34.51717963,0.62177501,36.27383775,34.51547963,0.62177501,6.0925716,3.17147434,1.02425675,0.0,15.09063308,15.67200265,0.20148526,1360.33266573,1294.39423605,23.31656271,1360.26891573,1294.33048605,23.31656271,0.0,0.0,0.0,136.03326657,129.4394236,2.33165627,136.02689157,129.4330486,2.33165627,22.8471435,11.89302876,3.84096282,56.58987404,58.77000992,0.75556973,0.7351143,0.77329684,0.01359761,0.73514876,0.77333499,0.01359894,4.37691478,10.9598574,2.83632159,0.0017,55.0,1000
29,17.08.2020,15:54:58, pp802c U=100V / t=2m / Ra=0.191,messung1 (5Zyklen),20.025359,996.0,34.346926,3.03544,36.008835,3.037908,135.575433,11.437905,3.75,3.825629,20.0,0.1,H23m. Nadel,0.0,34.48486546,34.51717963,0.62177501,34.48316546,34.51547963,0.62177501,3.04763052,3.17147434,1.02425675,0.0,15.71776747,15.67200265,0.20148526,1293.18245482,1294.39423605,23.31656271,1293.11870482,1294.33048605,23.31656271,0.0,0.0,0.0,129.31824548,129.4394236,2.33165627,129.31187048,129.4330486,2.33165627,11.42861446,11.89302876,3.84096282,58.94162801,58.77000992,0.75556973,0.77328609,0.77329684,0.01359761,0.77332421,0.77333499,0.01359894,8.74996706,10.9598574,2.83632159,0.0017,55.0,1000
30,17.08.2020,15:55:01, pp802c U=100V / t=2m / Ra=0.191,messung1 (5Zyklen),20.015136,1497.0,50.632483,3.033794,52.294392,3.036262,130.997977,7.605868,3.75,3.823643,20.0,0.1,H23m. Nadel,0.0,33.82263393,34.51717963,0.62177501,33.82093393,34.51547963,0.62177501,2.0265825,3.17147434,1.02425675,0.0,15.89717572,15.67200265,0.20148526,1268.34877255,1294.39423605,23.31656271,1268.28502255,1294.33048605,23.31656271,0.0,0.0,0.0,126.83487725,129.4394236,2.33165627,126.82850225,129.4330486,2.33165627,7.59968437,11.89302876,3.84096282,59.61440894,58.77000992,0.75556973,0.78842667,0.77329684,0.01359761,0.7884663,0.77333499,0.01359894,13.15844121,10.9598574,2.83632159,0.0017,55.0,1000
31,17.08.2020,15:55:04, pp802c U=100V / t=2m / Ra=0.191,messung1 (5Zyklen),20.020316,1996.0,66.83742,3.032149,68.499329,3.034617,128.69363,5.701309,3.75,3.824541,20.0,0.1,H23m. Nadel,0.0,33.48568136,34.51717963,0.62177501,33.48398136,34.51547963,0.62177501,1.51911273,3.17147434,1.02425675,0.0,15.98243432,15.67200265,0.20148526,1255.7130511,1294.39423605,23.31656271,1255.6493011,1294.33048605,23.31656271,0.0,0.0,0.0,125.57130511,129.4394236,2.33165627,125.56493011,129.4330486,2.33165627,5.69667272,11.89302876,3.84096282,59.93412869,58.77000992,0.75556973,0.79636028,0.77329684,0.01359761,0.79640071,0.77333499,0.01359894,17.55410656,10.9598574,2.83632159,0.0017,55.0,1000
32,17.08.2020,15:55:07, pp802c U=100V / t=2m / Ra=0.191,messung1 (5Zyklen),24.031974,499.3,15.501224,3.042021,17.163133,3.044489,128.903966,22.86568,3.75,4.590684,24.0,0.1,H23m. Nadel,0.0,31.04591228,29.43328418,0.57257687,31.04437894,29.43175085,0.57257687,6.0925716,3.17049819,1.02197202,0.0,12.47590367,13.13062633,0.22532957,1164.22171039,1103.74815693,21.47163274,1164.16421039,1103.69065693,21.47163274,0.0,0.0,0.0,116.42217104,110.37481569,2.14716327,116.41642104,110.36906569,2.14716327,22.8471435,11.8893682,3.83239509,46.78463877,49.23984875,0.84498589,0.85894292,0.90700758,0.01720414,0.85898535,0.90705494,0.01720592,4.37691478,10.92738718,2.79995952,0.00153333,55.0,1000
33,17.08.2020,15:55:12, pp802c U=100V / t=2m / Ra=0.191,messung1 (5Zyklen),24.008378,997.0,29.333581,3.012405,30.99549,3.014873,116.582836,11.339793,3.75,4.586617,24.0,0.1,H23m. Nadel,0.0,29.42184654,29.43328418,0.57257687,29.42031321,29.43175085,0.57257687,3.02146941,3.17049819,1.02197202,0.0,13.1994219,13.13062633,0.22532957,1103.31924524,1103.74815693,21.47163274,1103.26174524,1103.69065693,21.47163274,0.0,0.0,0.0,110.33192452,110.37481569,2.14716327,110.32617452,110.36906569,2.14716327,11.33051028,11.8893682,3.83239509,49.49783212,49.23984875,0.84498589,0.90635598,0.90700758,0.01720414,0.90640322,0.90705494,0.01720592,8.82572784,10.92738718,2.79995952,0.00153333,55.0,1000
34,17.08.2020,15:55:15, pp802c U=100V / t=2m / Ra=0.191,messung1 (5Zyklen),24.027344,1497.0,43.103416,3.048602,44.765325,3.05107,112.137587,7.642962,3.75,4.590033,24.0,0.1,H23m. Nadel,0.0,28.79319706,29.43328418,0.57257687,28.79166373,29.43175085,0.57257687,2.03647428,3.17049819,1.02197202,0.0,13.37759472,13.13062633,0.22532957,1079.74488978,1103.74815693,21.47163274,1079.68738978,1103.69065693,21.47163274,0.0,0.0,0.0,107.97448898,110.37481569,2.14716327,107.96873898,110.36906569,2.14716327,7.63677856,11.8893682,3.83239509,50.16598021,49.23984875,0.84498589,0.92614469,0.90700758,0.01720414,0.92619402,0.90705494,0.01720592,13.09452661,10.92738718,2.79995952,0.00153333,55.0,1000
35,17.08.2020,15:55:18, pp802c U=100V / t=2m / Ra=0.191,messung1 (5Zyklen),24.019548,1996.0,56.830473,3.056829,58.492382,3.059297,109.893002,5.747677,3.75,4.588527,24.0,0.1,H23m. Nadel,0.0,28.47218086,29.43328418,0.57257687,28.47064753,29.43175085,0.57257687,1.53147745,3.17049819,1.02197202,0.0,13.46958504,13.13062633,0.22532957,1067.70678231,1103.74815693,21.47163274,1067.64928231,1103.69065693,21.47163274,0.0,0.0,0.0,106.77067823,110.37481569,2.14716327,106.76492823,110.36906569,2.14716327,5.74304046,11.8893682,3.83239509,50.51094389,49.23984875,0.84498589,0.93658673,0.90700758,0.01720414,0.93663717,0.90705494,0.01720592,17.41237952,10.92738718,2.79995952,0.00153333,55.0,1000
36,17.08.2020,15:55:22, pp802c U=100V / t=2m / Ra=0.191,messung1 (5Zyklen),30.027606,499.3,12.774899,3.028858,14.436808,3.031326,108.427862,22.766821,3.75,5.736252,30.0,0.1,H23m. Nadel,0.0,25.58561787,23.96481905,0.57118667,25.58421787,23.96341905,0.57118667,6.06620869,3.17614364,1.01413899,0.0,9.75900459,10.39363771,0.22156799,959.46066994,898.6807145,21.41950025,959.40816994,898.6282145,21.41950025,0.0,0.0,0.0,95.94606699,89.86807145,2.14195002,95.94081699,89.86282145,2.14195002,22.7482826,11.91053864,3.80302123,36.5962672,38.97614141,0.83087997,1.04225221,1.11458102,0.02572455,1.04230924,1.11464635,0.02572751,4.39593625,10.8884867,2.80280225,0.0014,55.0,1000
37,17.08.2020,15:55:26, pp802c U=100V / t=2m / Ra=0.191,messung1 (5Zyklen),30.004492,997.0,23.839797,3.046957,25.501706,3.049425,95.919156,11.469753,3.75,5.731764,30.0,0.1,H23m. Nadel,0.0,23.91153159,23.96481905,0.57118667,23.91013159,23.96341905,0.57118667,3.05612538,3.17614364,1.01413899,0.0,10.42700311,10.39363771,0.22156799,896.6824348,898.6807145,21.41950025,896.6299348,898.6282145,21.41950025,0.0,0.0,0.0,89.66824348,89.86807145,2.14195002,89.66299348,89.86282145,2.14195002,11.46047016,11.91053864,3.80302123,39.10126166,38.97614141,0.83087997,1.11522202,1.11458102,0.02572455,1.11528732,1.11464635,0.02572751,8.72564551,10.8884867,2.80280225,0.0014,55.0,1000
38,17.08.2020,15:55:29, pp802c U=100V / t=2m / Ra=0.191,messung1 (5Zyklen),30.020033,1497.0,34.954056,3.074928,36.615965,3.077396,91.723359,7.708907,3.75,5.734848,30.0,0.1,H23m. Nadel,0.0,23.34940281,23.96481905,0.57118667,23.34800281,23.96341905,0.57118667,2.05406012,3.17614364,1.01413899,0.0,10.64697134,10.39363771,0.22156799,875.60260521,898.6807145,21.41950025,875.55010521,898.6282145,21.41950025,0.0,0.0,0.0,87.56026052,89.86807145,2.14195002,87.55501052,89.86282145,2.14195002,7.70272545,11.91053864,3.80302123,39.92614254,38.97614141,0.83087997,1.14207061,1.11458102,0.02572455,1.14213909,1.11464635,0.02572751,12.9824178,10.8884867,2.80280225,0.0014,55.0,1000
39,17.08.2020,15:55:33, pp802c U=100V / t=2m / Ra=0.191,messung1 (5Zyklen),30.003459,1996.0,45.933397,3.050248,47.595306,3.052716,89.420039,5.735313,3.75,5.731688,30.0,0.1,H23m. Nadel,0.0,23.01272395,23.96481905,0.57118667,23.01132395,23.96341905,0.57118667,1.52818036,3.17614364,1.01413899,0.0,10.74157179,10.39363771,0.22156799,862.97714805,898.6807145,21.41950025,862.92464805,898.6282145,21.41950025,0.0,0.0,0.0,86.2977148,89.86807145,2.14195002,86.2924648,89.86282145,2.14195002,5.73067635,11.91053864,3.80302123,40.28089423,38.97614141,0.83087997,1.15877924,1.11458102,0.02572455,1.15884974,1.11464635,0.02572751,17.44994724,10.8884867,2.80280225,0.0014,55.0,1000
40,17.08.2020,15:55:43, pp802c U=100V / t=2m / Ra=0.191,messung1 (5Zyklen),2.067453,499.3,112.811472,3.030504,114.473381,3.032972,859.754012,22.779178,3.75,0.395017,2.0,0.1,H23m. Nadel,0.0,225.93925896,178.68331608,15.75963121,225.9344673,178.67852441,15.75963121,6.06950531,3.16350167,1.0193234,0.0,109.93248099,87.75751137,7.3931674,8472.7222111,6700.62435285,590.98617023,8472.5425236,6700.44466535,590.98617023,0.0,0.0,0.0,847.27222111,670.06243529,59.09861702,847.25425236,670.04446654,59.09861702,22.7606449,11.86313127,3.82246275,412.24680373,329.09066763,27.72437775,0.11802582,0.15226203,0.01142281,0.11802832,0.15226627,0.01142339,4.39354862,10.96949401,2.8238416,0.00479167,56.0,1000
41,17.08.2020,15:55:46, pp802c U=100V / t=2m / Ra=0.191,messung1 (5Zyklen),2.071704,997.0,163.255923,3.03873,164.917832,3.041198,620.302778,11.43881,3.75,0.395766,2.0,0.1,H23m. Nadel,0.0,163.74716449,178.68331608,15.75963121,163.74237283,178.67852441,15.75963121,3.04787362,3.16350167,1.0193234,0.0,80.3472496,87.75751137,7.3931674,6140.51866851,6700.62435285,590.98617023,6140.33898101,6700.44466535,590.98617023,0.0,0.0,0.0,614.05186685,670.06243529,59.09861702,614.0338981,670.04446654,59.09861702,11.42952608,11.86313127,3.82246275,301.30218601,329.09066763,27.72437775,0.16285269,0.15226203,0.01142281,0.16285746,0.15226627,0.01142339,8.74926916,10.96949401,2.8238416,0.00479167,56.0,1000
42,17.08.2020,15:55:49, pp802c U=100V / t=2m / Ra=0.191,messung1 (5Zyklen),2.071033,1497.0,244.754539,3.009114,246.416448,3.011582,617.275671,7.544044,3.75,0.395641,2.0,0.1,H23m. Nadel,0.0,163.49668604,178.68331608,15.75963121,163.49189437,178.67852441,15.75963121,2.01009619,3.16350167,1.0193234,0.0,80.74089909,87.75751137,7.3931674,6131.12572645,6700.62435285,590.98617023,6130.94603895,6700.44466535,590.98617023,0.0,0.0,0.0,613.11257265,670.06243529,59.09861702,613.0946039,670.04446654,59.09861702,7.53786072,11.86313127,3.82246275,302.77837159,329.09066763,27.72437775,0.16310218,0.15226203,0.01142281,0.16310696,0.15226627,0.01142339,13.26636345,10.96949401,2.8238416,0.00479167,56.0,1000
43,17.08.2020,15:55:53, pp802c U=100V / t=2m / Ra=0.191,messung1 (5Zyklen),2.073288,1996.0,322.454109,3.046957,324.116018,3.049425,608.935404,5.72913,3.75,0.396065,2.0,0.1,H23m. Nadel,0.0,161.55015481,178.68331608,15.75963121,161.54536314,178.67852441,15.75963121,1.52653156,3.16350167,1.0193234,0.0,80.00941579,87.75751137,7.3931674,6058.13080536,6700.62435285,590.98617023,6057.95111786,6700.44466535,590.98617023,0.0,0.0,0.0,605.81308054,670.06243529,59.09861702,605.79511179,670.04446654,59.09861702,5.72449336,11.86313127,3.82246275,300.03530921,329.09066763,27.72437775,0.16506742,0.15226203,0.01142281,0.16507231,0.15226627,0.01142339,17.46879482,10.96949401,2.8238416,0.00479167,56.0,1000
44,17.08.2020,15:55:56, pp802c U=100V / t=2m / Ra=0.191,messung1 (5Zyklen),3.060419,499.3,68.158627,3.027213,69.820536,3.029681,524.388165,22.754464,3.75,0.584704,3.0,0.1,H23m. Nadel,0.0,136.50836571,128.08077851,2.83327316,136.50434905,128.07676185,2.83327316,6.06291408,3.15862256,1.01836334,0.0,65.22071748,62.45906965,0.92244604,5119.0637142,4803.02919429,106.24774349,5118.9130892,4802.87856929,106.24774349,0.0,0.0,0.0,511.90637142,480.30291943,10.62477435,511.89130892,480.28785693,10.62477435,22.7359278,11.84483458,3.81886252,244.57769056,234.22151117,3.45917264,0.19534822,0.20849572,0.00442716,0.19535397,0.20850228,0.00442743,4.39832502,10.9924595,2.837477,0.00401667,56.0,1000
45,17.08.2020,15:56:00, pp802c U=100V / t=2m / Ra=0.191,messung1 (5Zyklen),3.06522,997.0,125.729027,3.027213,127.390937,3.029681,479.153473,11.39549,3.75,0.585516,3.0,0.1,H23m. Nadel,0.0,126.10734905,128.08077851,2.83327316,126.10333238,128.07676185,2.83327316,3.03632197,3.15862256,1.01836334,0.0,61.53350521,62.45906965,0.92244604,4729.02558927,4803.02919429,106.24774349,4728.87496427,4802.87856929,106.24774349,0.0,0.0,0.0,472.90255893,480.30291943,10.62477435,472.88749643,480.28785693,10.62477435,11.38620737,11.84483458,3.81886252,230.75064453,234.22151117,3.45917264,0.21146005,0.20849572,0.00442716,0.21146679,0.20850228,0.00442743,8.78255566,10.9924595,2.837477,0.00401667,56.0,1000
46,17.08.2020,15:56:04, pp802c U=100V / t=2m / Ra=0.191,messung1 (5Zyklen),3.067733,1497.0,187.713894,3.020632,189.375803,3.0231,474.388285,7.572895,3.75,0.586022,3.0,0.1,H23m. Nadel,0.0,125.39338277,128.08077851,2.83327316,125.3893661,128.07676185,2.83327316,2.01779025,3.15862256,1.01836334,0.0,61.68578793,62.45906965,0.92244604,4702.25185371,4803.02919429,106.24774349,4702.10122871,4802.87856929,106.24774349,0.0,0.0,0.0,470.22518537,480.30291943,10.62477435,470.21012287,480.28785693,10.62477435,7.56671343,11.84483458,3.81886252,231.32170472,234.22151117,3.45917264,0.21266407,0.20849572,0.00442716,0.21267088,0.20850228,0.00442743,13.21577736,10.9924595,2.837477,0.00401667,56.0,1000
47,17.08.2020,15:56:07, pp802c U=100V / t=2m / Ra=0.191,messung1 (5Zyklen),3.06787,1996.0,248.130777,3.028858,249.792686,3.031326,469.299886,5.695127,3.75,0.586094,3.0,0.1,H23m. Nadel,0.0,124.31401653,128.08077851,2.83327316,124.30999987,128.07676185,2.83327316,1.51746393,3.15862256,1.01836334,0.0,61.39626797,62.45906965,0.92244604,4661.77561999,4803.02919429,106.24774349,4661.62499499,4802.87856929,106.24774349,0.0,0.0,0.0,466.177562,480.30291943,10.62477435,466.1624995,480.28785693,10.62477435,5.69048973,11.84483458,3.81886252,230.23600488,234.22151117,3.45917264,0.21451054,0.20849572,0.00442716,0.21451747,0.20850228,0.00442743,17.57317995,10.9924595,2.837477,0.00401667,56.0,1000
48,17.08.2020,15:56:10, pp802c U=100V / t=2m / Ra=0.191,messung1 (5Zyklen),5.055214,499.3,50.64071,3.03873,52.302619,3.041198,392.81959,22.840965,3.75,0.965755,5.0,0.1,H23m. Nadel,0.0,101.42341278,97.33633603,1.41282247,101.42014611,97.33306936,1.41282247,6.08598037,3.16741374,1.02347151,0.0,47.66708287,47.08282781,0.19961752,3803.37797917,3650.11260105,52.98084258,3803.25547917,3649.99010105,52.98084258,0.0,0.0,0.0,380.33779792,365.0112601,5.29808426,380.32554792,364.9990101,5.29808426,22.8224264,11.87780153,3.83801817,178.75156076,176.56060429,0.74856568,0.26292417,0.27413354,0.00389041,0.26293264,0.27414275,0.00389067,4.38165506,10.9781453,2.84361777,0.00326667,56.0,1000
49,17.08.2020,15:56:15, pp802c U=100V / t=2m / Ra=0.191,messung1 (5Zyklen),5.063216,997.0,96.598304,3.03544,98.260213,3.037908,369.584552,11.426433,3.75,0.967218,5.0,0.1,H23m. Nadel,0.0,96.88897091,97.33633603,1.41282247,96.88570425,97.33306936,1.41282247,3.04457372,3.16741374,1.02347151,0.0,46.92056526,47.08282781,0.19961752,3633.33640923,3650.11260105,52.98084258,3633.21390923,3649.99010105,52.98084258,0.0,0.0,0.0,363.33364092,365.0112601,5.29808426,363.32139092,364.9990101,5.29808426,11.41715145,11.87780153,3.83801817,175.95211973,176.56060429,0.74856568,0.27522912,0.27413354,0.00389041,0.2752384,0.27414275,0.00389067,8.75875216,10.9781453,2.84361777,0.00326667,56.0,1000
50,17.08.2020,15:56:18, pp802c U=100V / t=2m / Ra=0.191,messung1 (5Zyklen),5.062167,1497.0,143.678031,3.028858,145.33994,3.031326,364.078007,7.593503,3.75,0.967116,5.0,0.1,H23m. Nadel,0.0,95.97730862,97.33633603,1.41282247,95.97404195,97.33306936,1.41282247,2.02328524,3.16741374,1.02347151,0.0,46.97537836,47.08282781,0.19961752,3599.14907315,3650.11260105,52.98084258,3599.02657315,3649.99010105,52.98084258,0.0,0.0,0.0,359.91490731,365.0112601,5.29808426,359.90265731,364.9990101,5.29808426,7.58731964,11.87780153,3.83801817,176.15766884,176.56060429,0.74856568,0.27784345,0.27413354,0.00389041,0.27785291,0.27414275,0.00389067,13.17988496,10.9781453,2.84361777,0.00326667,56.0,1000
51,17.08.2020,15:56:21, pp802c U=100V / t=2m / Ra=0.191,messung1 (5Zyklen),5.06344,1996.0,189.731081,3.025568,191.39299,3.028036,359.581018,5.688945,3.75,0.967326,5.0,0.1,H23m. Nadel,0.0,95.0556518,97.33633603,1.41282247,95.05238514,97.33306936,1.41282247,1.51581563,3.16741374,1.02347151,0.0,46.76828475,47.08282781,0.19961752,3564.58694264,3650.11260105,52.98084258,3564.46444264,3649.99010105,52.98084258,0.0,0.0,0.0,356.45869426,365.0112601,5.29808426,356.44644426,364.9990101,5.29808426,5.68430862,11.87780153,3.83801817,175.38106782,176.56060429,0.74856568,0.28053741,0.27413354,0.00389041,0.28054705,0.27414275,0.00389067,17.59228901,10.9781453,2.84361777,0.00326667,56.0,1000
52,17.08.2020,15:56:24, pp802c U=100V / t=2m / Ra=0.191,messung1 (5Zyklen),6.058886,499.3,44.725719,3.020632,46.387628,3.0231,348.394964,22.705034,3.75,1.157461,6.0,0.1,H23m. Nadel,0.0,89.57684558,86.61002136,1.05434578,89.57384558,86.60702136,1.05434578,6.04973363,3.1571879,1.01418504,0.0,41.76205598,41.72491673,0.03746865,3359.13170939,3247.87580118,39.53796681,3359.01920939,3247.76330118,39.53796681,0.0,0.0,0.0,335.91317094,324.78758012,3.95379668,335.90192094,324.77633012,3.95379668,22.6865011,11.83945463,3.80319389,156.60770992,156.46843775,0.14050745,0.29769598,0.30802835,0.00369146,0.29770595,0.30803903,0.00369172,4.40790757,10.96970907,2.8127462,0.003,56.0,1000
53,17.08.2020,15:56:29, pp802c U=100V / t=2m / Ra=0.191,messung1 (5Zyklen),6.06293,996.0,86.199764,3.025568,87.861673,3.028036,330.804491,11.400737,3.75,1.158223,6.0,0.1,H23m. Nadel,0.0,86.54594779,86.61002136,1.05434578,86.54294779,86.60702136,1.05434578,3.03771888,3.1571879,1.01418504,0.0,41.75261446,41.72491673,0.03746865,3245.47304217,3247.87580118,39.53796681,3245.36054217,3247.76330118,39.53796681,0.0,0.0,0.0,324.54730422,324.78758012,3.95379668,324.53605422,324.77633012,3.95379668,11.39144578,11.83945463,3.80319389,156.57230422,156.46843775,0.14050745,0.30812149,0.30802835,0.00369146,0.30813217,0.30803903,0.00369172,8.77851696,10.96970907,2.8127462,0.003,56.0,1000
54,17.08.2020,15:56:32, pp802c U=100V / t=2m / Ra=0.191,messung1 (5Zyklen),6.058817,1497.0,128.081862,3.012405,129.743771,3.014873,325.009447,7.552287,3.75,1.157477,6.0,0.1,H23m. Nadel,0.0,85.55902605,86.61002136,1.05434578,85.55602605,86.60702136,1.05434578,2.01229459,3.1571879,1.01418504,0.0,41.77186573,41.72491673,0.03746865,3208.46347695,3247.87580118,39.53796681,3208.35097695,3247.76330118,39.53796681,0.0,0.0,0.0,320.8463477,324.78758012,3.95379668,320.8350977,324.77633012,3.95379668,7.54610471,11.83945463,3.80319389,156.64449649,156.46843775,0.14050745,0.31167567,0.30802835,0.00369146,0.3116866,0.30803903,0.00369172,13.25187018,10.96970907,2.8127462,0.003,56.0,1000
55,17.08.2020,15:56:35, pp802c U=100V / t=2m / Ra=0.191,messung1 (5Zyklen),6.056924,1996.0,169.177499,3.051893,170.839408,3.054361,320.965822,5.738404,3.75,1.157171,6.0,0.1,H23m. Nadel,0.0,84.75826603,86.61002136,1.05434578,84.75526603,86.60702136,1.05434578,1.52900451,3.1571879,1.01418504,0.0,41.61313076,41.72491673,0.03746865,3178.4349762,3247.87580118,39.53796681,3178.3224762,3247.76330118,39.53796681,0.0,0.0,0.0,317.84349762,324.78758012,3.95379668,317.83224762,324.77633012,3.95379668,5.73376691,11.83945463,3.80319389,156.04924036,156.46843775,0.14050745,0.31462025,0.30802835,0.00369146,0.31463138,0.30803903,0.00369172,17.44054155,10.96970907,2.8127462,0.003,56.0,1000
56,17.08.2020,15:56:39, pp802c U=100V / t=2m / Ra=0.191,messung1 (5Zyklen),10.054911,499.3,31.307987,2.999242,32.969896,3.00171,247.620886,22.544389,3.75,1.920841,10.0,0.1,H23m. Nadel,0.0,62.70375926,60.38551968,0.80461347,62.7013676,60.38312801,0.80461347,6.00689365,3.1436566,1.00632337,0.0,28.34723697,28.61973571,0.10302273,2351.39097236,2264.45698801,30.17300524,2351.30128486,2264.36730051,30.17300524,0.0,0.0,0.0,235.13909724,226.4456988,3.01730052,235.13012849,226.43673005,3.01730052,22.52585119,11.78871226,3.77371265,106.30213865,107.3240089,0.38633525,0.42528019,0.44183757,0.00576911,0.42529641,0.44185509,0.00576956,4.4393439,11.03116205,2.86073349,0.00239167,56.0,1000
57,17.08.2020,15:56:43, pp802c U=100V / t=2m / Ra=0.191,messung1 (5Zyklen),10.025379,997.0,60.010911,3.030504,61.672821,3.032972,231.968984,11.407867,3.75,1.915255,10.0,0.1,H23m. Nadel,0.0,60.19148546,60.38551968,0.80461347,60.18909379,60.38312801,0.80461347,3.03962287,3.1436566,1.00632337,0.0,28.57473546,28.61973571,0.10302273,2257.18070461,2264.45698801,30.17300524,2257.09101711,2264.36730051,30.17300524,0.0,0.0,0.0,225.71807046,226.4456988,3.01730052,225.70910171,226.43673005,3.01730052,11.39858576,11.78871226,3.77371265,107.15525798,107.3240089,0.38633525,0.44303055,0.44183757,0.00576911,0.44304815,0.44185509,0.00576956,8.77301817,11.03116205,2.86073349,0.00239167,56.0,1000
58,17.08.2020,15:56:46, pp802c U=100V / t=2m / Ra=0.191,messung1 (5Zyklen),10.047201,1497.0,89.143274,3.032149,90.805183,3.034617,227.467894,7.601746,3.75,1.919434,10.0,0.1,H23m. Nadel,0.0,59.54794522,60.38551968,0.80461347,59.54555356,60.38312801,0.80461347,2.02548363,3.1436566,1.00632337,0.0,28.76003496,28.61973571,0.10302273,2233.04794589,2264.45698801,30.17300524,2232.95825839,2264.36730051,30.17300524,0.0,0.0,0.0,223.30479459,226.4456988,3.01730052,223.29582584,226.43673005,3.01730052,7.59556363,11.78871226,3.77371265,107.85013111,107.3240089,0.38633525,0.44781842,0.44183757,0.00576911,0.44783641,0.44185509,0.00576956,13.16557992,11.03116205,2.86073349,0.00239167,56.0,1000
59,17.08.2020,15:56:50, pp802c U=100V / t=2m / Ra=0.191,messung1 (5Zyklen),10.05572,1996.0,117.961382,2.999242,119.623292,3.00171,224.743158,5.639486,3.75,1.920881,10.0,0.1,H23m. Nadel,0.0,59.09888878,60.38551968,0.80461347,59.09649711,60.38312801,0.80461347,1.50262625,3.1436566,1.00632337,0.0,28.79693543,28.61973571,0.10302273,2216.20832916,2264.45698801,30.17300524,2216.11864166,2264.36730051,30.17300524,0.0,0.0,0.0,221.62083292,226.4456988,3.01730052,221.61186417,226.43673005,3.01730052,5.63484845,11.78871226,3.77371265,107.98850786,107.3240089,0.38633525,0.45122112,0.44183757,0.00576911,0.45123938,0.44185509,0.00576956,17.74670622,11.03116205,2.86073349,0.00239167,56.0,1000
60,17.08.2020,15:56:53, pp802c U=100V / t=2m / Ra=0.191,messung1 (5Zyklen),12.048895,499.3,26.964294,3.045312,28.626203,3.04778,214.99752,22.890394,3.75,2.301711,12.0,0.1,H23m. Nadel,0.0,54.00419387,52.11228155,0.66927326,54.00199387,52.11008155,0.66927326,6.09916283,3.16341994,1.02635109,0.0,23.95141552,24.4733308,0.17933174,2025.15727018,1954.21055795,25.09774716,2025.07477018,1954.12805795,25.09774716,0.0,0.0,0.0,202.51572702,195.4210558,2.50977472,202.50747702,195.4128058,2.50977472,22.8718606,11.86282476,3.84881658,89.81780821,91.77499052,0.67249403,0.49378881,0.51196457,0.00646284,0.49380893,0.5119862,0.00646338,4.37218474,10.98262619,2.82091743,0.0022,56.0,1000
61,17.08.2020,15:56:57, pp802c U=100V / t=2m / Ra=0.191,messung1 (5Zyklen),12.027968,997.0,51.910911,3.004178,53.57282,3.006646,201.502583,11.30885,3.75,2.297821,12.0,0.1,H23m. Nadel,0.0,52.06711234,52.11228155,0.66927326,52.06491234,52.11008155,0.66927326,3.01321765,3.16341994,1.02635109,0.0,24.52584734,24.4733308,0.17933174,1952.51671264,1954.21055795,25.09774716,1952.43421264,1954.12805795,25.09774716,0.0,0.0,0.0,195.25167126,195.4210558,2.50977472,195.24342126,195.4128058,2.50977472,11.2995662,11.86282476,3.84881658,91.97192753,91.77499052,0.67249403,0.51215951,0.51196457,0.00646284,0.51218115,0.5119862,0.00646338,8.84989727,10.98262619,2.82091743,0.0022,56.0,1000
62,17.08.2020,15:57:01, pp802c U=100V / t=2m / Ra=0.191,messung1 (5Zyklen),12.034542,1497.0,76.944734,3.017341,78.606643,3.019809,196.91043,7.564652,3.75,2.299028,12.0,0.1,H23m. Nadel,0.0,51.39928791,52.11228155,0.66927326,51.39708791,52.11008155,0.66927326,2.01559185,3.16341994,1.02635109,0.0,24.69074803,24.4733308,0.17933174,1927.47329659,1954.21055795,25.09774716,1927.39079659,1954.12805795,25.09774716,0.0,0.0,0.0,192.74732966,195.4210558,2.50977472,192.73907966,195.4128058,2.50977472,7.55846944,11.86282476,3.84881658,92.59030511,91.77499052,0.67249403,0.51881393,0.51196457,0.00646284,0.51883614,0.5119862,0.00646338,13.23019175,10.98262619,2.82091743,0.0022,56.0,1000
63,17.08.2020,15:57:04, pp802c U=100V / t=2m / Ra=0.191,messung1 (5Zyklen),12.044816,1996.0,101.75315,3.045312,103.415059,3.04778,194.291819,5.726039,3.75,2.300974,12.0,0.1,H23m. Nadel,0.0,50.97853206,52.11228155,0.66927326,50.97633206,52.11008155,0.66927326,1.52570741,3.16341994,1.02635109,0.0,24.72531232,24.4733308,0.17933174,1911.6949524,1954.21055795,25.09774716,1911.6124524,1954.12805795,25.09774716,0.0,0.0,0.0,191.16949524,195.4210558,2.50977472,191.16124524,195.4128058,2.50977472,5.72140281,11.86282476,3.84881658,92.71992122,91.77499052,0.67249403,0.52309601,0.51196457,0.00646284,0.52311858,0.5119862,0.00646338,17.47823102,10.98262619,2.82091743,0.0022,56.0,1000
64,17.08.2020,15:57:07, pp802c U=100V / t=2m / Ra=0.191,messung1 (5Zyklen),15.040717,499.3,22.628828,3.018986,24.290737,3.021454,182.435941,22.692677,3.75,2.873192,15.0,0.1,H23m. Nadel,0.0,45.32110555,43.46542116,0.65427729,45.31916388,43.4634795,0.65427729,6.04643701,3.16639235,1.01193051,0.0,19.63636343,20.14854357,0.17903445,1699.54145804,1629.9532936,24.53539826,1699.46864554,1629.8804811,24.53539826,0.0,0.0,0.0,169.9541458,162.99532936,2.45353983,169.94686455,162.98804811,2.45353983,22.67413879,11.8739713,3.79473941,73.63636288,75.55703841,0.6713792,0.588394,0.61392329,0.00905337,0.58841921,0.61395076,0.00905417,4.41031084,10.94108573,2.83306022,0.00194167,56.0,1000
65,17.08.2020,15:57:12, pp802c U=100V / t=2m / Ra=0.191,messung1 (5Zyklen),15.043229,997.0,43.27124,3.048602,44.933149,3.05107,169.006328,11.475942,3.75,2.873826,15.0,0.1,H23m. Nadel,0.0,43.40144433,43.46542116,0.65427729,43.39950267,43.4634795,0.65427729,3.05777533,3.16639235,1.01193051,0.0,20.17086367,20.14854357,0.17903445,1627.55416249,1629.9532936,24.53539826,1627.48134999,1629.8804811,24.53539826,0.0,0.0,0.0,162.75541625,162.99532936,2.45353983,162.748135,162.98804811,2.45353983,11.46665747,11.8739713,3.79473941,75.64073876,75.55703841,0.6713792,0.61441888,0.61392329,0.00905337,0.61444637,0.61395076,0.00905417,8.72093723,10.94108573,2.83306022,0.00194167,56.0,1000
66,17.08.2020,15:57:15, pp802c U=100V / t=2m / Ra=0.191,messung1 (5Zyklen),15.027121,1497.0,64.033764,3.06341,65.695673,3.065878,164.568319,7.680056,3.75,2.8707,15.0,0.1,H23m. Nadel,0.0,42.77472545,43.46542116,0.65427729,42.77278378,43.4634795,0.65427729,2.04636607,3.16639235,1.01193051,0.0,20.36320886,20.14854357,0.17903445,1604.05220441,1629.9532936,24.53539826,1603.97939191,1629.8804811,24.53539826,0.0,0.0,0.0,160.40522044,162.99532936,2.45353983,160.39793919,162.98804811,2.45353983,7.67387275,11.8739713,3.79473941,76.36203322,75.55703841,0.6713792,0.62342111,0.61392329,0.00905337,0.62344941,0.61395076,0.00905417,13.0312299,10.94108573,2.83306022,0.00194167,56.0,1000
67,17.08.2020,15:57:18, pp802c U=100V / t=2m / Ra=0.191,messung1 (5Zyklen),15.027087,1996.0,84.559361,3.023922,86.22127,3.02639,161.988859,5.685854,3.75,2.870608,15.0,0.1,H23m. Nadel,0.0,42.36440932,43.46542116,0.65427729,42.36246765,43.4634795,0.65427729,1.51499098,3.16639235,1.01193051,0.0,20.42373834,20.14854357,0.17903445,1588.66534945,1629.9532936,24.53539826,1588.59253695,1629.8804811,24.53539826,0.0,0.0,0.0,158.86653494,162.99532936,2.45353983,158.85925369,162.98804811,2.45353983,5.68121618,11.8739713,3.79473941,76.58901876,75.55703841,0.6713792,0.62945919,0.61392329,0.00905337,0.62948804,0.61395076,0.00905417,17.60186495,10.94108573,2.83306022,0.00194167,56.0,1000
68,17.08.2020,15:57:21, pp802c U=100V / t=2m / Ra=0.191,messung1 (5Zyklen),20.01832,499.3,17.914935,3.06012,19.576844,3.062588,147.032176,23.00161,3.75,3.824067,20.0,0.1,H23m. Nadel,0.0,35.88010214,34.22551953,0.58871429,35.87840214,34.22381953,0.58871429,6.12882035,3.18898166,1.03070704,0.0,14.8747909,15.51741894,0.22160623,1345.50383036,1283.45698234,22.07678589,1345.44008036,1283.39323234,22.07678589,0.0,0.0,0.0,134.55038304,128.34569823,2.20767859,134.54400804,128.33932323,2.20767859,22.98307631,11.95868121,3.86515138,55.78046586,58.19032101,0.83102336,0.74321602,0.77982262,0.01312013,0.74325123,0.77986143,0.01312142,4.35102763,10.90412619,2.82439103,0.0017,56.0,1000
69,17.08.2020,15:57:26, pp802c U=100V / t=2m / Ra=0.191,messung1 (5Zyklen),20.023414,997.0,34.121515,3.053538,35.783424,3.056006,134.591614,11.494507,3.75,3.825106,20.0,0.1,H23m. Nadel,0.0,34.22418756,34.22551953,0.58871429,34.22248756,34.22381953,0.58871429,3.06272618,3.18898166,1.03070704,0.0,15.57988069,15.51741894,0.22160623,1283.4070336,1283.45698234,22.07678589,1283.3432836,1283.39323234,22.07678589,0.0,0.0,0.0,128.34070336,128.34569823,2.20767859,128.33432836,128.33932323,2.20767859,11.48522317,11.95868121,3.86515138,58.4245526,58.19032101,0.83102336,0.77917603,0.77982262,0.01312013,0.77921474,0.77986143,0.01312142,8.70683996,10.90412619,2.82439103,0.0017,56.0,1000
70,17.08.2020,15:57:29, pp802c U=100V / t=2m / Ra=0.191,messung1 (5Zyklen),20.01918,1497.0,50.245829,3.051893,51.907738,3.054361,130.029403,7.651205,3.75,3.824495,20.0,0.1,H23m. Nadel,0.0,33.56434803,34.22551953,0.58871429,33.56264803,34.22381953,0.58871429,2.03867268,3.18898166,1.03070704,0.0,15.76198768,15.51741894,0.22160623,1258.6630511,1283.45698234,22.07678589,1258.5993011,1283.39323234,22.07678589,0.0,0.0,0.0,125.86630511,128.34569823,2.20767859,125.85993011,128.33932323,2.20767859,7.64502255,11.95868121,3.86515138,59.10745378,58.19032101,0.83102336,0.79449381,0.77982262,0.01312013,0.79453405,0.77986143,0.01312142,13.08040616,10.90412619,2.82439103,0.0017,56.0,1000
71,17.08.2020,15:57:32, pp802c U=100V / t=2m / Ra=0.191,messung1 (5Zyklen),20.022192,1996.0,66.333947,3.045312,67.995856,3.04778,127.747725,5.726039,3.75,3.824988,20.0,0.1,H23m. Nadel,0.0,33.23344038,34.22551953,0.58871429,33.23174038,34.22381953,0.58871429,1.52570741,3.18898166,1.03070704,0.0,15.85301648,15.51741894,0.22160623,1246.25401428,1283.45698234,22.07678589,1246.19026428,1283.39323234,22.07678589,0.0,0.0,0.0,124.62540143,128.34569823,2.20767859,124.61902643,128.33932323,2.20767859,5.72140281,11.95868121,3.86515138,59.44881181,58.19032101,0.83102336,0.80240464,0.77982262,0.01312013,0.80244568,0.77986143,0.01312142,17.47823102,10.90412619,2.82439103,0.0017,56.0,1000
72,17.08.2020,15:57:36, pp802c U=100V / t=2m / Ra=0.191,messung1 (5Zyklen),24.022955,499.3,15.441992,3.065056,17.103901,3.067524,128.459102,23.038682,3.75,4.589379,24.0,0.1,H23m. Nadel,0.0,30.9272822,29.29570777,0.58012199,30.92574053,29.2941661,0.58012199,6.13870619,3.19421395,1.03270872,0.0,12.39351717,13.04997607,0.22680409,1159.77308232,1098.5890413,21.75457473,1159.71526982,1098.5312288,21.75457473,0.0,0.0,0.0,115.97730823,109.85890413,2.17545747,115.97152698,109.85312288,2.17545747,23.02014821,11.97830232,3.87265769,46.47568939,48.93741028,0.85051533,0.86223764,0.9113033,0.01759163,0.86228062,0.91135137,0.01759346,4.34402069,10.88413131,2.81143539,0.00154167,56.0,1000
73,17.08.2020,15:57:40, pp802c U=100V / t=2m / Ra=0.191,messung1 (5Zyklen),23.995333,996.0,29.175628,3.06341,30.837537,3.065878,116.105186,11.543217,3.75,4.584072,24.0,0.1,H23m. Nadel,0.0,29.2927992,29.29570777,0.58012199,29.29125753,29.2941661,0.58012199,3.07571285,3.19421395,1.03270872,0.0,13.10777234,13.04997607,0.22680409,1098.47996988,1098.5890413,21.75457473,1098.42215738,1098.5312288,21.75457473,0.0,0.0,0.0,109.84799699,109.85890413,2.17545747,109.84221574,109.85312288,2.17545747,11.53392319,11.97830232,3.87265769,49.15414627,48.93741028,0.85051533,0.91034887,0.9113033,0.01759163,0.91039678,0.91135137,0.01759346,8.67007681,10.88413131,2.81143539,0.00154167,56.0,1000
74,17.08.2020,15:57:43, pp802c U=100V / t=2m / Ra=0.191,messung1 (5Zyklen),24.004867,1496.0,42.845097,3.032149,44.507007,3.034617,111.565023,7.606827,3.75,4.585631,24.0,0.1,H23m. Nadel,0.0,28.63977072,29.29570777,0.58012199,28.63822906,29.2941661,0.58012199,2.02683757,3.19421395,1.03270872,0.0,13.30569574,13.04997607,0.22680409,1073.99140207,1098.5890413,21.75457473,1073.93358957,1098.5312288,21.75457473,0.0,0.0,0.0,107.39914021,109.85890413,2.17545747,107.39335896,109.85312288,2.17545747,7.60064088,11.97830232,3.87265769,49.89635904,48.93741028,0.85051533,0.93110615,0.9113033,0.01759163,0.93115627,0.91135137,0.01759346,13.15678528,10.88413131,2.81143539,0.00154167,56.0,1000
75,17.08.2020,15:57:47, pp802c U=100V / t=2m / Ra=0.191,messung1 (5Zyklen),23.998861,1996.0,56.532666,3.065056,58.194575,3.067524,109.333496,5.763133,3.75,4.584598,24.0,0.1,H23m. Nadel,0.0,28.32297896,29.29570777,0.58012199,28.32143729,29.2941661,0.58012199,1.5355992,3.19421395,1.03270872,0.0,13.39291905,13.04997607,0.22680409,1062.11171092,1098.5890413,21.75457473,1062.05389842,1098.5312288,21.75457473,0.0,0.0,0.0,106.21117109,109.85890413,2.17545747,106.20538984,109.85312288,2.17545747,5.75849699,11.97830232,3.87265769,50.22344642,48.93741028,0.85051533,0.94152055,0.9113033,0.01759163,0.9415718,0.91135137,0.01759346,17.36564248,10.88413131,2.81143539,0.00154167,56.0,1000
76,17.08.2020,15:57:50, pp802c U=100V / t=2m / Ra=0.191,messung1 (5Zyklen),30.015025,499.3,12.727185,3.043666,14.389094,3.046134,108.069499,22.878037,3.75,5.734059,30.0,0.1,H23m. Nadel,0.0,25.49005608,23.90409086,0.55734138,25.48865608,23.90269086,0.55734138,6.09586621,3.18204939,1.02283957,0.0,9.69639493,10.36032074,0.23281901,955.87710294,896.4034073,20.90030186,955.82460294,896.3509073,20.90030186,0.0,0.0,0.0,95.58771029,89.64034073,2.09003019,95.58246029,89.63509073,2.09003019,22.8594983,11.93268521,3.83564838,36.361481,38.85120276,0.87307128,1.04615959,1.11733325,0.02522804,1.04621705,1.11739889,0.02523095,4.3745492,10.90709501,2.82214681,0.0014,56.0,1000
77,17.08.2020,15:57:54, pp802c U=100V / t=2m / Ra=0.191,messung1 (5Zyklen),30.011703,997.0,23.767402,3.058474,25.429311,3.060942,95.646858,11.513073,3.75,5.733279,30.0,0.1,H23m. Nadel,0.0,23.83891876,23.90409086,0.55734138,23.83751876,23.90269086,0.55734138,3.06767703,3.18204939,1.02283957,0.0,10.38492086,10.36032074,0.23281901,893.95945336,896.4034073,20.90030186,893.90695336,896.3509073,20.90030186,0.0,0.0,0.0,89.39594534,89.64034073,2.09003019,89.39069534,89.63509073,2.09003019,11.50378887,11.93268521,3.83564838,38.94345323,38.85120276,0.87307128,1.11861897,1.11733325,0.02522804,1.11868466,1.11739889,0.02523095,8.69278819,10.90709501,2.82214681,0.0014,56.0,1000
78,17.08.2020,15:57:58, pp802c U=100V / t=2m / Ra=0.191,messung1 (5Zyklen),29.993236,1497.0,34.886597,3.053538,36.548506,3.056006,91.554374,7.655327,3.75,5.729597,30.0,0.1,H23m. Nadel,0.0,23.30434001,23.90409086,0.55734138,23.30294001,23.90269086,0.55734138,2.03977154,3.18204939,1.02283957,0.0,10.63158424,10.36032074,0.23281901,873.9127505,896.4034073,20.90030186,873.8602505,896.3509073,20.90030186,0.0,0.0,0.0,87.39127505,89.64034073,2.09003019,87.38602505,89.63509073,2.09003019,7.64914329,11.93268521,3.83564838,39.86844088,38.85120276,0.87307128,1.14427899,1.11733325,0.02522804,1.14434774,1.11739889,0.02523095,13.07335949,10.90709501,2.82214681,0.0014,56.0,1000
79,17.08.2020,15:58:01, pp802c U=100V / t=2m / Ra=0.191,messung1 (5Zyklen),29.996076,1996.0,45.874165,3.043666,47.536074,3.046134,89.308757,5.722948,3.75,5.730353,30.0,0.1,H23m. Nadel,0.0,22.9830486,23.90409086,0.55734138,22.9816486,23.90269086,0.55734138,1.52488277,3.18204939,1.02283957,0.0,10.72838292,10.36032074,0.23281901,861.86432239,896.4034073,20.90030186,861.81182239,896.3509073,20.90030186,0.0,0.0,0.0,86.18643224,89.64034073,2.09003019,86.18118224,89.63509073,2.09003019,5.71831037,11.93268521,3.83564838,40.23143593,38.85120276,0.87307128,1.16027543,1.11733325,0.02522804,1.16034612,1.11739889,0.02523095,17.48768316,10.90709501,2.82214681,0.0014,56.0,1000
80,17.08.2020,15:58:11, pp802c U=100V / t=2m / Ra=0.191,messung1 (5Zyklen),2.052447,499.3,111.707449,2.997597,113.369359,3.000065,851.462236,22.532031,3.75,0.392087,2.0,0.1,H23m. Nadel,0.0,223.72811736,183.33601765,13.48522956,223.72336736,183.33126765,13.48522956,6.00359904,3.14124956,1.00491961,0.0,108.85988416,90.09500904,6.25980734,8389.80440116,6875.10066178,505.69610835,8389.62627616,6874.92253678,505.69610835,0.0,0.0,0.0,838.98044012,687.51006618,50.56961083,838.96262762,687.49225368,50.56961083,22.51349639,11.77968587,3.76844855,408.22456561,337.85628391,23.47427754,0.11919229,0.14754316,0.00947631,0.11919482,0.14754708,0.00947678,4.44178009,11.02692121,2.8502968,0.00475,57.0,1000
81,17.08.2020,15:58:14, pp802c U=100V / t=2m / Ra=0.191,messung1 (5Zyklen),2.059623,997.0,170.842583,3.017341,172.504492,3.019809,648.83836,11.358359,3.75,0.393498,2.0,0.1,H23m. Nadel,0.0,171.35665296,183.33601765,13.48522956,171.35190296,183.33126765,13.48522956,3.02642026,3.14124956,1.00491961,0.0,84.16274135,90.09500904,6.25980734,6425.87448596,6875.10066178,505.69610835,6425.69636096,6874.92253678,505.69610835,0.0,0.0,0.0,642.5874486,687.51006618,50.56961083,642.5696361,687.49225368,50.56961083,11.34907598,11.77968587,3.76844855,315.61028006,337.85628391,23.47427754,0.15562084,0.14754316,0.00947631,0.15562516,0.14754708,0.00947678,8.81129003,11.02692121,2.8502968,0.00475,57.0,1000
82,17.08.2020,15:58:17, pp802c U=100V / t=2m / Ra=0.191,messung1 (5Zyklen),2.070534,1497.0,255.18106,3.03873,256.842969,3.041198,643.394212,7.618232,3.75,0.395569,2.0,0.1,H23m. Nadel,0.0,170.46162993,183.33601765,13.48522956,170.45687993,183.33126765,13.48522956,2.02987976,3.14124956,1.00491961,0.0,84.21350008,90.09500904,6.25980734,6392.31112224,6875.10066178,505.69610835,6392.13299724,6874.92253678,505.69610835,0.0,0.0,0.0,639.23111222,687.51006618,50.56961083,639.21329972,687.49225368,50.56961083,7.6120491,11.77968587,3.76844855,315.80062531,337.85628391,23.47427754,0.15643794,0.14754316,0.00947631,0.1564423,0.14754708,0.00947678,13.13706713,11.02692121,2.8502968,0.00475,57.0,1000
83,17.08.2020,15:58:21, pp802c U=100V / t=2m / Ra=0.191,messung1 (5Zyklen),2.072943,1996.0,334.92415,3.004178,336.586059,3.006646,632.363589,5.648759,3.75,0.396036,2.0,0.1,H23m. Nadel,0.0,167.79767034,183.33601765,13.48522956,167.79292034,183.33126765,13.48522956,1.5050992,3.14124956,1.00491961,0.0,83.14391057,90.09500904,6.25980734,6292.41263778,6875.10066178,505.69610835,6292.23451278,6874.92253678,505.69610835,0.0,0.0,0.0,629.24126378,687.51006618,50.56961083,629.22345128,687.49225368,50.56961083,5.64412199,11.77968587,3.76844855,311.78966464,337.85628391,23.47427754,0.15892155,0.14754316,0.00947631,0.15892605,0.14754708,0.00947678,17.71754758,11.02692121,2.8502968,0.00475,57.0,1000
84,17.08.2020,15:58:24, pp802c U=100V / t=2m / Ra=0.191,messung1 (5Zyklen),3.060126,499.3,68.518956,3.017341,70.180865,3.019809,527.094422,22.68032,3.75,0.584595,3.0,0.1,H23m. Nadel,0.0,137.23003405,128.43761254,2.95703803,137.22603405,128.43361254,2.95703803,6.0431424,3.15161918,1.0149828,0.0,65.59144582,62.64099668,0.98520726,5146.12627679,4816.41047034,110.88892604,5145.97627679,4816.26047034,110.88892604,0.0,0.0,0.0,514.61262768,481.64104703,11.0888926,514.59762768,481.62604703,11.0888926,22.661784,11.81857191,3.80618549,245.96792184,234.90373756,3.69452723,0.19432092,0.20794039,0.0045884,0.19432659,0.20794689,0.00458868,4.41271526,11.02369075,2.85735611,0.004,57.0,1000
85,17.08.2020,15:58:28, pp802c U=100V / t=2m / Ra=0.191,messung1 (5Zyklen),3.064807,997.0,126.053159,3.028858,127.715068,3.031326,480.372624,11.401679,3.75,0.585456,3.0,0.1,H23m. Nadel,0.0,126.43245637,128.43761254,2.95703803,126.42845637,128.43361254,2.95703803,3.03797192,3.15161918,1.0149828,0.0,61.69524223,62.64099668,0.98520726,4741.21711384,4816.41047034,110.88892604,4741.06711384,4816.26047034,110.88892604,0.0,0.0,0.0,474.12171138,481.64104703,11.0888926,474.10671138,481.62604703,11.0888926,11.39239468,11.81857191,3.80618549,231.35715835,234.90373756,3.69452723,0.21091631,0.20794039,0.0045884,0.21092298,0.20794689,0.00458868,8.77778577,11.02369075,2.85735611,0.004,57.0,1000
