Repository: ZBT-Tools/ContactResistanceAnalysis

File: Messreihen/Vorbehandlungen/pp+gps.csv (part 31 of 75)
age[mV],voltage_needle[mV],R_ges / mOhm*cm²,R_bulk / mOhm*cm²,contact_area[cm2],p_Kraftsensor / ?,pressure_rounded[bar],sample_thickness[cm],parameters,[mV]_in_[V],main_resistance[mOhm],main_resistance_mean[mOhm],main_resistance_error[mOhm],flow_resistance[mOhm],flow_resistance_mean[mOhm],flow_resistance_error[mOhm],bulk_resistance[mOhm],bulk_resistance_mean[mOhm],bulk_resistance_error[mOhm],bulk_resistance_sub[mOhm],contact_resistance[mOhm],contact_resistance_mean[mOhm],contact_resistance_error[mOhm],vs_main_resistance[mOhm*cm],vs_main_resistance_mean[mOhm*cm],vs_main_resistance_error[mOhm*cm],vs_flow_resistance[mOhm*cm],vs_flow_resistance_mean[mOhm*cm],vs_flow_resistance_error[mOhm*cm],vs_bulk_resistance[mOhm*cm],vs_bulk_resistance_mean[mOhm*cm],vs_bulk_resistance_error[mOhm*cm],as_main_resistance[mOhm*cm2],as_main_resistance_mean[mOhm*cm2],as_main_resistance_error[mOhm*cm2],as_flow_resistance[mOhm*cm2],as_flow_resistance_mean[mOhm*cm2],as_flow_resistance_error[mOhm*cm2],as_bulk_resistance[mOhm*cm2],as_bulk_resistance_mean[mOhm*cm2],as_bulk_resistance_error[mOhm*cm2],as_contact_resistance[mOhm*cm2],as_contact_resistance_mean[mOhm*cm2],as_contact_resistance_error[mOhm*cm2],vs_main_conductance[S/cm],vs_main_conductance_mean[S/cm],vs_main_conductance_error[S/cm],vs_flow_conductance[S/cm],vs_flow_conductance_mean[S/cm],vs_flow_conductance_error[S/cm],vs_bulk_conductance[S/cm],vs_bulk_conductance_mean[S/cm],vs_bulk_conductance_error[S/cm],degradation_corr[mOhm],cycle,[mV] in [V]
144,17.08.2020,16:02:03, pp802c U=100V / t=2m / Ra=0.191,messung1 (5Zyklen),15.023128,499.3,22.122064,3.025568,23.783973,3.028036,178.629882,22.742106,3.75,2.86992,15.0,0.1,H23m. Nadel,0.0,44.30615662,42.47153789,0.64503791,44.30419829,42.46957955,0.64503791,6.05961947,3.15910281,1.01671959,0.0,19.12228941,19.65523837,0.18603375,1661.48087322,1592.68267073,24.18892151,1661.40743572,1592.60923323,24.18892151,0.0,0.0,0.0,166.14808732,159.26826707,2.41889215,166.14074357,159.26092332,2.41889215,22.723573,11.84663555,3.81269846,71.70858529,73.70714389,0.69762655,0.60187271,0.62829708,0.00934268,0.60189932,0.62832609,0.00934354,4.40071638,10.98113193,2.83332279,0.00195833,58.0,1000
145,17.08.2020,16:02:08, pp802c U=100V / t=2m / Ra=0.191,messung1 (5Zyklen),15.026914,997.0,42.267584,3.022277,43.929493,3.024745,165.231292,11.376924,3.75,2.870647,15.0,0.1,H23m. Nadel,0.0,42.3947683,42.47153789,0.64503791,42.39280997,42.46957955,0.64503791,3.03137111,3.15910281,1.01671959,0.0,19.68071943,19.65523837,0.18603375,1589.80381143,1592.68267073,24.18892151,1589.73037393,1592.60923323,24.18892151,0.0,0.0,0.0,158.98038114,159.26826707,2.41889215,158.97303739,159.26092332,2.41889215,11.36764168,11.84663555,3.81269846,73.80269786,73.70714389,0.69762655,0.62900843,0.62829708,0.00934268,0.62903749,0.62832609,0.00934354,8.79689938,10.98113193,2.83332279,0.00195833,58.0,1000
146,17.08.2020,16:02:11, pp802c U=100V / t=2m / Ra=0.191,messung1 (5Zyklen),15.042059,1497.0,62.55625,3.037085,64.218159,3.039553,160.867132,7.614111,3.75,2.873481,15.0,0.1,H23m. Nadel,0.0,41.78774215,42.47153789,0.64503791,41.78578382,42.46957955,0.64503791,2.0287809,3.15910281,1.01671959,0.0,19.87850146,19.65523837,0.18603375,1567.04033066,1592.68267073,24.18892151,1566.96689316,1592.60923323,24.18892151,0.0,0.0,0.0,156.70403307,159.26826707,2.41889215,156.69668932,159.26092332,2.41889215,7.60792836,11.84663555,3.81269846,74.54438048,73.70714389,0.69762655,0.63814567,0.62829708,0.00934268,0.63817558,0.62832609,0.00934354,13.14418266,10.98113193,2.83332279,0.00195833,58.0,1000
147,17.08.2020,16:02:14, pp802c U=100V / t=2m / Ra=0.191,messung1 (5Zyklen),15.035382,1996.0,82.629379,3.027213,84.291288,3.029681,158.362891,5.692036,3.75,2.872192,15.0,0.1,H23m. Nadel,0.0,41.39748447,42.47153789,0.64503791,41.39552614,42.46957955,0.64503791,1.51663978,3.15910281,1.01671959,0.0,19.93944318,19.65523837,0.18603375,1552.40566759,1592.68267073,24.18892151,1552.33223009,1592.60923323,24.18892151,0.0,0.0,0.0,155.24056676,159.26826707,2.41889215,155.23322301,159.26092332,2.41889215,5.68739917,11.84663555,3.81269846,74.77291192,73.70714389,0.69762655,0.64416152,0.62829708,0.00934268,0.644192,0.62832609,0.00934354,17.58272928,10.98113193,2.83332279,0.00195833,58.0,1000
148,17.08.2020,16:02:17, pp802c U=100V / t=2m / Ra=0.191,messung1 (5Zyklen),20.030143,499.3,17.501955,3.043666,19.163864,3.046134,143.930485,22.878037,3.75,3.826099,20.0,0.1,H23m. Nadel,0.0,35.05298418,33.43938699,0.57272367,35.05128418,33.43768699,0.57272367,6.09586621,3.18197889,1.02180011,0.0,14.47770898,15.12785405,0.22496814,1314.48690667,1253.97701205,21.47713776,1314.42315667,1253.91326205,21.47713776,0.0,0.0,0.0,131.44869067,125.3977012,2.14771378,131.44231567,125.3913262,2.14771378,22.8594983,11.93242085,3.8317504,54.29140868,56.72945268,0.84363051,0.76075311,0.79814953,0.0133681,0.76079001,0.79819018,0.01336944,4.3745492,10.8888737,2.8010457,0.0017,58.0,1000
149,17.08.2020,16:02:22, pp802c U=100V / t=2m / Ra=0.191,messung1 (5Zyklen),20.032828,997.0,33.32188,3.050248,34.983789,3.052716,131.583962,11.48213,3.75,3.82697,20.0,0.1,H23m. Nadel,0.0,33.42214644,33.43938699,0.57272367,33.42044644,33.43768699,0.57272367,3.05942628,3.18197889,1.02180011,0.0,15.18051008,15.12785405,0.22496814,1253.33049147,1253.97701205,21.47713776,1253.26674147,1253.91326205,21.47713776,0.0,0.0,0.0,125.33304915,125.3977012,2.14771378,125.32667415,125.3913262,2.14771378,11.47284855,11.93242085,3.8317504,56.9269128,56.72945268,0.84363051,0.79787415,0.79814953,0.0133681,0.79791474,0.79819018,0.01336944,8.71623116,10.8888737,2.8010457,0.0017,58.0,1000
150,17.08.2020,16:02:25, pp802c U=100V / t=2m / Ra=0.191,messung1 (5Zyklen),20.036545,1497.0,49.118772,3.051893,50.780681,3.054361,127.206115,7.651205,3.75,3.827631,20.0,0.1,H23m. Nadel,0.0,32.81147094,33.43938699,0.57272367,32.80977094,33.43768699,0.57272367,2.03867268,3.18197889,1.02180011,0.0,15.38554913,15.12785405,0.22496814,1230.43016032,1253.97701205,21.47713776,1230.36641032,1253.91326205,21.47713776,0.0,0.0,0.0,123.04301603,125.3977012,2.14771378,123.03664103,125.3913262,2.14771378,7.64502255,11.93242085,3.8317504,57.69580924,56.72945268,0.84363051,0.8127239,0.79814953,0.0133681,0.81276601,0.79819018,0.01336944,13.08040616,10.8888737,2.8010457,0.0017,58.0,1000
151,17.08.2020,16:02:28, pp802c U=100V / t=2m / Ra=0.191,messung1 (5Zyklen),20.036012,1996.0,64.812009,3.061765,66.473918,3.064233,124.888373,5.756951,3.75,3.827592,20.0,0.1,H23m. Nadel,0.0,32.47094639,33.43938699,0.57272367,32.46924639,33.43768699,0.57272367,1.5339504,3.18197889,1.02180011,0.0,15.467648,15.12785405,0.22496814,1217.66048973,1253.97701205,21.47713776,1217.59673973,1253.91326205,21.47713776,0.0,0.0,0.0,121.76604897,125.3977012,2.14771378,121.75967397,125.3913262,2.14771378,5.752314,11.93242085,3.8317504,58.00367998,56.72945268,0.84363051,0.82124698,0.79814953,0.0133681,0.82128998,0.79819018,0.01336944,17.38430829,10.8888737,2.8010457,0.0017,58.0,1000
152,17.08.2020,16:02:32, pp802c U=100V / t=2m / Ra=0.191,messung1 (5Zyklen),24.040579,499.3,15.088244,3.071637,16.750154,3.074105,125.802275,23.088112,3.75,4.592541,24.0,0.1,H23m. Nadel,0.0,30.21879431,28.63437521,0.56241613,30.21726931,28.63285021,0.56241613,6.15188664,3.18299673,1.03951182,0.0,12.03269134,12.72492674,0.2390356,1133.2047867,1073.78907045,21.09060486,1133.1475992,1073.73188295,21.09060486,0.0,0.0,0.0,113.32047867,107.37890705,2.10906049,113.31475992,107.3731883,2.10906049,23.0695749,11.93623775,3.89816931,45.12259251,47.71847527,0.89638351,0.88245303,0.93233317,0.01785054,0.88249757,0.93238294,0.01785242,4.3347136,10.97601336,2.86077475,0.001525,58.0,1000
153,17.08.2020,16:02:36, pp802c U=100V / t=2m / Ra=0.191,messung1 (5Zyklen),24.020116,997.0,28.535592,3.033794,30.197501,3.036262,113.581373,11.420244,3.75,4.588576,24.0,0.1,H23m. Nadel,0.0,28.62145637,28.63437521,0.56241613,28.61993137,28.63285021,0.56241613,3.04292277,3.18299673,1.03951182,0.0,12.7885043,12.72492674,0.2390356,1073.30461384,1073.78907045,21.09060486,1073.24742634,1073.73188295,21.09060486,0.0,0.0,0.0,107.33046138,107.37890705,2.10906049,107.32474263,107.3731883,2.10906049,11.41096038,11.93623775,3.89816931,47.95689113,47.71847527,0.89638351,0.93170195,0.93233317,0.01785054,0.93175159,0.93238294,0.01785242,8.76350427,10.97601336,2.86077475,0.001525,58.0,1000
154,17.08.2020,16:02:39, pp802c U=100V / t=2m / Ra=0.191,messung1 (5Zyklen),24.011855,1497.0,41.926999,3.032149,43.588908,3.034617,109.190651,7.601746,3.75,4.587182,24.0,0.1,H23m. Nadel,0.0,28.00734736,28.63437521,0.56241613,28.00582236,28.63285021,0.56241613,2.02548363,3.18299673,1.03951182,0.0,12.99016936,12.72492674,0.2390356,1050.27552605,1073.78907045,21.09060486,1050.21833855,1073.73188295,21.09060486,0.0,0.0,0.0,105.02755261,107.37890705,2.10906049,105.02183386,107.3731883,2.10906049,7.59556363,11.93623775,3.89816931,48.71313511,47.71847527,0.89638351,0.95213111,0.93233317,0.01785054,0.95218295,0.93238294,0.01785242,13.16557992,10.97601336,2.86077475,0.001525,58.0,1000
155,17.08.2020,16:02:43, pp802c U=100V / t=2m / Ra=0.191,messung1 (5Zyklen),24.00769,1996.0,55.269046,3.017341,56.930956,3.019809,106.959461,5.673489,3.75,4.58618,24.0,0.1,H23m. Nadel,0.0,27.68990281,28.63437521,0.56241613,27.68837781,28.63285021,0.56241613,1.51169389,3.18299673,1.03951182,0.0,13.08834196,12.72492674,0.2390356,1038.37135521,1073.78907045,21.09060486,1038.31416771,1073.73188295,21.09060486,0.0,0.0,0.0,103.83713552,107.37890705,2.10906049,103.83141677,107.3731883,2.10906049,5.66885208,11.93623775,3.89816931,49.08128235,47.71847527,0.89638351,0.9630466,0.93233317,0.01785054,0.96309964,0.93238294,0.01785242,17.64025566,10.97601336,2.86077475,0.001525,58.0,1000
156,17.08.2020,16:02:46, pp802c U=100V / t=2m / Ra=0.191,messung1 (5Zyklen),29.968625,499.3,12.521517,3.043666,14.183426,3.046134,106.524833,22.878037,3.75,5.725497,30.0,0.1,H23m. Nadel,0.0,25.0781434,23.50399277,0.55731615,25.0767434,23.50259277,0.55731615,6.09586621,3.17744392,1.02348723,0.0,9.49043859,10.16257443,0.23334683,940.43037753,881.39972886,20.89935553,940.37787753,881.34722886,20.89935553,0.0,0.0,0.0,94.04303775,88.13997289,2.08993555,94.03778775,88.13472289,2.08993555,22.8594983,11.91541469,3.83807712,35.58914473,38.1096541,0.8750506,1.06334294,1.13641658,0.02612249,1.0634023,1.1364845,0.02612556,4.3745492,10.925911,2.82334677,0.0014,58.0,1000
157,17.08.2020,16:02:50, pp802c U=100V / t=2m / Ra=0.191,messung1 (5Zyklen),30.00728,997.0,23.405428,3.045312,25.067337,3.04778,94.28537,11.463565,3.75,5.732221,30.0,0.1,H23m. Nadel,0.0,23.47585557,23.50399277,0.55731615,23.47445557,23.50259277,0.55731615,3.05447543,3.17744392,1.02348723,0.0,10.20999007,10.16257443,0.23334683,880.34458375,881.39972886,20.89935553,880.29208375,881.34722886,20.89935553,0.0,0.0,0.0,88.03445838,88.13997289,2.08993555,88.02920838,88.13472289,2.08993555,11.45428285,11.91541469,3.83807712,38.28746276,38.1096541,0.8750506,1.13591884,1.13641658,0.02612249,1.13598659,1.1364845,0.02612556,8.73035888,10.925911,2.82334677,0.0014,58.0,1000
158,17.08.2020,16:02:54, pp802c U=100V / t=2m / Ra=0.191,messung1 (5Zyklen),29.991274,1497.0,34.272886,3.046957,35.934795,3.049425,90.017021,7.63884,3.75,5.729337,30.0,0.1,H23m. Nadel,0.0,22.89437943,23.50399277,0.55731615,22.89297943,23.50259277,0.55731615,2.03537542,3.17744392,1.02348723,0.0,10.428802,10.16257443,0.23334683,858.53922846,881.39972886,20.89935553,858.48672846,881.34722886,20.89935553,0.0,0.0,0.0,85.85392285,88.13997289,2.08993555,85.84867285,88.13472289,2.08993555,7.63265782,11.91541469,3.83807712,39.10800752,38.1096541,0.8750506,1.16476914,1.13641658,0.02612249,1.16484037,1.1364845,0.02612556,13.10159612,10.925911,2.82334677,0.0014,58.0,1000
159,17.08.2020,16:02:57, pp802c U=100V / t=2m / Ra=0.191,messung1 (5Zyklen),29.98871,1996.0,45.044915,3.042021,46.706824,3.044489,87.750796,5.719857,3.75,5.728834,30.0,0.1,H23m. Nadel,0.0,22.56759269,23.50399277,0.55731615,22.56619269,23.50259277,0.55731615,1.52405862,3.17744392,1.02348723,0.0,10.52106703,10.16257443,0.23334683,846.2847257,881.39972886,20.89935553,846.2322257,881.34722886,20.89935553,0.0,0.0,0.0,84.62847257,88.13997289,2.08993555,84.62322257,88.13472289,2.08993555,5.71521981,11.91541469,3.83807712,39.45400138,38.1096541,0.8750506,1.18163541,1.13641658,0.02612249,1.18170872,1.1364845,0.02612556,17.49713979,10.925911,2.82334677,0.0014,58.0,1000
160,17.08.2020,16:03:07, pp802c U=100V / t=2m / Ra=0.191,messung1 (5Zyklen),2.057024,499.3,106.597027,3.020632,108.258936,3.0231,813.080334,22.705034,3.75,0.392985,2.0,0.1,H23m. Nadel,0.0,213.49294412,170.90793016,14.20173632,213.48814412,170.90313016,14.20173632,6.04973363,3.15341799,1.01797249,0.0,103.71920525,83.87485608,6.6157747,8005.98540457,6409.04738114,532.56511184,8005.80540457,6408.86738114,532.56511184,0.0,0.0,0.0,800.59854046,640.90473811,53.25651118,800.58054046,640.88673811,53.25651118,22.6865011,11.82531748,3.81739682,388.94701968,314.53071032,24.80915511,0.12490655,0.15885252,0.01132534,0.12490936,0.15885713,0.01132595,4.40790757,11.03980548,2.87265181,0.0048,59.0,1000
161,17.08.2020,16:03:10, pp802c U=100V / t=2m / Ra=0.191,messung1 (5Zyklen),2.067953,996.0,156.893396,3.042021,158.555305,3.044489,596.970274,11.462685,3.75,0.395296,2.0,0.1,H23m. Nadel,0.0,157.52348996,170.90793016,14.20173632,157.51868996,170.90313016,14.20173632,3.05423795,3.15341799,1.01797249,0.0,77.232226,83.87485608,6.6157747,5907.13087349,6409.04738114,532.56511184,5906.95087349,6408.86738114,532.56511184,0.0,0.0,0.0,590.71308735,640.90473811,53.25651118,590.69508735,640.88673811,53.25651118,11.45339232,11.82531748,3.81739682,289.62084752,314.53071032,24.80915511,0.16928692,0.15885252,0.01132534,0.16929208,0.15885713,0.01132595,8.73103769,11.03980548,2.87265181,0.0048,59.0,1000
162,17.08.2020,16:03:13, pp802c U=100V / t=2m / Ra=0.191,messung1 (5Zyklen),2.072616,1497.0,235.203339,3.000888,236.865248,3.003356,593.34982,7.523436,3.75,0.395937,2.0,0.1,H23m. Nadel,0.0,157.11645892,170.90793016,14.20173632,157.11165892,170.90313016,14.20173632,2.0046012,3.15341799,1.01797249,0.0,77.55352886,83.87485608,6.6157747,5891.86720942,6409.04738114,532.56511184,5891.68720942,6408.86738114,532.56511184,0.0,0.0,0.0,589.18672094,640.90473811,53.25651118,589.16872094,640.88673811,53.25651118,7.51725451,11.82531748,3.81739682,290.82573322,314.53071032,24.80915511,0.16972548,0.15885252,0.01132534,0.16973067,0.15885713,0.01132595,13.30272906,11.03980548,2.87265181,0.0048,59.0,1000
163,17.08.2020,16:03:17, pp802c U=100V / t=2m / Ra=0.191,messung1 (5Zyklen),2.072307,1996.0,310.37566,3.004178,312.037569,3.006646,586.242927,5.648759,3.75,0.395881,2.0,0.1,H23m. Nadel,0.0,155.49882766,170.90793016,14.20173632,155.49402766,170.90313016,14.20173632,1.5050992,3.15341799,1.01797249,0.0,76.99446423,83.87485608,6.6157747,5831.20603707,6409.04738114,532.56511184,5831.02603707,6408.86738114,532.56511184,0.0,0.0,0.0,583.12060371,640.90473811,53.25651118,583.10260371,640.88673811,53.25651118,5.64412199,11.82531748,3.81739682,288.72924086,314.53071032,24.80915511,0.17149111,0.15885252,0.01132534,0.1714964,0.15885713,0.01132595,17.71754758,11.03980548,2.87265181,0.0048,59.0,1000
164,17.08.2020,16:03:20, pp802c U=100V / t=2m / Ra=0.191,messung1 (5Zyklen),3.029665,499.3,66.228645,3.017341,67.890554,3.019809,509.893007,22.68032,3.75,0.578769,3.0,0.1,H23m. Nadel,0.0,132.64299019,124.74329779,2.65353057,132.63895685,124.73926446,2.65353057,6.0431424,3.16261677,1.01229211,0.0,63.29790723,60.78832384,0.83776961,4974.11213198,4677.87366722,99.50739632,4973.96088198,4677.72241722,99.50739632,0.0,0.0,0.0,497.4112132,467.78736672,9.95073963,497.3960882,467.77224172,9.95073963,22.661784,11.8598129,3.79609542,237.3671521,227.95621441,3.14163605,0.2010409,0.21405161,0.00437636,0.20104702,0.21405854,0.00437664,4.41271526,10.95110623,2.81898441,0.00403333,59.0,1000
165,17.08.2020,16:03:24, pp802c U=100V / t=2m / Ra=0.191,messung1 (5Zyklen),3.038562,997.0,122.507454,3.055184,124.169363,3.057652,467.03622,11.500696,3.75,0.580502,3.0,0.1,H23m. Nadel,0.0,122.87608225,124.74329779,2.65353057,122.87204891,124.73926446,2.65353057,3.06437713,3.16261677,1.01229211,0.0,59.90383589,60.78832384,0.83776961,4607.85308425,4677.87366722,99.50739632,4607.70183425,4677.72241722,99.50739632,0.0,0.0,0.0,460.78530843,467.78736672,9.95073963,460.77018343,467.77224172,9.95073963,11.49141424,11.8598129,3.79609542,224.63938459,227.95621441,3.14163605,0.21702081,0.21405161,0.00437636,0.21702793,0.21405854,0.00437664,8.70214909,10.95110623,2.81898441,0.00403333,59.0,1000
166,17.08.2020,16:03:28, pp802c U=100V / t=2m / Ra=0.191,messung1 (5Zyklen),3.04271,1497.0,182.901276,3.017341,184.563185,3.019809,462.332628,7.564652,3.75,0.581294,3.0,0.1,H23m. Nadel,0.0,122.17854108,124.74329779,2.65353057,122.17450775,124.73926446,2.65353057,2.01559185,3.16261677,1.01229211,0.0,60.07945795,60.78832384,0.83776961,4581.69529058,4677.87366722,99.50739632,4581.54404058,4677.72241722,99.50739632,0.0,0.0,0.0,458.16952906,467.78736672,9.95073963,458.15440406,467.77224172,9.95073963,7.55846944,11.8598129,3.79609542,225.29796731,227.95621441,3.14163605,0.21825982,0.21405161,0.00437636,0.21826703,0.21405854,0.00437664,13.23019175,10.95110623,2.81898441,0.00403333,59.0,1000
167,17.08.2020,16:03:31, pp802c U=100V / t=2m / Ra=0.191,messung1 (5Zyklen),3.049783,1996.0,242.066053,3.048602,243.727962,3.05107,457.90574,5.732221,3.75,0.58258,3.0,0.1,H23m. Nadel,0.0,121.27557766,124.74329779,2.65353057,121.27154432,124.73926446,2.65353057,1.52735571,3.16261677,1.01229211,0.0,59.87209431,60.78832384,0.83776961,4547.83416207,4677.87366722,99.50739632,4547.68291207,4677.72241722,99.50739632,0.0,0.0,0.0,454.78341621,467.78736672,9.95073963,454.76829121,467.77224172,9.95073963,5.72758392,11.8598129,3.79609542,224.52035364,227.95621441,3.14163605,0.21988489,0.21405161,0.00437636,0.2198922,0.21405854,0.00437664,17.45936881,10.95110623,2.81898441,0.00403333,59.0,1000
168,17.08.2020,16:03:34, pp802c U=100V / t=2m / Ra=0.191,messung1 (5Zyklen),5.054508,499.3,48.663013,3.033794,50.324922,3.036262,377.966071,22.803893,3.75,0.96559,5.0,0.1,H23m. Nadel,0.0,97.46247346,93.76559572,1.28320957,97.4592068,93.76232906,1.28320957,6.07609453,3.16040544,1.02212696,0.0,45.69155613,45.30096181,0.13508638,3654.84275486,3516.20983962,48.12035897,3654.72025486,3516.08733962,48.12035897,0.0,0.0,0.0,365.48427549,351.62098396,4.8120359,365.47202549,351.60873396,4.8120359,22.7853545,11.85152041,3.8329761,171.34333549,169.87860677,0.50657393,0.27360958,0.28455373,0.0038145,0.27361875,0.28456365,0.00381476,4.38878403,11.00748579,2.85500015,0.00326667,59.0,1000
169,17.08.2020,16:03:39, pp802c U=100V / t=2m / Ra=0.191,messung1 (5Zyklen),5.064903,997.0,93.134866,3.023922,94.796775,3.02639,356.557579,11.383113,3.75,0.967553,5.0,0.1,H23m. Nadel,0.0,93.41511133,93.76559572,1.28320957,93.41184467,93.76232906,1.28320957,3.03302106,3.16040544,1.02212696,0.0,45.1894118,45.30096181,0.13508638,3503.06667503,3516.20983962,48.12035897,3502.94417503,3516.08733962,48.12035897,0.0,0.0,0.0,350.3066675,351.62098396,4.8120359,350.2944175,351.60873396,4.8120359,11.37382899,11.85152041,3.8329761,169.46029426,169.87860677,0.50657393,0.28546416,0.28455373,0.0038145,0.28547415,0.28456365,0.00381476,8.79211391,11.00748579,2.85500015,0.00326667,59.0,1000
170,17.08.2020,16:03:42, pp802c U=100V / t=2m / Ra=0.191,messung1 (5Zyklen),5.061409,1497.0,138.50673,3.028858,140.168639,3.031326,351.123846,7.593503,3.75,0.966886,5.0,0.1,H23m. Nadel,0.0,92.52286573,93.76559572,1.28320957,92.51959906,93.76232906,1.28320957,2.02328524,3.16040544,1.02212696,0.0,45.24815691,45.30096181,0.13508638,3469.60746493,3516.20983962,48.12035897,3469.48496493,3516.08733962,48.12035897,0.0,0.0,0.0,346.96074649,351.62098396,4.8120359,346.94849649,351.60873396,4.8120359,7.58731964,11.85152041,3.8329761,169.68058843,169.87860677,0.50657393,0.28821704,0.28455373,0.0038145,0.28822722,0.28456365,0.00381476,13.17988496,11.00748579,2.85500015,0.00326667,59.0,1000
171,17.08.2020,16:03:45, pp802c U=100V / t=2m / Ra=0.191,messung1 (5Zyklen),5.061943,1996.0,182.957217,3.012405,184.619127,3.014873,346.854571,5.664215,3.75,0.966987,5.0,0.1,H23m. Nadel,0.0,91.66193236,93.76559572,1.28320957,91.6586657,93.76232906,1.28320957,1.50922094,3.16040544,1.02212696,0.0,45.07472238,45.30096181,0.13508638,3437.32246368,3516.20983962,48.12035897,3437.19996368,3516.08733962,48.12035897,0.0,0.0,0.0,343.73224637,351.62098396,4.8120359,343.71999637,351.60873396,4.8120359,5.65957853,11.85152041,3.8329761,169.03020892,169.87860677,0.50657393,0.29092412,0.28455373,0.0038145,0.29093448,0.28456365,0.00381476,17.66916024,11.00748579,2.85500015,0.00326667,59.0,1000
172,17.08.2020,16:03:48, pp802c U=100V / t=2m / Ra=0.191,messung1 (5Zyklen),6.059092,499.3,43.103416,2.994306,44.765325,2.996774,336.21063,22.507317,3.75,1.157513,6.0,0.1,H23m. Nadel,0.0,86.32769077,82.98928383,1.15174734,86.32469077,82.98628383,1.15174734,5.99700781,3.1306045,1.00717648,0.0,40.16384148,39.92783967,0.08494453,3237.28840377,3112.09814365,43.19052516,3237.17590377,3111.98564365,43.19052516,0.0,0.0,0.0,323.72884038,311.20981436,4.31905252,323.71759038,311.19856436,4.31905252,22.48877929,11.73976686,3.7769118,150.61440554,149.72939875,0.318542,0.3089005,0.32150837,0.00436544,0.30891123,0.32152,0.00436576,4.44666199,11.09064709,2.86436119,0.003,59.0,1000
173,17.08.2020,16:03:53, pp802c U=100V / t=2m / Ra=0.191,messung1 (5Zyklen),6.061381,997.0,82.362834,3.023922,84.024743,3.02639,316.04091,11.383113,3.75,1.157983,6.0,0.1,H23m. Nadel,0.0,82.610666,82.98928383,1.15174734,82.607666,82.98628383,1.15174734,3.03302106,3.1306045,1.00717648,0.0,39.78732247,39.92783967,0.08494453,3097.89997492,3112.09814365,43.19052516,3097.78747492,3111.98564365,43.19052516,0.0,0.0,0.0,309.78999749,311.20981436,4.31905252,309.77874749,311.19856436,4.31905252,11.37382899,11.73976686,3.7769118,149.20245925,149.72939875,0.318542,0.32279932,0.32150837,0.00436544,0.32281104,0.32152,0.00436576,8.79211391,11.09064709,2.86436119,0.003,59.0,1000
174,17.08.2020,16:03:56, pp802c U=100V / t=2m / Ra=0.191,messung1 (5Zyklen),6.059677,1497.0,122.548587,2.971271,124.210496,2.973739,311.148538,7.449247,3.75,1.157549,6.0,0.1,H23m. Nadel,0.0,81.86278357,82.98928383,1.15174734,81.85978357,82.98628383,1.15174734,1.98481697,3.1306045,1.00717648,0.0,39.9374833,39.92783967,0.08494453,3069.85438377,3112.09814365,43.19052516,3069.74188377,3111.98564365,43.19052516,0.0,0.0,0.0,306.98543838,311.20981436,4.31905252,306.97418838,311.19856436,4.31905252,7.44306363,11.73976686,3.7769118,149.76556237,149.72939875,0.318542,0.32574835,0.32150837,0.00436544,0.32576029,0.32152,0.00436576,13.43532784,11.09064709,2.86436119,0.003,59.0,1000
175,17.08.2020,16:03:59, pp802c U=100V / t=2m / Ra=0.191,messung1 (5Zyklen),6.058456,1996.0,161.987366,3.009114,163.649275,3.011582,307.457306,5.658033,3.75,1.157431,6.0,0.1,H23m. Nadel,0.0,81.15599499,82.98928383,1.15174734,81.15299499,82.98628383,1.15174734,1.50757214,3.1306045,1.00717648,0.0,39.82271142,39.92783967,0.08494453,3043.34981212,3112.09814365,43.19052516,3043.23731212,3111.98564365,43.19052516,0.0,0.0,0.0,304.33498121,311.20981436,4.31905252,304.32373121,311.19856436,4.31905252,5.65339554,11.73976686,3.7769118,149.33516784,149.72939875,0.318542,0.3285853,0.32150837,0.00436544,0.32859744,0.32152,0.00436576,17.68848461,11.09064709,2.86436119,0.003,59.0,1000
176,17.08.2020,16:04:03, pp802c U=100V / t=2m / Ra=0.191,messung1 (5Zyklen),10.048681,499.3,30.172703,3.009114,31.834612,3.011582,239.094325,22.618533,3.75,1.919776,10.0,0.1,H23m. Nadel,0.0,60.43000801,58.39618553,0.72292715,60.42761634,58.39379386,0.72292715,6.02666533,3.14468286,1.01092572,0.0,27.20047551,27.6245555,0.14495711,2266.12530042,2189.85695734,27.10976805,2266.03561292,2189.76726984,27.10976805,0.0,0.0,0.0,226.61253004,218.98569573,2.71097681,226.60356129,218.97672698,2.71097681,22.59999499,11.79256072,3.79097144,102.00178315,103.59208313,0.54358918,0.44128187,0.4568575,0.00556514,0.44129933,0.45687622,0.00556559,4.42477974,11.02803115,2.84343219,0.00239167,59.0,1000
177,17.08.2020,16:04:07, pp802c U=100V / t=2m / Ra=0.191,messung1 (5Zyklen),10.025534,996.0,58.150034,3.01405,59.811943,3.016518,225.195568,11.357373,3.75,1.915206,10.0,0.1,H23m. Nadel,0.0,58.38356827,58.39618553,0.72292715,58.38117661,58.39379386,0.72292715,3.02615462,3.14468286,1.01092572,0.0,27.67751099,27.6245555,0.14495711,2189.38381024,2189.85695734,27.10976805,2189.29412274,2189.76726984,27.10976805,0.0,0.0,0.0,218.93838102,218.98569573,2.71097681,218.92941227,218.97672698,2.71097681,11.34807982,11.79256072,3.79097144,103.79066623,103.59208313,0.54358918,0.45674952,0.4568575,0.00556514,0.45676823,0.45687622,0.00556559,8.8120635,11.02803115,2.84343219,0.00239167,59.0,1000
178,17.08.2020,16:04:10, pp802c U=100V / t=2m / Ra=0.191,messung1 (5Zyklen),10.045377,1497.0,86.227734,3.01405,87.889643,3.016518,220.164438,7.556408,3.75,1.91899,10.0,0.1,H23m. Nadel,0.0,57.60035671,58.39618553,0.72292715,57.59796505,58.39379386,0.72292715,2.01339345,3.14468286,1.01092572,0.0,27.7922858,27.6245555,0.14495711,2160.01337675,2189.85695734,27.10976805,2159.92368925,2189.76726984,27.10976805,0.0,0.0,0.0,216.00133768,218.98569573,2.71097681,215.99236893,218.97672698,2.71097681,7.55022545,11.79256072,3.79097144,104.22107174,103.59208313,0.54358918,0.4629601,0.4568575,0.00556514,0.46297932,0.45687622,0.00556559,13.24463761,11.02803115,2.84343219,0.00239167,59.0,1000
179,17.08.2020,16:04:14, pp802c U=100V / t=2m / Ra=0.191,messung1 (5Zyklen),10.055135,1996.0,114.112935,3.018986,115.774844,3.021454,217.512858,5.67658,3.75,1.920854,10.0,0.1,H23m. Nadel,0.0,57.17080912,58.39618553,0.72292715,57.16841745,58.39379386,0.72292715,1.51251804,3.14468286,1.01092572,0.0,27.82794971,27.6245555,0.14495711,2143.90534193,2189.85695734,27.10976805,2143.81565443,2189.76726984,27.10976805,0.0,0.0,0.0,214.39053419,218.98569573,2.71097681,214.38156544,218.97672698,2.71097681,5.67194264,11.79256072,3.79097144,104.3548114,103.59208313,0.54358918,0.4664385,0.4568575,0.00556514,0.46645802,0.45687622,0.00556559,17.63064375,11.02803115,2.84343219,0.00239167,59.0,1000
180,17.08.2020,16:04:17, pp802c U=100V / t=2m / Ra=0.191,messung1 (5Zyklen),12.050633,499.3,26.057713,3.030504,27.719622,3.032972,208.188628,22.779178,3.75,2.302072,12.0,0.1,H23m. Nadel,0.0,52.18848989,50.31116689,0.66022137,52.18628989,50.30896689,0.66022137,6.06950531,3.15229577,1.02120115,0.0,23.05839229,23.57833556,0.18074688,1957.06837072,1886.66875827,24.75830144,1956.98587072,1886.58625827,24.75830144,0.0,0.0,0.0,195.70683707,188.66687583,2.47583014,195.69858707,188.65862583,2.47583014,22.7606449,11.82110912,3.82950431,86.46897108,88.41875835,0.6778008,0.51096835,0.53030372,0.00683283,0.51098989,0.53032693,0.00683342,4.39354862,11.03150971,2.85188367,0.0022,59.0,1000
181,17.08.2020,16:04:21, pp802c U=100V / t=2m / Ra=0.191,messung1 (5Zyklen),12.049033,997.0,50.08294,3.002533,51.744849,3.005001,194.627066,11.302661,3.75,2.30175,12.0,0.1,H23m. Nadel,0.0,50.23364092,50.31116689,0.66022137,50.23144092,50.30896689,0.66022137,3.0115677,3.15229577,1.02120115,0.0,23.60993661,23.57833556,0.18074688,1883.7615346,1886.66875827,24.75830144,1883.6790346,1886.58625827,24.75830144,0.0,0.0,0.0,188.37615346,188.66687583,2.47583014,188.36790346,188.65862583,2.47583014,11.29337889,11.82110912,3.82950431,88.53726229,88.41875835,0.6778008,0.53085275,0.53030372,0.00683283,0.530876,0.53032693,0.00683342,8.85474587,11.03150971,2.85188367,0.0022,59.0,1000
182,17.08.2020,16:04:25, pp802c U=100V / t=2m / Ra=0.191,messung1 (5Zyklen),12.046021,1497.0,74.269414,3.022277,75.931323,3.024745,190.208725,7.577016,3.75,2.301198,12.0,0.1,H23m. Nadel,0.0,49.612167,50.31116689,0.66022137,49.609967,50.30896689,0.66022137,2.01888911,3.15229577,1.02120115,0.0,23.79553894,23.57833556,0.18074688,1860.45626253,1886.66875827,24.75830144,1860.37376253,1886.58625827,24.75830144,0.0,0.0,0.0,186.04562625,188.66687583,2.47583014,186.03737625,188.65862583,2.47583014,7.57083417,11.82110912,3.82950431,89.23327104,88.41875835,0.6778008,0.53750256,0.53030372,0.00683283,0.53752639,0.53032693,0.00683342,13.20858412,11.03150971,2.85188367,0.0022,59.0,1000
183,17.08.2020,16:04:28, pp802c U=100V / t=2m / Ra=0.191,messung1 (5Zyklen),12.036693,1996.0,98.223898,3.012405,99.885807,3.014873,187.661211,5.664215,3.75,2.299413,12.0,0.1,H23m. Nadel,0.0,49.21036974,50.31116689,0.66022137,49.20816974,50.30896689,0.66022137,1.50922094,3.15229577,1.02120115,0.0,23.8494744,23.57833556,0.18074688,1845.38886523,1886.66875827,24.75830144,1845.30636523,1886.58625827,24.75830144,0.0,0.0,0.0,184.53888652,188.66687583,2.47583014,184.53063652,188.65862583,2.47583014,5.65957853,11.82110912,3.82950431,89.435529,88.41875835,0.6778008,0.54189121,0.53030372,0.00683283,0.54191543,0.53032693,0.00683342,17.66916024,11.03150971,2.85188367,0.0022,59.0,1000
184,17.08.2020,16:04:31, pp802c U=100V / t=2m / Ra=0.191,messung1 (5Zyklen),15.000755,499.3,21.766671,3.009114,23.42858,3.011582,175.960698,22.618533,3.75,2.865607,15.0,0.1,H23m. Nadel,0.0,43.59437412,41.86676484,0.6111406,43.59241579,41.86480651,0.6111406,6.02666533,3.1535584,1.01008504,0.0,18.78287523,19.35562405,0.19970067,1634.78902964,1570.00368148,22.91777238,1634.71559214,1569.93024398,22.91777238,0.0,0.0,0.0,163.47890296,157.00036815,2.29177724,163.47155921,156.9930244,2.29177724,22.59999499,11.82584401,3.78781889,70.43578211,72.58359019,0.74887753,0.61169973,0.63734066,0.00912346,0.6117272,0.63737051,0.00912431,4.42477974,10.9988048,2.85018667,0.00195833,59.0,1000
185,17.08.2020,16:04:36, pp802c U=100V / t=2m / Ra=0.191,messung1 (5Zyklen),15.031165,996.0,41.660454,3.042021,43.322363,3.044489,163.111307,11.462685,3.75,2.871374,15.0,0.1,H23m. Nadel,0.0,41.82776506,41.86676484,0.6111406,41.82580673,41.86480651,0.6111406,3.05423795,3.1535584,1.01008504,0.0,19.38578439,19.35562405,0.19970067,1568.54118976,1570.00368148,22.91777238,1568.46775226,1569.93024398,22.91777238,0.0,0.0,0.0,156.85411898,157.00036815,2.29177724,156.84677523,156.9930244,2.29177724,11.45339232,11.82584401,3.78781889,72.69669145,72.58359019,0.74887753,0.63753506,0.63734066,0.00912346,0.63756491,0.63737051,0.00912431,8.73103769,10.9988048,2.85018667,0.00195833,59.0,1000
186,17.08.2020,16:04:39, pp802c U=100V / t=2m / Ra=0.191,messung1 (5Zyklen),15.008224,1497.0,61.690802,3.028858,63.352711,3.031326,158.699176,7.593503,3.75,2.86705,15.0,0.1,H23m. Nadel,0.0,41.20962057,41.86676484,0.6111406,41.20766224,41.86480651,0.6111406,2.02328524,3.1535584,1.01008504,0.0,19.5921885,19.35562405,0.19970067,1545.36077154,1570.00368148,22.91777238,1545.28733404,1569.93024398,22.91777238,0.0,0.0,0.0,154.53607715,157.00036815,2.29177724,154.5287334,156.9930244,2.29177724,7.58731964,11.82584401,3.78781889,73.47070688,72.58359019,0.74887753,0.64709809,0.63734066,0.00912346,0.64712884,0.63737051,0.00912431,13.17988496,10.9988048,2.85018667,0.00195833,59.0,1000
187,17.08.2020,16:04:42, pp802c U=100V / t=2m / Ra=0.191,messung1 (5Zyklen),15.010204,1996.0,81.507258,3.01405,83.169167,3.016518,156.254698,5.667306,3.75,2.867418,15.0,0.1,H23m. Nadel,0.0,40.8352996,41.86676484,0.6111406,40.83334127,41.86480651,0.6111406,1.51004509,3.1535584,1.01008504,0.0,19.66164809,19.35562405,0.19970067,1531.32373497,1570.00368148,22.91777238,1531.25029747,1569.93024398,22.91777238,0.0,0.0,0.0,153.1323735,157.00036815,2.29177724,153.12502975,156.9930244,2.29177724,5.66266909,11.82584401,3.78781889,73.73118033,72.58359019,0.74887753,0.65302978,0.63734066,0.00912346,0.6530611,0.63737051,0.00912431,17.65951682,10.9988048,2.85018667,0.00195833,59.0,1000
188,17.08.2020,16:04:45, pp802c U=100V / t=2m / Ra=0.191,messung1 (5Zyklen),19.999853,499.3,17.291352,3.017341,18.953261,3.019809,142.348746,22.68032,3.75,3.820763,20.0,0.1,H23m. Nadel,0.0,34.63118766,33.02474859,0.57173789,34.62948766,33.02304859,0.57173789,6.0431424,3.15650512,1.0131464,0.0,14.29317263,14.93327174,0.2212214,1298.66953735,1238.42807219,21.44017097,1298.60578735,1238.36432219,21.44017097,0.0,0.0,0.0,129.86695374,123.84280722,2.1440171,129.86057874,123.83643222,2.1440171,22.661784,11.8368942,3.799299,53.59939737,55.99976901,0.82958025,0.77001883,0.80818582,0.01368406,0.77005663,0.80822749,0.01368545,4.41271526,10.98075779,2.82883529,0.0017,59.0,1000
189,17.08.2020,16:04:50, pp802c U=100V / t=2m / Ra=0.191,messung1 (5Zyklen),20.010093,996.0,32.892447,3.032149,34.554356,3.034617,130.099233,11.425516,3.75,3.82264,20.0,0.1,H23m. Nadel,0.0,33.02454518,33.02474859,0.57173789,33.02284518,33.02304859,0.57173789,3.04432631,3.15650512,1.0131464,0.0,14.98925944,14.93327174,0.2212214,1238.42044428,1238.42807219,21.44017097,1238.35669428,1238.36432219,21.44017097,0.0,0.0,0.0,123.84204443,123.84280722,2.1440171,123.83566943,123.83643222,2.1440171,11.41622364,11.8368942,3.799299,56.20972289,55.99976901,0.82958025,0.80748021,0.80818582,0.01368406,0.80752178,0.80822749,0.01368545,8.759464,10.98075779,2.82883529,0.0017,59.0,1000
190,17.08.2020,16:04:53, pp802c U=100V / t=2m / Ra=0.191,messung1 (5Zyklen),20.026047,1497.0,48.47709,3.020632,50.138999,3.0231,125.598695,7.572895,3.75,3.825606,20.0,0.1,H23m. Nadel,0.0,32.38282565,33.02474859,0.57173789,32.38112565,33.02304859,0.57173789,2.01779025,3.15650512,1.0131464,0.0,15.1816677,14.93327174,0.2212214,1214.35596192,1238.42807219,21.44017097,1214.29221192,1238.36432219,21.44017097,0.0,0.0,0.0,121.43559619,123.84280722,2.1440171,121.42922119,123.83643222,2.1440171,7.56671343,11.8368942,3.799299,56.93125388,55.99976901,0.82958025,0.82348177,0.80818582,0.01368406,0.82352501,0.80822749,0.01368545,13.21577736,10.98075779,2.82883529,0.0017,59.0,1000
191,17.08.2020,16:04:56, pp802c U=100V / t=2m / Ra=0.191,messung1 (5Zyklen),20.022794,1996.0,63.99263,3.03544,65.654539,3.037908,123.348959,5.707492,3.75,3.82504,20.0,0.1,H23m. Nadel,0.0,32.06043587,33.02474859,0.57173789,32.05873587,33.02304859,0.57173789,1.52076152,3.15650512,1.0131464,0.0,15.26898717,14.93327174,0.2212214,1202.26634519,1238.42807219,21.44017097,1202.20259519,1238.36432219,21.44017097,0.0,0.0,0.0,120.22663452,123.84280722,2.1440171,120.22025952,123.83643222,2.1440171,5.70285571,11.8368942,3.799299,57.2587019,55.99976901,0.82958025,0.83176245,0.80818582,0.01368406,0.83180656,0.80822749,0.01368545,17.53507454,10.98075779,2.82883529,0.0017,59.0,1000
192,17.08.2020,16:05:00, pp802c U=100V / t=2m / Ra=0.191,messung1 (5Zyklen),24.044778,499.3,14.902321,3.051893,16.56423,3.054361,124.405896,22.939824,3.75,4.593396,24.0,0.1,H23m. Nadel,0.0,29.846427,28.24635098,0.5665373,29.84489366,28.24481765,0.5665373,6.11234328,3.16981235,1.03099151,0.0,11.86627519,12.53750265,0.23256392,1119.24101242,1059.23816175,21.24514884,1119.18351242,1059.18066175,21.24514884,0.0,0.0,0.0,111.92410124,105.92381618,2.12451488,111.91835124,105.91806618,2.12451488,22.9212873,11.88679631,3.86621815,44.49853197,47.01563493,0.8721147,0.89346261,0.94518542,0.01846318,0.89350852,0.94523685,0.01846516,4.36275671,11.00216086,2.86091803,0.00153333,59.0,1000
193,17.08.2020,16:05:04, pp802c U=100V / t=2m / Ra=0.191,messung1 (5Zyklen),24.018016,997.0,28.132484,3.028858,29.794393,3.031326,112.06517,11.401679,3.75,4.588277,24.0,0.1,H23m. Nadel,0.0,28.21713541,28.24635098,0.5665373,28.21560207,28.24481765,0.5665373,3.03797192,3.16981235,1.03099151,0.0,12.58881508,12.53750265,0.23256392,1058.14257773,1059.23816175,21.24514884,1058.08507773,1059.18066175,21.24514884,0.0,0.0,0.0,105.81425777,105.92381618,2.12451488,105.80850777,105.91806618,2.12451488,11.39239468,11.88679631,3.86621815,47.20805654,47.01563493,0.8721147,0.94505223,0.94518542,0.01846318,0.94510358,0.94523685,0.01846516,8.77778577,11.00216086,2.86091803,0.00153333,59.0,1000
194,17.08.2020,16:05:07, pp802c U=100V / t=2m / Ra=0.191,messung1 (5Zyklen),24.012233,1497.0,41.361002,3.022277,43.022912,3.024745,107.772824,7.577016,3.75,4.587192,24.0,0.1,H23m. Nadel,0.0,27.62925985,28.24635098,0.5665373,27.62772652,28.24481765,0.5665373,2.01888911,3.16981235,1.03099151,0.0,12.8044187,12.53750265,0.23256392,1036.09724449,1059.23816175,21.24514884,1036.03974449,1059.18066175,21.24514884,0.0,0.0,0.0,103.60972445,105.92381618,2.12451488,103.60397445,105.91806618,2.12451488,7.57083417,11.88679631,3.86621815,48.01657014,47.01563493,0.8721147,0.96516037,0.94518542,0.01846318,0.96521394,0.94523685,0.01846516,13.20858412,11.00216086,2.86091803,0.00153333,59.0,1000
195,17.08.2020,16:05:11, pp802c U=100V / t=2m / Ra=0.191,messung1 (5Zyklen),24.009721,1996.0,54.475993,3.01405,56.137903,3.016518,105.469506,5.667306,3.75,4.586716,24.0,0.1,H23m. Nadel,0.0,27.29258166,28.24635098,0.5665373,27.29104833,28.24481765,0.5665373,1.51004509,3.16981235,1.03099151,0.0,12.89050162,12.53750265,0.23256392,1023.47181237,1059.23816175,21.24514884,1023.41431237,1059.18066175,21.24514884,0.0,0.0,0.0,102.34718124,105.92381618,2.12451488,102.34143124,105.91806618,2.12451488,5.66266909,11.88679631,3.86621815,48.33938107,47.01563493,0.8721147,0.97706648,0.94518542,0.01846318,0.97712137,0.94523685,0.01846516,17.65951682,11.00216086,2.86091803,0.00153333,59.0,1000
196,17.08.2020,16:05:14, pp802c U=100V / t=2m / Ra=0.191,messung1 (5Zyklen),30.011686,499.3,12.335594,3.037085,13.997503,3.039553,105.128454,22.828608,3.75,5.733526,30.0,0.1,H23m. Nadel,0.0,24.70577609,23.18468143,0.53799053,24.70437609,23.18328143,0.53799053,6.08268576,3.18287837,1.01832906,0.0,9.31084516,10.00020153,0.2404009,926.46660324,869.42555376,20.17464474,926.41410324,869.37305376,20.17464474,0.0,0.0,0.0,92.64666032,86.94255538,2.01746447,92.64141032,86.93730538,2.01746447,22.8100716,11.9357939,3.81873398,34.91566936,37.50075574,0.90150339,1.07936972,1.15198898,0.02592645,1.07943089,1.15205876,0.02592954,4.38402833,10.8716377,2.7902105,0.0014,59.0,1000
197,17.08.2020,16:05:18, pp802c U=100V / t=2m / Ra=0.191,messung1 (5Zyklen),30.000585,997.0,23.081296,3.068346,24.743205,3.070814,93.066219,11.550205,3.75,5.731402,30.0,0.1,H23m. Nadel,0.0,23.15074824,23.18468143,0.53799053,23.14934824,23.18328143,0.53799053,3.07757874,3.18287837,1.01832906,0.0,10.03588475,10.00020153,0.2404009,868.15305918,869.42555376,20.17464474,868.10055918,869.37305376,20.17464474,0.0,0.0,0.0,86.81530592,86.94255538,2.01746447,86.81005592,86.93730538,2.01746447,11.54092026,11.9357939,3.81873398,37.63456783,37.50075574,0.90150339,1.15187062,1.15198898,0.02592645,1.15194028,1.15205876,0.02592954,8.66482029,10.8716377,2.7902105,0.0014,59.0,1000
198,17.08.2020,16:05:22, pp802c U=100V / t=2m / Ra=0.191,messung1 (5Zyklen),30.001566,1497.0,33.836871,3.03873,35.49878,3.041198,88.9248,7.618232,3.75,5.731359,30.0,0.1,H23m. Nadel,0.0,22.60312024,23.18468143,0.53799053,22.60172024,23.18328143,0.53799053,2.02987976,3.18287837,1.01832906,0.0,10.28592024,10.00020153,0.2404009,847.61700902,869.42555376,20.17464474,847.56450902,869.37305376,20.17464474,0.0,0.0,0.0,84.7617009,86.94255538,2.01746447,84.7564509,86.93730538,2.01746447,7.6120491,11.9357939,3.81873398,38.5722009,37.50075574,0.90150339,1.17977812,1.15198898,0.02592645,1.1798512,1.15205876,0.02592954,13.13706713,10.8716377,2.7902105,0.0014,59.0,1000
199,17.08.2020,16:05:25, pp802c U=100V / t=2m / Ra=0.191,messung1 (5Zyklen),29.994045,1996.0,44.469046,3.076573,46.130955,3.079041,86.668879,5.784772,3.75,5.72989,30.0,0.1,H23m. Nadel,0.0,22.27908116,23.18468143,0.53799053,22.27768116,23.18328143,0.53799053,1.54136924,3.18287837,1.01832906,0.0,10.36815596,10.00020153,0.2404009,835.46554359,869.42555376,20.17464474,835.41304359,869.37305376,20.17464474,0.0,0.0,0.0,83.54655436,86.94255538,2.01746447,83.54130436,86.93730538,2.01746447,5.78013464,11.9357939,3.81873398,38.88058486,37.50075574,0.90150339,1.19693745,1.15198898,0.02592645,1.19701267,1.15205876,0.02592954,17.30063505,10.8716377,2.7902105,0.0014,59.0,1000
0,17.08.2020,11:09:30, pp803a U=100V / t=4m / Ra=0.204,messung1 (5Zyklen),1.962044,499.5,83.730232,3.029681,86.491106,3.032972,649.332625,22.770057,3.75,0.374992,2.0,0.1,H23m. Nadel,0.0,167.62809209,121.65322325,15.33677928,167.62322543,121.64835658,15.33677928,6.06542743,3.15174046,1.02026114,0.0,80.778899,59.24830806,7.1914156,6286.05345345,4561.99587192,575.12922313,6285.87095345,4561.81337192,575.12922313,0.0,0.0,0.0,628.60534535,456.19958719,57.51292231,628.58709535,456.18133719,57.51292231,22.74535285,11.81902673,3.82597926,302.92087125,222.18115523,26.96780852,0.15908233,0.22789153,0.02298064,0.15908694,0.2279013,0.02298236,4.39650247,11.03945451,2.86691545,0.00486667,20.0,1000
1,17.08.2020,11:09:34, pp803a U=100V / t=4m / Ra=0.204,messung1 (5Zyklen),1.99655,997.0,104.431883,3.000065,107.192757,3.003356,403.182385,11.296473,3.75,0.381465,2.0,0.1,H23m. Nadel,0.0,104.74612136,121.65322325,15.33677928,104.7412547,121.64835658,15.33677928,3.00909228,3.15174046,1.02026114,0.0,50.86608121,59.24830806,7.1914156,3927.97955115,4561.99587192,575.12922313,3927.79705115,4561.81337192,575.12922313,0.0,0.0,0.0,392.79795512,456.19958719,57.51292231,392.77970512,456.18133719,57.51292231,11.28409604,11.81902673,3.82597926,190.74780454,222.18115523,26.96780852,0.25458381,0.22789153,0.02298064,0.25459564,0.2279013,0.02298236,8.86203021,11.03945451,2.86691545,0.00486667,20.0,1000
