Repository: ZBT-Tools/ContactResistanceAnalysis

File: Messreihen/Vorbehandlungen/pp+gps.csv (part 32 of 75)
age[mV],voltage_needle[mV],R_ges / mOhm*cm²,R_bulk / mOhm*cm²,contact_area[cm2],p_Kraftsensor / ?,pressure_rounded[bar],sample_thickness[cm],parameters,[mV]_in_[V],main_resistance[mOhm],main_resistance_mean[mOhm],main_resistance_error[mOhm],flow_resistance[mOhm],flow_resistance_mean[mOhm],flow_resistance_error[mOhm],bulk_resistance[mOhm],bulk_resistance_mean[mOhm],bulk_resistance_error[mOhm],bulk_resistance_sub[mOhm],contact_resistance[mOhm],contact_resistance_mean[mOhm],contact_resistance_error[mOhm],vs_main_resistance[mOhm*cm],vs_main_resistance_mean[mOhm*cm],vs_main_resistance_error[mOhm*cm],vs_flow_resistance[mOhm*cm],vs_flow_resistance_mean[mOhm*cm],vs_flow_resistance_error[mOhm*cm],vs_bulk_resistance[mOhm*cm],vs_bulk_resistance_mean[mOhm*cm],vs_bulk_resistance_error[mOhm*cm],as_main_resistance[mOhm*cm2],as_main_resistance_mean[mOhm*cm2],as_main_resistance_error[mOhm*cm2],as_flow_resistance[mOhm*cm2],as_flow_resistance_mean[mOhm*cm2],as_flow_resistance_error[mOhm*cm2],as_bulk_resistance[mOhm*cm2],as_bulk_resistance_mean[mOhm*cm2],as_bulk_resistance_error[mOhm*cm2],as_contact_resistance[mOhm*cm2],as_contact_resistance_mean[mOhm*cm2],as_contact_resistance_error[mOhm*cm2],vs_main_conductance[S/cm],vs_main_conductance_mean[S/cm],vs_main_conductance_error[S/cm],vs_flow_conductance[S/cm],vs_flow_conductance_mean[S/cm],vs_flow_conductance_error[S/cm],vs_bulk_conductance[S/cm],vs_bulk_conductance_mean[S/cm],vs_bulk_conductance_error[S/cm],degradation_corr[mOhm],cycle,[mV] in [V]
2,17.08.2020,11:09:38, pp803a U=100V / t=4m / Ra=0.204,messung1 (5Zyklen),2.027234,1497.0,159.540868,3.042844,162.301742,3.046134,406.567491,7.630597,3.75,0.387327,2.0,0.1,H23m. Nadel,0.0,106.57372612,121.65322325,15.33677928,106.56885945,121.64835658,15.33677928,2.03262792,3.15174046,1.02026114,0.0,52.26811576,59.24830806,7.1914156,3996.51472946,4561.99587192,575.12922313,3996.33222946,4561.81337192,575.12922313,0.0,0.0,0.0,399.65147295,456.19958719,57.51292231,399.63322295,456.18133719,57.51292231,7.62235471,11.81902673,3.82597926,196.00543412,222.18115523,26.96780852,0.25021802,0.22789153,0.02298064,0.25022945,0.2279013,0.02298236,13.11930549,11.03945451,2.86691545,0.00486667,20.0,1000
3,17.08.2020,11:09:41, pp803a U=100V / t=4m / Ra=0.204,messung1 (5Zyklen),2.055613,1997.0,215.006912,2.995129,217.767786,2.99842,408.927991,5.630482,3.75,0.392771,2.0,0.1,H23m. Nadel,0.0,107.66495343,121.65322325,15.33677928,107.66008676,121.64835658,15.33677928,1.49981422,3.15174046,1.02026114,0.0,53.08013627,59.24830806,7.1914156,4037.43575363,4561.99587192,575.12922313,4037.25325363,4561.81337192,575.12922313,0.0,0.0,0.0,403.74357536,456.19958719,57.51292231,403.72532536,456.18133719,57.51292231,5.62430333,11.81902673,3.82597926,199.05051102,222.18115523,26.96780852,0.24768196,0.22789153,0.02298064,0.24769316,0.2279013,0.02298236,17.77997987,11.03945451,2.86691545,0.00486667,20.0,1000
4,17.08.2020,11:09:44, pp803a U=100V / t=4m / Ra=0.204,messung1 (5Zyklen),3.060212,499.5,47.379771,3.036262,50.140645,3.039553,376.431266,22.819467,3.75,0.584598,3.0,0.1,H23m. Nadel,0.0,94.8543964,89.17184079,1.90112178,94.85027973,89.16772412,1.90112178,6.0786026,3.15709889,1.02382525,0.0,44.38583856,43.00531261,0.51857209,3557.03986486,3343.94402948,71.29206684,3556.88548986,3343.78965448,71.29206684,0.0,0.0,0.0,355.70398649,334.39440295,7.12920668,355.68854899,334.37896545,7.12920668,22.79475976,11.83912084,3.83934467,166.44689461,161.2699223,1.94464534,0.28113264,0.29944006,0.00612891,0.28114484,0.29945392,0.00612946,4.38697319,11.03115673,2.86365354,0.00411667,20.0,1000
5,17.08.2020,11:09:49, pp803a U=100V / t=4m / Ra=0.204,messung1 (5Zyklen),3.06818,997.0,86.591476,3.018164,89.352349,3.021454,336.079549,11.364547,3.75,0.586091,3.0,0.1,H23m. Nadel,0.0,86.8520321,89.17184079,1.90112178,86.84791543,89.16772412,1.90112178,3.02724574,3.15709889,1.02382525,0.0,41.91033485,43.00531261,0.51857209,3256.95120361,3343.94402948,71.29206684,3256.79682861,3343.78965448,71.29206684,0.0,0.0,0.0,325.69512036,334.39440295,7.12920668,325.67968286,334.37896545,7.12920668,11.35217151,11.83912084,3.83934467,157.16375567,161.2699223,1.94464534,0.30703561,0.29944006,0.00612891,0.30705016,0.29945392,0.00612946,8.80888735,11.03115673,2.86365354,0.00411667,20.0,1000
6,17.08.2020,11:09:52, pp803a U=100V / t=4m / Ra=0.204,messung1 (5Zyklen),3.065547,1497.0,130.750724,3.018164,133.511598,3.021454,334.44789,7.568773,3.75,0.585595,3.0,0.1,H23m. Nadel,0.0,87.341833,89.17184079,1.90112178,87.33771633,89.16772412,1.90112178,2.01614162,3.15709889,1.02382525,0.0,42.66078736,43.00531261,0.51857209,3275.31873747,3343.94402948,71.29206684,3275.16436247,3343.78965448,71.29206684,0.0,0.0,0.0,327.53187375,334.39440295,7.12920668,327.51643625,334.37896545,7.12920668,7.56053106,11.83912084,3.83934467,159.97795259,161.2699223,1.94464534,0.3053138,0.29944006,0.00612891,0.30532819,0.29945392,0.00612946,13.22658411,11.03115673,2.86365354,0.00411667,20.0,1000
7,17.08.2020,11:09:55, pp803a U=100V / t=4m / Ra=0.204,messung1 (5Zyklen),3.064514,1997.0,175.015286,3.008292,177.776159,3.011582,333.831046,5.6552,3.75,0.585397,3.0,0.1,H23m. Nadel,0.0,87.63910165,89.17184079,1.90112178,87.63498499,89.16772412,1.90112178,1.50640561,3.15709889,1.02382525,0.0,43.06428969,43.00531261,0.51857209,3286.46631197,3343.94402948,71.29206684,3286.31193697,3343.78965448,71.29206684,0.0,0.0,0.0,328.6466312,334.39440295,7.12920668,328.6311937,334.37896545,7.12920668,5.64902103,11.83912084,3.83934467,161.49108633,161.2699223,1.94464534,0.30427818,0.29944006,0.00612891,0.30429248,0.29945392,0.00612946,17.70218228,11.03115673,2.86365354,0.00411667,20.0,1000
8,17.08.2020,11:09:58, pp803a U=100V / t=4m / Ra=0.204,messung1 (5Zyklen),5.06523,499.5,38.990191,3.031326,41.751065,3.034617,313.446435,22.78241,3.75,0.967546,5.0,0.1,H23m. Nadel,0.0,78.05844044,74.83603898,1.07426624,78.05513211,74.83273065,1.07426624,6.06872072,3.16679069,1.01821838,0.0,35.99320569,35.83296998,0.17089595,2927.19151652,2806.35146171,40.2849839,2927.06745402,2806.22739921,40.2849839,0.0,0.0,0.0,292.71915165,280.63514617,4.02849839,292.7067454,280.62273992,4.02849839,22.7577027,11.87546509,3.81831894,134.97452135,134.37363742,0.64085982,0.34162438,0.35654882,0.0049755,0.34163886,0.35656461,0.00497593,4.39411663,10.95460325,2.82715248,0.00330833,20.0,1000
9,17.08.2020,11:10:03, pp803a U=100V / t=4m / Ra=0.204,messung1 (5Zyklen),5.064714,997.0,73.509389,3.041198,76.270263,3.044489,286.874108,11.451187,3.75,0.967553,5.0,0.1,H23m. Nadel,0.0,73.73058074,74.83603898,1.07426624,73.72727241,74.83273065,1.07426624,3.05034905,3.16679069,1.01821838,0.0,35.33846168,35.83296998,0.17089595,2764.89677783,2806.35146171,40.2849839,2764.77271533,2806.22739921,40.2849839,0.0,0.0,0.0,276.48967778,280.63514617,4.02849839,276.47727153,280.62273992,4.02849839,11.43880893,11.87546509,3.81831894,132.5192313,134.37363742,0.64085982,0.36167715,0.35654882,0.0049755,0.36169338,0.35656461,0.00497593,8.74216893,10.95460325,2.82715248,0.00330833,20.0,1000
10,17.08.2020,11:10:06, pp803a U=100V / t=4m / Ra=0.204,messung1 (5Zyklen),5.057554,1497.0,110.491666,3.032972,113.252539,3.036262,283.698746,7.605868,3.75,0.966205,5.0,0.1,H23m. Nadel,0.0,73.80872812,74.83603898,1.07426624,73.80541979,74.83273065,1.07426624,2.0260334,3.16679069,1.01821838,0.0,35.88969319,35.83296998,0.17089595,2767.82730461,2806.35146171,40.2849839,2767.70324211,2806.22739921,40.2849839,0.0,0.0,0.0,276.78273046,280.63514617,4.02849839,276.77032421,280.62273992,4.02849839,7.59762525,11.87546509,3.81831894,134.58634948,134.37363742,0.64085982,0.36129422,0.35654882,0.0049755,0.36131041,0.35656461,0.00497593,13.16200743,10.95460325,2.82715248,0.00330833,20.0,1000
11,17.08.2020,11:10:09, pp803a U=100V / t=4m / Ra=0.204,messung1 (5Zyklen),5.05487,1997.0,147.271574,3.039553,150.032448,3.042844,281.733439,5.713903,3.75,0.965682,5.0,0.1,H23m. Nadel,0.0,73.74640661,74.83603898,1.07426624,73.74309828,74.83273065,1.07426624,1.52205959,3.16679069,1.01821838,0.0,36.11051934,35.83296998,0.17089595,2765.49024787,2806.35146171,40.2849839,2765.36618537,2806.22739921,40.2849839,0.0,0.0,0.0,276.54902479,280.63514617,4.02849839,276.53661854,280.62273992,4.02849839,5.70772346,11.87546509,3.81831894,135.41444754,134.37363742,0.64085982,0.36159954,0.35654882,0.0049755,0.36161576,0.35656461,0.00497593,17.52012001,10.95460325,2.82715248,0.00330833,20.0,1000
12,17.08.2020,11:10:13, pp803a U=100V / t=4m / Ra=0.204,messung1 (5Zyklen),6.063877,499.5,34.60372,3.013228,37.364594,3.016518,280.514967,22.646534,3.75,1.158329,6.0,0.1,H23m. Nadel,0.0,69.27671672,67.72911722,0.52019395,69.27365005,67.72605055,0.52019395,6.03248849,3.14612153,1.01329731,0.0,31.62058078,32.28996451,0.25678696,2597.87687688,2539.8418956,19.50727305,2597.76187688,2539.7268956,19.50727305,0.0,0.0,0.0,259.78768769,253.98418956,1.95072731,259.77618769,253.97268956,1.95072731,22.62183183,11.79795574,3.79986491,118.57717793,121.08736691,0.96295112,0.38492971,0.39379398,0.00298109,0.38494675,0.39381182,0.00298136,4.4205085,11.03619253,2.84840037,0.00306667,20.0,1000
13,17.08.2020,11:10:17, pp803a U=100V / t=4m / Ra=0.204,messung1 (5Zyklen),6.06367,997.0,67.168255,3.029681,69.929129,3.032972,263.023302,11.407867,3.75,1.158355,6.0,0.1,H23m. Nadel,0.0,67.3703661,67.72911722,0.52019395,67.36729943,67.72605055,0.52019395,3.03879739,3.14612153,1.01329731,0.0,32.16425102,32.28996451,0.25678696,2526.38872869,2539.8418956,19.50727305,2526.27372869,2539.7268956,19.50727305,0.0,0.0,0.0,252.63887287,253.98418956,1.95072731,252.62737287,253.97268956,1.95072731,11.39549022,11.79795574,3.79986491,120.61594132,121.08736691,0.96295112,0.39582191,0.39379398,0.00298109,0.39583992,0.39381182,0.00298136,8.77540133,11.03619253,2.84840037,0.00306667,20.0,1000
14,17.08.2020,11:10:20, pp803a U=100V / t=4m / Ra=0.204,messung1 (5Zyklen),6.057647,1497.0,100.637732,2.991838,103.398606,2.995129,259.014543,7.502828,3.75,1.157152,6.0,0.1,H23m. Nadel,0.0,67.22627388,67.72911722,0.52019395,67.22320721,67.72605055,0.52019395,1.99855578,3.14612153,1.01329731,0.0,32.61232572,32.28996451,0.25678696,2520.98527054,2539.8418956,19.50727305,2520.87027054,2539.7268956,19.50727305,0.0,0.0,0.0,252.09852705,253.98418956,1.95072731,252.08702705,253.97268956,1.95072731,7.49458417,11.79795574,3.79986491,122.29622144,121.08736691,0.96295112,0.39667031,0.39379398,0.00298109,0.3966884,0.39381182,0.00298136,13.34296844,11.03619253,2.84840037,0.00306667,20.0,1000
15,17.08.2020,11:10:24, pp803a U=100V / t=4m / Ra=0.204,messung1 (5Zyklen),6.053293,1997.0,133.885095,3.024745,136.645968,3.028036,256.596085,5.686096,3.75,1.156392,6.0,0.1,H23m. Nadel,0.0,67.04311217,67.72911722,0.52019395,67.0400455,67.72605055,0.52019395,1.51464447,3.14612153,1.01329731,0.0,32.76270052,32.28996451,0.25678696,2514.11670631,2539.8418956,19.50727305,2514.00170631,2539.7268956,19.50727305,0.0,0.0,0.0,251.41167063,253.98418956,1.95072731,251.40017063,253.97268956,1.95072731,5.67991675,11.79795574,3.79986491,122.86012694,121.08736691,0.96295112,0.39775401,0.39379398,0.00298109,0.3977722,0.39381182,0.00298136,17.60589185,11.03619253,2.84840037,0.00306667,20.0,1000
16,17.08.2020,11:10:27, pp803a U=100V / t=4m / Ra=0.204,messung1 (5Zyklen),10.055445,499.5,26.597505,3.006646,29.358379,3.009937,220.408248,22.597124,3.75,1.92091,10.0,0.1,H23m. Nadel,0.0,53.24825826,52.03989771,0.40303924,53.24585826,52.03749771,0.40303924,6.01931131,3.14584883,1.0086918,0.0,23.61327347,24.44582444,0.31648242,1996.80968468,1951.49616397,15.11397136,1996.71968468,1951.40616397,15.11397136,0.0,0.0,0.0,199.68096847,195.1496164,1.51139714,199.67196847,195.1406164,1.51139714,22.57241742,11.79693312,3.78259426,88.54977553,91.67184164,1.18680908,0.50079885,0.51251817,0.00390904,0.50082143,0.51254182,0.0039094,4.43018566,11.01087332,2.83126988,0.0024,20.0,1000
17,17.08.2020,11:10:31, pp803a U=100V / t=4m / Ra=0.204,messung1 (5Zyklen),10.047752,997.0,51.507924,3.028036,54.268798,3.031326,204.120354,11.401679,3.75,1.919395,10.0,0.1,H23m. Nadel,0.0,51.66291274,52.03989771,0.40303924,51.66051274,52.03749771,0.40303924,3.03714744,3.14584883,1.0086918,0.0,24.31168265,24.44582444,0.31648242,1937.35922768,1951.49616397,15.11397136,1937.26922768,1951.40616397,15.11397136,0.0,0.0,0.0,193.73592277,195.1496164,1.51139714,193.72692277,195.1406164,1.51139714,11.38930291,11.79693312,3.78259426,91.16880993,91.67184164,1.18680908,0.51616654,0.51251817,0.00390904,0.51619051,0.51254182,0.0039094,8.78016862,11.01087332,2.83126988,0.0024,20.0,1000
18,17.08.2020,11:10:35, pp803a U=100V / t=4m / Ra=0.204,messung1 (5Zyklen),10.045222,1497.0,77.321638,3.005001,80.082512,3.008292,200.607495,7.535801,3.75,1.918915,10.0,0.1,H23m. Nadel,0.0,51.65106079,52.03989771,0.40303924,51.64866079,52.03749771,0.40303924,2.0073487,3.14584883,1.0086918,0.0,24.82065605,24.44582444,0.31648242,1936.91477956,1951.49616397,15.11397136,1936.82477956,1951.40616397,15.11397136,0.0,0.0,0.0,193.69147796,195.1496164,1.51139714,193.68247796,195.1406164,1.51139714,7.52755762,11.79693312,3.78259426,93.07746017,91.67184164,1.18680908,0.51628498,0.51251817,0.00390904,0.51630897,0.51254182,0.0039094,13.28452137,11.01087332,2.83126988,0.0024,20.0,1000
19,17.08.2020,11:10:38, pp803a U=100V / t=4m / Ra=0.204,messung1 (5Zyklen),10.037271,1997.0,103.039926,3.034617,105.8008,3.037908,198.674512,5.704634,3.75,1.917366,10.0,0.1,H23m. Nadel,0.0,51.59735904,52.03989771,0.40303924,51.59495904,52.03749771,0.40303924,1.51958788,3.14584883,1.0086918,0.0,25.03768558,24.44582444,0.31648242,1934.90096395,1951.49616397,15.11397136,1934.81096395,1951.40616397,15.11397136,0.0,0.0,0.0,193.49009639,195.1496164,1.51139714,193.48109639,195.1406164,1.51139714,5.69845456,11.79693312,3.78259426,93.89132092,91.67184164,1.18680908,0.51682232,0.51251817,0.00390904,0.51684636,0.51254182,0.0039094,17.54861761,11.01087332,2.83126988,0.0024,20.0,1000
20,17.08.2020,11:10:41, pp803a U=100V / t=4m / Ra=0.204,messung1 (5Zyklen),12.040084,499.5,23.135713,3.031326,25.896587,3.034617,194.418824,22.78241,3.75,2.299988,12.0,0.1,H23m. Nadel,0.0,46.31774374,45.48126346,0.2801373,46.31554374,45.47906346,0.2801373,6.06872072,3.16314708,1.01857951,0.0,20.12341151,21.15795819,0.37388881,1736.91539039,1705.54737973,10.50514857,1736.83289039,1705.46487973,10.50514857,0.0,0.0,0.0,173.69153904,170.55473797,1.05051486,173.68328904,170.54648797,1.05051486,22.7577027,11.86180154,3.81967316,75.46279317,79.34234322,1.40208305,0.57573328,0.58638798,0.00356909,0.57576063,0.58641635,0.00356943,4.39411663,10.96944386,2.82974499,0.0022,20.0,1000
21,17.08.2020,11:10:46, pp803a U=100V / t=4m / Ra=0.204,messung1 (5Zyklen),12.045763,997.0,45.132239,3.028036,47.893113,3.031326,180.139591,11.401679,3.75,2.301076,12.0,0.1,H23m. Nadel,0.0,45.26804313,45.48126346,0.2801373,45.26584313,45.47906346,0.2801373,3.03714744,3.16314708,1.01857951,0.0,21.11434784,21.15795819,0.37388881,1697.55161735,1705.54737973,10.50514857,1697.46911735,1705.46487973,10.50514857,0.0,0.0,0.0,169.75516174,170.55473797,1.05051486,169.74691174,170.54648797,1.05051486,11.38930291,11.86180154,3.81967316,79.17880441,79.34234322,1.40208305,0.58908371,0.58638798,0.00356909,0.58911234,0.58641635,0.00356943,8.78016862,10.96944386,2.82974499,0.0022,20.0,1000
22,17.08.2020,11:10:49, pp803a U=100V / t=4m / Ra=0.204,messung1 (5Zyklen),12.027624,1497.0,67.670083,3.034617,70.430957,3.037908,176.430252,7.609989,3.75,2.297608,12.0,0.1,H23m. Nadel,0.0,45.20379626,45.48126346,0.2801373,45.20159626,45.47906346,0.2801373,2.02713226,3.16314708,1.01857951,0.0,21.587232,21.15795819,0.37388881,1695.14235972,1705.54737973,10.50514857,1695.05985972,1705.46487973,10.50514857,0.0,0.0,0.0,169.51423597,170.55473797,1.05051486,169.50598597,170.54648797,1.05051486,7.60174599,11.86180154,3.81967316,80.95211999,79.34234322,1.40208305,0.58992096,0.58638798,0.00356909,0.58994967,0.58641635,0.00356943,13.15487259,10.96944386,2.82974499,0.0022,20.0,1000
23,17.08.2020,11:10:52, pp803a U=100V / t=4m / Ra=0.204,messung1 (5Zyklen),12.026264,1997.0,90.135535,3.034617,92.896409,3.037908,174.44243,5.704634,3.75,2.297483,12.0,0.1,H23m. Nadel,0.0,45.13547071,45.48126346,0.2801373,45.13327071,45.47906346,0.2801373,1.51958788,3.16314708,1.01857951,0.0,21.80684141,21.15795819,0.37388881,1692.58015148,1705.54737973,10.50514857,1692.49765148,1705.46487973,10.50514857,0.0,0.0,0.0,169.25801515,170.55473797,1.05051486,169.24976515,170.54648797,1.05051486,5.69845456,11.86180154,3.81967316,81.7756553,79.34234322,1.40208305,0.59081397,0.58638798,0.00356909,0.59084277,0.58641635,0.00356943,17.54861761,10.96944386,2.82974499,0.0022,20.0,1000
24,17.08.2020,11:10:55, pp803a U=100V / t=4m / Ra=0.204,messung1 (5Zyklen),15.036328,499.5,19.792387,3.006646,22.553261,3.009937,169.318773,22.597124,3.75,2.872357,15.0,0.1,H23m. Nadel,0.0,39.6243984,39.03928737,0.19915665,39.6223984,39.03728737,0.19915665,6.01931131,3.14447603,1.00961084,0.0,16.80154354,17.94640567,0.40647057,1485.91493994,1463.97327624,7.46837444,1485.83993994,1463.89827624,7.46837444,0.0,0.0,0.0,148.59149399,146.39732762,0.74683744,148.58399399,146.38982762,0.74683744,22.57241742,11.79178511,3.78604067,63.00578829,67.29902125,1.52426462,0.67298603,0.68312544,0.00345411,0.67302,0.68316044,0.00345446,4.43018566,11.03788478,2.86184653,0.002,20.0,1000
25,17.08.2020,11:11:00, pp803a U=100V / t=4m / Ra=0.204,messung1 (5Zyklen),15.0291,997.0,38.817431,3.024745,41.578305,3.028036,156.387806,11.389302,3.75,2.871058,15.0,0.1,H23m. Nadel,0.0,38.9342337,39.03928737,0.19915665,38.9322337,39.03728737,0.19915665,3.03384654,3.14447603,1.00961084,0.0,17.94919358,17.94640567,0.40647057,1460.03376379,1463.97327624,7.46837444,1459.95876379,1463.89827624,7.46837444,0.0,0.0,0.0,146.00337638,146.39732762,0.74683744,145.99587638,146.38982762,0.74683744,11.37692452,11.79178511,3.78604067,67.30947593,67.29902125,1.52426462,0.68491567,0.68312544,0.00345411,0.68495085,0.68316044,0.00345446,8.78972167,11.03788478,2.86184653,0.002,20.0,1000
26,17.08.2020,11:11:03, pp803a U=100V / t=4m / Ra=0.204,messung1 (5Zyklen),15.040786,1497.0,58.17319,3.02639,60.934064,3.029681,152.64044,7.589381,3.75,2.8733,15.0,0.1,H23m. Nadel,0.0,38.85984636,39.03928737,0.19915665,38.85784636,39.03728737,0.19915665,2.02163661,3.14447603,1.00961084,0.0,18.41810488,17.94640567,0.40647057,1457.24423848,1463.97327624,7.46837444,1457.16923848,1463.89827624,7.46837444,0.0,0.0,0.0,145.72442385,146.39732762,0.74683744,145.71692385,146.38982762,0.74683744,7.58113727,11.79178511,3.78604067,69.06789329,67.29902125,1.52426462,0.68622677,0.68312544,0.00345411,0.68626209,0.68316044,0.00345446,13.19063306,11.03788478,2.86184653,0.002,20.0,1000
27,17.08.2020,11:11:06, pp803a U=100V / t=4m / Ra=0.204,messung1 (5Zyklen),15.034624,1997.0,77.361126,3.00171,80.122,3.005001,150.454432,5.642841,3.75,2.872156,15.0,0.1,H23m. Nadel,0.0,38.73867101,39.03928737,0.19915665,38.73667101,39.03728737,0.19915665,1.50310966,3.14447603,1.00961084,0.0,18.61678067,17.94640567,0.40647057,1452.70016274,1463.97327624,7.46837444,1452.62516274,1463.89827624,7.46837444,0.0,0.0,0.0,145.27001627,146.39732762,0.74683744,145.26251627,146.38982762,0.74683744,5.63666124,11.79178511,3.78604067,69.81292752,67.29902125,1.52426462,0.6883733,0.68312544,0.00345411,0.68840884,0.68316044,0.00345446,17.74099874,11.03788478,2.86184653,0.002,20.0,1000
28,17.08.2020,11:11:10, pp803a U=100V / t=4m / Ra=0.204,messung1 (5Zyklen),20.034359,499.5,15.907744,3.02639,18.668618,3.029681,140.154787,22.745353,3.75,3.827365,20.0,0.1,H23m. Nadel,0.0,31.84733534,31.38973159,0.16058723,31.84563534,31.38803159,0.16058723,6.05883884,3.15840823,1.01663134,0.0,12.89339825,14.11481168,0.42816156,1194.27507508,1177.11493471,6.02202108,1194.21132508,1177.05118471,6.02202108,0.0,0.0,0.0,119.42750751,117.71149347,0.60220211,119.42113251,117.70511847,0.60220211,22.72064565,11.84403086,3.81236754,48.35024343,52.93054381,1.60560583,0.83732803,0.84960094,0.00431497,0.83737273,0.84964696,0.00431544,4.40128338,10.98316489,2.83266908,0.0017,20.0,1000
29,17.08.2020,11:11:14, pp803a U=100V / t=4m / Ra=0.204,messung1 (5Zyklen),20.025599,997.0,31.266974,3.021454,34.027848,3.024745,127.988395,11.376924,3.75,3.825589,20.0,0.1,H23m. Nadel,0.0,31.36105717,31.38973159,0.16058723,31.35935717,31.38803159,0.16058723,3.03054564,3.15840823,1.01663134,0.0,14.16440577,14.11481168,0.42816156,1176.03964393,1177.11493471,6.02202108,1175.97589393,1177.05118471,6.02202108,0.0,0.0,0.0,117.60396439,117.71149347,0.60220211,117.59758939,117.70511847,0.60220211,11.36454614,11.84403086,3.81236754,53.11652163,52.93054381,1.60560583,0.85031147,0.84960094,0.00431497,0.85035757,0.84964696,0.00431544,8.79929553,10.98316489,2.83266908,0.0017,20.0,1000
30,17.08.2020,11:11:17, pp803a U=100V / t=4m / Ra=0.204,messung1 (5Zyklen),20.029403,1497.0,46.759478,3.034617,49.520352,3.037908,124.048978,7.609989,3.75,3.826316,20.0,0.1,H23m. Nadel,0.0,31.23545625,31.38973159,0.16058723,31.23375625,31.38803159,0.16058723,2.02713226,3.15840823,1.01663134,0.0,14.60331199,14.11481168,0.42816156,1171.32960922,1177.11493471,6.02202108,1171.26585922,1177.05118471,6.02202108,0.0,0.0,0.0,117.13296092,117.71149347,0.60220211,117.12658592,117.70511847,0.60220211,7.60174599,11.84403086,3.81236754,54.76241996,52.93054381,1.60560583,0.85373066,0.84960094,0.00431497,0.85377713,0.84964696,0.00431544,13.15487259,10.98316489,2.83266908,0.0017,20.0,1000
31,17.08.2020,11:11:21, pp803a U=100V / t=4m / Ra=0.204,messung1 (5Zyklen),20.025548,1997.0,62.13681,3.029681,64.897684,3.032972,121.865956,5.695365,3.75,3.825672,20.0,0.1,H23m. Nadel,0.0,31.11507762,31.38973159,0.16058723,31.11337762,31.38803159,0.16058723,1.51711617,3.15840823,1.01663134,0.0,14.79813072,14.11481168,0.42816156,1166.81541062,1177.11493471,6.02202108,1166.75166062,1177.05118471,6.02202108,0.0,0.0,0.0,116.68154106,117.71149347,0.60220211,116.67516606,117.70511847,0.60220211,5.68918565,11.84403086,3.81236754,55.4929902,52.93054381,1.60560583,0.85703359,0.84960094,0.00431497,0.85708042,0.84964696,0.00431544,17.57720807,10.98316489,2.83266908,0.0017,20.0,1000
32,17.08.2020,11:11:24, pp803a U=100V / t=4m / Ra=0.204,messung1 (5Zyklen),24.04242,499.5,13.673375,3.031326,16.434249,3.034617,123.380245,22.78241,3.75,4.59292,24.0,0.1,H23m. Nadel,0.0,27.37412412,26.9784869,0.14146969,27.37252412,26.9768869,0.14146969,6.06872072,3.16156541,1.01865764,0.0,10.6519017,11.90766075,0.43873052,1026.52965465,1011.69325878,5.30511335,1026.46965465,1011.63325878,5.30511335,0.0,0.0,0.0,102.65296547,101.16932588,0.53051133,102.64696547,101.16332588,0.53051133,22.7577027,11.85587028,3.81996617,39.94463138,44.6537278,1.64523944,0.97415598,0.98852289,0.00514895,0.97421292,0.98858153,0.00514955,4.39411663,10.97482329,2.829903,0.0016,20.0,1000
33,17.08.2020,11:11:28, pp803a U=100V / t=4m / Ra=0.204,messung1 (5Zyklen),24.017345,997.0,26.903538,3.021454,29.664411,3.024745,111.576272,11.376924,3.75,4.588014,24.0,0.1,H23m. Nadel,0.0,26.98449147,26.9784869,0.14146969,26.98289147,26.9768869,0.14146969,3.03054564,3.16156541,1.01865764,0.0,11.97617292,11.90766075,0.43873052,1011.91843029,1011.69325878,5.30511335,1011.85843029,1011.63325878,5.30511335,0.0,0.0,0.0,101.19184303,101.16932588,0.53051133,101.18584303,101.16332588,0.53051133,11.36454614,11.85587028,3.81996617,44.91064845,44.6537278,1.64523944,0.98822195,0.98852289,0.00514895,0.98828054,0.98858153,0.00514955,8.79929553,10.97482329,2.829903,0.0016,20.0,1000
34,17.08.2020,11:11:32, pp803a U=100V / t=4m / Ra=0.204,messung1 (5Zyklen),24.012922,1497.0,40.143573,3.036262,42.904447,3.039553,107.47607,7.614111,3.75,4.587321,24.0,0.1,H23m. Nadel,0.0,26.81601403,26.9784869,0.14146969,26.81441403,26.9768869,0.14146969,2.02823113,3.16156541,1.01865764,0.0,12.39309145,11.90766075,0.43873052,1005.60052605,1011.69325878,5.30511335,1005.54052605,1011.63325878,5.30511335,0.0,0.0,0.0,100.56005261,101.16932588,0.53051133,100.55405261,101.16332588,0.53051133,7.60586673,11.85587028,3.81996617,46.47409294,44.6537278,1.64523944,0.99443067,0.98852289,0.00514895,0.99449,0.98858153,0.00514955,13.14774548,10.97482329,2.829903,0.0016,20.0,1000
35,17.08.2020,11:11:35, pp803a U=100V / t=4m / Ra=0.204,messung1 (5Zyklen),24.002079,1997.0,53.398418,3.032972,56.159292,3.036262,105.456858,5.701544,3.75,4.585216,24.0,0.1,H23m. Nadel,0.0,26.73931798,26.9784869,0.14146969,26.73771798,26.9768869,0.14146969,1.51876415,3.16156541,1.01865764,0.0,12.60947692,11.90766075,0.43873052,1002.72442414,1011.69325878,5.30511335,1002.66442414,1011.63325878,5.30511335,0.0,0.0,0.0,100.27244241,101.16932588,0.53051133,100.26644241,101.16332588,0.53051133,5.69536555,11.85587028,3.81996617,47.28553843,44.6537278,1.64523944,0.99728298,0.98852289,0.00514895,0.99734266,0.98858153,0.00514955,17.5581355,10.97482329,2.829903,0.0016,20.0,1000
36,17.08.2020,11:11:38, pp803a U=100V / t=4m / Ra=0.204,messung1 (5Zyklen),29.977265,499.5,11.345222,3.065878,14.106095,3.069169,105.901618,23.04181,3.75,5.726704,30.0,0.1,H23m. Nadel,0.0,22.71315716,22.27523114,0.15438932,22.71175716,22.27383114,0.15438932,6.13789389,3.18531872,1.0335962,0.0,8.28693163,9.54425621,0.43965483,851.74339339,835.32116765,5.78959964,851.69089339,835.26866765,5.78959964,0.0,0.0,0.0,85.17433934,83.53211677,0.57895996,85.16908934,83.52686677,0.57895996,23.0171021,11.94494521,3.87598574,31.07599362,35.79096078,1.6487056,1.17406253,1.19731523,0.00821918,1.1741349,1.1973905,0.00822021,4.34459558,10.92100858,2.81794402,0.0014,20.0,1000
37,17.08.2020,11:11:43, pp803a U=100V / t=4m / Ra=0.204,messung1 (5Zyklen),29.979795,997.0,22.192935,3.037908,24.953809,3.041198,93.858358,11.43881,3.75,5.727108,30.0,0.1,H23m. Nadel,0.0,22.25971414,22.27523114,0.15438932,22.25831414,22.27383114,0.15438932,3.04704915,3.18531872,1.0335962,0.0,9.6056325,9.54425621,0.43965483,834.73928034,835.32116765,5.78959964,834.68678034,835.26866765,5.78959964,0.0,0.0,0.0,83.47392803,83.53211677,0.57895996,83.46867803,83.52686677,0.57895996,11.4264343,11.94494521,3.87598574,36.02112187,35.79096078,1.6487056,1.19797885,1.19731523,0.00821918,1.1980542,1.1973905,0.00822021,8.75163654,10.92100858,2.81794402,0.0014,20.0,1000
38,17.08.2020,11:11:46, pp803a U=100V / t=4m / Ra=0.204,messung1 (5Zyklen),29.993167,1497.0,33.103171,3.032972,35.864045,3.036262,89.839793,7.605868,3.75,5.729788,30.0,0.1,H23m. Nadel,0.0,22.11300668,22.27523114,0.15438932,22.11160668,22.27383114,0.15438932,2.0260334,3.18531872,1.0335962,0.0,10.04278664,9.54425621,0.43965483,829.2377505,835.32116765,5.78959964,829.1852505,835.26866765,5.78959964,0.0,0.0,0.0,82.92377505,83.53211677,0.57895996,82.91852505,83.52686677,0.57895996,7.59762525,11.94494521,3.87598574,37.6604499,35.79096078,1.6487056,1.20592677,1.19731523,0.00821918,1.20600312,1.1973905,0.00822021,13.16200743,10.92100858,2.81794402,0.0014,20.0,1000
39,17.08.2020,11:11:49, pp803a U=100V / t=4m / Ra=0.204,messung1 (5Zyklen),29.981223,1997.0,43.964048,3.056006,46.724922,3.059297,87.740841,5.744799,3.75,5.72744,30.0,0.1,H23m. Nadel,0.0,22.01504657,22.27523114,0.15438932,22.01364657,22.27383114,0.15438932,1.53029845,3.18531872,1.0335962,0.0,10.24167406,9.54425621,0.43965483,825.56424637,835.32116765,5.78959964,825.51174637,835.26866765,5.78959964,0.0,0.0,0.0,82.55642464,83.53211677,0.57895996,82.55117464,83.52686677,0.57895996,5.73861918,11.94494521,3.87598574,38.40627773,35.79096078,1.6487056,1.21129277,1.19731523,0.00821918,1.2113698,1.1973905,0.00822021,17.42579476,10.92100858,2.81794402,0.0014,20.0,1000
40,17.08.2020,11:11:59, pp803a U=100V / t=4m / Ra=0.204,messung1 (5Zyklen),2.066748,499.5,90.410306,3.037908,93.17118,3.041198,699.483336,22.831819,3.75,0.395089,2.0,0.1,H23m. Nadel,0.0,181.00161361,126.02011102,18.33436378,180.99665528,126.01515269,18.33436378,6.0818979,3.15421487,1.02653838,0.0,87.45737869,61.43046891,8.68560094,6787.56051051,4725.75416332,687.53864165,6787.37457301,4725.56822582,687.53864165,0.0,0.0,0.0,678.75605105,472.57541633,68.75386417,678.7374573,472.55682258,68.75386417,22.80711712,11.82830575,3.84951893,327.96517009,230.36425842,32.57100351,0.14732834,0.22256222,0.02510593,0.14733237,0.22257179,0.02510777,4.38459624,11.06393279,2.87963636,0.00495833,21.0,1000
41,17.08.2020,11:12:02, pp803a U=100V / t=4m / Ra=0.204,messung1 (5Zyklen),2.07167,997.0,106.02128,3.0231,108.782154,3.02639,409.160559,11.383113,3.75,0.395773,2.0,0.1,H23m. Nadel,0.0,106.3403009,126.02011102,18.33436378,106.33534257,126.01515269,18.33436378,3.03219659,3.15421487,1.02653838,0.0,51.65157299,61.43046891,8.68560094,3987.76128385,4725.75416332,687.53864165,3987.57534635,4725.56822582,687.53864165,0.0,0.0,0.0,398.77612839,472.57541633,68.75386417,398.75753464,472.55682258,68.75386417,11.37073721,11.82830575,3.84951893,193.69339871,230.36425842,32.57100351,0.25076727,0.22256222,0.02510593,0.25077896,0.22257179,0.02510777,8.79450454,11.06393279,2.87963636,0.00495833,21.0,1000
42,17.08.2020,11:12:05, pp803a U=100V / t=4m / Ra=0.204,messung1 (5Zyklen),2.071446,1497.0,161.541601,2.993484,164.302475,2.996774,411.579346,7.506949,3.75,0.395733,2.0,0.1,H23m. Nadel,0.0,107.91022111,126.02011102,18.33436378,107.90526278,126.01515269,18.33436378,1.99965531,3.15421487,1.02653838,0.0,52.95280373,61.43046891,8.68560094,4046.63329158,4725.75416332,687.53864165,4046.44735408,4725.56822582,687.53864165,0.0,0.0,0.0,404.66332916,472.57541633,68.75386417,404.64473541,472.55682258,68.75386417,7.49870741,11.82830575,3.84951893,198.573014,230.36425842,32.57100351,0.24711901,0.22256222,0.02510593,0.24713036,0.22257179,0.02510777,13.33563166,11.06393279,2.87963636,0.00495833,21.0,1000
43,17.08.2020,11:12:09, pp803a U=100V / t=4m / Ra=0.204,messung1 (5Zyklen),2.073305,1997.0,217.330132,3.00171,220.091006,3.005001,413.290573,5.642841,3.75,0.396075,2.0,0.1,H23m. Nadel,0.0,108.82830846,126.02011102,18.33436378,108.82335013,126.01515269,18.33436378,1.50310966,3.15421487,1.02653838,0.0,53.66012023,61.43046891,8.68560094,4081.06156735,4725.75416332,687.53864165,4080.87562985,4725.56822582,687.53864165,0.0,0.0,0.0,408.10615674,472.57541633,68.75386417,408.08756299,472.55682258,68.75386417,5.63666124,11.82830575,3.84951893,201.22545087,230.36425842,32.57100351,0.24503428,0.22256222,0.02510593,0.24504545,0.22257179,0.02510777,17.74099874,11.06393279,2.87963636,0.00495833,21.0,1000
44,17.08.2020,11:12:12, pp803a U=100V / t=4m / Ra=0.204,messung1 (5Zyklen),3.044827,499.5,47.565694,3.02639,50.326568,3.029681,377.827085,22.745353,3.75,0.58162,3.0,0.1,H23m. Nadel,0.0,95.22661461,90.9412894,1.43758881,95.22248128,90.93715607,1.43758881,6.05883884,3.1469998,1.01904778,0.0,44.58182122,43.89507813,0.32872424,3570.99804805,3410.29835244,53.90958037,3570.84304805,3410.14335244,53.90958037,0.0,0.0,0.0,357.0998048,341.02983524,5.39095804,357.0843048,341.01433524,5.39095804,22.72064565,11.80124925,3.82142919,167.18182958,164.606543,1.2327159,0.28003376,0.29344298,0.00450215,0.28004591,0.29345634,0.00450255,4.40128338,11.04442164,2.8509196,0.00413333,21.0,1000
45,17.08.2020,11:12:16, pp803a U=100V / t=4m / Ra=0.204,messung1 (5Zyklen),3.053173,997.0,88.830781,2.995129,91.591655,2.99842,344.502214,11.277907,3.75,0.583254,3.0,0.1,H23m. Nadel,0.0,89.09807523,90.9412894,1.43758881,89.09394189,90.93715607,1.43758881,3.00414142,3.1469998,1.01904778,0.0,43.04490023,43.89507813,0.32872424,3341.17782096,3410.29835244,53.90958037,3341.02282096,3410.14335244,53.90958037,0.0,0.0,0.0,334.1177821,341.02983524,5.39095804,334.1022821,341.01433524,5.39095804,11.26553034,11.80124925,3.82142919,161.41837588,164.606543,1.2327159,0.29929565,0.29344298,0.00450215,0.29930954,0.29345634,0.00450255,8.87663492,11.04442164,2.8509196,0.00413333,21.0,1000
46,17.08.2020,11:12:20, pp803a U=100V / t=4m / Ra=0.204,messung1 (5Zyklen),3.057372,1497.0,134.0595,3.018164,136.820374,3.021454,342.736409,7.568773,3.75,0.584056,3.0,0.1,H23m. Nadel,0.0,89.55210421,90.9412894,1.43758881,89.54797088,90.93715607,1.43758881,2.01614162,3.1469998,1.01904778,0.0,43.76591463,43.89507813,0.32872424,3358.20390782,3410.29835244,53.90958037,3358.04890782,3410.14335244,53.90958037,0.0,0.0,0.0,335.82039078,341.02983524,5.39095804,335.80489078,341.01433524,5.39095804,7.56053106,11.80124925,3.82142919,164.12217986,164.606543,1.2327159,0.29777823,0.29344298,0.00450215,0.29779197,0.29345634,0.00450255,13.22658411,11.04442164,2.8509196,0.00413333,21.0,1000
47,17.08.2020,11:12:23, pp803a U=100V / t=4m / Ra=0.204,messung1 (5Zyklen),3.060849,1997.0,179.507062,3.013228,182.267936,3.016518,342.265779,5.664468,3.75,0.58474,3.0,0.1,H23m. Nadel,0.0,89.88836355,90.9412894,1.43758881,89.88423021,90.93715607,1.43758881,1.50887732,3.1469998,1.01904778,0.0,44.18767645,43.89507813,0.32872424,3370.81363295,3410.29835244,53.90958037,3370.65863295,3410.14335244,53.90958037,0.0,0.0,0.0,337.08136329,341.02983524,5.39095804,337.06586329,341.01433524,5.39095804,5.65828993,11.80124925,3.82142919,165.70378668,164.606543,1.2327159,0.29666428,0.29344298,0.00450215,0.29667792,0.29345634,0.00450255,17.67318415,11.04442164,2.8509196,0.00413333,21.0,1000
48,17.08.2020,11:12:26, pp803a U=100V / t=4m / Ra=0.204,messung1 (5Zyklen),5.057245,499.5,39.501891,3.008292,42.262765,3.011582,317.288028,22.609476,3.75,0.966064,5.0,0.1,H23m. Nadel,0.0,79.08286486,75.62719369,1.15283385,79.07956486,75.62389369,1.15283385,6.02260661,3.14158577,1.01019093,0.0,36.52847913,36.24115396,0.1661821,2965.60743243,2836.01976333,43.23126941,2965.48368243,2835.89601333,43.23126941,0.0,0.0,0.0,296.56074324,283.60197633,4.32312694,296.54836824,283.58960133,4.32312694,22.58477477,11.78094662,3.788216,136.98179673,135.90432736,0.62318288,0.33719905,0.35284558,0.00522033,0.33721312,0.352861,0.00522078,4.42776167,11.04014543,2.84922722,0.0033,21.0,1000
49,17.08.2020,11:12:31, pp803a U=100V / t=4m / Ra=0.204,messung1 (5Zyklen),5.057606,997.0,74.346866,3.008292,77.10774,3.011582,290.024098,11.327416,3.75,0.966205,5.0,0.1,H23m. Nadel,0.0,74.57057773,75.62719369,1.15283385,74.56727773,75.62389369,1.15283385,3.01734403,3.14158577,1.01019093,0.0,35.77496685,36.24115396,0.1661821,2796.39666499,2836.01976333,43.23126941,2796.27291499,2835.89601333,43.23126941,0.0,0.0,0.0,279.6396665,283.60197633,4.32312694,279.6272915,283.58960133,4.32312694,11.31504012,11.78094662,3.788216,134.15612569,135.90432736,0.62318288,0.35760306,0.35284558,0.00522033,0.35761888,0.352861,0.00522078,8.83779456,11.04014543,2.84922722,0.0033,21.0,1000
50,17.08.2020,11:12:34, pp803a U=100V / t=4m / Ra=0.204,messung1 (5Zyklen),5.052392,1497.0,111.536456,3.021454,114.29733,3.024745,286.315956,7.577016,3.75,0.965163,5.0,0.1,H23m. Nadel,0.0,74.50665063,75.62719369,1.15283385,74.50335063,75.62389369,1.15283385,2.01833935,3.14158577,1.01019093,0.0,36.24250564,36.24115396,0.1661821,2793.9993988,2836.01976333,43.23126941,2793.8756488,2835.89601333,43.23126941,0.0,0.0,0.0,279.39993988,283.60197633,4.32312694,279.38756488,283.58960133,4.32312694,7.56877255,11.78094662,3.788216,135.90939617,135.90432736,0.62318288,0.35790988,0.35284558,0.00522033,0.35792574,0.352861,0.00522078,13.21218195,11.04014543,2.84922722,0.0033,21.0,1000
51,17.08.2020,11:12:37, pp803a U=100V / t=4m / Ra=0.204,messung1 (5Zyklen),5.055524,1997.0,148.474317,3.011582,151.235191,3.014873,283.99197,5.661379,3.75,0.965778,5.0,0.1,H23m. Nadel,0.0,74.34868152,75.62719369,1.15283385,74.34538152,75.62389369,1.15283385,1.50805308,3.14158577,1.01019093,0.0,36.41866422,36.24115396,0.1661821,2788.07555709,2836.01976333,43.23126941,2787.95180709,2835.89601333,43.23126941,0.0,0.0,0.0,278.80755571,283.60197633,4.32312694,278.79518071,283.58960133,4.32312694,5.65519905,11.78094662,3.788216,136.56999083,135.90432736,0.62318288,0.35867034,0.35284558,0.00522033,0.35868626,0.352861,0.00522078,17.68284355,11.04014543,2.84922722,0.0033,21.0,1000
52,17.08.2020,11:12:40, pp803a U=100V / t=4m / Ra=0.204,messung1 (5Zyklen),6.062689,499.5,35.128583,3.02639,37.889457,3.029681,284.455379,22.745353,3.75,1.158174,6.0,0.1,H23m. Nadel,0.0,70.32749349,69.40246018,0.31687861,70.32443516,69.39940184,0.31687861,6.05883884,3.15868571,1.01741746,0.0,32.13279816,33.12035806,0.35170926,2637.28100601,2602.59225665,11.88294799,2637.16631851,2602.47756915,11.88294799,0.0,0.0,0.0,263.7281006,260.25922566,1.1882948,263.71663185,260.24775691,1.1882948,22.72064565,11.84507143,3.81531548,120.4979931,124.20134274,1.31890972,0.3791784,0.38425615,0.0017411,0.37919489,0.38427308,0.00174126,4.40128338,10.99512711,2.84628228,0.00305833,21.0,1000
53,17.08.2020,11:12:45, pp803a U=100V / t=4m / Ra=0.204,messung1 (5Zyklen),6.055513,997.0,69.055458,3.029681,71.816332,3.032972,270.121609,11.407867,3.75,1.156846,6.0,0.1,H23m. Nadel,0.0,69.26324774,69.40246018,0.31687861,69.26018941,69.39940184,0.31687861,3.03879739,3.15868571,1.01741746,0.0,33.11069601,33.12035806,0.35170926,2597.37179037,2602.59225665,11.88294799,2597.25710287,2602.47756915,11.88294799,0.0,0.0,0.0,259.73717904,260.25922566,1.1882948,259.72571029,260.24775691,1.1882948,11.39549022,11.84507143,3.81531548,124.16511003,124.20134274,1.31890972,0.38500457,0.38425615,0.0017411,0.38502157,0.38427308,0.00174126,8.77540133,10.99512711,2.84628228,0.00305833,21.0,1000
54,17.08.2020,11:12:48, pp803a U=100V / t=4m / Ra=0.204,messung1 (5Zyklen),6.052243,1497.0,103.461133,3.031326,106.222007,3.034617,266.087192,7.601746,3.75,1.156142,6.0,0.1,H23m. Nadel,0.0,69.11231329,69.40246018,0.31687861,69.10925496,69.39940184,0.31687861,2.02493387,3.15868571,1.01741746,0.0,33.54216055,33.12035806,0.35170926,2591.7117485,2602.59225665,11.88294799,2591.597061,2602.47756915,11.88294799,0.0,0.0,0.0,259.17117485,260.25922566,1.1882948,259.1597061,260.24775691,1.1882948,7.593502,11.84507143,3.81531548,125.78310205,124.20134274,1.31890972,0.38584538,0.38425615,0.0017411,0.38586245,0.38427308,0.00174126,13.16915436,10.99512711,2.84628228,0.00305833,21.0,1000
55,17.08.2020,11:12:51, pp803a U=100V / t=4m / Ra=0.204,messung1 (5Zyklen),6.056167,1997.0,137.606852,3.019809,140.367725,3.0231,263.584863,5.676827,3.75,1.156984,6.0,0.1,H23m. Nadel,0.0,68.90678618,69.40246018,0.31687861,68.90372785,69.39940184,0.31687861,1.51217276,3.15868571,1.01741746,0.0,33.69577754,33.12035806,0.35170926,2584.00448172,2602.59225665,11.88294799,2583.88979422,2602.47756915,11.88294799,0.0,0.0,0.0,258.40044817,260.25922566,1.1882948,258.38897942,260.24775691,1.1882948,5.67064785,11.84507143,3.81531548,126.35916579,124.20134274,1.31890972,0.38699623,0.38425615,0.0017411,0.38701341,0.38427308,0.00174126,17.63466939,10.99512711,2.84628228,0.00305833,21.0,1000
56,17.08.2020,11:12:55, pp803a U=100V / t=4m / Ra=0.204,messung1 (5Zyklen),10.042055,499.5,26.951252,2.986902,29.712126,2.990193,223.064011,22.448895,3.75,1.918369,10.0,0.1,H23m. Nadel,0.0,53.95646046,52.81516556,0.3810241,53.95406046,52.81276556,0.3810241,5.97978378,3.13211513,0.9990772,0.0,23.98713834,24.84032522,0.31998419,2023.36726727,1980.56870855,14.28840383,2023.27726727,1980.47870855,14.28840383,0.0,0.0,0.0,202.33672673,198.05687085,1.42884038,202.32772673,198.04787085,1.42884038,22.42418919,11.74543174,3.74653948,89.95176877,93.15121956,1.19994073,0.49422565,0.50498322,0.00359178,0.49424763,0.50500617,0.0035921,4.45947005,11.02534346,2.81991032,0.0024,21.0,1000
57,17.08.2020,11:12:59, pp803a U=100V / t=4m / Ra=0.204,messung1 (5Zyklen),10.038028,997.0,52.317431,3.008292,55.078305,3.011582,207.165138,11.327416,3.75,1.917596,10.0,0.1,H23m. Nadel,0.0,52.47485557,52.81516556,0.3810241,52.47245557,52.81276556,0.3810241,3.01734403,3.13211513,0.9990772,0.0,24.72755577,24.84032522,0.31998419,1967.80708375,1980.56870855,14.28840383,1967.71708375,1980.47870855,14.28840383,0.0,0.0,0.0,196.78070838,198.05687085,1.42884038,196.77170838,198.04787085,1.42884038,11.31504012,11.74543174,3.74653948,92.72833413,93.15121956,1.19994073,0.5081799,0.50498322,0.00359178,0.50820314,0.50500617,0.0035921,8.83779456,11.02534346,2.81991032,0.0024,21.0,1000
58,17.08.2020,11:13:02, pp803a U=100V / t=4m / Ra=0.204,messung1 (5Zyklen),10.042778,1497.0,78.522735,3.011582,81.283609,3.014873,203.616256,7.552287,3.75,1.918546,10.0,0.1,H23m. Nadel,0.0,52.45339679,52.81516556,0.3810241,52.45099679,52.81276556,0.3810241,2.01174482,3.13211513,0.9990772,0.0,25.21962599,24.84032522,0.31998419,1967.00237976,1980.56870855,14.28840383,1966.91237976,1980.47870855,14.28840383,0.0,0.0,0.0,196.70023798,198.05687085,1.42884038,196.69123798,198.04787085,1.42884038,7.54404309,11.74543174,3.74653948,94.57359744,93.15121956,1.19994073,0.50838779,0.50498322,0.00359178,0.50841106,0.50500617,0.0035921,13.25549163,11.02534346,2.81991032,0.0024,21.0,1000
59,17.08.2020,11:13:06, pp803a U=100V / t=4m / Ra=0.204,messung1 (5Zyklen),10.048148,1997.0,104.594771,3.034617,107.355645,3.037908,201.594226,5.704634,3.75,1.919605,10.0,0.1,H23m. Nadel,0.0,52.37594942,52.81516556,0.3810241,52.37354942,52.81276556,0.3810241,1.51958788,3.13211513,0.9990772,0.0,25.42698077,24.84032522,0.31998419,1964.09810341,1980.56870855,14.28840383,1964.00810341,1980.47870855,14.28840383,0.0,0.0,0.0,196.40981034,198.05687085,1.42884038,196.40081034,198.04787085,1.42884038,5.69845456,11.74543174,3.74653948,95.35117789,93.15121956,1.19994073,0.50913954,0.50498322,0.00359178,0.50916287,0.50500617,0.0035921,17.54861761,11.02534346,2.81991032,0.0024,21.0,1000
