Repository: ZBT-Tools/ContactResistanceAnalysis

File: Messreihen/Vorbehandlungen/pp+gps.csv (part 33 of 75)
age[mV],voltage_needle[mV],R_ges / mOhm*cm²,R_bulk / mOhm*cm²,contact_area[cm2],p_Kraftsensor / ?,pressure_rounded[bar],sample_thickness[cm],parameters,[mV]_in_[V],main_resistance[mOhm],main_resistance_mean[mOhm],main_resistance_error[mOhm],flow_resistance[mOhm],flow_resistance_mean[mOhm],flow_resistance_error[mOhm],bulk_resistance[mOhm],bulk_resistance_mean[mOhm],bulk_resistance_error[mOhm],bulk_resistance_sub[mOhm],contact_resistance[mOhm],contact_resistance_mean[mOhm],contact_resistance_error[mOhm],vs_main_resistance[mOhm*cm],vs_main_resistance_mean[mOhm*cm],vs_main_resistance_error[mOhm*cm],vs_flow_resistance[mOhm*cm],vs_flow_resistance_mean[mOhm*cm],vs_flow_resistance_error[mOhm*cm],vs_bulk_resistance[mOhm*cm],vs_bulk_resistance_mean[mOhm*cm],vs_bulk_resistance_error[mOhm*cm],as_main_resistance[mOhm*cm2],as_main_resistance_mean[mOhm*cm2],as_main_resistance_error[mOhm*cm2],as_flow_resistance[mOhm*cm2],as_flow_resistance_mean[mOhm*cm2],as_flow_resistance_error[mOhm*cm2],as_bulk_resistance[mOhm*cm2],as_bulk_resistance_mean[mOhm*cm2],as_bulk_resistance_error[mOhm*cm2],as_contact_resistance[mOhm*cm2],as_contact_resistance_mean[mOhm*cm2],as_contact_resistance_error[mOhm*cm2],vs_main_conductance[S/cm],vs_main_conductance_mean[S/cm],vs_main_conductance_error[S/cm],vs_flow_conductance[S/cm],vs_flow_conductance_mean[S/cm],vs_flow_conductance_error[S/cm],vs_bulk_conductance[S/cm],vs_bulk_conductance_mean[S/cm],vs_bulk_conductance_error[S/cm],degradation_corr[mOhm],cycle,[mV] in [V]
60,17.08.2020,11:13:09, pp803a U=100V / t=4m / Ra=0.204,messung1 (5Zyklen),12.050479,499.4,23.422002,3.005001,26.182876,3.008292,196.6075,22.589294,3.75,2.30204,12.0,0.1,H23m. Nadel,0.0,46.90028434,46.36808691,0.1802791,46.89808434,46.36588691,0.1802791,6.01722267,3.14305949,1.00892916,0.0,20.44043084,21.61141371,0.41588913,1758.7606628,1738.80325931,6.76046627,1758.6781628,1738.72075931,6.76046627,0.0,0.0,0.0,175.87606628,173.88032593,0.67604663,175.86781628,173.87207593,0.67604663,22.564585,11.7864731,3.78348433,76.65161564,81.04280141,1.55958425,0.5685822,0.57513409,0.00222054,0.56860887,0.57516138,0.00222075,4.43172343,11.03090835,2.84519271,0.0022,21.0,1000
61,17.08.2020,11:13:13, pp803a U=100V / t=4m / Ra=0.204,messung1 (5Zyklen),12.032202,997.0,46.119442,3.0231,48.880315,3.02639,183.852741,11.383113,3.75,2.298509,12.0,0.1,H23m. Nadel,0.0,46.25821665,46.36808691,0.1802791,46.25601665,46.36588691,0.1802791,3.03219659,3.14305949,1.00892916,0.0,21.61191003,21.61141371,0.41588913,1734.68312437,1738.80325931,6.76046627,1734.60062437,1738.72075931,6.76046627,0.0,0.0,0.0,173.46831244,173.88032593,0.67604663,173.46006244,173.87207593,0.67604663,11.37073721,11.7864731,3.78348433,81.04466261,81.04280141,1.55958425,0.57647416,0.57513409,0.00222054,0.57650158,0.57516138,0.00222075,8.79450454,11.03090835,2.84519271,0.0022,21.0,1000
62,17.08.2020,11:13:17, pp803a U=100V / t=4m / Ra=0.204,messung1 (5Zyklen),12.031582,1497.0,69.175567,3.009937,71.936441,3.013228,180.201506,7.548165,3.75,2.29842,12.0,0.1,H23m. Nadel,0.0,46.20946359,46.36808691,0.1802791,46.20726359,46.36588691,0.1802791,2.01064596,3.14305949,1.00892916,0.0,22.09830882,21.61141371,0.41588913,1732.85488477,1738.80325931,6.76046627,1732.77238477,1738.72075931,6.76046627,0.0,0.0,0.0,173.28548848,173.88032593,0.67604663,173.27723848,173.87207593,0.67604663,7.53992234,11.7864731,3.78348433,82.86865807,81.04280141,1.55958425,0.57708237,0.57513409,0.00222054,0.57710984,0.57516138,0.00222075,13.26273606,11.03090835,2.84519271,0.0022,21.0,1000
63,17.08.2020,11:13:20, pp803a U=100V / t=4m / Ra=0.204,messung1 (5Zyklen),12.037846,1997.0,92.070453,3.019809,94.831327,3.0231,178.075852,5.676827,3.75,2.299699,12.0,0.1,H23m. Nadel,0.0,46.10438307,46.36808691,0.1802791,46.10218307,46.36588691,0.1802791,1.51217276,3.14305949,1.00892916,0.0,22.29500516,21.61141371,0.41588913,1728.9143653,1738.80325931,6.76046627,1728.8318653,1738.72075931,6.76046627,0.0,0.0,0.0,172.89143653,173.88032593,0.67604663,172.88318653,173.87207593,0.67604663,5.67064785,11.7864731,3.78348433,83.60626934,81.04280141,1.55958425,0.57839765,0.57513409,0.00222054,0.57842525,0.57516138,0.00222075,17.63466939,11.03090835,2.84519271,0.0022,21.0,1000
64,17.08.2020,11:13:23, pp803a U=100V / t=4m / Ra=0.204,messung1 (5Zyklen),15.041457,499.5,20.136262,3.009937,22.897136,3.013228,171.900422,22.621829,3.75,2.873478,15.0,0.1,H23m. Nadel,0.0,40.31283684,39.68772012,0.21096455,40.31083684,39.68572012,0.21096455,6.0258999,3.14893933,1.01002632,0.0,17.14246847,18.26839039,0.40148852,1511.73138138,1488.28950457,7.91117081,1511.65638138,1488.21450457,7.91117081,0.0,0.0,0.0,151.17313814,148.82895046,0.79111708,151.16563814,148.82145046,0.79111708,22.59712462,11.8085225,3.7875987,64.28425676,68.50646398,1.50558196,0.66149318,0.67196869,0.00353713,0.661526,0.67200256,0.00353749,4.42534179,11.01511174,2.85353081,0.002,21.0,1000
65,17.08.2020,11:13:28, pp803a U=100V / t=4m / Ra=0.204,messung1 (5Zyklen),15.037567,997.0,39.437723,3.024745,42.198597,3.028036,158.720902,11.389302,3.75,2.872669,15.0,0.1,H23m. Nadel,0.0,39.55639218,39.68772012,0.21096455,39.55439218,39.68572012,0.21096455,3.03384654,3.14893933,1.01002632,0.0,18.26027282,18.26839039,0.40148852,1483.36470662,1488.28950457,7.91117081,1483.28970662,1488.21450457,7.91117081,0.0,0.0,0.0,148.33647066,148.82895046,0.79111708,148.32897066,148.82145046,0.79111708,11.37692452,11.8085225,3.7875987,68.47602307,68.50646398,1.50558196,0.67414304,0.67196869,0.00353713,0.67417713,0.67200256,0.00353749,8.78972167,11.01511174,2.85353081,0.002,21.0,1000
66,17.08.2020,11:13:31, pp803a U=100V / t=4m / Ra=0.204,messung1 (5Zyklen),15.038359,1497.0,59.111033,3.039553,61.871907,3.042844,154.989746,7.622354,3.75,2.872876,15.0,0.1,H23m. Nadel,0.0,39.48632799,39.68772012,0.21096455,39.48432799,39.68572012,0.21096455,2.03042953,3.14893933,1.01002632,0.0,18.72694923,18.26839039,0.40148852,1480.7372996,1488.28950457,7.91117081,1480.6622996,1488.21450457,7.91117081,0.0,0.0,0.0,148.07372996,148.82895046,0.79111708,148.06622996,148.82145046,0.79111708,7.61411072,11.8085225,3.7875987,70.22605962,68.50646398,1.50558196,0.67533924,0.67196869,0.00353713,0.67537345,0.67200256,0.00353749,13.13351009,11.01511174,2.85353081,0.002,21.0,1000
67,17.08.2020,11:13:34, pp803a U=100V / t=4m / Ra=0.204,messung1 (5Zyklen),15.032009,1997.0,78.672461,3.006646,81.433335,3.009937,152.916878,5.65211,3.75,2.871791,15.0,0.1,H23m. Nadel,0.0,39.39532349,39.68772012,0.21096455,39.39332349,39.68572012,0.21096455,1.50558137,3.14893933,1.01002632,0.0,18.94387106,18.26839039,0.40148852,1477.3246307,1488.28950457,7.91117081,1477.2496307,1488.21450457,7.91117081,0.0,0.0,0.0,147.73246307,148.82895046,0.79111708,147.72496307,148.82145046,0.79111708,5.64593015,11.8085225,3.7875987,71.03951646,68.50646398,1.50558196,0.67689929,0.67196869,0.00353713,0.67693366,0.67200256,0.00353749,17.71187341,11.01511174,2.85353081,0.002,21.0,1000
68,17.08.2020,11:13:37, pp803a U=100V / t=4m / Ra=0.204,messung1 (5Zyklen),19.990801,499.4,16.116702,3.028036,18.877576,3.031326,141.751919,22.762262,3.75,3.818475,20.0,0.1,H23m. Nadel,0.0,32.27213056,31.81561941,0.1623063,32.27043056,31.81391941,0.1623063,6.06334802,3.16338751,1.01800262,0.0,13.10354127,14.32526595,0.42793604,1210.20489588,1193.08572781,6.08648635,1210.14114588,1193.02197781,6.08648635,0.0,0.0,0.0,121.02048959,119.30857278,0.60864864,121.01411459,119.30219778,0.60864864,22.73755507,11.86270317,3.81750982,49.13827976,53.71974731,1.60476016,0.82630636,0.83822774,0.00424753,0.82634989,0.83827254,0.00424798,4.39801024,10.96956761,2.82720696,0.0017,21.0,1000
69,17.08.2020,11:13:42, pp803a U=100V / t=4m / Ra=0.204,messung1 (5Zyklen),20.031089,997.0,31.716151,3.046134,34.477025,3.049425,129.677878,11.469753,3.75,3.826464,20.0,0.1,H23m. Nadel,0.0,31.81158576,31.81561941,0.1623063,31.80988576,31.81391941,0.1623063,3.0552999,3.16338751,1.01800262,0.0,14.37729293,14.32526595,0.42793604,1192.9344659,1193.08572781,6.08648635,1192.8707159,1193.02197781,6.08648635,0.0,0.0,0.0,119.29344659,119.30857278,0.60864864,119.28707159,119.30219778,0.60864864,11.45737462,11.86270317,3.81750982,53.91484848,53.71974731,1.60476016,0.83826902,0.83822774,0.00424753,0.83831381,0.83827254,0.00424798,8.72800299,10.96956761,2.82720696,0.0017,21.0,1000
70,17.08.2020,11:13:45, pp803a U=100V / t=4m / Ra=0.204,messung1 (5Zyklen),19.991833,1497.0,47.366608,3.008292,50.127482,3.011582,125.569844,7.544044,3.75,3.819155,20.0,0.1,H23m. Nadel,0.0,31.64102071,31.81561941,0.1623063,31.63932071,31.81391941,0.1623063,2.00954709,3.16338751,1.01800262,0.0,14.81488681,14.32526595,0.42793604,1186.53827655,1193.08572781,6.08648635,1186.47452655,1193.02197781,6.08648635,0.0,0.0,0.0,118.65382766,119.30857278,0.60864864,118.64745266,119.30219778,0.60864864,7.5358016,11.86270317,3.81750982,55.55582553,53.71974731,1.60476016,0.84278781,0.83822774,0.00424753,0.8428331,0.83827254,0.00424798,13.26998842,10.96956761,2.82720696,0.0017,21.0,1000
71,17.08.2020,11:13:48, pp803a U=100V / t=4m / Ra=0.204,messung1 (5Zyklen),19.988391,1997.0,62.980868,3.046134,65.741742,3.049425,123.450943,5.726261,3.75,3.818472,20.0,0.1,H23m. Nadel,0.0,31.53774061,31.81561941,0.1623063,31.53604061,31.81391941,0.1623063,1.52535503,3.16338751,1.01800262,0.0,15.00534279,14.32526595,0.42793604,1182.66527291,1193.08572781,6.08648635,1182.60152291,1193.02197781,6.08648635,0.0,0.0,0.0,118.26652729,119.30857278,0.60864864,118.26015229,119.30219778,0.60864864,5.72008137,11.86270317,3.81750982,56.27003546,53.71974731,1.60476016,0.84554778,0.83822774,0.00424753,0.84559336,0.83827254,0.00424798,17.48226878,10.96956761,2.82720696,0.0017,21.0,1000
72,17.08.2020,11:13:52, pp803a U=100V / t=4m / Ra=0.204,messung1 (5Zyklen),24.04082,499.4,13.89385,3.042844,16.654724,3.046134,125.060502,22.873456,3.75,4.592568,24.0,0.1,H23m. Nadel,0.0,27.8210853,27.40303212,0.14622239,27.8194853,27.40143212,0.14622239,6.0929996,3.17580884,1.02109174,0.0,10.86324285,12.11281164,0.43754169,1043.29069884,1027.61370465,5.4833397,1043.23069884,1027.55370465,5.4833397,0.0,0.0,0.0,104.32906988,102.76137046,0.54833397,104.32306988,102.75537046,0.54833397,22.8487485,11.90928316,3.82909402,40.73716069,45.42304365,1.64078135,0.95850562,0.97321081,0.00515282,0.95856075,0.97326764,0.00515342,4.37660732,10.89804801,2.78686971,0.0016,21.0,1000
73,17.08.2020,11:13:56, pp803a U=100V / t=4m / Ra=0.204,messung1 (5Zyklen),24.03008,997.0,27.291837,3.028036,30.052711,3.031326,113.036777,11.401679,3.75,4.590569,24.0,0.1,H23m. Nadel,0.0,27.37395888,27.40303212,0.14622239,27.37235888,27.40143212,0.14622239,3.03714744,3.17580884,1.02109174,0.0,12.16760572,12.11281164,0.43754169,1026.52345787,1027.61370465,5.4833397,1026.46345787,1027.55370465,5.4833397,0.0,0.0,0.0,102.65234579,102.76137046,0.54833397,102.64634579,102.75537046,0.54833397,11.38930291,11.90928316,3.82909402,45.62852144,45.42304365,1.64078135,0.97416186,0.97321081,0.00515282,0.9742188,0.97326764,0.00515342,8.78016862,10.89804801,2.78686971,0.0016,21.0,1000
74,17.08.2020,11:13:59, pp803a U=100V / t=4m / Ra=0.204,messung1 (5Zyklen),24.019685,1497.0,40.80829,3.044489,43.569164,3.04778,109.141192,7.634719,3.75,4.588599,24.0,0.1,H23m. Nadel,0.0,27.26004676,27.40303212,0.14622239,27.25844676,27.40143212,0.14622239,2.03372679,3.17580884,1.02109174,0.0,12.61235999,12.11281164,0.43754169,1022.25175351,1027.61370465,5.4833397,1022.19175351,1027.55370465,5.4833397,0.0,0.0,0.0,102.22517535,102.76137046,0.54833397,102.21917535,102.75537046,0.54833397,7.62647545,11.90928316,3.82909402,47.29634995,45.42304365,1.64078135,0.97823261,0.97321081,0.00515282,0.97829003,0.97326764,0.00515342,13.11221686,10.89804801,2.78686971,0.0016,21.0,1000
75,17.08.2020,11:14:03, pp803a U=100V / t=4m / Ra=0.204,messung1 (5Zyklen),24.0133,1997.0,54.232604,3.074105,56.993478,3.077396,107.023307,5.778785,3.75,4.587324,24.0,0.1,H23m. Nadel,0.0,27.15703756,27.40303212,0.14622239,27.15543756,27.40143212,0.14622239,1.53936154,3.17580884,1.02109174,0.0,12.80803801,12.11281164,0.43754169,1018.38890836,1027.61370465,5.4833397,1018.32890836,1027.55370465,5.4833397,0.0,0.0,0.0,101.83889084,102.76137046,0.54833397,101.83289084,102.75537046,0.54833397,5.77260578,11.90928316,3.82909402,48.03014253,45.42304365,1.64078135,0.98194314,0.97321081,0.00515282,0.98200099,0.97326764,0.00515342,17.32319922,10.89804801,2.78686971,0.0016,21.0,1000
76,17.08.2020,11:14:06, pp803a U=100V / t=4m / Ra=0.204,messung1 (5Zyklen),30.028845,499.4,11.481785,3.044489,14.242659,3.04778,106.948277,22.885811,3.75,5.736432,30.0,0.1,H23m. Nadel,0.0,22.99115939,22.60560256,0.13780713,22.98975939,22.60420256,0.13780713,6.09629355,3.17052325,1.02567297,0.0,8.44673292,9.71683965,0.44409099,862.16847717,847.71009589,5.16776742,862.11597717,847.65759589,5.16776742,0.0,0.0,0.0,86.21684772,84.77100959,0.51677674,86.21159772,84.76575959,0.51677674,22.86110082,11.88946218,3.84627363,31.67524845,36.4381487,1.66534123,1.15986611,1.17977909,0.00713718,1.15993674,1.17985218,0.00713806,4.37424255,10.97529935,2.84941452,0.0014,21.0,1000
77,17.08.2020,11:14:10, pp803a U=100V / t=4m / Ra=0.204,messung1 (5Zyklen),30.017968,997.0,22.53681,3.032972,25.297684,3.036262,95.151772,11.420244,3.75,5.734437,30.0,0.1,H23m. Nadel,0.0,22.60462387,22.60560256,0.13780713,22.60322387,22.60420256,0.13780713,3.04209829,3.17052325,1.02567297,0.0,9.78056279,9.71683965,0.44409099,847.67339519,847.71009589,5.16776742,847.62089519,847.65759589,5.16776742,0.0,0.0,0.0,84.76733952,84.77100959,0.51677674,84.76208952,84.76575959,0.51677674,11.40786861,11.88946218,3.84627363,36.67711046,36.4381487,1.66534123,1.17969964,1.17977909,0.00713718,1.17977271,1.17985218,0.00713806,8.76587936,10.97529935,2.84941452,0.0014,21.0,1000
78,17.08.2020,11:14:14, pp803a U=100V / t=4m / Ra=0.204,messung1 (5Zyklen),30.001153,1497.0,33.62968,3.041198,36.390554,3.044489,91.158701,7.626475,3.75,5.731241,30.0,0.1,H23m. Nadel,0.0,22.4647161,22.60560256,0.13780713,22.4633161,22.60420256,0.13780713,2.03152839,3.17052325,1.02567297,0.0,10.21589385,9.71683965,0.44409099,842.42685371,847.71009589,5.16776742,842.37435371,847.65759589,5.16776742,0.0,0.0,0.0,84.24268537,84.77100959,0.51677674,84.23743537,84.76575959,0.51677674,7.61823146,11.88946218,3.84627363,38.30960195,36.4381487,1.66534123,1.18704668,1.17977909,0.00713718,1.18712066,1.17985218,0.00713806,13.12640611,10.97529935,2.84941452,0.0014,21.0,1000
79,17.08.2020,11:14:17, pp803a U=100V / t=4m / Ra=0.204,messung1 (5Zyklen),29.98155,1997.0,44.656736,3.019809,47.41761,3.0231,89.041581,5.676827,3.75,5.727391,30.0,0.1,H23m. Nadel,0.0,22.36191087,22.60560256,0.13780713,22.36051087,22.60420256,0.13780713,1.51217276,3.17052325,1.02567297,0.0,10.42416905,9.71683965,0.44409099,838.57165749,847.71009589,5.16776742,838.51915749,847.65759589,5.16776742,0.0,0.0,0.0,83.85716575,84.77100959,0.51677674,83.85191575,84.76575959,0.51677674,5.67064785,11.88946218,3.84627363,39.09063395,36.4381487,1.66534123,1.19250393,1.17977909,0.00713718,1.1925786,1.17985218,0.00713806,17.63466939,10.97529935,2.84941452,0.0014,21.0,1000
80,17.08.2020,11:14:27, pp803a U=100V / t=4m / Ra=0.204,messung1 (5Zyklen),2.072823,499.4,93.149795,2.990193,95.910669,2.993484,720.194252,22.4781,3.75,0.395957,2.0,0.1,H23m. Nadel,0.0,186.5234181,128.93884535,19.20430299,186.51853477,128.93396202,19.20430299,5.98757109,3.12444369,1.00409318,0.0,90.26548184,62.90475917,9.13168607,6994.62817881,4835.2067007,720.16136217,6994.44505381,4835.0235757,720.16136217,0.0,0.0,0.0,699.46281788,483.52067007,72.01613622,699.44450538,483.50235757,72.01613622,22.45339157,11.71666382,3.76534944,338.49555691,235.89284687,34.24382276,0.14296686,0.21800607,0.02504884,0.1429706,0.21801512,0.02505062,4.45367016,11.09624559,2.85949053,0.00488333,22.0,1000
81,17.08.2020,11:14:30, pp803a U=100V / t=4m / Ra=0.204,messung1 (5Zyklen),2.070809,997.0,107.834443,2.995129,110.595317,2.99842,415.980381,11.277907,3.75,0.395612,2.0,0.1,H23m. Nadel,0.0,108.15891976,128.93884535,19.20430299,108.15403643,128.93396202,19.20430299,3.00414142,3.12444369,1.00409318,0.0,52.5749475,62.90475917,9.13168607,4055.95949097,4835.2067007,720.16136217,4055.77636597,4835.0235757,720.16136217,0.0,0.0,0.0,405.5959491,483.52067007,72.01613622,405.5776366,483.50235757,72.01613622,11.26553034,11.71666382,3.76534944,197.15605313,235.89284687,34.24382276,0.24655079,0.21800607,0.02504884,0.24656192,0.21801512,0.02505062,8.87663492,11.09624559,2.85949053,0.00488333,22.0,1000
82,17.08.2020,11:14:33, pp803a U=100V / t=4m / Ra=0.204,messung1 (5Zyklen),2.072255,1497.0,164.664455,2.99842,167.425329,3.00171,419.402127,7.519314,3.75,0.395868,2.0,0.1,H23m. Nadel,0.0,109.99629593,128.93884535,19.20430299,109.99141259,128.93396202,19.20430299,2.00295257,3.12444369,1.00409318,0.0,53.99423001,62.90475917,9.13168607,4124.86109719,4835.2067007,720.16136217,4124.67797219,4835.0235757,720.16136217,0.0,0.0,0.0,412.48610972,483.52067007,72.01613622,412.46779722,483.50235757,72.01613622,7.51107214,11.71666382,3.76534944,202.47836254,235.89284687,34.24382276,0.24243241,0.21800607,0.02504884,0.24244317,0.21801512,0.02505062,13.31367854,11.09624559,2.85949053,0.00488333,22.0,1000
83,17.08.2020,11:14:37, pp803a U=100V / t=4m / Ra=0.204,messung1 (5Zyklen),2.07315,1997.0,221.820265,3.00171,224.581139,3.005001,421.722219,5.642841,3.75,0.396003,2.0,0.1,H23m. Nadel,0.0,111.07674762,128.93884535,19.20430299,111.07186429,128.93396202,19.20430299,1.50310966,3.12444369,1.00409318,0.0,54.78437731,62.90475917,9.13168607,4165.3780358,4835.2067007,720.16136217,4165.1949108,4835.0235757,720.16136217,0.0,0.0,0.0,416.53780358,483.52067007,72.01613622,416.51949108,483.50235757,72.01613622,5.63666124,11.71666382,3.76534944,205.44141492,235.89284687,34.24382276,0.24007425,0.21800607,0.02504884,0.2400848,0.21801512,0.02505062,17.74099874,11.09624559,2.85949053,0.00488333,22.0,1000
84,17.08.2020,11:14:40, pp803a U=100V / t=4m / Ra=0.204,messung1 (5Zyklen),3.040541,499.5,50.022184,3.02639,52.783058,3.029681,396.269203,22.745353,3.75,0.580854,3.0,0.1,H23m. Nadel,0.0,100.14451251,93.74646063,2.1430332,100.14041251,93.74236063,2.1430332,6.05883884,3.14871816,1.01877854,0.0,47.04078684,45.29682123,0.63696312,3755.41921922,3515.49227354,80.36374517,3755.26546922,3515.33852354,80.36374517,0.0,0.0,0.0,375.54192192,351.54922735,8.03637452,375.52654692,351.53385235,8.03637452,22.72064565,11.80769311,3.82041953,176.40295064,169.86307962,2.3886117,0.26628186,0.28488285,0.00623629,0.26629276,0.28489535,0.00623683,4.40128338,11.03655846,2.8495183,0.0041,22.0,1000
85,17.08.2020,11:14:44, pp803a U=100V / t=4m / Ra=0.204,messung1 (5Zyklen),3.048114,997.0,90.808478,3.000065,93.569352,3.003356,351.940894,11.296473,3.75,0.582304,3.0,0.1,H23m. Nadel,0.0,91.08172317,93.74646063,2.1430332,91.07762317,93.74236063,2.1430332,3.00909228,3.14871816,1.01877854,0.0,44.03426545,45.29682123,0.63696312,3415.56461886,3515.49227354,80.36374517,3415.41086886,3515.33852354,80.36374517,0.0,0.0,0.0,341.55646189,351.54922735,8.03637452,341.54108689,351.53385235,8.03637452,11.28409604,11.80769311,3.82041953,165.12849542,169.86307962,2.3886117,0.29277736,0.28488285,0.00623629,0.29279054,0.28489535,0.00623683,8.86203021,11.03655846,2.8495183,0.0041,22.0,1000
86,17.08.2020,11:14:48, pp803a U=100V / t=4m / Ra=0.204,messung1 (5Zyklen),3.054843,1497.0,137.198807,3.019809,139.959681,3.0231,350.600404,7.572895,3.75,0.583563,3.0,0.1,H23m. Nadel,0.0,91.64916967,93.74646063,2.1430332,91.64506967,93.74236063,2.1430332,2.01724048,3.14871816,1.01877854,0.0,44.8139146,45.29682123,0.63696312,3436.84386273,3515.49227354,80.36374517,3436.69011273,3515.33852354,80.36374517,0.0,0.0,0.0,343.68438627,351.54922735,8.03637452,343.66901127,351.53385235,8.03637452,7.5646518,11.80769311,3.82041953,168.05217973,169.86307962,2.3886117,0.29096463,0.28488285,0.00623629,0.29097765,0.28489535,0.00623683,13.21937911,11.03655846,2.8495183,0.0041,22.0,1000
87,17.08.2020,11:14:51, pp803a U=100V / t=4m / Ra=0.204,messung1 (5Zyklen),3.060195,1997.0,183.944543,3.014873,186.705417,3.018164,350.598555,5.667558,3.75,0.584595,3.0,0.1,H23m. Nadel,0.0,92.11043716,93.74646063,2.1430332,92.10633716,93.74236063,2.1430332,1.50970105,3.14871816,1.01877854,0.0,45.29831805,45.29682123,0.63696312,3454.14139334,3515.49227354,80.36374517,3453.98764334,3515.33852354,80.36374517,0.0,0.0,0.0,345.41413933,351.54922735,8.03637452,345.39876433,351.53385235,8.03637452,5.66137894,11.80769311,3.82041953,169.8686927,169.86307962,2.3886117,0.28950755,0.28488285,0.00623629,0.28952043,0.28489535,0.00623683,17.66354116,11.03655846,2.8495183,0.0041,22.0,1000
88,17.08.2020,11:14:54, pp803a U=100V / t=4m / Ra=0.204,messung1 (5Zyklen),5.059121,499.5,40.163317,3.011582,42.924191,3.014873,322.253688,22.634181,3.75,0.966475,5.0,0.1,H23m. Nadel,0.0,80.40704104,77.31454116,1.03213882,80.40374104,77.31124116,1.03213882,6.02919319,3.14302941,1.01282551,0.0,37.18727392,37.08410587,0.13915007,3015.26403904,2899.29529344,38.70520574,3015.14028904,2899.17154344,38.70520574,0.0,0.0,0.0,301.5264039,289.92952934,3.87052057,301.5140289,289.91715434,3.87052057,22.60947447,11.7863603,3.79809566,139.45227721,139.06539702,0.52181277,0.33164591,0.34509114,0.00448806,0.33165953,0.34510589,0.00448843,4.42292456,11.05464482,2.86420825,0.0033,22.0,1000
89,17.08.2020,11:14:59, pp803a U=100V / t=4m / Ra=0.204,messung1 (5Zyklen),5.050619,997.0,76.16332,3.018164,78.924194,3.021454,296.856296,11.364547,3.75,0.964827,5.0,0.1,H23m. Nadel,0.0,76.39249749,77.31454116,1.03213882,76.38919749,77.31124116,1.03213882,3.02724574,3.14302941,1.01282551,0.0,36.68097588,37.08410587,0.13915007,2864.71865597,2899.29529344,38.70520574,2864.59490597,2899.17154344,38.70520574,0.0,0.0,0.0,286.4718656,289.92952934,3.87052057,286.4594906,289.91715434,3.87052057,11.35217151,11.7863603,3.79809566,137.55365954,139.06539702,0.52181277,0.34907442,0.34509114,0.00448806,0.3490895,0.34510589,0.00448843,8.80888735,11.05464482,2.86420825,0.0033,22.0,1000
90,17.08.2020,11:15:02, pp803a U=100V / t=4m / Ra=0.204,messung1 (5Zyklen),5.050292,1497.0,114.243038,3.011582,117.003912,3.014873,293.095972,7.552287,3.75,0.964781,5.0,0.1,H23m. Nadel,0.0,76.31465464,77.31454116,1.03213882,76.31135464,77.31124116,1.03213882,2.01174482,3.14302941,1.01282551,0.0,37.14980491,37.08410587,0.13915007,2861.7995491,2899.29529344,38.70520574,2861.6757991,2899.17154344,38.70520574,0.0,0.0,0.0,286.17995491,289.92952934,3.87052057,286.16757991,289.91715434,3.87052057,7.54404309,11.7863603,3.79809566,139.31176841,139.06539702,0.52181277,0.34943048,0.34509114,0.00448806,0.34944559,0.34510589,0.00448843,13.25549163,11.05464482,2.86420825,0.0033,22.0,1000
91,17.08.2020,11:15:05, pp803a U=100V / t=4m / Ra=0.204,messung1 (5Zyklen),5.052719,1997.0,152.059511,3.003356,154.820385,3.006646,290.724308,5.645931,3.75,0.965255,5.0,0.1,H23m. Nadel,0.0,76.14397146,77.31454116,1.03213882,76.14067146,77.31124116,1.03213882,1.5039339,3.14302941,1.01282551,0.0,37.31836878,37.08410587,0.13915007,2855.39892964,2899.29529344,38.70520574,2855.27517964,2899.17154344,38.70520574,0.0,0.0,0.0,285.53989296,289.92952934,3.87052057,285.52751796,289.91715434,3.87052057,5.63975213,11.7863603,3.79809566,139.94388292,139.06539702,0.52181277,0.35021376,0.34509114,0.00448806,0.35022894,0.34510589,0.00448843,17.73127572,11.05464482,2.86420825,0.0033,22.0,1000
92,17.08.2020,11:15:08, pp803a U=100V / t=4m / Ra=0.204,messung1 (5Zyklen),6.060607,499.4,35.74723,3.008292,38.508104,3.011582,289.157767,22.614004,3.75,1.157819,6.0,0.1,H23m. Nadel,0.0,71.58035643,70.18588919,0.47051818,71.57730643,70.18283919,0.47051818,6.02381258,3.14237688,1.01317531,0.0,32.77674693,33.52023115,0.27867353,2684.26336604,2631.97084458,17.64443171,2684.14899104,2631.85646958,17.64443171,0.0,0.0,0.0,268.4263366,263.19708446,1.76444317,268.4148991,263.18564696,1.76444317,22.58929716,11.7839133,3.79940741,122.91280097,125.70086683,1.04502573,0.37254169,0.37999402,0.00251621,0.37255756,0.38001054,0.00251643,4.42687523,11.07597347,2.8837751,0.00305,22.0,1000
93,17.08.2020,11:15:13, pp803a U=100V / t=4m / Ra=0.204,messung1 (5Zyklen),6.062397,997.0,69.674105,3.037908,72.434979,3.041198,272.448517,11.43881,3.75,1.158075,6.0,0.1,H23m. Nadel,0.0,69.88375627,70.18588919,0.47051818,69.88070627,70.18283919,0.47051818,3.04704915,3.14237688,1.01317531,0.0,33.41682856,33.52023115,0.27867353,2620.64086008,2631.97084458,17.64443171,2620.52648508,2631.85646958,17.64443171,0.0,0.0,0.0,262.06408601,263.19708446,1.76444317,262.05264851,263.18564696,1.76444317,11.4264343,11.7839133,3.79940741,125.3131071,125.70086683,1.04502573,0.38158605,0.37999402,0.00251621,0.38160271,0.38001054,0.00251643,8.75163654,11.07597347,2.8837751,0.00305,22.0,1000
94,17.08.2020,11:15:16, pp803a U=100V / t=4m / Ra=0.204,messung1 (5Zyklen),6.056356,1497.0,104.415429,2.993484,107.176303,2.996774,268.477714,7.506949,3.75,1.156944,6.0,0.1,H23m. Nadel,0.0,69.74978557,70.18588919,0.47051818,69.74673557,70.18283919,0.47051818,1.99965531,3.14237688,1.01317531,0.0,33.87354013,33.52023115,0.27867353,2615.61695892,2631.97084458,17.64443171,2615.50258392,2631.85646958,17.64443171,0.0,0.0,0.0,261.56169589,263.19708446,1.76444317,261.55025839,263.18564696,1.76444317,7.49870741,11.7839133,3.79940741,127.02577549,125.70086683,1.04502573,0.38231898,0.37999402,0.00251621,0.3823357,0.38001054,0.00251643,13.33563166,11.07597347,2.8837751,0.00305,22.0,1000
95,17.08.2020,11:15:19, pp803a U=100V / t=4m / Ra=0.204,messung1 (5Zyklen),6.053964,1997.0,138.850728,2.993484,141.611602,2.996774,265.920634,5.627393,3.75,1.156543,6.0,0.1,H23m. Nadel,0.0,69.52965849,70.18588919,0.47051818,69.52660849,70.18283919,0.47051818,1.49899049,3.14237688,1.01317531,0.0,34.013809,33.52023115,0.27867353,2607.36219329,2631.97084458,17.64443171,2607.24781829,2631.85646958,17.64443171,0.0,0.0,0.0,260.73621933,263.19708446,1.76444317,260.72478183,263.18564696,1.76444317,5.62121432,11.7839133,3.79940741,127.55178375,125.70086683,1.04502573,0.38352938,0.37999402,0.00251621,0.3835462,0.38001054,0.00251643,17.78975045,11.07597347,2.8837751,0.00305,22.0,1000
96,17.08.2020,11:15:23, pp803a U=100V / t=4m / Ra=0.204,messung1 (5Zyklen),10.029234,499.4,27.308291,3.013228,30.069165,3.016518,225.789682,22.651068,3.75,1.91591,10.0,0.1,H23m. Nadel,0.0,54.68220064,53.52053924,0.38771643,54.67980064,53.51813924,0.38771643,6.03369644,3.14071672,1.01394426,0.0,24.3230521,25.18871126,0.32481988,2050.58252403,2007.02022145,14.53936624,2050.49252403,2006.93022145,14.53936624,0.0,0.0,0.0,205.0582524,200.70202214,1.45393662,205.0492524,200.69302214,1.45393662,22.62636163,11.77768769,3.80229097,91.21144538,94.45766723,1.21807455,0.4876663,0.49832843,0.00355887,0.48768771,0.49835078,0.00355918,4.41962352,11.0574609,2.85146147,0.0024,22.0,1000
97,17.08.2020,11:15:27, pp803a U=100V / t=4m / Ra=0.204,messung1 (5Zyklen),10.038114,997.0,53.003537,3.006646,55.764411,3.009937,209.745778,11.321227,3.75,1.917573,10.0,0.1,H23m. Nadel,0.0,53.16302608,53.52053924,0.38771643,53.16062608,53.51813924,0.38771643,3.01569308,3.14071672,1.01394426,0.0,25.0724665,25.18871126,0.32481988,1993.61347793,2007.02022145,14.53936624,1993.52347793,2006.93022145,14.53936624,0.0,0.0,0.0,199.36134779,200.70202214,1.45393662,199.35234779,200.69302214,1.45393662,11.30884905,11.77768769,3.80229097,94.02174937,94.45766723,1.21807455,0.50160175,0.49832843,0.00355887,0.50162439,0.49835078,0.00355918,8.84263284,11.0574609,2.85146147,0.0024,22.0,1000
98,17.08.2020,11:15:30, pp803a U=100V / t=4m / Ra=0.204,messung1 (5Zyklen),10.038631,1497.0,79.579043,2.99842,82.339917,3.00171,206.262316,7.519314,3.75,1.917747,10.0,0.1,H23m. Nadel,0.0,53.15901336,53.52053924,0.38771643,53.15661336,53.51813924,0.38771643,2.00295257,3.14071672,1.01394426,0.0,25.57683039,25.18871126,0.32481988,1993.463001,2007.02022145,14.53936624,1993.373001,2006.93022145,14.53936624,0.0,0.0,0.0,199.3463001,200.70202214,1.45393662,199.3373001,200.69302214,1.45393662,7.51107214,11.77768769,3.80229097,95.91311398,94.45766723,1.21807455,0.50163961,0.49832843,0.00355887,0.50166226,0.49835078,0.00355918,13.31367854,11.0574609,2.85146147,0.0024,22.0,1000
99,17.08.2020,11:15:34, pp803a U=100V / t=4m / Ra=0.204,messung1 (5Zyklen),10.045928,1997.0,105.9966,3.016518,108.757474,3.019809,204.226603,5.670648,3.75,1.919204,10.0,0.1,H23m. Nadel,0.0,53.07791688,53.52053924,0.38771643,53.07551688,53.51813924,0.38771643,1.51052479,3.14071672,1.01394426,0.0,25.78249604,25.18871126,0.32481988,1990.42188282,2007.02022145,14.53936624,1990.33188282,2006.93022145,14.53936624,0.0,0.0,0.0,199.04218828,200.70202214,1.45393662,199.03318828,200.69302214,1.45393662,5.66446795,11.77768769,3.80229097,96.68436017,94.45766723,1.21807455,0.50240605,0.49832843,0.00355887,0.50242877,0.49835078,0.00355918,17.65390869,11.0574609,2.85146147,0.0024,22.0,1000
100,17.08.2020,11:15:37, pp803a U=100V / t=4m / Ra=0.204,messung1 (5Zyklen),12.041529,499.4,23.60628,2.993484,26.367154,2.996774,197.991245,22.50281,3.75,2.30035,12.0,0.1,H23m. Nadel,0.0,47.26928314,46.5148905,0.25363899,47.26708314,46.5126905,0.25363899,5.99416099,3.13310032,1.0038752,0.0,20.63646107,21.68979509,0.37823161,1772.59811774,1744.30839363,9.51146211,1772.51561774,1744.22589363,9.51146211,0.0,0.0,0.0,177.25981177,174.43083936,0.95114621,177.25156177,174.42258936,0.95114621,22.47810372,11.74912622,3.76453201,77.38672902,81.33673157,1.41836852,0.56414367,0.57334374,0.00309438,0.56416992,0.57337086,0.00309467,4.44877385,11.05504327,2.84952631,0.0022,22.0,1000
101,17.08.2020,11:15:41, pp803a U=100V / t=4m / Ra=0.204,messung1 (5Zyklen),12.03943,997.0,46.203354,3.006646,48.964228,3.009937,184.168359,11.321227,3.75,2.299945,12.0,0.1,H23m. Nadel,0.0,46.34238114,46.5148905,0.25363899,46.34018114,46.5126905,0.25363899,3.01569308,3.13310032,1.0038752,0.0,21.66224403,21.68979509,0.37823161,1737.83929288,1744.30839363,9.51146211,1737.75679288,1744.22589363,9.51146211,0.0,0.0,0.0,173.78392929,174.43083936,0.95114621,173.77567929,174.42258936,0.95114621,11.30884905,11.74912622,3.76453201,81.23341512,81.33673157,1.41836852,0.5754272,0.57334374,0.00309438,0.57545452,0.57337086,0.00309467,8.84263284,11.05504327,2.84952631,0.0022,22.0,1000
102,17.08.2020,11:15:45, pp803a U=100V / t=4m / Ra=0.204,messung1 (5Zyklen),12.047432,1497.0,69.26277,3.018164,72.023644,3.021454,180.419951,7.568773,3.75,2.301471,12.0,0.1,H23m. Nadel,0.0,46.26771543,46.5148905,0.25363899,46.26551543,46.5126905,0.25363899,2.01614162,3.13310032,1.0038752,0.0,22.12468691,21.68979509,0.37823161,1735.03932866,1744.30839363,9.51146211,1734.95682866,1744.22589363,9.51146211,0.0,0.0,0.0,173.50393287,174.43083936,0.95114621,173.49568287,174.42258936,0.95114621,7.56053106,11.74912622,3.76453201,82.9675759,81.33673157,1.41836852,0.57635581,0.57334374,0.00309438,0.57638322,0.57337086,0.00309467,13.22658411,11.05504327,2.84952631,0.0022,22.0,1000
103,17.08.2020,11:15:48, pp803a U=100V / t=4m / Ra=0.204,messung1 (5Zyklen),12.051477,1997.0,92.221824,3.008292,94.982698,3.011582,178.360099,5.6552,3.75,2.302247,12.0,0.1,H23m. Nadel,0.0,46.18018227,46.5148905,0.25363899,46.17798227,46.5126905,0.25363899,1.50640561,3.13310032,1.0038752,0.0,22.33578833,21.68979509,0.37823161,1731.75683525,1744.30839363,9.51146211,1731.67433525,1744.22589363,9.51146211,0.0,0.0,0.0,173.17568353,174.43083936,0.95114621,173.16743353,174.42258936,0.95114621,5.64902103,11.74912622,3.76453201,83.75920625,81.33673157,1.41836852,0.57744828,0.57334374,0.00309438,0.57747579,0.57337086,0.00309467,17.70218228,11.05504327,2.84952631,0.0022,22.0,1000
104,17.08.2020,11:15:51, pp803a U=100V / t=4m / Ra=0.204,messung1 (5Zyklen),15.017397,499.4,20.256372,3.04778,23.017246,3.05107,172.836748,22.91052,3.75,2.868928,15.0,0.1,H23m. Nadel,0.0,40.5614177,39.94740502,0.21000161,40.5594177,39.94540502,0.21000161,6.10288346,3.16323656,1.02927161,0.0,17.22826712,18.39108423,0.41019108,1521.0531638,1498.02768822,7.87506049,1520.9781638,1497.95268822,7.87506049,0.0,0.0,0.0,152.10531638,149.80276882,0.78750605,152.09781638,149.79526882,0.78750605,22.88581298,11.86213711,3.85976853,64.6060017,68.96656586,1.53821656,0.65743922,0.66759926,0.00347841,0.65747163,0.66763269,0.00347876,4.36951923,11.01953601,2.85829733,0.002,22.0,1000
105,17.08.2020,11:15:56, pp803a U=100V / t=4m / Ra=0.204,messung1 (5Zyklen),15.013921,997.0,39.742111,3.016518,42.502985,3.019809,159.86579,11.358359,3.75,2.86827,15.0,0.1,H23m. Nadel,0.0,39.86169609,39.94740502,0.21000161,39.85969609,39.94540502,0.21000161,3.02559478,3.16323656,1.02927161,0.0,18.41705065,18.39108423,0.41019108,1494.81360331,1498.02768822,7.87506049,1494.73860331,1497.95268822,7.87506049,0.0,0.0,0.0,149.48136033,149.80276882,0.78750605,149.47386033,149.79526882,0.78750605,11.34598044,11.86213711,3.85976853,69.06393994,68.96656586,1.53821656,0.66897973,0.66759926,0.00347841,0.6690133,0.66763269,0.00347876,8.81369402,11.01953601,2.85829733,0.002,22.0,1000
106,17.08.2020,11:15:59, pp803a U=100V / t=4m / Ra=0.204,messung1 (5Zyklen),15.034108,1497.0,59.482879,3.014873,62.243753,3.018164,155.921225,7.56053,3.75,2.871988,15.0,0.1,H23m. Nadel,0.0,39.73472211,39.94740502,0.21000161,39.73272211,39.94540502,0.21000161,2.01394322,3.16323656,1.02927161,0.0,18.85938945,18.39108423,0.41019108,1490.05207916,1498.02768822,7.87506049,1489.97707916,1497.95268822,7.87506049,0.0,0.0,0.0,149.00520792,149.80276882,0.78750605,148.99770792,149.79526882,0.78750605,7.55228707,11.86213711,3.85976853,70.72271042,68.96656586,1.53821656,0.67111748,0.66759926,0.00347841,0.67115126,0.66763269,0.00347876,13.24102209,11.01953601,2.85829733,0.002,22.0,1000
107,17.08.2020,11:16:02, pp803a U=100V / t=4m / Ra=0.204,messung1 (5Zyklen),15.038411,1997.0,79.144673,3.016518,81.905547,3.019809,153.803606,5.670648,3.75,2.872866,15.0,0.1,H23m. Nadel,0.0,39.63178418,39.94740502,0.21000161,39.62978418,39.94540502,0.21000161,1.51052479,3.16323656,1.02927161,0.0,19.05962969,18.39108423,0.41019108,1486.19190661,1498.02768822,7.87506049,1486.11690661,1497.95268822,7.87506049,0.0,0.0,0.0,148.61919066,149.80276882,0.78750605,148.61169066,149.79526882,0.78750605,5.66446795,11.86213711,3.85976853,71.47361135,68.96656586,1.53821656,0.67286061,0.66759926,0.00347841,0.67289457,0.66763269,0.00347876,17.65390869,11.01953601,2.85829733,0.002,22.0,1000
108,17.08.2020,11:16:05, pp803a U=100V / t=4m / Ra=0.204,messung1 (5Zyklen),20.033637,499.4,16.248329,3.028036,19.009203,3.031326,142.740307,22.762262,3.75,3.827194,20.0,0.1,H23m. Nadel,0.0,32.53570084,32.12067257,0.14935433,32.53399251,32.11896424,0.14935433,6.06334802,3.15458666,1.01852629,0.0,13.23532225,14.48218879,0.43491216,1220.08878154,1204.52522151,5.60078723,1220.02471904,1204.46115901,5.60078723,0.0,0.0,0.0,122.00887815,120.45252215,0.56007872,122.0024719,120.4461159,0.56007872,22.73755507,11.82969996,3.81947359,49.63245842,54.30820797,1.63092059,0.81961249,0.83025618,0.00383911,0.81965552,0.83030034,0.00383951,4.39801024,11.00212234,2.83162319,0.00170833,22.0,1000
109,17.08.2020,11:16:10, pp803a U=100V / t=4m / Ra=0.204,messung1 (5Zyklen),20.030504,997.0,32.028766,3.009937,34.78964,3.013228,130.853709,11.333604,3.75,3.826599,20.0,0.1,H23m. Nadel,0.0,32.12514142,32.12067257,0.14935433,32.12343309,32.11896424,0.14935433,3.01899398,3.15458666,1.01852629,0.0,14.55221955,14.48218879,0.43491216,1204.69280341,1204.52522151,5.60078723,1204.62874091,1204.46115901,5.60078723,0.0,0.0,0.0,120.46928034,120.45252215,0.56007872,120.46287409,120.4461159,0.56007872,11.32122743,11.82969996,3.81947359,54.57082333,54.30820797,1.63092059,0.83008714,0.83025618,0.00383911,0.83013128,0.83030034,0.00383951,8.8329645,11.00212234,2.83162319,0.00170833,22.0,1000
110,17.08.2020,11:16:13, pp803a U=100V / t=4m / Ra=0.204,messung1 (5Zyklen),20.026477,1497.0,47.861855,3.019809,50.622729,3.0231,126.810443,7.572895,3.75,3.825829,20.0,0.1,H23m. Nadel,0.0,31.97184703,32.12067257,0.14935433,31.97013869,32.11896424,0.14935433,2.01724048,3.15458666,1.01852629,0.0,14.97644911,14.48218879,0.43491216,1198.94426353,1204.52522151,5.60078723,1198.88020103,1204.46115901,5.60078723,0.0,0.0,0.0,119.89442635,120.45252215,0.56007872,119.8880201,120.4461159,0.56007872,7.5646518,11.82969996,3.81947359,56.16168415,54.30820797,1.63092059,0.83406713,0.83025618,0.00383911,0.8341117,0.83030034,0.00383951,13.21937911,11.00212234,2.83162319,0.00170833,22.0,1000
111,17.08.2020,11:16:16, pp803a U=100V / t=4m / Ra=0.204,messung1 (5Zyklen),20.025978,1997.0,63.604452,3.032972,66.365326,3.036262,124.621918,5.701544,3.75,3.825658,20.0,0.1,H23m. Nadel,0.0,31.850001,32.12067257,0.14935433,31.84829267,32.11896424,0.14935433,1.51876415,3.15458666,1.01852629,0.0,15.16476426,14.48218879,0.43491216,1194.37503756,1204.52522151,5.60078723,1194.31097506,1204.46115901,5.60078723,0.0,0.0,0.0,119.43750376,120.45252215,0.56007872,119.43109751,120.4461159,0.56007872,5.69536555,11.82969996,3.81947359,56.86786598,54.30820797,1.63092059,0.83725795,0.83025618,0.00383911,0.83730286,0.83030034,0.00383951,17.5581355,11.00212234,2.83162319,0.00170833,22.0,1000
112,17.08.2020,11:16:20, pp803a U=100V / t=4m / Ra=0.204,messung1 (5Zyklen),24.019565,499.4,14.056738,3.000065,16.817612,3.003356,126.283633,22.552229,3.75,4.588915,24.0,0.1,H23m. Nadel,0.0,28.1472527,27.71838726,0.15354856,28.1456527,27.71678726,0.15354856,6.00733881,3.12691313,1.00984861,0.0,11.06915695,12.29493707,0.42830525,1055.52197637,1039.43952227,5.75807092,1055.46197637,1039.37952227,5.75807092,0.0,0.0,0.0,105.55219764,103.94395223,0.57580709,105.54619764,103.93795223,0.57580709,22.52752052,11.72592422,3.78693229,41.50933856,46.106014,1.6061447,0.94739856,0.96214489,0.00529268,0.94745242,0.96220044,0.00529329,4.43901493,11.11332175,2.87272391,0.0016,22.0,1000
113,17.08.2020,11:16:24, pp803a U=100V / t=4m / Ra=0.204,messung1 (5Zyklen),23.963787,997.0,27.642294,2.995129,30.403168,2.99842,114.354946,11.277907,3.75,4.578187,24.0,0.1,H23m. Nadel,0.0,27.72547041,27.71838726,0.15354856,27.72387041,27.71678726,0.15354856,3.00414142,3.12691313,1.00984861,0.0,12.35986449,12.29493707,0.42830525,1039.70514042,1039.43952227,5.75807092,1039.64514042,1039.37952227,5.75807092,0.0,0.0,0.0,103.97051404,103.94395223,0.57580709,103.96451404,103.93795223,0.57580709,11.26553034,11.72592422,3.78693229,46.34949185,46.106014,1.6061447,0.96181115,0.96214489,0.00529268,0.96186666,0.96220044,0.00529329,8.87663492,11.11332175,2.87272391,0.0016,22.0,1000
114,17.08.2020,11:16:27, pp803a U=100V / t=4m / Ra=0.204,messung1 (5Zyklen),24.032696,1497.0,41.234432,2.988548,43.995306,2.991838,110.208683,7.494585,3.75,4.591157,24.0,0.1,H23m. Nadel,0.0,27.54471075,27.71838726,0.15354856,27.54311075,27.71678726,0.15354856,1.99635805,3.12691313,1.00984861,0.0,12.77337635,12.29493707,0.42830525,1032.92665331,1039.43952227,5.75807092,1032.86665331,1039.37952227,5.75807092,0.0,0.0,0.0,103.29266533,103.94395223,0.57580709,103.28666533,103.93795223,0.57580709,7.48634269,11.72592422,3.78693229,47.90016132,46.106014,1.6061447,0.96812295,0.96214489,0.00529268,0.96817919,0.96220044,0.00529329,13.3576573,11.11332175,2.87272391,0.0016,22.0,1000
115,17.08.2020,11:16:31, pp803a U=100V / t=4m / Ra=0.204,messung1 (5Zyklen),24.02965,1997.0,54.829862,2.995129,57.590736,2.99842,108.144848,5.630482,3.75,4.590372,24.0,0.1,H23m. Nadel,0.0,27.45611517,27.71838726,0.15354856,27.45451517,27.71678726,0.15354856,1.49981422,3.12691313,1.00984861,0.0,12.97735048,12.29493707,0.42830525,1029.60431898,1039.43952227,5.75807092,1029.54431898,1039.37952227,5.75807092,0.0,0.0,0.0,102.9604319,103.94395223,0.57580709,102.9544319,103.93795223,0.57580709,5.62430333,11.72592422,3.78693229,48.66506428,46.106014,1.6061447,0.9712469,0.96214489,0.00529268,0.9713035,0.96220044,0.00529329,17.77997987,11.11332175,2.87272391,0.0016,22.0,1000
116,17.08.2020,11:16:34, pp803a U=100V / t=4m / Ra=0.204,messung1 (5Zyklen),30.012133,499.4,11.537726,3.028036,14.2986,3.031326,107.368342,22.762262,3.75,5.732875,30.0,0.1,H23m. Nadel,0.0,23.10317581,22.72889641,0.13303095,23.10177581,22.72749641,0.13303095,6.06334802,3.15651029,1.01788531,0.0,8.5192139,9.78549306,0.4425417,866.36909291,852.33361551,4.98866079,866.31659291,852.28111551,4.98866079,0.0,0.0,0.0,86.63690929,85.23336155,0.49886608,86.63165929,85.22811155,0.49886608,22.73755507,11.8369136,3.81706992,31.94705211,36.69559898,1.65953138,1.15424247,1.17336918,0.00681533,1.15431242,1.17344147,0.00681616,4.39801024,10.99442072,2.83647888,0.0014,22.0,1000
117,17.08.2020,11:16:38, pp803a U=100V / t=4m / Ra=0.204,messung1 (5Zyklen),30.012133,997.0,22.653629,3.008292,25.414503,3.011582,95.591161,11.327416,3.75,5.733164,30.0,0.1,H23m. Nadel,0.0,22.72179438,22.72889641,0.13303095,22.72039438,22.72749641,0.13303095,3.01734403,3.15651029,1.01788531,0.0,9.85152518,9.78549306,0.4425417,852.06728937,852.33361551,4.98866079,852.01478937,852.28111551,4.98866079,0.0,0.0,0.0,85.20672894,85.23336155,0.49886608,85.20147894,85.22811155,0.49886608,11.31504012,11.8369136,3.81706992,36.94321941,36.69559898,1.65953138,1.17361623,1.17336918,0.00681533,1.17368855,1.17344147,0.00681616,8.83779456,10.99442072,2.83647888,0.0014,22.0,1000
