Repository: ZBT-Tools/ContactResistanceAnalysis

File: Messreihen/Vorbehandlungen/pp+gps.csv (part 34 of 75)
age[mV],voltage_needle[mV],R_ges / mOhm*cm²,R_bulk / mOhm*cm²,contact_area[cm2],p_Kraftsensor / ?,pressure_rounded[bar],sample_thickness[cm],parameters,[mV]_in_[V],main_resistance[mOhm],main_resistance_mean[mOhm],main_resistance_error[mOhm],flow_resistance[mOhm],flow_resistance_mean[mOhm],flow_resistance_error[mOhm],bulk_resistance[mOhm],bulk_resistance_mean[mOhm],bulk_resistance_error[mOhm],bulk_resistance_sub[mOhm],contact_resistance[mOhm],contact_resistance_mean[mOhm],contact_resistance_error[mOhm],vs_main_resistance[mOhm*cm],vs_main_resistance_mean[mOhm*cm],vs_main_resistance_error[mOhm*cm],vs_flow_resistance[mOhm*cm],vs_flow_resistance_mean[mOhm*cm],vs_flow_resistance_error[mOhm*cm],vs_bulk_resistance[mOhm*cm],vs_bulk_resistance_mean[mOhm*cm],vs_bulk_resistance_error[mOhm*cm],as_main_resistance[mOhm*cm2],as_main_resistance_mean[mOhm*cm2],as_main_resistance_error[mOhm*cm2],as_flow_resistance[mOhm*cm2],as_flow_resistance_mean[mOhm*cm2],as_flow_resistance_error[mOhm*cm2],as_bulk_resistance[mOhm*cm2],as_bulk_resistance_mean[mOhm*cm2],as_bulk_resistance_error[mOhm*cm2],as_contact_resistance[mOhm*cm2],as_contact_resistance_mean[mOhm*cm2],as_contact_resistance_error[mOhm*cm2],vs_main_conductance[S/cm],vs_main_conductance_mean[S/cm],vs_main_conductance_error[S/cm],vs_flow_conductance[S/cm],vs_flow_conductance_mean[S/cm],vs_flow_conductance_error[S/cm],vs_bulk_conductance[S/cm],vs_bulk_conductance_mean[S/cm],vs_bulk_conductance_error[S/cm],degradation_corr[mOhm],cycle,[mV] in [V]
118,17.08.2020,11:16:42, pp803a U=100V / t=4m / Ra=0.204,messung1 (5Zyklen),29.962412,1497.0,33.823829,3.041198,36.584703,3.044489,91.645049,7.626475,3.75,5.723834,30.0,0.1,H23m. Nadel,0.0,22.59440815,22.72889641,0.13303095,22.59300815,22.72749641,0.13303095,2.03152839,3.15651029,1.01788531,0.0,10.28073988,9.78549306,0.4425417,847.29030561,852.33361551,4.98866079,847.23780561,852.28111551,4.98866079,0.0,0.0,0.0,84.72903056,85.23336155,0.49886608,84.72378056,85.22811155,0.49886608,7.61823146,11.8369136,3.81706992,38.55277455,36.69559898,1.65953138,1.18023302,1.17336918,0.00681533,1.18030616,1.17344147,0.00681616,13.12640611,10.99442072,2.83647888,0.0014,22.0,1000
119,17.08.2020,11:16:45, pp803a U=100V / t=4m / Ra=0.204,messung1 (5Zyklen),29.965097,1997.0,44.924926,3.0231,47.6858,3.02639,89.545193,5.683006,3.75,5.724268,30.0,0.1,H23m. Nadel,0.0,22.49620731,22.72889641,0.13303095,22.49480731,22.72749641,0.13303095,1.51382073,3.15651029,1.01788531,0.0,10.49049329,9.78549306,0.4425417,843.60777416,852.33361551,4.98866079,843.55527416,852.28111551,4.98866079,0.0,0.0,0.0,84.36077742,85.23336155,0.49886608,84.35552742,85.22811155,0.49886608,5.67682774,11.8369136,3.81706992,39.33934984,36.69559898,1.65953138,1.185385,1.17336918,0.00681533,1.18545877,1.17344147,0.00681616,17.61547198,10.99442072,2.83647888,0.0014,22.0,1000
120,17.08.2020,11:16:55, pp803a U=100V / t=4m / Ra=0.204,messung1 (5Zyklen),2.061843,499.4,81.375752,3.011582,84.136626,3.014873,631.782836,22.638713,3.75,0.394132,2.0,0.1,H23m. Nadel,0.0,162.94704045,120.68988016,14.09160307,162.94218212,120.68502182,14.09160307,6.03040048,3.13398723,1.01603963,0.0,78.45589082,58.7755173,6.57003103,6110.51401682,4525.87050582,528.43511516,6110.33182932,4525.68831832,528.43511516,0.0,0.0,0.0,611.05140168,452.58705058,52.84351152,611.03318293,452.56883183,52.84351152,22.6140018,11.7524521,3.81014861,294.20959056,220.40818986,24.63761638,0.16365235,0.22853398,0.02164832,0.16365723,0.22854375,0.02164995,4.42203909,11.12147353,2.89698834,0.00485833,23.0,1000
121,17.08.2020,11:16:58, pp803a U=100V / t=4m / Ra=0.204,messung1 (5Zyklen),2.071171,997.0,105.275942,3.005001,108.036816,3.008292,406.35713,11.315039,3.75,0.395661,2.0,0.1,H23m. Nadel,0.0,105.59272016,120.68988016,14.09160307,105.58786183,120.68502182,14.09160307,3.01404313,3.13398723,1.01603963,0.0,51.28690935,58.7755173,6.57003103,3959.72700602,4525.87050582,528.43511516,3959.54481852,4525.68831832,528.43511516,0.0,0.0,0.0,395.9727006,452.58705058,52.84351152,395.95448185,452.56883183,52.84351152,11.30266174,11.7524521,3.81014861,192.32591006,220.40818986,24.63761638,0.25254266,0.22853398,0.02164832,0.25255428,0.22854375,0.02164995,8.84747348,11.12147353,2.89698834,0.00485833,23.0,1000
122,17.08.2020,11:17:01, pp803a U=100V / t=4m / Ra=0.204,messung1 (5Zyklen),2.070947,1497.0,159.629717,2.995129,162.390591,2.99842,406.790057,7.511071,3.75,0.395589,2.0,0.1,H23m. Nadel,0.0,106.63307749,120.68988016,14.09160307,106.62821915,120.68502182,14.09160307,2.00075418,3.13398723,1.01603963,0.0,52.31373249,58.7755173,6.57003103,3998.74040581,4525.87050582,528.43511516,3998.55821831,4525.68831832,528.43511516,0.0,0.0,0.0,399.87404058,452.58705058,52.84351152,399.85582183,452.56883183,52.84351152,7.50282816,11.7524521,3.81014861,196.17649684,220.40818986,24.63761638,0.25007875,0.22853398,0.02164832,0.25009014,0.22854375,0.02164995,13.3283074,11.12147353,2.89698834,0.00485833,23.0,1000
123,17.08.2020,11:17:05, pp803a U=100V / t=4m / Ra=0.204,messung1 (5Zyklen),2.07284,1997.0,214.850605,2.97703,217.611479,2.980321,408.634475,5.596496,3.75,0.395973,2.0,0.1,H23m. Nadel,0.0,107.58668252,120.68988016,14.09160307,107.58182419,120.68502182,14.09160307,1.49075113,3.13398723,1.01603963,0.0,53.04553653,58.7755173,6.57003103,4034.50059464,4525.87050582,528.43511516,4034.31840714,4525.68831832,528.43511516,0.0,0.0,0.0,403.45005946,452.58705058,52.84351152,403.43184071,452.56883183,52.84351152,5.59031673,11.7524521,3.81014861,198.92076199,220.40818986,24.63761638,0.24786215,0.22853398,0.02164832,0.24787335,0.22854375,0.02164995,17.88807413,11.12147353,2.89698834,0.00485833,23.0,1000
124,17.08.2020,11:17:08, pp803a U=100V / t=4m / Ra=0.204,messung1 (5Zyklen),3.044379,499.4,44.005182,2.988548,46.766056,2.991838,351.166819,22.465745,3.75,0.58163,3.0,0.1,H23m. Nadel,0.0,88.11610332,85.12685107,0.99841549,88.11200332,85.12275107,0.99841549,5.98427713,3.13440211,0.99831406,0.0,41.0638631,40.99417448,0.12666965,3304.35387465,3192.25691514,37.44058069,3304.20012465,3192.10316514,37.44058069,0.0,0.0,0.0,330.43538746,319.22569151,3.74405807,330.42001246,319.21031651,3.74405807,22.44103925,11.75400791,3.74367772,153.98948661,153.7281543,0.47501118,0.30263102,0.31338439,0.00359235,0.30264511,0.3133995,0.00359269,4.45612161,10.99841953,2.80206803,0.0041,23.0,1000
125,17.08.2020,11:17:12, pp803a U=100V / t=4m / Ra=0.204,messung1 (5Zyklen),3.055479,997.0,84.01323,2.993484,86.774104,2.996774,326.382036,11.271718,3.75,0.583661,3.0,0.1,H23m. Nadel,0.0,84.26602808,85.12685107,0.99841549,84.26192808,85.12275107,0.99841549,3.00249147,3.13440211,0.99831406,0.0,40.6297183,40.99417448,0.12666965,3159.97605316,3192.25691514,37.44058069,3159.82230316,3192.10316514,37.44058069,0.0,0.0,0.0,315.99760532,319.22569151,3.74405807,315.98223032,319.21031651,3.74405807,11.25934303,11.75400791,3.74367772,152.36144364,153.7281543,0.47501118,0.31645809,0.31338439,0.00359235,0.31647349,0.3133995,0.00359269,8.88151287,10.99841953,2.80206803,0.0041,23.0,1000
126,17.08.2020,11:17:16, pp803a U=100V / t=4m / Ra=0.204,messung1 (5Zyklen),3.062501,1497.0,125.992403,3.034617,128.753277,3.037908,322.52825,7.609989,3.75,0.585082,3.0,0.1,H23m. Nadel,0.0,84.16326186,85.12685107,0.99841549,84.15916186,85.12275107,0.99841549,2.02713226,3.13440211,0.99831406,0.0,41.0660148,40.99417448,0.12666965,3156.12231964,3192.25691514,37.44058069,3155.96856964,3192.10316514,37.44058069,0.0,0.0,0.0,315.61223196,319.22569151,3.74405807,315.59685696,319.21031651,3.74405807,7.60174599,11.75400791,3.74367772,153.99755549,153.7281543,0.47501118,0.3168445,0.31338439,0.00359235,0.31685994,0.3133995,0.00359269,13.15487259,10.99841953,2.80206803,0.0041,23.0,1000
127,17.08.2020,11:17:19, pp803a U=100V / t=4m / Ra=0.204,messung1 (5Zyklen),3.06787,1997.0,167.672136,3.042844,170.43301,3.046134,320.041956,5.720082,3.75,0.586098,3.0,0.1,H23m. Nadel,0.0,83.96201102,85.12685107,0.99841549,83.95791102,85.12275107,0.99841549,1.52370756,3.13440211,0.99831406,0.0,41.21710173,40.99417448,0.12666965,3148.57541312,3192.25691514,37.44058069,3148.42166312,3192.10316514,37.44058069,0.0,0.0,0.0,314.85754131,319.22569151,3.74405807,314.84216631,319.21031651,3.74405807,5.71390336,11.75400791,3.74367772,154.56413148,153.7281543,0.47501118,0.31760395,0.31338439,0.00359235,0.31761946,0.3133995,0.00359269,17.50117105,10.99841953,2.80206803,0.0041,23.0,1000
128,17.08.2020,11:17:22, pp803a U=100V / t=4m / Ra=0.204,messung1 (5Zyklen),5.056642,499.4,37.928948,3.037908,40.689822,3.041198,305.540314,22.836391,3.75,0.966014,5.0,0.1,H23m. Nadel,0.0,75.94903484,73.63170076,0.7728844,75.94573484,73.62840076,0.7728844,6.08311574,3.15912329,1.02569494,0.0,34.93130955,35.23463873,0.17886898,2848.08880657,2761.18877839,28.98316502,2847.96505657,2761.06502839,28.98316502,0.0,0.0,0.0,284.80888066,276.11887784,2.8983165,284.79650566,276.10650284,2.8983165,22.81168402,11.84671233,3.84635604,130.99241082,132.12989526,0.67075867,0.35111265,0.36228014,0.0037248,0.3511279,0.36229639,0.00372513,4.38371844,11.03768811,2.87239494,0.0033,23.0,1000
129,17.08.2020,11:17:27, pp803a U=100V / t=4m / Ra=0.204,messung1 (5Zyklen),5.057348,997.0,72.698237,3.031326,75.459111,3.034617,283.823136,11.414056,3.75,0.966116,5.0,0.1,H23m. Nadel,0.0,72.91698796,73.63170076,0.7728844,72.91368796,73.62840076,0.7728844,3.04044734,3.15912329,1.02569494,0.0,34.93662031,35.23463873,0.17886898,2734.38704865,2761.18877839,28.98316502,2734.26329865,2761.06502839,28.98316502,0.0,0.0,0.0,273.43870486,276.11887784,2.8983165,273.42632986,276.10650284,2.8983165,11.40167753,11.84671233,3.84635604,131.01232617,132.12989526,0.67075867,0.36571267,0.36228014,0.0037248,0.36572923,0.36229639,0.00372513,8.77063921,11.03768811,2.87239494,0.0033,23.0,1000
130,17.08.2020,11:17:30, pp803a U=100V / t=4m / Ra=0.204,messung1 (5Zyklen),5.05055,1497.0,109.086546,3.005001,111.84742,3.008292,280.178908,7.535801,3.75,0.964791,5.0,0.1,H23m. Nadel,0.0,72.87010421,73.63170076,0.7728844,72.86680421,73.62840076,0.7728844,2.0073487,3.15912329,1.02569494,0.0,35.42972776,35.23463873,0.17886898,2732.62890782,2761.18877839,28.98316502,2732.50515782,2761.06502839,28.98316502,0.0,0.0,0.0,273.26289078,276.11887784,2.8983165,273.25051578,276.10650284,2.8983165,7.52755762,11.84671233,3.84635604,132.86147908,132.12989526,0.67075867,0.36594797,0.36228014,0.0037248,0.36596454,0.36229639,0.00372513,13.28452137,11.03768811,2.87239494,0.0033,23.0,1000
131,17.08.2020,11:17:33, pp803a U=100V / t=4m / Ra=0.204,messung1 (5Zyklen),5.05234,1997.0,145.36298,3.006646,148.123854,3.009937,278.149451,5.65211,3.75,0.965192,5.0,0.1,H23m. Nadel,0.0,72.79067601,73.63170076,0.7728844,72.78737601,73.62840076,0.7728844,1.50558137,3.15912329,1.02569494,0.0,35.64089732,35.23463873,0.17886898,2729.65035053,2761.18877839,28.98316502,2729.52660053,2761.06502839,28.98316502,0.0,0.0,0.0,272.96503505,276.11887784,2.8983165,272.95266005,276.10650284,2.8983165,5.64593015,11.84671233,3.84635604,133.65336495,132.12989526,0.67075867,0.36634729,0.36228014,0.0037248,0.3663639,0.36229639,0.00372513,17.71187341,11.03768811,2.87239494,0.0033,23.0,1000
132,17.08.2020,11:17:36, pp803a U=100V / t=4m / Ra=0.204,messung1 (5Zyklen),6.058197,499.4,33.695493,2.996774,36.456367,3.000065,273.751254,22.52752,3.75,1.157319,6.0,0.1,H23m. Nadel,0.0,67.47195234,66.624392,0.28753065,67.46891068,66.62135034,0.28753065,6.0007489,3.13014259,1.00643725,0.0,30.73408089,31.74560387,0.36217497,2530.19821286,2498.41470009,10.78239951,2530.08415036,2498.30063759,10.78239951,0.0,0.0,0.0,253.01982129,249.84147001,1.07823995,253.00841504,249.83006376,1.07823995,22.50280837,11.73803472,3.7741397,115.25280333,119.04601452,1.35815613,0.39522595,0.400276,0.00171426,0.39524377,0.40029428,0.00171442,4.44388977,11.08113652,2.86197303,0.00304167,23.0,1000
133,17.08.2020,11:17:41, pp803a U=100V / t=4m / Ra=0.204,messung1 (5Zyklen),6.059264,997.0,66.250156,2.995129,69.01103,2.99842,259.570072,11.277907,3.75,1.15751,6.0,0.1,H23m. Nadel,0.0,66.44950451,66.624392,0.28753065,66.44646285,66.62135034,0.28753065,3.00414142,3.13014259,1.00643725,0.0,31.72116071,31.74560387,0.36217497,2491.85641926,2498.41470009,10.78239951,2491.74235676,2498.30063759,10.78239951,0.0,0.0,0.0,249.18564193,249.84147001,1.07823995,249.17423568,249.83006376,1.07823995,11.26553034,11.73803472,3.7741397,118.95435267,119.04601452,1.35815613,0.40130723,0.400276,0.00171426,0.4013256,0.40029428,0.00171442,8.87663492,11.08113652,2.86197303,0.00304167,23.0,1000
134,17.08.2020,11:17:44, pp803a U=100V / t=4m / Ra=0.204,messung1 (5Zyklen),6.058834,1497.0,99.370821,3.016518,102.131695,3.019809,255.840919,7.564652,3.75,1.157461,6.0,0.1,H23m. Nadel,0.0,66.37997395,66.624392,0.28753065,66.37693228,66.62135034,0.28753065,2.01504208,3.13014259,1.00643725,0.0,32.1809451,31.74560387,0.36217497,2489.24902305,2498.41470009,10.78239951,2489.13496055,2498.30063759,10.78239951,0.0,0.0,0.0,248.9249023,249.84147001,1.07823995,248.91349605,249.83006376,1.07823995,7.55640782,11.73803472,3.7741397,120.67854412,119.04601452,1.35815613,0.40172759,0.400276,0.00171426,0.40174599,0.40029428,0.00171442,13.23380136,11.08113652,2.86197303,0.00304167,23.0,1000
135,17.08.2020,11:17:47, pp803a U=100V / t=4m / Ra=0.204,messung1 (5Zyklen),6.057234,1997.0,132.193686,2.996774,134.95456,3.000065,253.41993,5.633572,3.75,1.157158,6.0,0.1,H23m. Nadel,0.0,66.19613721,66.624392,0.28753065,66.19309554,66.62135034,0.28753065,1.50063796,3.13014259,1.00643725,0.0,32.34622879,31.74560387,0.36217497,2482.35514522,2498.41470009,10.78239951,2482.24108272,2498.30063759,10.78239951,0.0,0.0,0.0,248.23551452,249.84147001,1.07823995,248.22410827,249.83006376,1.07823995,5.62739234,11.73803472,3.7741397,121.29835797,119.04601452,1.35815613,0.40284324,0.400276,0.00171426,0.40286176,0.40029428,0.00171442,17.77022002,11.08113652,2.86197303,0.00304167,23.0,1000
136,17.08.2020,11:17:51, pp803a U=100V / t=4m / Ra=0.204,messung1 (5Zyklen),10.036514,499.4,25.776481,3.019809,28.537355,3.0231,214.287306,22.700488,3.75,1.917244,10.0,0.1,H23m. Nadel,0.0,51.61489988,50.80072335,0.27263608,51.61249988,50.79832335,0.27263608,6.04687425,3.14181385,1.01816626,0.0,22.78281282,23.82825475,0.37777155,1935.55874549,1905.02712569,10.22385312,1935.46874549,1904.93712569,10.22385312,0.0,0.0,0.0,193.55587455,190.50271257,1.02238531,193.54687455,190.49371257,1.02238531,22.67577843,11.78180194,3.81812346,85.43554806,89.35595531,1.41664331,0.51664668,0.5249718,0.00278832,0.5166707,0.52499661,0.00278859,4.40999193,11.07805197,2.86922114,0.0024,23.0,1000
137,17.08.2020,11:17:55, pp803a U=100V / t=4m / Ra=0.204,messung1 (5Zyklen),10.038734,997.0,50.428582,3.006646,53.189456,3.009937,200.060643,11.321227,3.75,1.917784,10.0,0.1,H23m. Nadel,0.0,50.58032297,50.80072335,0.27263608,50.57792297,50.79832335,0.27263608,3.01569308,3.14181385,1.01816626,0.0,23.78111494,23.82825475,0.37777155,1896.76211133,1905.02712569,10.22385312,1896.67211133,1904.93712569,10.22385312,0.0,0.0,0.0,189.67621113,190.50271257,1.02238531,189.66721113,190.49371257,1.02238531,11.30884905,11.78180194,3.81812346,89.17918104,89.35595531,1.41664331,0.52721424,0.5249718,0.00278832,0.52723926,0.52499661,0.00278859,8.84263284,11.07805197,2.86922114,0.0024,23.0,1000
138,17.08.2020,11:17:58, pp803a U=100V / t=4m / Ra=0.204,messung1 (5Zyklen),10.050385,1497.0,75.673009,2.995129,78.433883,2.99842,196.477663,7.511071,3.75,1.920052,10.0,0.1,H23m. Nadel,0.0,50.54977221,50.80072335,0.27263608,50.54737221,50.79832335,0.27263608,2.00075418,3.14181385,1.01816626,0.0,24.27330902,23.82825475,0.37777155,1895.61645792,1905.02712569,10.22385312,1895.52645792,1904.93712569,10.22385312,0.0,0.0,0.0,189.56164579,190.50271257,1.02238531,189.55264579,190.49371257,1.02238531,7.50282816,11.78180194,3.81812346,91.02490882,89.35595531,1.41664331,0.52753288,0.5249718,0.00278832,0.52755792,0.52499661,0.00278859,13.3283074,11.07805197,2.86922114,0.0024,23.0,1000
139,17.08.2020,11:18:02, pp803a U=100V / t=4m / Ra=0.204,messung1 (5Zyklen),10.054636,1997.0,100.764423,3.003356,103.525297,3.006646,194.401534,5.645931,3.75,1.920795,10.0,0.1,H23m. Nadel,0.0,50.45789835,50.80072335,0.27263608,50.45549835,50.79832335,0.27263608,1.5039339,3.14181385,1.01816626,0.0,24.47578222,23.82825475,0.37777155,1892.17118803,1905.02712569,10.22385312,1892.08118803,1904.93712569,10.22385312,0.0,0.0,0.0,189.2171188,190.50271257,1.02238531,189.2081188,190.49371257,1.02238531,5.63975213,11.78180194,3.81812346,91.78418334,89.35595531,1.41664331,0.52849341,0.5249718,0.00278832,0.52851855,0.52499661,0.00278859,17.73127572,11.07805197,2.86922114,0.0024,23.0,1000
140,17.08.2020,11:18:05, pp803a U=100V / t=4m / Ra=0.204,messung1 (5Zyklen),12.0369,499.4,22.500613,3.005001,25.261487,3.008292,189.688778,22.589294,3.75,2.299393,12.0,0.1,H23m. Nadel,0.0,45.05529235,44.33254529,0.24336953,45.05309235,44.33034529,0.24336953,6.01722267,3.14676891,1.00755386,0.0,19.51793484,20.59178819,0.38469098,1689.57346316,1662.47044824,9.12635736,1689.49096316,1662.38794824,9.12635736,0.0,0.0,0.0,168.95734632,166.24704482,0.91263574,168.94909632,166.23879482,0.91263574,22.564585,11.80038343,3.77832698,73.19225566,77.2192057,1.44259119,0.59186536,0.60156828,0.00326869,0.59189426,0.60159814,0.00326901,4.43172343,10.99868703,2.82403141,0.0022,23.0,1000
141,17.08.2020,11:18:09, pp803a U=100V / t=4m / Ra=0.204,messung1 (5Zyklen),12.034628,997.0,44.04467,3.028036,46.805544,3.031326,176.048937,11.401679,3.75,2.298985,12.0,0.1,H23m. Nadel,0.0,44.1772016,44.33254529,0.24336953,44.1750016,44.33034529,0.24336953,3.03714744,3.14676891,1.00755386,0.0,20.56892708,20.59178819,0.38469098,1656.64506018,1662.47044824,9.12635736,1656.56256018,1662.38794824,9.12635736,0.0,0.0,0.0,165.66450602,166.24704482,0.91263574,165.65625602,166.23879482,0.91263574,11.38930291,11.80038343,3.77832698,77.13347655,77.2192057,1.44259119,0.6036296,0.60156828,0.00326869,0.60365966,0.60159814,0.00326901,8.78016862,10.99868703,2.82403141,0.0022,23.0,1000
142,17.08.2020,11:18:13, pp803a U=100V / t=4m / Ra=0.204,messung1 (5Zyklen),12.02179,1497.0,66.00171,3.009937,68.762584,3.013228,172.250961,7.548165,3.75,2.296618,12.0,0.1,H23m. Nadel,0.0,44.08931864,44.33254529,0.24336953,44.08711864,44.33034529,0.24336953,2.01064596,3.14676891,1.00755386,0.0,21.03823634,20.59178819,0.38469098,1653.3494489,1662.47044824,9.12635736,1653.2669489,1662.38794824,9.12635736,0.0,0.0,0.0,165.33494489,166.24704482,0.91263574,165.32669489,166.23879482,0.91263574,7.53992234,11.80038343,3.77832698,78.89338627,77.2192057,1.44259119,0.60483281,0.60156828,0.00326869,0.604863,0.60159814,0.00326901,13.26273606,10.99868703,2.82403141,0.0022,23.0,1000
143,17.08.2020,11:18:16, pp803a U=100V / t=4m / Ra=0.204,messung1 (5Zyklen),12.024233,1997.0,87.884712,3.039553,90.645586,3.042844,170.215797,5.713903,3.75,2.296973,12.0,0.1,H23m. Nadel,0.0,44.00836855,44.33254529,0.24336953,44.00616855,44.33034529,0.24336953,1.52205959,3.14676891,1.00755386,0.0,21.24205448,20.59178819,0.38469098,1650.31382073,1662.47044824,9.12635736,1650.23132073,1662.38794824,9.12635736,0.0,0.0,0.0,165.03138207,166.24704482,0.91263574,165.02313207,166.23879482,0.91263574,5.70772346,11.80038343,3.77832698,79.65770431,77.2192057,1.44259119,0.60594536,0.60156828,0.00326869,0.60597565,0.60159814,0.00326901,17.52012001,10.99868703,2.82403141,0.0022,23.0,1000
144,17.08.2020,11:18:19, pp803a U=100V / t=4m / Ra=0.204,messung1 (5Zyklen),15.042369,499.4,19.280686,3.029681,22.04156,3.032972,165.510316,22.774617,3.75,2.873524,15.0,0.1,H23m. Nadel,0.0,38.60770124,38.0309424,0.19612381,38.60570124,38.0289424,0.19612381,6.06664197,3.1469544,1.02035343,0.0,16.26952964,17.440994,0.41289881,1447.78879656,1426.16033995,7.35464273,1447.71379656,1426.08533995,7.35464273,0.0,0.0,0.0,144.77887966,142.61603399,0.73546427,144.77137966,142.60853399,0.73546427,22.74990739,11.801079,3.82632535,61.01073613,65.4037275,1.54837053,0.69070848,0.70123887,0.00358364,0.69074426,0.70127576,0.00358402,4.39562229,11.0396123,2.84182565,0.002,23.0,1000
145,17.08.2020,11:18:24, pp803a U=100V / t=4m / Ra=0.204,messung1 (5Zyklen),15.034797,997.0,37.820356,2.980321,40.58123,2.983612,152.637524,11.22221,3.75,2.872146,15.0,0.1,H23m. Nadel,0.0,37.93415848,38.0309424,0.19612381,37.93215848,38.0289424,0.19612381,2.98928887,3.1469544,1.02035343,0.0,17.4714348,17.440994,0.41289881,1422.53094283,1426.16033995,7.35464273,1422.45594283,1426.08533995,7.35464273,0.0,0.0,0.0,142.25309428,142.61603399,0.73546427,142.24559428,142.60853399,0.73546427,11.20983325,11.801079,3.82632535,65.51788052,65.4037275,1.54837053,0.70297241,0.70123887,0.00358364,0.70300947,0.70127576,0.00358402,8.9207393,11.0396123,2.84182565,0.002,23.0,1000
146,17.08.2020,11:18:27, pp803a U=100V / t=4m / Ra=0.204,messung1 (5Zyklen),15.036638,1497.0,56.643025,3.024745,59.403899,3.028036,148.807362,7.58526,3.75,2.872534,15.0,0.1,H23m. Nadel,0.0,37.83769205,38.0309424,0.19612381,37.83569205,38.0289424,0.19612381,2.02053774,3.1469544,1.02035343,0.0,17.90757715,17.440994,0.41289881,1418.9134519,1426.16033995,7.35464273,1418.8384519,1426.08533995,7.35464273,0.0,0.0,0.0,141.89134519,142.61603399,0.73546427,141.88384519,142.60853399,0.73546427,7.57701653,11.801079,3.82632535,67.15341433,65.4037275,1.54837053,0.70476462,0.70123887,0.00358364,0.70480187,0.70127576,0.00358402,13.19780676,11.0396123,2.84182565,0.002,23.0,1000
147,17.08.2020,11:18:30, pp803a U=100V / t=4m / Ra=0.204,messung1 (5Zyklen),15.038462,1997.0,75.375203,3.018164,78.136077,3.021454,146.725232,5.673737,3.75,2.872807,15.0,0.1,H23m. Nadel,0.0,37.74421783,38.0309424,0.19612381,37.74221783,38.0289424,0.19612381,1.51134902,3.1469544,1.02035343,0.0,18.1154344,17.440994,0.41289881,1415.4081685,1426.16033995,7.35464273,1415.3331685,1426.08533995,7.35464273,0.0,0.0,0.0,141.54081685,142.61603399,0.73546427,141.53331685,142.60853399,0.73546427,5.66755884,11.801079,3.82632535,67.93287901,65.4037275,1.54837053,0.70650998,0.70123887,0.00358364,0.70654742,0.70127576,0.00358402,17.64428087,11.0396123,2.84182565,0.002,23.0,1000
148,17.08.2020,11:18:33, pp803a U=100V / t=4m / Ra=0.204,messung1 (5Zyklen),19.997203,499.4,15.489828,3.011582,18.250702,3.014873,137.044717,22.638713,3.75,3.819971,20.0,0.1,H23m. Nadel,0.0,31.01687625,30.56349641,0.15770132,31.01517625,30.56179641,0.15770132,6.03040048,3.15343085,1.01000886,0.0,12.49238789,13.70418278,0.42620117,1163.13285943,1146.13111538,5.91379947,1163.06910943,1146.06736538,5.91379947,0.0,0.0,0.0,116.31328594,114.61311154,0.59137995,116.30691094,114.60673654,0.59137995,22.6140018,11.8253657,3.78753322,46.84645457,51.39068542,1.59825439,0.85974701,0.87256967,0.00446681,0.85979414,0.87261821,0.0044673,4.42203909,10.98657891,2.83562921,0.0017,23.0,1000
149,17.08.2020,11:18:38, pp803a U=100V / t=4m / Ra=0.204,messung1 (5Zyklen),20.025772,997.0,30.44266,3.031326,33.203534,3.034617,124.887915,11.414056,3.75,3.825655,20.0,0.1,H23m. Nadel,0.0,30.53426279,30.56349641,0.15770132,30.53256279,30.56179641,0.15770132,3.04044734,3.15343085,1.01000886,0.0,13.74605772,13.70418278,0.42620117,1145.03485456,1146.13111538,5.91379947,1144.97110456,1146.06736538,5.91379947,0.0,0.0,0.0,114.50348546,114.61311154,0.59137995,114.49711046,114.60673654,0.59137995,11.40167753,11.8253657,3.78753322,51.54771646,51.39068542,1.59825439,0.87333586,0.87256967,0.00446681,0.87338449,0.87261821,0.0044673,8.77063921,10.98657891,2.83562921,0.0017,23.0,1000
150,17.08.2020,11:18:41, pp803a U=100V / t=4m / Ra=0.204,messung1 (5Zyklen),20.024567,1497.0,45.484341,3.036262,48.245215,3.039553,120.854747,7.614111,3.75,3.825333,20.0,0.1,H23m. Nadel,0.0,30.38366132,30.56349641,0.15770132,30.38196132,30.56179641,0.15770132,2.02823113,3.15343085,1.01000886,0.0,14.1768651,13.70418278,0.42620117,1139.3872996,1146.13111538,5.91379947,1139.3235496,1146.06736538,5.91379947,0.0,0.0,0.0,113.93872996,114.61311154,0.59137995,113.93235496,114.60673654,0.59137995,7.60586673,11.8253657,3.78753322,53.16324411,51.39068542,1.59825439,0.87766469,0.87256967,0.00446681,0.8777138,0.87261821,0.0044673,13.14774548,10.98657891,2.83562921,0.0017,23.0,1000
151,17.08.2020,11:18:44, pp803a U=100V / t=4m / Ra=0.204,messung1 (5Zyklen),20.027768,1997.0,60.547413,3.024745,63.308287,3.028036,118.88136,5.686096,3.75,3.825925,20.0,0.1,H23m. Nadel,0.0,30.31918528,30.56349641,0.15770132,30.31748528,30.56179641,0.15770132,1.51464447,3.15343085,1.01000886,0.0,14.40142041,13.70418278,0.42620117,1136.96944792,1146.13111538,5.91379947,1136.90569792,1146.06736538,5.91379947,0.0,0.0,0.0,113.69694479,114.61311154,0.59137995,113.69056979,114.60673654,0.59137995,5.67991675,11.8253657,3.78753322,54.00532652,51.39068542,1.59825439,0.87953111,0.87256967,0.00446681,0.87958043,0.87261821,0.0044673,17.60589185,10.98657891,2.83562921,0.0017,23.0,1000
152,17.08.2020,11:18:48, pp803a U=100V / t=4m / Ra=0.204,messung1 (5Zyklen),24.017637,499.4,13.359115,3.031326,16.119989,3.034617,121.045173,22.786972,3.75,4.588067,24.0,0.1,H23m. Nadel,0.0,26.7503304,26.3901123,0.13077581,26.7487304,26.3885123,0.13077581,6.06993592,3.17204051,1.01667291,0.0,10.33939724,11.60823589,0.44325433,1003.13738987,989.62921122,4.90409302,1003.07738987,989.56921122,4.90409302,0.0,0.0,0.0,100.31373899,98.96292112,0.4904093,100.30773899,98.95692112,0.4904093,22.76225971,11.89515191,3.8125234,38.77273964,43.53088461,1.66220373,0.99687242,1.01055349,0.00497934,0.99693205,1.01061477,0.00497994,4.39323693,10.91205452,2.79953788,0.0016,23.0,1000
153,17.08.2020,11:18:52, pp803a U=100V / t=4m / Ra=0.204,messung1 (5Zyklen),24.026776,997.0,26.329315,3.04778,29.090188,3.05107,109.416456,11.475942,3.75,4.589977,24.0,0.1,H23m. Nadel,0.0,26.40854062,26.3901123,0.13077581,26.40694062,26.3885123,0.13077581,3.05695085,3.17204051,1.01667291,0.0,11.67499488,11.60823589,0.44325433,990.32027332,989.62921122,4.90409302,990.26027332,989.56921122,4.90409302,0.0,0.0,0.0,99.03202733,98.96292112,0.4904093,99.02602733,98.95692112,0.4904093,11.4635657,11.89515191,3.8125234,43.78123082,43.53088461,1.66220373,1.00977434,1.01055349,0.00497934,1.00983552,1.01061477,0.00497994,8.7232893,10.91205452,2.79953788,0.0016,23.0,1000
154,17.08.2020,11:18:55, pp803a U=100V / t=4m / Ra=0.204,messung1 (5Zyklen),24.016295,1497.0,39.284707,3.032972,42.045581,3.036262,105.324601,7.605868,3.75,4.587906,24.0,0.1,H23m. Nadel,0.0,26.24228925,26.3901123,0.13077581,26.24068925,26.3885123,0.13077581,2.0260334,3.17204051,1.01667291,0.0,12.10732792,11.60823589,0.44325433,984.08584669,989.62921122,4.90409302,984.02584669,989.56921122,4.90409302,0.0,0.0,0.0,98.40858467,98.96292112,0.4904093,98.40258467,98.95692112,0.4904093,7.59762525,11.89515191,3.8125234,45.40247971,43.53088461,1.66220373,1.01617151,1.01055349,0.00497934,1.01623347,1.01061477,0.00497994,13.16200743,10.91205452,2.79953788,0.0016,23.0,1000
155,17.08.2020,11:18:59, pp803a U=100V / t=4m / Ra=0.204,messung1 (5Zyklen),24.008292,1997.0,52.2401,3.065878,55.000974,3.069169,103.281748,5.763337,3.75,4.586384,24.0,0.1,H23m. Nadel,0.0,26.15928893,26.3901123,0.13077581,26.15768893,26.3885123,0.13077581,1.53524186,3.17204051,1.01667291,0.0,12.31122354,11.60823589,0.44325433,980.973335,989.62921122,4.90409302,980.913335,989.56921122,4.90409302,0.0,0.0,0.0,98.0973335,98.96292112,0.4904093,98.0913335,98.95692112,0.4904093,5.75715699,11.89515191,3.8125234,46.16708826,43.53088461,1.66220373,1.0193957,1.01055349,0.00497934,1.01945805,1.01061477,0.00497994,17.36968442,10.91205452,2.79953788,0.0016,23.0,1000
156,17.08.2020,11:19:02, pp803a U=100V / t=4m / Ra=0.204,messung1 (5Zyklen),30.009139,499.4,11.068805,3.019809,13.829679,3.0231,103.847207,22.700488,3.75,5.733145,30.0,0.1,H23m. Nadel,0.0,22.16420705,21.77722986,0.14003808,22.16280705,21.77582986,0.14003808,6.04687425,3.15837035,1.01251979,0.0,8.0579664,9.30872976,0.43654612,831.15776432,816.64611972,5.25142817,831.10526432,816.59361972,5.25142817,0.0,0.0,0.0,83.11577643,81.66461197,0.52514282,83.11052643,81.65936197,0.52514282,22.67577843,11.8438888,3.79694922,30.217374,34.90773658,1.63704797,1.20314102,1.2246714,0.00781673,1.20321702,1.22475015,0.00781774,4.40999193,10.96100759,2.81857809,0.0014,23.0,1000
157,17.08.2020,11:19:06, pp803a U=100V / t=4m / Ra=0.204,messung1 (5Zyklen),30.011789,997.0,21.725659,3.021454,24.486533,3.024745,92.1008,11.376924,3.75,5.733125,30.0,0.1,H23m. Nadel,0.0,21.7910321,21.77722986,0.14003808,21.7896321,21.77582986,0.14003808,3.03054564,3.15837035,1.01251979,0.0,9.37954323,9.30872976,0.43654612,817.16370361,816.64611972,5.25142817,817.11120361,816.59361972,5.25142817,0.0,0.0,0.0,81.71637036,81.66461197,0.52514282,81.71112036,81.65936197,0.52514282,11.36454614,11.8438888,3.79694922,35.17328711,34.90773658,1.63704797,1.223745,1.2246714,0.00781673,1.22382363,1.22475015,0.00781774,8.79929553,10.96100759,2.81857809,0.0014,23.0,1000
158,17.08.2020,11:19:10, pp803a U=100V / t=4m / Ra=0.204,messung1 (5Zyklen),29.991911,1497.0,32.375932,3.046134,35.136806,3.049425,88.018051,7.63884,3.75,5.729462,30.0,0.1,H23m. Nadel,0.0,21.62720908,21.77722986,0.14003808,21.62580908,21.77582986,0.14003808,2.03482565,3.15837035,1.01251979,0.0,9.79549172,9.30872976,0.43654612,811.02034068,816.64611972,5.25142817,810.96784068,816.59361972,5.25142817,0.0,0.0,0.0,81.10203407,81.66461197,0.52514282,81.09678407,81.65936197,0.52514282,7.63059619,11.8438888,3.79694922,36.73309394,34.90773658,1.63704797,1.2330147,1.2246714,0.00781673,1.23309452,1.22475015,0.00781774,13.10513589,10.96100759,2.81857809,0.0014,23.0,1000
159,17.08.2020,11:19:13, pp803a U=100V / t=4m / Ra=0.204,messung1 (5Zyklen),29.994647,1997.0,42.988363,3.037908,45.749237,3.041198,85.908682,5.710813,3.75,5.729988,30.0,0.1,H23m. Nadel,0.0,21.52647121,21.77722986,0.14003808,21.52507121,21.77582986,0.14003808,1.52123585,3.15837035,1.01251979,0.0,10.00191768,9.30872976,0.43654612,807.24267026,816.64611972,5.25142817,807.19017026,816.59361972,5.25142817,0.0,0.0,0.0,80.72426703,81.66461197,0.52514282,80.71901703,81.65936197,0.52514282,5.70463445,11.8438888,3.79694922,37.50719129,34.90773658,1.63704797,1.23878486,1.2246714,0.00781673,1.23886543,1.22475015,0.00781774,17.529607,10.96100759,2.81857809,0.0014,23.0,1000
160,17.08.2020,11:19:23, pp803a U=100V / t=4m / Ra=0.204,messung1 (5Zyklen),2.073236,499.4,93.274841,3.008292,96.035715,3.011582,721.133222,22.614004,3.75,0.396085,2.0,0.1,H23m. Nadel,0.0,186.77381057,132.58361638,18.07181573,186.76893557,132.57874138,18.07181573,6.02381258,3.146831,1.00796171,0.0,90.3725615,64.71595519,8.56304147,7004.01789648,4971.88561443,677.69308972,7003.83508398,4971.70280193,677.69308972,0.0,0.0,0.0,700.40178965,497.18856144,67.76930897,700.3835084,497.17028019,67.76930897,22.58929716,11.80061625,3.77985641,338.89710562,242.68483197,32.1114055,0.14277519,0.21035169,0.02255353,0.14277892,0.21036006,0.02255508,4.42687523,10.99210608,2.82097761,0.004875,24.0,1000
161,17.08.2020,11:19:26, pp803a U=100V / t=4m / Ra=0.204,messung1 (5Zyklen),2.067849,997.0,112.750716,3.005001,115.51159,3.008292,434.471877,11.315039,3.75,0.39503,2.0,0.1,H23m. Nadel,0.0,113.08998596,132.58361638,18.07181573,113.08511096,132.57874138,18.07181573,3.01404313,3.146831,1.00796171,0.0,55.03553391,64.71595519,8.56304147,4240.87447342,4971.88561443,677.69308972,4240.69166092,4971.70280193,677.69308972,0.0,0.0,0.0,424.08744734,497.18856144,67.76930897,424.06916609,497.17028019,67.76930897,11.30266174,11.80061625,3.77985641,206.38325218,242.68483197,32.1114055,0.23580042,0.21035169,0.02255353,0.23581059,0.21036006,0.02255508,8.84747348,10.99210608,2.82097761,0.004875,24.0,1000
162,17.08.2020,11:19:29, pp803a U=100V / t=4m / Ra=0.204,messung1 (5Zyklen),2.071962,1497.0,171.699927,3.041198,174.4608,3.044489,437.026053,7.626475,3.75,0.395812,2.0,0.1,H23m. Nadel,0.0,114.69601002,132.58361638,18.07181573,114.69113502,132.57874138,18.07181573,2.03152839,3.146831,1.00796171,0.0,56.32980331,64.71595519,8.56304147,4301.10037575,4971.88561443,677.69308972,4300.91756325,4971.70280193,677.69308972,0.0,0.0,0.0,430.11003758,497.18856144,67.76930897,430.09175633,497.17028019,67.76930897,7.61823146,11.80061625,3.77985641,211.23676243,242.68483197,32.1114055,0.23249864,0.21035169,0.02255353,0.23250853,0.21036006,0.02255508,13.12640611,10.99210608,2.82097761,0.004875,24.0,1000
163,17.08.2020,11:19:33, pp803a U=100V / t=4m / Ra=0.204,messung1 (5Zyklen),2.072995,1997.0,231.201994,3.031326,233.962868,3.034617,439.339387,5.698455,3.75,0.396029,2.0,0.1,H23m. Nadel,0.0,115.77465899,132.58361638,18.07181573,115.76978399,132.57874138,18.07181573,1.51793991,3.146831,1.00796171,0.0,57.12592204,64.71595519,8.56304147,4341.54971207,4971.88561443,677.69308972,4341.36689957,4971.70280193,677.69308972,0.0,0.0,0.0,434.15497121,497.18856144,67.76930897,434.13668996,497.17028019,67.76930897,5.69227466,11.80061625,3.77985641,214.22220765,242.68483197,32.1114055,0.2303325,0.21035169,0.02255353,0.2303422,0.21036006,0.02255508,17.56766951,10.99210608,2.82097761,0.004875,24.0,1000
164,17.08.2020,11:19:36, pp803a U=100V / t=4m / Ra=0.204,messung1 (5Zyklen),3.04832,499.4,48.8869,2.995129,51.647774,2.99842,387.823696,22.515165,3.75,0.582376,3.0,0.1,H23m. Nadel,0.0,97.89126952,95.30274216,0.87609945,97.88716952,95.29864216,0.87609945,5.99745495,3.13983593,1.00398072,0.0,45.94485729,46.07940312,0.23872399,3670.92260713,3573.8528311,32.85372947,3670.76885713,3573.6990811,32.85372947,0.0,0.0,0.0,367.09226071,357.38528311,3.28537295,367.07688571,357.36990811,3.28537295,22.49045605,11.77438472,3.7649277,172.29321483,172.79776169,0.89521495,0.27241108,0.27987986,0.00253072,0.27242249,0.27989191,0.00253094,4.44633047,11.02676477,2.84098199,0.0041,24.0,1000
165,17.08.2020,11:19:40, pp803a U=100V / t=4m / Ra=0.204,messung1 (5Zyklen),3.059524,997.0,93.758571,3.028036,96.519445,3.031326,363.037028,11.401679,3.75,0.584519,3.0,0.1,H23m. Nadel,0.0,94.04069308,95.30274216,0.87609945,94.03659308,95.29864216,0.87609945,3.03714744,3.13983593,1.00398072,0.0,45.49972282,46.07940312,0.23872399,3526.52599047,3573.8528311,32.85372947,3526.37224047,3573.6990811,32.85372947,0.0,0.0,0.0,352.65259905,357.38528311,3.28537295,352.63722405,357.36990811,3.28537295,11.38930291,11.77438472,3.7649277,170.62396057,172.79776169,0.89521495,0.28356519,0.27987986,0.00253072,0.28357755,0.27989191,0.00253094,8.78016862,11.02676477,2.84098199,0.0041,24.0,1000
166,17.08.2020,11:19:44, pp803a U=100V / t=4m / Ra=0.204,messung1 (5Zyklen),3.066666,1497.0,141.470108,3.011582,144.230982,3.014873,361.300054,7.552287,3.75,0.585848,3.0,0.1,H23m. Nadel,0.0,94.50241015,95.30274216,0.87609945,94.49831015,95.29864216,0.87609945,2.01174482,3.13983593,1.00398072,0.0,46.24328267,46.07940312,0.23872399,3543.84038076,3573.8528311,32.85372947,3543.68663076,3573.6990811,32.85372947,0.0,0.0,0.0,354.38403808,357.38528311,3.28537295,354.36866308,357.36990811,3.28537295,7.54404309,11.77438472,3.7649277,173.41230999,172.79776169,0.89521495,0.28217975,0.27987986,0.00253072,0.282192,0.27989191,0.00253094,13.25549163,11.02676477,2.84098199,0.0041,24.0,1000
167,17.08.2020,11:19:47, pp803a U=100V / t=4m / Ra=0.204,messung1 (5Zyklen),3.069299,1997.0,189.268862,3.021454,192.029736,3.024745,360.59665,5.679917,3.75,0.586357,3.0,0.1,H23m. Nadel,0.0,94.77659589,95.30274216,0.87609945,94.77249589,95.29864216,0.87609945,1.51299649,3.13983593,1.00398072,0.0,46.6297497,46.07940312,0.23872399,3554.12234602,3573.8528311,32.85372947,3553.96859602,3573.6990811,32.85372947,0.0,0.0,0.0,355.4122346,357.38528311,3.28537295,355.3968596,357.36990811,3.28537295,5.67373686,11.77438472,3.7649277,174.86156137,172.79776169,0.89521495,0.28136341,0.27987986,0.00253072,0.28137559,0.27989191,0.00253094,17.62506837,11.02676477,2.84098199,0.0041,24.0,1000
168,17.08.2020,11:19:50, pp803a U=100V / t=4m / Ra=0.204,messung1 (5Zyklen),5.04728,499.4,40.34595,3.032972,43.106824,3.036262,323.689606,22.799327,3.75,0.96419,5.0,0.1,H23m. Nadel,0.0,80.78884662,76.97394209,1.27172196,80.78553828,76.97063375,1.27172196,6.07323188,3.16001275,1.0202218,0.0,37.3561532,36.9053105,0.21933926,3029.5817481,2886.5228283,47.68957345,3029.4576856,2886.3987658,47.68957345,0.0,0.0,0.0,302.95817481,288.65228283,4.76895734,302.94576856,288.63987658,4.76895734,22.77461954,11.85004781,3.82583174,140.08557451,138.39491439,0.82252222,0.33007857,0.34671242,0.00554505,0.33009208,0.34672735,0.00554552,4.39085271,10.98131406,2.82271494,0.00330833,24.0,1000
169,17.08.2020,11:19:55, pp803a U=100V / t=4m / Ra=0.204,messung1 (5Zyklen),5.060222,997.0,75.445952,3.018164,78.206826,3.021454,294.158073,11.364547,3.75,0.966688,5.0,0.1,H23m. Nadel,0.0,75.67297091,76.97394209,1.27172196,75.66966258,76.97063375,1.27172196,3.02724574,3.16001275,1.0202218,0.0,36.32120842,36.9053105,0.21933926,2837.73640923,2886.5228283,47.68957345,2837.61234673,2886.3987658,47.68957345,0.0,0.0,0.0,283.77364092,288.65228283,4.76895734,283.76123467,288.63987658,4.76895734,11.35217151,11.85004781,3.82583174,136.20453158,138.39491439,0.82252222,0.35239355,0.34671242,0.00554505,0.35240895,0.34672735,0.00554552,8.80888735,10.98131406,2.82271494,0.00330833,24.0,1000
170,17.08.2020,11:19:58, pp803a U=100V / t=4m / Ra=0.204,messung1 (5Zyklen),5.062786,1497.0,113.387462,3.016518,116.148336,3.019809,290.952745,7.564652,3.75,0.967231,5.0,0.1,H23m. Nadel,0.0,75.74312759,76.97394209,1.27172196,75.73981926,76.97063375,1.27172196,2.01504208,3.16001275,1.0202218,0.0,36.86238859,36.9053105,0.21933926,2840.36728457,2886.5228283,47.68957345,2840.24322207,2886.3987658,47.68957345,0.0,0.0,0.0,284.03672846,288.65228283,4.76895734,284.02432221,288.63987658,4.76895734,7.55640782,11.85004781,3.82583174,138.2339572,138.39491439,0.82252222,0.35206714,0.34671242,0.00554505,0.35208252,0.34672735,0.00554552,13.23380136,10.98131406,2.82271494,0.00330833,24.0,1000
171,17.08.2020,11:20:01, pp803a U=100V / t=4m / Ra=0.204,messung1 (5Zyklen),5.06301,1997.0,151.154574,3.044489,153.915448,3.04778,289.025003,5.723172,3.75,0.967227,5.0,0.1,H23m. Nadel,0.0,75.69082323,76.97394209,1.27172196,75.6875149,76.97063375,1.27172196,1.5245313,3.16001275,1.0202218,0.0,37.0814918,36.9053105,0.21933926,2838.40587131,2886.5228283,47.68957345,2838.28180881,2886.3987658,47.68957345,0.0,0.0,0.0,283.84058713,288.65228283,4.76895734,283.82818088,288.63987658,4.76895734,5.71699236,11.85004781,3.82583174,139.05559426,138.39491439,0.82252222,0.35231043,0.34671242,0.00554505,0.35232583,0.34672735,0.00554552,17.49171481,10.98131406,2.82271494,0.00330833,24.0,1000
172,17.08.2020,11:20:04, pp803a U=100V / t=4m / Ra=0.204,messung1 (5Zyklen),6.059247,499.4,35.283244,3.011582,38.044118,3.014873,285.673696,22.638713,3.75,1.157484,6.0,0.1,H23m. Nadel,0.0,70.65126952,69.10715262,0.51864025,70.64822786,69.10411096,0.51864025,6.03040048,3.15011689,1.01117612,0.0,32.30891369,32.97699703,0.25711263,2649.42260713,2591.51822338,19.44900946,2649.30854463,2591.40416088,19.44900946,0.0,0.0,0.0,264.94226071,259.15182234,1.94490095,264.93085446,259.14041609,1.94490095,22.6140018,11.81293836,3.79191045,121.15842633,123.66373887,0.96417235,0.37744073,0.38593848,0.00285557,0.37745698,0.38595548,0.00285582,4.42203909,11.00886529,2.84331941,0.00304167,24.0,1000
173,17.08.2020,11:20:09, pp803a U=100V / t=4m / Ra=0.204,messung1 (5Zyklen),6.059437,997.0,68.53224,3.029681,71.293114,3.032972,268.153639,11.407867,3.75,1.15751,6.0,0.1,H23m. Nadel,0.0,68.73845537,69.10715262,0.51864025,68.7354137,69.10411096,0.51864025,3.03879739,3.15011689,1.01117612,0.0,32.84830815,32.97699703,0.25711263,2577.69207623,2591.51822338,19.44900946,2577.57801373,2591.40416088,19.44900946,0.0,0.0,0.0,257.76920762,259.15182234,1.94490095,257.75780137,259.14041609,1.94490095,11.39549022,11.81293836,3.79191045,123.18115558,123.66373887,0.96417235,0.38794393,0.38593848,0.00285557,0.3879611,0.38595548,0.00285582,8.77540133,11.00886529,2.84331941,0.00304167,24.0,1000
174,17.08.2020,11:20:12, pp803a U=100V / t=4m / Ra=0.204,messung1 (5Zyklen),6.058197,1497.0,102.710858,3.021454,105.471732,3.024745,264.207746,7.577016,3.75,1.157316,6.0,0.1,H23m. Nadel,0.0,68.61112759,69.10715262,0.51864025,68.60808592,69.10411096,0.51864025,2.01833935,3.15011689,1.01117612,0.0,33.29487329,32.97699703,0.25711263,2572.91728457,2591.51822338,19.44900946,2572.80322207,2591.40416088,19.44900946,0.0,0.0,0.0,257.29172846,259.15182234,1.94490095,257.28032221,259.14041609,1.94490095,7.56877255,11.81293836,3.79191045,124.85577483,123.66373887,0.96417235,0.38866387,0.38593848,0.00285557,0.38868111,0.38595548,0.00285582,13.21218195,11.00886529,2.84331941,0.00304167,24.0,1000
175,17.08.2020,11:20:15, pp803a U=100V / t=4m / Ra=0.204,messung1 (5Zyklen),6.060727,1996.0,136.581805,3.019809,139.342679,3.0231,261.791106,5.679671,3.75,1.157826,6.0,0.1,H23m. Nadel,0.0,68.42775802,69.10715262,0.51864025,68.42471635,69.10411096,0.51864025,1.51293036,3.15011689,1.01117612,0.0,33.45589299,32.97699703,0.25711263,2566.0409256,2591.51822338,19.44900946,2565.9268631,2591.40416088,19.44900946,0.0,0.0,0.0,256.60409256,259.15182234,1.94490095,256.59268631,259.14041609,1.94490095,5.67348885,11.81293836,3.79191045,125.45959873,123.66373887,0.96417235,0.3897054,0.38593848,0.00285557,0.38972272,0.38595548,0.00285582,17.62583881,11.00886529,2.84331941,0.00304167,24.0,1000
