Repository: ZBT-Tools/ContactResistanceAnalysis

File: Messreihen/Vorbehandlungen/pp+gps.csv (part 35 of 75)
age[mV],voltage_needle[mV],R_ges / mOhm*cm²,R_bulk / mOhm*cm²,contact_area[cm2],p_Kraftsensor / ?,pressure_rounded[bar],sample_thickness[cm],parameters,[mV]_in_[V],main_resistance[mOhm],main_resistance_mean[mOhm],main_resistance_error[mOhm],flow_resistance[mOhm],flow_resistance_mean[mOhm],flow_resistance_error[mOhm],bulk_resistance[mOhm],bulk_resistance_mean[mOhm],bulk_resistance_error[mOhm],bulk_resistance_sub[mOhm],contact_resistance[mOhm],contact_resistance_mean[mOhm],contact_resistance_error[mOhm],vs_main_resistance[mOhm*cm],vs_main_resistance_mean[mOhm*cm],vs_main_resistance_error[mOhm*cm],vs_flow_resistance[mOhm*cm],vs_flow_resistance_mean[mOhm*cm],vs_flow_resistance_error[mOhm*cm],vs_bulk_resistance[mOhm*cm],vs_bulk_resistance_mean[mOhm*cm],vs_bulk_resistance_error[mOhm*cm],as_main_resistance[mOhm*cm2],as_main_resistance_mean[mOhm*cm2],as_main_resistance_error[mOhm*cm2],as_flow_resistance[mOhm*cm2],as_flow_resistance_mean[mOhm*cm2],as_flow_resistance_error[mOhm*cm2],as_bulk_resistance[mOhm*cm2],as_bulk_resistance_mean[mOhm*cm2],as_bulk_resistance_error[mOhm*cm2],as_contact_resistance[mOhm*cm2],as_contact_resistance_mean[mOhm*cm2],as_contact_resistance_error[mOhm*cm2],vs_main_conductance[S/cm],vs_main_conductance_mean[S/cm],vs_main_conductance_error[S/cm],vs_flow_conductance[S/cm],vs_flow_conductance_mean[S/cm],vs_flow_conductance_error[S/cm],vs_bulk_conductance[S/cm],vs_bulk_conductance_mean[S/cm],vs_bulk_conductance_error[S/cm],degradation_corr[mOhm],cycle,[mV] in [V]
176,17.08.2020,11:20:19, pp803a U=100V / t=4m / Ra=0.204,messung1 (5Zyklen),10.04369,499.4,26.26021,3.034617,29.021084,3.037908,217.919636,22.811681,3.75,1.918619,10.0,0.1,H23m. Nadel,0.0,52.58352022,51.6080954,0.32524731,52.58112022,51.6056954,0.32524731,6.07652583,3.16317831,1.02231412,0.0,23.2522972,24.22125854,0.35904387,1971.88200841,1935.30357735,12.19677429,1971.79200841,1935.21357735,12.19677429,0.0,0.0,0.0,197.18820084,193.53035773,1.21967743,197.17920084,193.52135773,1.21967743,22.78697187,11.86191867,3.83367793,87.19611449,90.82971953,1.34641452,0.50712973,0.51677561,0.00321639,0.50715288,0.51679965,0.00321669,4.38847253,11.00278995,2.86027386,0.0024,24.0,1000
177,17.08.2020,11:20:23, pp803a U=100V / t=4m / Ra=0.204,messung1 (5Zyklen),10.042692,997.0,51.139369,3.036262,53.900242,3.039553,202.734112,11.432622,3.75,1.918517,10.0,0.1,H23m. Nadel,0.0,51.29324875,51.6080954,0.32524731,51.29084875,51.6056954,0.32524731,3.04539819,3.16317831,1.02231412,0.0,24.12272528,24.22125854,0.35904387,1923.49682798,1935.30357735,12.19677429,1923.40682798,1935.21357735,12.19677429,0.0,0.0,0.0,192.3496828,193.53035773,1.21967743,192.3406828,193.52135773,1.21967743,11.42024323,11.86191867,3.83367793,90.46021978,90.82971953,1.34641452,0.51988648,0.51677561,0.00321639,0.51991081,0.51679965,0.00321669,8.75638093,11.00278995,2.86027386,0.0024,24.0,1000
178,17.08.2020,11:20:26, pp803a U=100V / t=4m / Ra=0.204,messung1 (5Zyklen),10.054343,1497.0,76.790194,3.028036,79.551068,3.031326,199.276222,7.593503,3.75,1.920713,10.0,0.1,H23m. Nadel,0.0,51.29605478,51.6080954,0.32524731,51.29365478,51.6056954,0.32524731,2.02273614,3.16317831,1.02231412,0.0,24.63545932,24.22125854,0.35904387,1923.60205411,1935.30357735,12.19677429,1923.51205411,1935.21357735,12.19677429,0.0,0.0,0.0,192.36020541,193.53035773,1.21967743,192.35120541,193.52135773,1.21967743,7.58526052,11.86191867,3.83367793,92.38297244,90.82971953,1.34641452,0.51985804,0.51677561,0.00321639,0.51988237,0.51679965,0.00321669,13.18346281,11.00278995,2.86027386,0.0024,24.0,1000
179,17.08.2020,11:20:30, pp803a U=100V / t=4m / Ra=0.204,messung1 (5Zyklen),10.046272,1997.0,102.365337,3.011582,105.126211,3.014873,197.407758,5.661379,3.75,1.919197,10.0,0.1,H23m. Nadel,0.0,51.25955784,51.6080954,0.32524731,51.25715784,51.6056954,0.32524731,1.50805308,3.16317831,1.02231412,0.0,24.87455238,24.22125854,0.35904387,1922.23341888,1935.30357735,12.19677429,1922.14341888,1935.21357735,12.19677429,0.0,0.0,0.0,192.22334189,193.53035773,1.21967743,192.21434189,193.52135773,1.21967743,5.65519905,11.86191867,3.83367793,93.27957142,90.82971953,1.34641452,0.52022818,0.51677561,0.00321639,0.52025254,0.51679965,0.00321669,17.68284355,11.00278995,2.86027386,0.0024,24.0,1000
180,17.08.2020,11:20:33, pp803a U=100V / t=4m / Ra=0.204,messung1 (5Zyklen),12.036005,499.4,22.87575,3.021454,25.636624,3.024745,192.505686,22.712843,3.75,2.299196,12.0,0.1,H23m. Nadel,0.0,45.80646776,45.06118211,0.25083849,45.80425943,45.05897377,0.25083849,6.0501682,3.15947674,1.0158174,0.0,19.87704561,20.94974852,0.3853918,1717.74254105,1689.79432903,9.40644354,1717.65972855,1689.71151653,9.40644354,0.0,0.0,0.0,171.7742541,168.9794329,0.94064435,171.76597285,168.97115165,0.94064435,22.68813076,11.84803777,3.80931527,74.53892105,78.56155694,1.44521925,0.58215942,0.59184244,0.00326037,0.58218749,0.59187146,0.00326069,4.40759096,10.99503735,2.8526539,0.00220833,24.0,1000
181,17.08.2020,11:20:37, pp803a U=100V / t=4m / Ra=0.204,messung1 (5Zyklen),12.012101,997.0,44.763683,3.04778,47.524557,3.05107,178.753348,11.475942,3.75,2.294728,12.0,0.1,H23m. Nadel,0.0,44.89837813,45.06118211,0.25083849,44.8961698,45.05897377,0.25083849,3.05695085,3.15947674,1.0158174,0.0,20.91960947,20.94974852,0.3853918,1683.68918004,1689.79432903,9.40644354,1683.60636754,1689.71151653,9.40644354,0.0,0.0,0.0,168.368918,168.9794329,0.94064435,168.36063675,168.97115165,0.94064435,11.4635657,11.84803777,3.80931527,78.44853553,78.56155694,1.44521925,0.59393385,0.59184244,0.00326037,0.59396307,0.59187146,0.00326069,8.7232893,10.99503735,2.8526539,0.00220833,24.0,1000
182,17.08.2020,11:20:41, pp803a U=100V / t=4m / Ra=0.204,messung1 (5Zyklen),12.042614,1497.0,67.082697,3.0231,69.843571,3.02639,174.958845,7.581138,3.75,2.30058,12.0,0.1,H23m. Nadel,0.0,44.81142084,45.06118211,0.25083849,44.80921251,45.05897377,0.25083849,2.01943888,3.15947674,1.0158174,0.0,21.39488682,20.94974852,0.3853918,1680.42828156,1689.79432903,9.40644354,1680.34546906,1689.71151653,9.40644354,0.0,0.0,0.0,168.04282816,168.9794329,0.94064435,168.03454691,168.97115165,0.94064435,7.57289579,11.84803777,3.80931527,80.23082556,78.56155694,1.44521925,0.59508639,0.59184244,0.00326037,0.59511572,0.59187146,0.00326069,13.20498826,10.99503735,2.8526539,0.00220833,24.0,1000
183,17.08.2020,11:20:44, pp803a U=100V / t=4m / Ra=0.204,messung1 (5Zyklen),12.05485,1997.0,89.322738,3.018164,92.083612,3.021454,172.916146,5.673737,3.75,2.302898,12.0,0.1,H23m. Nadel,0.0,44.72846169,45.06118211,0.25083849,44.72625336,45.05897377,0.25083849,1.51134902,3.15947674,1.0158174,0.0,21.60745217,20.94974852,0.3853918,1677.31731347,1689.79432903,9.40644354,1677.23450097,1689.71151653,9.40644354,0.0,0.0,0.0,167.73173135,168.9794329,0.94064435,167.7234501,168.97115165,0.94064435,5.66755884,11.84803777,3.80931527,81.02794563,78.56155694,1.44521925,0.59619011,0.59184244,0.00326037,0.59621955,0.59187146,0.00326069,17.64428087,10.99503735,2.8526539,0.00220833,24.0,1000
184,17.08.2020,11:20:47, pp803a U=100V / t=4m / Ra=0.204,messung1 (5Zyklen),15.041698,499.4,19.432058,3.02639,22.192932,3.029681,166.646963,22.749907,3.75,2.873369,15.0,0.1,H23m. Nadel,0.0,38.91080897,38.32774523,0.19874065,38.90880897,38.32574523,0.19874065,6.06005206,3.15191046,1.01927955,0.0,16.42437845,17.58691739,0.41093976,1459.1553364,1437.29044612,7.45277446,1459.0803364,1437.21544612,7.45277446,0.0,0.0,0.0,145.91553364,143.72904461,0.74527745,145.90803364,143.72154461,0.74527745,22.72519523,11.81966421,3.82229833,61.5914192,65.9509402,1.5410241,0.68532799,0.69580922,0.00357565,0.68536322,0.69584554,0.00357602,4.40040224,11.0302783,2.85186197,0.002,24.0,1000
185,17.08.2020,11:20:52, pp803a U=100V / t=4m / Ra=0.204,messung1 (5Zyklen),15.040011,997.0,38.128034,3.016518,40.888908,3.019809,153.794789,11.358359,3.75,2.873149,15.0,0.1,H23m. Nadel,0.0,38.24276229,38.32774523,0.19874065,38.24076229,38.32574523,0.19874065,3.02559478,3.15191046,1.01927955,0.0,17.60758375,17.58691739,0.41093976,1434.10358576,1437.29044612,7.45277446,1434.02858576,1437.21544612,7.45277446,0.0,0.0,0.0,143.41035858,143.72904461,0.74527745,143.40285858,143.72154461,0.74527745,11.34598044,11.81966421,3.82229833,66.02843907,65.9509402,1.5410241,0.6972997,0.69580922,0.00357565,0.69733617,0.69584554,0.00357602,8.81369402,11.0302783,2.85186197,0.002,24.0,1000
186,17.08.2020,11:20:55, pp803a U=100V / t=4m / Ra=0.204,messung1 (5Zyklen),15.035433,1497.0,57.059296,3.009937,59.82017,3.013228,149.850124,7.548165,3.75,2.872235,15.0,0.1,H23m. Nadel,0.0,38.11576219,38.32774523,0.19874065,38.11376219,38.32574523,0.19874065,2.01064596,3.15191046,1.01927955,0.0,18.05155812,17.58691739,0.41093976,1429.34108216,1437.29044612,7.45277446,1429.26608216,1437.21544612,7.45277446,0.0,0.0,0.0,142.93410822,143.72904461,0.74527745,142.92660822,143.72154461,0.74527745,7.53992234,11.81966421,3.82229833,67.69334294,65.9509402,1.5410241,0.69962307,0.69580922,0.00357565,0.69965979,0.69584554,0.00357602,13.26273606,11.0302783,2.85186197,0.002,24.0,1000
187,17.08.2020,11:20:58, pp803a U=100V / t=4m / Ra=0.204,messung1 (5Zyklen),15.03965,1997.0,75.96917,3.018164,78.730044,3.021454,147.840593,5.673737,3.75,2.873017,15.0,0.1,H23m. Nadel,0.0,38.04164747,38.32774523,0.19874065,38.03964747,38.32574523,0.19874065,1.51134902,3.15191046,1.01927955,0.0,18.26414922,17.58691739,0.41093976,1426.56178017,1437.29044612,7.45277446,1426.48678017,1437.21544612,7.45277446,0.0,0.0,0.0,142.65617802,143.72904461,0.74527745,142.64867802,143.72154461,0.74527745,5.66755884,11.81966421,3.82229833,68.49055959,65.9509402,1.5410241,0.70098611,0.69580922,0.00357565,0.70102297,0.69584554,0.00357602,17.64428087,11.0302783,2.85186197,0.002,24.0,1000
188,17.08.2020,11:21:01, pp803a U=100V / t=4m / Ra=0.204,messung1 (5Zyklen),20.028973,499.4,15.562223,3.052716,18.323097,3.056006,137.588331,22.947585,3.75,3.82602,20.0,0.1,H23m. Nadel,0.0,31.16184021,30.76889697,0.14184407,31.16013187,30.76718864,0.14184407,6.11276732,3.17718053,1.02773398,0.0,12.52368228,13.79500406,0.44323944,1168.56900781,1153.83363652,5.31915271,1168.50494531,1153.76957402,5.31915271,0.0,0.0,0.0,116.85690078,115.38336365,0.53191527,116.85049453,115.3769574,0.53191527,22.92287745,11.91442698,3.85400242,46.96380854,51.73126521,1.66214789,0.85574749,0.86673102,0.00397349,0.85579441,0.86677915,0.00397393,4.36245407,10.9384712,2.82691739,0.00170833,24.0,1000
189,17.08.2020,11:21:06, pp803a U=100V / t=4m / Ra=0.204,messung1 (5Zyklen),20.029334,997.0,30.692751,3.02639,33.453625,3.029681,125.82858,11.39549,3.75,3.82628,20.0,0.1,H23m. Nadel,0.0,30.78510632,30.76889697,0.14184407,30.78339799,30.76718864,0.14184407,3.03549649,3.17718053,1.02773398,0.0,13.87395075,13.79500406,0.44323944,1154.44148696,1153.83363652,5.31915271,1154.37742446,1153.76957402,5.31915271,0.0,0.0,0.0,115.4441487,115.38336365,0.53191527,115.43774245,115.3769574,0.53191527,11.38311184,11.91442698,3.85400242,52.02731531,51.73126521,1.66214789,0.86621974,0.86673102,0.00397349,0.86626781,0.86677915,0.00397393,8.784944,10.9384712,2.82691739,0.00170833,24.0,1000
190,17.08.2020,11:21:09, pp803a U=100V / t=4m / Ra=0.204,messung1 (5Zyklen),20.030143,1497.0,45.813409,3.052716,48.574283,3.056006,121.679065,7.655327,3.75,3.826415,20.0,0.1,H23m. Nadel,0.0,30.60347963,30.76889697,0.14184407,30.60177129,30.76718864,0.14184407,2.03922244,3.17718053,1.02773398,0.0,14.28127442,13.79500406,0.44323944,1147.63048597,1153.83363652,5.31915271,1147.56642347,1153.76957402,5.31915271,0.0,0.0,0.0,114.7630486,115.38336365,0.53191527,114.75664235,115.3769574,0.53191527,7.64708417,11.91442698,3.85400242,53.55477909,51.73126521,1.66214789,0.87136061,0.86673102,0.00397349,0.87140925,0.86677915,0.00397393,13.07687974,10.9384712,2.82691739,0.00170833,24.0,1000
191,17.08.2020,11:21:12, pp803a U=100V / t=4m / Ra=0.204,messung1 (5Zyklen),20.025909,1997.0,60.958748,3.037908,63.719621,3.041198,119.653771,5.710813,3.75,3.825596,20.0,0.1,H23m. Nadel,0.0,30.52516174,30.76889697,0.14184407,30.52345341,30.76718864,0.14184407,1.52123585,3.17718053,1.02773398,0.0,14.50110878,13.79500406,0.44323944,1144.69356535,1153.83363652,5.31915271,1144.62950285,1153.76957402,5.31915271,0.0,0.0,0.0,114.46935653,115.38336365,0.53191527,114.46295028,115.3769574,0.53191527,5.70463445,11.91442698,3.85400242,54.37915792,51.73126521,1.66214789,0.87359624,0.86673102,0.00397349,0.87364514,0.86677915,0.00397393,17.529607,10.9384712,2.82691739,0.00170833,24.0,1000
192,17.08.2020,11:21:16, pp803a U=100V / t=4m / Ra=0.204,messung1 (5Zyklen),24.022026,499.4,13.43151,3.034617,16.192384,3.037908,121.588786,22.811681,3.75,4.588905,24.0,0.1,H23m. Nadel,0.0,26.89529435,26.44641141,0.15715804,26.89369435,26.44481141,0.15715804,6.07652583,3.17245428,1.01959101,0.0,10.40858426,11.63617857,0.43122365,1008.57353825,991.74042797,5.89342638,1008.51353825,991.68042797,5.89342638,0.0,0.0,0.0,100.85735382,99.1740428,0.58934264,100.85135382,99.1680428,0.58934264,22.78697187,11.89670355,3.8234663,39.03219098,43.63566962,1.6170887,0.99149934,1.00843427,0.00594084,0.99155833,1.0084953,0.00594155,4.38847253,10.94575085,2.84128189,0.0016,24.0,1000
193,17.08.2020,11:21:20, pp803a U=100V / t=4m / Ra=0.204,messung1 (5Zyklen),24.028635,997.0,26.344123,3.04778,29.104997,3.05107,109.472153,11.475942,3.75,4.590148,24.0,0.1,H23m. Nadel,0.0,26.42339318,26.44641141,0.15715804,26.42179318,26.44481141,0.15715804,3.05695085,3.17245428,1.01959101,0.0,11.68242116,11.63617857,0.43122365,990.87724423,991.74042797,5.89342638,990.81724423,991.68042797,5.89342638,0.0,0.0,0.0,99.08772442,99.1740428,0.58934264,99.08172442,99.1680428,0.58934264,11.4635657,11.89670355,3.8234663,43.80907936,43.63566962,1.6170887,1.00920675,1.00843427,0.00594084,1.00926786,1.0084953,0.00594155,8.7232893,10.94575085,2.84128189,0.0016,24.0,1000
194,17.08.2020,11:21:23, pp803a U=100V / t=4m / Ra=0.204,messung1 (5Zyklen),24.01614,1497.0,39.335712,3.057652,42.096586,3.060942,105.45237,7.667691,3.75,4.587778,24.0,0.1,H23m. Nadel,0.0,26.27636072,26.44641141,0.15715804,26.27476072,26.44481141,0.15715804,2.04251971,3.17245428,1.01959101,0.0,12.11612051,11.63617857,0.43122365,985.36352705,991.74042797,5.89342638,985.30352705,991.68042797,5.89342638,0.0,0.0,0.0,98.53635271,99.1740428,0.58934264,98.53035271,99.1680428,0.58934264,7.6594489,11.89670355,3.8234663,45.4354519,43.63566962,1.6170887,1.01485388,1.00843427,0.00594084,1.01491568,1.0084953,0.00594155,13.05576959,10.94575085,2.84128189,0.0016,24.0,1000
195,17.08.2020,11:21:27, pp803a U=100V / t=4m / Ra=0.204,messung1 (5Zyklen),24.010839,1997.0,52.302623,3.0231,55.063497,3.02639,103.399155,5.683006,3.75,4.586916,24.0,0.1,H23m. Nadel,0.0,26.1905974,26.44641141,0.15715804,26.1889974,26.44481141,0.15715804,1.51382073,3.17245428,1.01959101,0.0,12.33758833,11.63617857,0.43122365,982.14740235,991.74042797,5.89342638,982.08740235,991.68042797,5.89342638,0.0,0.0,0.0,98.21474024,99.1740428,0.58934264,98.20874024,99.1680428,0.58934264,5.67682774,11.89670355,3.8234663,46.26595625,43.63566962,1.6170887,1.01817711,1.00843427,0.00594084,1.01823931,1.0084953,0.00594155,17.61547198,10.94575085,2.84128189,0.0016,24.0,1000
196,17.08.2020,11:21:30, pp803a U=100V / t=4m / Ra=0.204,messung1 (5Zyklen),30.015145,499.4,11.057287,3.039553,13.818161,3.042844,103.760723,22.848746,3.75,5.733621,30.0,0.1,H23m. Nadel,0.0,22.14114337,21.78053125,0.13131733,22.13974337,21.77913125,0.13131733,6.08640969,3.1788406,1.02044097,0.0,8.02666684,9.30014532,0.44495373,830.29287645,816.76992171,4.92440003,830.24037645,816.71742171,4.92440003,0.0,0.0,0.0,83.02928765,81.67699217,0.49244,83.02403765,81.67174217,0.49244,22.82403634,11.92065225,3.82665362,30.10000065,34.87554496,1.6685765,1.20439429,1.22446764,0.00733386,1.20447045,1.22454637,0.0073348,4.38134599,10.90950371,2.81942974,0.0014,24.0,1000
197,17.08.2020,11:21:34, pp803a U=100V / t=4m / Ra=0.204,messung1 (5Zyklen),30.024129,997.0,21.730595,3.052716,24.491469,3.056006,92.119366,11.494507,3.75,5.735584,30.0,0.1,H23m. Nadel,0.0,21.79598295,21.78053125,0.13131733,21.79458295,21.77913125,0.13131733,3.06190171,3.1788406,1.02044097,0.0,9.36634062,9.30014532,0.44495373,817.34936058,816.76992171,4.92440003,817.29686058,816.71742171,4.92440003,0.0,0.0,0.0,81.73493606,81.67699217,0.49244,81.72968606,81.67174217,0.49244,11.48213139,11.92065225,3.82665362,35.12377733,34.87554496,1.6685765,1.22346704,1.22446764,0.00733386,1.22354563,1.22454637,0.0073348,8.70918443,10.90950371,2.81942974,0.0014,24.0,1000
198,17.08.2020,11:21:38, pp803a U=100V / t=4m / Ra=0.204,messung1 (5Zyklen),29.96878,1497.0,32.405548,3.057652,35.166422,3.060942,88.092239,7.667691,3.75,5.724889,30.0,0.1,H23m. Nadel,0.0,21.64699265,21.78053125,0.13131733,21.64559265,21.77913125,0.13131733,2.04251971,3.1788406,1.02044097,0.0,9.80153647,9.30014532,0.44495373,811.76222445,816.76992171,4.92440003,811.70972445,816.71742171,4.92440003,0.0,0.0,0.0,81.17622244,81.67699217,0.49244,81.17097244,81.67174217,0.49244,7.6594489,11.92065225,3.82665362,36.75576177,34.87554496,1.6685765,1.23188782,1.22446764,0.00733386,1.2319675,1.22454637,0.0073348,13.05576959,10.90950371,2.81942974,0.0014,24.0,1000
199,17.08.2020,11:21:41, pp803a U=100V / t=4m / Ra=0.204,messung1 (5Zyklen),29.955597,1997.0,43.011398,3.044489,45.772272,3.04778,85.951937,5.723172,3.75,5.722617,30.0,0.1,H23m. Nadel,0.0,21.53800601,21.78053125,0.13131733,21.53660601,21.77913125,0.13131733,1.5245313,3.1788406,1.02044097,0.0,10.00603736,9.30014532,0.44495373,807.67522534,816.76992171,4.92440003,807.62272534,816.71742171,4.92440003,0.0,0.0,0.0,80.76752253,81.67699217,0.49244,80.76227253,81.67174217,0.49244,5.71699236,11.92065225,3.82665362,37.52264009,34.87554496,1.6685765,1.23812142,1.22446764,0.00733386,1.23820191,1.22454637,0.0073348,17.49171481,10.90950371,2.81942974,0.0014,24.0,1000
0,17.08.2020,10:55:06, pp803b U=100V / t=4m / Ra=0.184,einfahren15x,2.001317,499.5,57.279871,3.01076,60.104813,3.019809,451.237336,22.671238,3.75,0.382468,2.0,0.1,H23m. Nadel,0.0,114.67441642,100.5623523,4.71258336,114.66952475,100.55746063,4.71258336,6.02754755,3.15516006,1.00969288,0.0,54.3209886,48.70115028,1.89744013,4300.29061562,3771.08821111,176.72187583,4300.10717812,3770.90477361,176.72187583,0.0,0.0,0.0,430.02906156,377.10882111,17.67218758,430.01071781,377.09047736,17.67218758,22.6033033,11.83185023,3.78634831,203.70370725,182.62931357,7.11540047,0.23254242,0.26678418,0.01144382,0.23255234,0.26679731,0.01144489,4.42413211,10.9893829,2.84861428,0.00489167,15.0,1000
1,17.08.2020,10:55:11, pp803b U=100V / t=4m / Ra=0.184,einfahren15x,2.009147,997.0,94.791944,3.043666,97.616885,3.052716,367.164815,11.48213,3.75,0.383835,2.0,0.1,H23m. Nadel,0.0,95.07717553,100.5623523,4.71258336,95.07228386,100.55746063,4.71258336,3.05282447,3.15516006,1.00969288,0.0,46.00972969,48.70115028,1.89744013,3565.39408225,3771.08821111,176.72187583,3565.21064475,3770.90477361,176.72187583,0.0,0.0,0.0,356.53940822,377.10882111,17.67218758,356.52106447,377.09047736,17.67218758,11.44809178,11.83185023,3.78634831,172.53648635,182.62931357,7.11540047,0.2804739,0.26678418,0.01144382,0.28048834,0.26679731,0.01144489,8.73508022,10.9893829,2.84861428,0.00489167,15.0,1000
2,17.08.2020,10:55:14, pp803b U=100V / t=4m / Ra=0.184,einfahren15x,2.015136,1497.0,143.842787,3.040376,146.667729,3.049425,367.404131,7.63884,3.75,0.384956,2.0,0.1,H23m. Nadel,0.0,96.08736607,100.5623523,4.71258336,96.0824744,100.55746063,4.71258336,2.03097929,3.15516006,1.00969288,0.0,47.02574755,48.70115028,1.89744013,3603.27622745,3771.08821111,176.72187583,3603.09278995,3770.90477361,176.72187583,0.0,0.0,0.0,360.32762275,377.10882111,17.67218758,360.309279,377.09047736,17.67218758,7.61617234,11.83185023,3.78634831,176.34655333,182.62931357,7.11540047,0.27752521,0.26678418,0.01144382,0.27753934,0.26679731,0.01144489,13.12995498,10.9893829,2.84861428,0.00489167,15.0,1000
3,17.08.2020,10:55:17, pp803b U=100V / t=4m / Ra=0.184,einfahren15x,2.025823,1997.0,192.531671,3.01405,195.356613,3.0231,366.843915,5.676827,3.75,0.387001,2.0,0.1,H23m. Nadel,0.0,96.41045118,100.5623523,4.71258336,96.40555951,100.55746063,4.71258336,1.50928893,3.15516006,1.00969288,0.0,47.44813529,48.70115028,1.89744013,3615.39191913,3771.08821111,176.72187583,3615.20848163,3770.90477361,176.72187583,0.0,0.0,0.0,361.53919191,377.10882111,17.67218758,361.52084816,377.09047736,17.67218758,5.6598335,11.83185023,3.78634831,177.93050733,182.62931357,7.11540047,0.27659519,0.26678418,0.01144382,0.27660922,0.26679731,0.01144489,17.66836427,10.9893829,2.84861428,0.00489167,15.0,1000
4,17.08.2020,10:55:21, pp803b U=100V / t=4m / Ra=0.184,einfahren15x,3.067389,499.5,37.442028,3.000888,40.26697,3.009937,302.304581,22.597124,3.75,0.585976,3.0,0.1,H23m. Nadel,0.0,74.95901502,72.60176557,0.7859786,74.95491502,72.59766557,0.7859786,6.00778378,3.13269248,1.00817002,0.0,34.47356562,34.73248655,0.17165156,2810.96306306,2722.56620894,29.47419738,2810.80931306,2722.41245894,29.47419738,0.0,0.0,0.0,281.09630631,272.25662089,2.94741974,281.08093131,272.24124589,2.94741974,22.52918919,11.7475968,3.78063758,129.27587106,130.24682455,0.64369335,0.35574996,0.36742698,0.00389358,0.35576942,0.36744774,0.00389401,4.43868615,11.07337691,2.85465162,0.0041,15.0,1000
5,17.08.2020,10:55:25, pp803b U=100V / t=4m / Ra=0.184,einfahren15x,3.066012,997.0,71.635449,3.002533,74.460391,3.011582,280.066665,11.327416,3.75,0.585687,3.0,0.1,H23m. Nadel,0.0,71.85100201,72.60176557,0.7859786,71.84690201,72.59766557,0.7859786,3.0115677,3.13269248,1.00817002,0.0,34.41766715,34.73248655,0.17165156,2694.41257523,2722.56620894,29.47419738,2694.25882523,2722.41245894,29.47419738,0.0,0.0,0.0,269.44125752,272.25662089,2.94741974,269.42588252,272.24124589,2.94741974,11.29337889,11.7475968,3.78063758,129.06625182,130.24682455,0.64369335,0.37113841,0.36742698,0.00389358,0.37115959,0.36744774,0.00389401,8.85474587,11.07337691,2.85465162,0.0041,15.0,1000
6,17.08.2020,10:55:28, pp803b U=100V / t=4m / Ra=0.184,einfahren15x,3.070916,1497.0,107.535092,3.000888,110.360034,3.009937,276.452991,7.539922,3.75,0.586676,3.0,0.1,H23m. Nadel,0.0,71.83372879,72.60176557,0.7859786,71.82962879,72.59766557,0.7859786,2.0046012,3.13269248,1.00817002,0.0,34.91251379,34.73248655,0.17165156,2693.76482966,2722.56620894,29.47419738,2693.61107966,2722.41245894,29.47419738,0.0,0.0,0.0,269.37648297,272.25662089,2.94741974,269.36110797,272.24124589,2.94741974,7.51725451,11.7475968,3.78063758,130.92192673,130.24682455,0.64369335,0.37122765,0.36742698,0.00389358,0.37124884,0.36744774,0.00389401,13.30272906,11.07337691,2.85465162,0.0041,15.0,1000
7,17.08.2020,10:55:32, pp803b U=100V / t=4m / Ra=0.184,einfahren15x,3.068232,1997.0,143.311343,3.009114,146.136284,3.018164,274.417159,5.667558,3.75,0.586147,3.0,0.1,H23m. Nadel,0.0,71.76331647,72.60176557,0.7859786,71.75921647,72.59766557,0.7859786,1.50681723,3.13269248,1.00817002,0.0,35.12619962,34.73248655,0.17165156,2691.1243678,2722.56620894,29.47419738,2690.9706178,2722.41245894,29.47419738,0.0,0.0,0.0,269.11243678,272.25662089,2.94741974,269.09706178,272.24124589,2.94741974,5.6505646,11.7475968,3.78063758,131.72324859,130.24682455,0.64369335,0.37159189,0.36742698,0.00389358,0.37161312,0.36744774,0.00389401,17.69734657,11.07337691,2.85465162,0.0041,15.0,1000
8,17.08.2020,10:55:35, pp803b U=100V / t=4m / Ra=0.184,einfahren15x,5.0532,499.5,30.477312,2.999242,33.302254,3.008292,250.016921,22.584772,3.75,0.965367,5.0,0.1,H23m. Nadel,0.0,61.01563964,59.66296,0.4512149,61.01233964,59.65966,0.4512149,6.00448849,3.13296938,1.00754142,0.0,27.50392558,28.26334531,0.3016481,2288.08648649,2237.36099996,16.92055857,2287.96273649,2237.23724996,16.92055857,0.0,0.0,0.0,228.80864865,223.7361,1.69205586,228.79627365,223.723725,1.69205586,22.51683183,11.74863519,3.77828033,103.13972091,105.9875449,1.13118037,0.43704642,0.44703071,0.00333062,0.43707006,0.44705544,0.00333098,4.44112212,11.06764158,2.84658888,0.0033,15.0,1000
9,17.08.2020,10:55:39, pp803b U=100V / t=4m / Ra=0.184,einfahren15x,5.060033,997.0,58.989378,3.012405,61.81432,3.021454,232.501202,11.364547,3.75,0.966636,5.0,0.1,H23m. Nadel,0.0,59.16687864,59.66296,0.4512149,59.16357864,59.65966,0.4512149,3.02146941,3.13296938,1.00754142,0.0,28.07105461,28.26334531,0.3016481,2218.75794885,2237.36099996,16.92055857,2218.63419885,2237.23724996,16.92055857,0.0,0.0,0.0,221.87579488,223.7361,1.69205586,221.86341988,223.723725,1.69205586,11.33051028,11.74863519,3.77828033,105.2664548,105.9875449,1.13118037,0.45070261,0.44703071,0.00333062,0.45072775,0.44705544,0.00333098,8.82572784,11.06764158,2.84658888,0.0033,15.0,1000
10,17.08.2020,10:55:43, pp803b U=100V / t=4m / Ra=0.184,einfahren15x,5.063492,1497.0,88.695964,2.982789,91.520906,2.991838,229.260786,7.494585,3.75,0.967214,5.0,0.1,H23m. Nadel,0.0,59.24914095,59.66296,0.4512149,59.24584095,59.65966,0.4512149,1.99251102,3.13296938,1.00754142,0.0,28.62666496,28.26334531,0.3016481,2221.84278557,2237.36099996,16.92055857,2221.71903557,2237.23724996,16.92055857,0.0,0.0,0.0,222.18427856,223.7361,1.69205586,222.17190356,223.723725,1.69205586,7.47191633,11.74863519,3.77828033,107.34999361,105.9875449,1.13118037,0.45007685,0.44703071,0.00333062,0.45010192,0.44705544,0.00333098,13.38344751,11.06764158,2.84658888,0.0033,15.0,1000
11,17.08.2020,10:55:46, pp803b U=100V / t=4m / Ra=0.184,einfahren15x,5.061496,1997.0,118.262701,3.022277,121.087643,3.031326,227.380401,5.692275,3.75,0.966909,5.0,0.1,H23m. Nadel,0.0,59.22018077,59.66296,0.4512149,59.21688077,59.65966,0.4512149,1.51340861,3.13296938,1.00754142,0.0,28.85173608,28.26334531,0.3016481,2220.75677892,2237.36099996,16.92055857,2220.63302892,2237.23724996,16.92055857,0.0,0.0,0.0,222.07567789,223.7361,1.69205586,222.06330289,223.723725,1.69205586,5.6752823,11.74863519,3.77828033,108.1940103,105.9875449,1.13118037,0.45029695,0.44703071,0.00333062,0.45032204,0.44705544,0.00333098,17.62026887,11.06764158,2.84658888,0.0033,15.0,1000
12,17.08.2020,10:55:49, pp803b U=100V / t=4m / Ra=0.184,einfahren15x,6.058129,499.5,26.572925,3.027213,29.397867,3.036262,220.704705,22.794762,3.75,1.157316,6.0,0.1,H23m. Nadel,0.0,53.19904905,52.52240147,0.22689822,53.19600738,52.51935981,0.22689822,6.06048649,3.15878914,1.01814857,0.0,23.56776045,24.68028533,0.39928127,1994.96433934,1969.59005523,8.50868337,1994.85027684,1969.47599273,8.50868337,0.0,0.0,0.0,199.49643393,196.95900552,0.85086834,199.48502768,196.94759927,0.85086834,22.72682432,11.84545927,3.81805712,88.37910168,92.55107,1.49730478,0.50126209,0.50774806,0.00217538,0.50129075,0.50777747,0.00217563,4.40008681,10.99691917,2.8442477,0.00304167,15.0,1000
13,17.08.2020,10:55:54, pp803b U=100V / t=4m / Ra=0.184,einfahren15x,6.062001,997.0,52.189195,3.033794,55.014136,3.042844,206.923783,11.444999,3.75,1.158052,6.0,0.1,H23m. Nadel,0.0,52.3462337,52.52240147,0.22689822,52.34319203,52.51935981,0.22689822,3.04292277,3.15878914,1.01814857,0.0,24.65013463,24.68028533,0.39928127,1962.98376379,1969.59005523,8.50868337,1962.86970129,1969.47599273,8.50868337,0.0,0.0,0.0,196.29837638,196.95900552,0.85086834,196.28697013,196.94759927,0.85086834,11.41096038,11.84545927,3.81805712,92.43800487,92.55107,1.49730478,0.50942856,0.50774806,0.00217538,0.50945817,0.50777747,0.00217563,8.76350427,10.99691917,2.8442477,0.00304167,15.0,1000
14,17.08.2020,10:55:57, pp803b U=100V / t=4m / Ra=0.184,einfahren15x,6.060848,1497.0,78.315523,3.018986,81.140465,3.028036,203.257677,7.58526,3.75,1.157862,6.0,0.1,H23m. Nadel,0.0,52.31497862,52.52240147,0.22689822,52.31193696,52.51935981,0.22689822,2.01669071,3.15878914,1.01814857,0.0,25.14762312,24.68028533,0.39928127,1961.8116984,1969.59005523,8.50868337,1961.6976359,1969.47599273,8.50868337,0.0,0.0,0.0,196.18116984,196.95900552,0.85086834,196.16976359,196.94759927,0.85086834,7.56259018,11.84545927,3.81805712,94.3035867,92.55107,1.49730478,0.50973292,0.50774806,0.00217538,0.50976256,0.50777747,0.00217563,13.22298282,10.99691917,2.8442477,0.00304167,15.0,1000
15,17.08.2020,10:56:00, pp803b U=100V / t=4m / Ra=0.184,einfahren15x,6.05553,1997.0,104.302001,3.025568,107.126943,3.034617,201.164766,5.698455,3.75,1.156859,6.0,0.1,H23m. Nadel,0.0,52.22934452,52.52240147,0.22689822,52.22630285,52.51935981,0.22689822,1.51505658,3.15878914,1.01814857,0.0,25.35562313,24.68028533,0.39928127,1958.60041938,1969.59005523,8.50868337,1958.48635688,1969.47599273,8.50868337,0.0,0.0,0.0,195.86004194,196.95900552,0.85086834,195.84863569,196.94759927,0.85086834,5.68146219,11.84545927,3.81805712,95.08358675,92.55107,1.49730478,0.51056866,0.50774806,0.00217538,0.5105984,0.50777747,0.00217563,17.60110278,10.99691917,2.8442477,0.00304167,15.0,1000
16,17.08.2020,10:56:03, pp803b U=100V / t=4m / Ra=0.184,einfahren15x,10.051693,499.5,19.598337,3.028858,22.423279,3.037908,168.342934,22.807115,3.75,1.920184,10.0,0.1,H23m. Nadel,0.0,39.23590991,38.62354698,0.20489105,39.23350991,38.62114698,0.20489105,6.06377978,3.15686835,1.0211296,0.0,16.58486507,17.73213931,0.41192974,1471.34662162,1448.38301175,7.68341456,1471.25662162,1448.29301175,7.68341456,0.0,0.0,0.0,147.13466216,144.83830117,0.76834146,147.12566216,144.82930117,0.76834146,22.73917417,11.83825633,3.82923601,62.19324399,66.49552242,1.54473651,0.6796495,0.6904828,0.00362532,0.67969108,0.69052572,0.00362577,4.39769709,11.03681414,2.87573677,0.0024,15.0,1000
17,17.08.2020,10:56:08, pp803b U=100V / t=4m / Ra=0.184,einfahren15x,10.039388,997.0,38.340383,3.042021,41.165325,3.05107,154.834471,11.475942,3.75,1.917833,10.0,0.1,H23m. Nadel,0.0,38.45575025,38.62354698,0.20489105,38.45335025,38.62114698,0.20489105,3.05117452,3.15686835,1.0211296,0.0,17.70108786,17.73213931,0.41192974,1442.0906344,1448.38301175,7.68341456,1442.0006344,1448.29301175,7.68341456,0.0,0.0,0.0,144.20906344,144.83830117,0.76834146,144.20006344,144.82930117,0.76834146,11.44190446,11.83825633,3.82923601,66.37907949,66.49552242,1.54473651,0.69343769,0.6904828,0.00362532,0.69348097,0.69052572,0.00362577,8.73980379,11.03681414,2.87573677,0.0024,15.0,1000
18,17.08.2020,10:56:11, pp803b U=100V / t=4m / Ra=0.184,einfahren15x,10.05128,1497.0,57.531608,3.007469,60.35655,3.016518,151.193762,7.556408,3.75,1.920177,10.0,0.1,H23m. Nadel,0.0,38.43126787,38.62354698,0.20489105,38.42886787,38.62114698,0.20489105,2.00899733,3.15686835,1.0211296,0.0,18.20993527,17.73213931,0.41192974,1441.17254509,1448.38301175,7.68341456,1441.08254509,1448.29301175,7.68341456,0.0,0.0,0.0,144.11725451,144.83830117,0.76834146,144.10825451,144.82930117,0.76834146,7.53373998,11.83825633,3.82923601,68.28725726,66.49552242,1.54473651,0.69387944,0.6904828,0.00362532,0.69392278,0.69052572,0.00362577,13.27361978,11.03681414,2.87573677,0.0024,15.0,1000
19,17.08.2020,10:56:14, pp803b U=100V / t=4m / Ra=0.184,einfahren15x,10.052106,1997.0,76.627406,3.002533,79.452347,3.011582,149.196947,5.6552,3.75,1.920223,10.0,0.1,H23m. Nadel,0.0,38.37125989,38.62354698,0.20489105,38.36885989,38.62114698,0.20489105,1.50352178,3.15686835,1.0211296,0.0,18.43266905,17.73213931,0.41192974,1438.92224587,1448.38301175,7.68341456,1438.83224587,1448.29301175,7.68341456,0.0,0.0,0.0,143.89222459,144.83830117,0.76834146,143.88322459,144.82930117,0.76834146,5.63820669,11.83825633,3.82923601,69.12250895,66.49552242,1.54473651,0.69496458,0.6904828,0.00362532,0.69500805,0.69052572,0.00362577,17.7361359,11.03681414,2.87573677,0.0024,15.0,1000
20,17.08.2020,10:56:18, pp803b U=100V / t=4m / Ra=0.184,einfahren15x,12.047002,499.5,16.941116,3.028858,19.766058,3.037908,148.393829,22.807115,3.75,2.301402,12.0,0.1,H23m. Nadel,0.0,33.91614815,33.44451954,0.1618989,33.91394815,33.44231954,0.1618989,6.06377978,3.15858006,1.01866321,0.0,13.92508418,15.14186974,0.42868644,1271.85555556,1254.16948284,6.07120863,1271.77305556,1254.08698284,6.07120863,0.0,0.0,0.0,127.18555556,125.41694828,0.60712086,127.17730556,125.40869828,0.60712086,22.73917417,11.84467523,3.81998705,52.21906569,56.78201153,1.60757416,0.78625281,0.79739601,0.00382921,0.78630381,0.79744848,0.00382971,4.39769709,10.99933642,2.84801796,0.0022,15.0,1000
21,17.08.2020,10:56:22, pp803b U=100V / t=4m / Ra=0.184,einfahren15x,12.045023,997.0,33.285904,3.023922,36.110846,3.032972,135.823142,11.407867,3.75,2.300991,12.0,0.1,H23m. Nadel,0.0,33.38606219,33.44451954,0.1618989,33.38386219,33.44231954,0.1618989,3.03302106,3.15858006,1.01866321,0.0,15.17542056,15.14186974,0.42868644,1251.977332,1254.16948284,6.07120863,1251.894832,1254.08698284,6.07120863,0.0,0.0,0.0,125.1977332,125.41694828,0.60712086,125.1894832,125.40869828,0.60712086,11.37382899,11.84467523,3.81998705,56.90782711,56.78201153,1.60757416,0.79873651,0.79739601,0.00382921,0.79878914,0.79744848,0.00382971,8.79211391,10.99933642,2.84801796,0.0022,15.0,1000
22,17.08.2020,10:56:25, pp803b U=100V / t=4m / Ra=0.184,einfahren15x,12.052113,1497.0,49.818262,3.033794,52.643204,3.042844,131.871754,7.622354,3.75,2.302404,12.0,0.1,H23m. Nadel,0.0,33.27873213,33.44451954,0.1618989,33.27653213,33.44231954,0.1618989,2.0265825,3.15858006,1.01866321,0.0,15.62497482,15.14186974,0.42868644,1247.95245491,1254.16948284,6.07120863,1247.86995491,1254.08698284,6.07120863,0.0,0.0,0.0,124.79524549,125.41694828,0.60712086,124.78699549,125.40869828,0.60712086,7.59968437,11.84467523,3.81998705,58.59365556,56.78201153,1.60757416,0.80131258,0.79739601,0.00382921,0.80136556,0.79744848,0.00382971,13.15844121,10.99933642,2.84801796,0.0022,15.0,1000
23,17.08.2020,10:56:29, pp803b U=100V / t=4m / Ra=0.184,einfahren15x,12.047071,1997.0,66.29468,3.017341,69.119622,3.02639,129.793982,5.683006,3.75,2.301382,12.0,0.1,H23m. Nadel,0.0,33.1971357,33.44451954,0.1618989,33.1949357,33.44231954,0.1618989,1.51093691,3.15858006,1.01866321,0.0,15.8419994,15.14186974,0.42868644,1244.89258888,1254.16948284,6.07120863,1244.81008888,1254.08698284,6.07120863,0.0,0.0,0.0,124.48925889,125.41694828,0.60712086,124.48100889,125.40869828,0.60712086,5.6660134,11.84467523,3.81998705,59.40749775,56.78201153,1.60757416,0.80328215,0.79739601,0.00382921,0.80333539,0.79744848,0.00382971,17.64909347,10.99933642,2.84801796,0.0022,15.0,1000
24,17.08.2020,10:56:32, pp803b U=100V / t=4m / Ra=0.184,einfahren15x,15.040768,499.5,14.469818,3.028858,17.29476,3.037908,129.840544,22.807115,3.75,2.873284,15.0,0.1,H23m. Nadel,0.0,28.9686046,28.61719582,0.12229294,28.9666046,28.61519582,0.12229294,6.06377978,3.16091557,1.01772442,0.0,11.45141241,12.72714013,0.44773555,1086.32267267,1073.14484336,4.5859854,1086.24767267,1073.06984336,4.5859854,0.0,0.0,0.0,108.63226727,107.31448434,0.45859854,108.62476727,107.30698434,0.45859854,22.73917417,11.85343339,3.81646659,42.94279655,47.72677547,1.6790083,0.9205368,0.93189138,0.00395646,0.92060036,0.93195652,0.00395701,4.39769709,10.97658932,2.83097121,0.002,15.0,1000
25,17.08.2020,10:56:36, pp803b U=100V / t=4m / Ra=0.184,einfahren15x,15.038738,997.0,28.507842,3.027213,31.332784,3.036262,117.851495,11.420244,3.75,2.872883,15.0,0.1,H23m. Nadel,0.0,28.59362287,28.61719582,0.12229294,28.59162287,28.61519582,0.12229294,3.03632197,3.16091557,1.01772442,0.0,12.77765045,12.72714013,0.44773555,1072.26085757,1073.14484336,4.5859854,1072.18585757,1073.06984336,4.5859854,0.0,0.0,0.0,107.22608576,107.31448434,0.45859854,107.21858576,107.30698434,0.45859854,11.38620737,11.85343339,3.81646659,47.91618919,47.72677547,1.6790083,0.93260888,0.93189138,0.00395646,0.93267412,0.93195652,0.00395701,8.78255566,10.97658932,2.83097121,0.002,15.0,1000
26,17.08.2020,10:56:40, pp803b U=100V / t=4m / Ra=0.184,einfahren15x,15.026966,1497.0,42.638006,3.030504,45.462948,3.039553,113.88514,7.614111,3.75,2.870736,15.0,0.1,H23m. Nadel,0.0,28.48230194,28.61719582,0.12229294,28.48030194,28.61519582,0.12229294,2.02438477,3.16091557,1.01772442,0.0,13.22795858,12.72714013,0.44773555,1068.08632265,1073.14484336,4.5859854,1068.01132265,1073.06984336,4.5859854,0.0,0.0,0.0,106.80863226,107.31448434,0.45859854,106.80113226,107.30698434,0.45859854,7.59144289,11.85343339,3.81646659,49.60484469,47.72677547,1.6790083,0.93625391,0.93189138,0.00395646,0.93631966,0.93195652,0.00395701,13.17272638,10.97658932,2.83097121,0.002,15.0,1000
27,17.08.2020,10:56:43, pp803b U=100V / t=4m / Ra=0.184,einfahren15x,15.033385,1997.0,56.763235,3.033794,59.588177,3.042844,111.895675,5.713903,3.75,2.87188,15.0,0.1,H23m. Nadel,0.0,28.42425388,28.61719582,0.12229294,28.42225388,28.61519582,0.12229294,1.51917576,3.16091557,1.01772442,0.0,13.45153906,12.72714013,0.44773555,1065.90952053,1073.14484336,4.5859854,1065.83452053,1073.06984336,4.5859854,0.0,0.0,0.0,106.59095205,107.31448434,0.45859854,106.58345205,107.30698434,0.45859854,5.69690911,11.85343339,3.81646659,50.44327147,47.72677547,1.6790083,0.93816593,0.93189138,0.00395646,0.93823195,0.93195652,0.00395701,17.55337816,10.97658932,2.83097121,0.002,15.0,1000
28,17.08.2020,10:56:46, pp803b U=100V / t=4m / Ra=0.184,einfahren15x,20.000129,499.5,11.689197,3.033794,14.514139,3.042844,108.96501,22.844172,3.75,3.820674,20.0,0.1,H23m. Nadel,0.0,23.4017958,23.1006212,0.1131171,23.40008746,23.09891287,0.1131171,6.07366166,3.1631093,1.01956517,0.0,8.6632129,9.96790178,0.45419821,877.56734234,866.27329501,4.24189118,877.50327984,866.20923251,4.24189118,0.0,0.0,0.0,87.75673423,86.6273295,0.42418912,87.75032798,86.62092325,0.42418912,22.77623123,11.86165987,3.82336937,32.48704838,37.37963169,1.70324329,1.13951369,1.15445281,0.00562991,1.13959688,1.15453821,0.00563074,4.39054201,10.96594272,2.82089876,0.00170833,15.0,1000
29,17.08.2020,10:56:51, pp803b U=100V / t=4m / Ra=0.184,einfahren15x,20.01412,997.0,23.061773,3.022277,25.886715,3.031326,97.367284,11.401679,3.75,3.823466,20.0,0.1,H23m. Nadel,0.0,23.1311665,23.1006212,0.1131171,23.12945817,23.09891287,0.1131171,3.03137111,3.1631093,1.01956517,0.0,10.04904353,9.96790178,0.45419821,867.41874373,866.27329501,4.24189118,867.35468123,866.20923251,4.24189118,0.0,0.0,0.0,86.74187437,86.6273295,0.42418912,86.73546812,86.62092325,0.42418912,11.36764168,11.86165987,3.82336937,37.68391322,37.37963169,1.70324329,1.15284574,1.15445281,0.00562991,1.15293088,1.15453821,0.00563074,8.79689938,10.96594272,2.82089876,0.00170833,15.0,1000
30,17.08.2020,10:56:54, pp803b U=100V / t=4m / Ra=0.184,einfahren15x,20.017786,1497.0,34.421187,3.028858,37.246129,3.037908,93.301927,7.609989,3.75,3.824107,20.0,0.1,H23m. Nadel,0.0,22.99344489,23.1006212,0.1131171,22.99173656,23.09891287,0.1131171,2.02328524,3.1631093,1.01956517,0.0,10.48422566,9.96790178,0.45419821,862.25418337,866.27329501,4.24189118,862.19012087,866.20923251,4.24189118,0.0,0.0,0.0,86.22541834,86.6273295,0.42418912,86.21901209,86.62092325,0.42418912,7.58731964,11.86165987,3.82336937,39.31584622,37.37963169,1.70324329,1.15975082,1.15445281,0.00562991,1.159837,1.15453821,0.00563074,13.17988496,10.96594272,2.82089876,0.00170833,15.0,1000
31,17.08.2020,10:56:57, pp803b U=100V / t=4m / Ra=0.184,einfahren15x,20.021211,1997.0,45.683527,3.043666,48.508469,3.052716,91.090014,5.732441,3.75,3.824754,20.0,0.1,H23m. Nadel,0.0,22.87607762,23.1006212,0.1131171,22.87436928,23.09891287,0.1131171,1.52411918,3.1631093,1.01956517,0.0,10.67512505,9.96790178,0.45419821,857.85291062,866.27329501,4.24189118,857.78884812,866.20923251,4.24189118,0.0,0.0,0.0,85.78529106,86.6273295,0.42418912,85.77888481,86.62092325,0.42418912,5.71544692,11.86165987,3.82336937,40.03171895,37.37963169,1.70324329,1.165701,1.15445281,0.00562991,1.16578806,1.15453821,0.00563074,17.49644453,10.96594272,2.82089876,0.00170833,15.0,1000
32,17.08.2020,10:57:00, pp803b U=100V / t=4m / Ra=0.184,einfahren15x,24.038255,499.5,10.183713,3.043666,13.008655,3.052716,97.662576,22.918286,3.75,4.592009,24.0,0.1,H23m. Nadel,0.0,20.38781381,20.10233145,0.10439691,20.38621381,20.10073145,0.10439691,6.09342543,3.16235009,1.02682776,0.0,7.14639419,8.46919068,0.46165484,764.54301802,753.83742954,3.91488396,764.48301802,753.77742954,3.91488396,0.0,0.0,0.0,76.4543018,75.38374295,0.3914884,76.4483018,75.37774295,0.3914884,22.85034535,11.85881285,3.85060411,26.79897823,31.75946505,1.73120565,1.30797087,1.32665272,0.00685232,1.30807353,1.32675834,0.0068534,4.37630147,11.01858842,2.8628734,0.0016,15.0,1000
33,17.08.2020,10:57:05, pp803b U=100V / t=4m / Ra=0.184,einfahren15x,24.018687,997.0,20.054096,3.018986,22.879037,3.028036,86.054554,11.389302,3.75,4.588534,24.0,0.1,H23m. Nadel,0.0,20.11443932,20.10233145,0.10439691,20.11283932,20.10073145,0.10439691,3.02807021,3.16235009,1.02682776,0.0,8.54238455,8.46919068,0.46165484,754.29147442,753.83742954,3.91488396,754.23147442,753.77742954,3.91488396,0.0,0.0,0.0,75.42914744,75.38374295,0.3914884,75.42314744,75.37774295,0.3914884,11.35526329,11.85881285,3.85060411,32.03394208,31.75946505,1.73120565,1.32574745,1.32665272,0.00685232,1.32585292,1.32675834,0.0068534,8.80648889,11.01858842,2.8628734,0.0016,15.0,1000
34,17.08.2020,10:57:08, pp803b U=100V / t=4m / Ra=0.184,einfahren15x,24.009187,1497.0,29.944222,3.025568,32.769164,3.034617,82.087085,7.601746,3.75,4.586554,24.0,0.1,H23m. Nadel,0.0,20.00282031,20.10233145,0.10439691,20.00122031,20.10073145,0.10439691,2.02108751,3.16235009,1.02682776,0.0,8.9900664,8.46919068,0.46165484,750.10576152,753.83742954,3.91488396,750.04576152,753.77742954,3.91488396,0.0,0.0,0.0,75.01057615,75.38374295,0.3914884,75.00457615,75.37774295,0.3914884,7.57907816,11.85881285,3.85060411,33.712749,31.75946505,1.73120565,1.33314534,1.32665272,0.00685232,1.33325198,1.32675834,0.0068534,13.19421676,11.01858842,2.8628734,0.0016,15.0,1000
