Repository: ZBT-Tools/ContactResistanceAnalysis

File: Messreihen/Vorbehandlungen/pp+gps.csv (part 37 of 75)
age[mV],voltage_needle[mV],R_ges / mOhm*cm²,R_bulk / mOhm*cm²,contact_area[cm2],p_Kraftsensor / ?,pressure_rounded[bar],sample_thickness[cm],parameters,[mV]_in_[V],main_resistance[mOhm],main_resistance_mean[mOhm],main_resistance_error[mOhm],flow_resistance[mOhm],flow_resistance_mean[mOhm],flow_resistance_error[mOhm],bulk_resistance[mOhm],bulk_resistance_mean[mOhm],bulk_resistance_error[mOhm],bulk_resistance_sub[mOhm],contact_resistance[mOhm],contact_resistance_mean[mOhm],contact_resistance_error[mOhm],vs_main_resistance[mOhm*cm],vs_main_resistance_mean[mOhm*cm],vs_main_resistance_error[mOhm*cm],vs_flow_resistance[mOhm*cm],vs_flow_resistance_mean[mOhm*cm],vs_flow_resistance_error[mOhm*cm],vs_bulk_resistance[mOhm*cm],vs_bulk_resistance_mean[mOhm*cm],vs_bulk_resistance_error[mOhm*cm],as_main_resistance[mOhm*cm2],as_main_resistance_mean[mOhm*cm2],as_main_resistance_error[mOhm*cm2],as_flow_resistance[mOhm*cm2],as_flow_resistance_mean[mOhm*cm2],as_flow_resistance_error[mOhm*cm2],as_bulk_resistance[mOhm*cm2],as_bulk_resistance_mean[mOhm*cm2],as_bulk_resistance_error[mOhm*cm2],as_contact_resistance[mOhm*cm2],as_contact_resistance_mean[mOhm*cm2],as_contact_resistance_error[mOhm*cm2],vs_main_conductance[S/cm],vs_main_conductance_mean[S/cm],vs_main_conductance_error[S/cm],vs_flow_conductance[S/cm],vs_flow_conductance_mean[S/cm],vs_flow_conductance_error[S/cm],vs_bulk_conductance[S/cm],vs_bulk_conductance_mean[S/cm],vs_bulk_conductance_error[S/cm],degradation_corr[mOhm],cycle,[mV] in [V]
94,17.08.2020,11:00:53, pp803b U=100V / t=4m / Ra=0.184,einfahren15x,6.057561,1497.0,90.653917,2.987725,93.478859,2.996774,234.165478,7.506949,3.75,1.157211,6.0,0.1,H23m. Nadel,0.0,60.55705878,60.86759473,0.35912467,60.55399212,60.86452806,0.35912467,1.99580828,3.13935083,1.01506252,0.0,29.27909192,28.86258861,0.3374647,2270.88970441,2282.5348024,13.4671751,2270.77470441,2282.4198024,13.4671751,0.0,0.0,0.0,227.08897044,228.25348024,1.34671751,227.07747044,228.24198024,1.34671751,7.48428106,11.77256563,3.80648447,109.79659469,108.23470731,1.26549263,0.44035604,0.43815466,0.00255565,0.44037834,0.43817674,0.0025559,13.3613368,11.07471526,2.86197218,0.00306667,17.0,1000
95,17.08.2020,11:00:56, pp803b U=100V / t=4m / Ra=0.184,einfahren15x,6.057406,1997.0,120.669832,3.01076,123.494774,3.019809,231.900552,5.670648,3.75,1.157188,6.0,0.1,H23m. Nadel,0.0,60.42555433,60.86759473,0.35912467,60.42248766,60.86452806,0.35912467,1.50764146,3.13935083,1.01506252,0.0,29.4574231,28.86258861,0.3374647,2265.95828743,2282.5348024,13.4671751,2265.84328743,2282.4198024,13.4671751,0.0,0.0,0.0,226.59582874,228.25348024,1.34671751,226.58432874,228.24198024,1.34671751,5.65365548,11.77256563,3.80648447,110.46533663,108.23470731,1.26549263,0.44131439,0.43815466,0.00255565,0.44133679,0.43817674,0.0025559,17.68767133,11.07471526,2.86197218,0.00306667,17.0,1000
96,17.08.2020,11:01:00, pp803b U=100V / t=4m / Ra=0.184,einfahren15x,10.047012,499.5,22.997605,3.018986,25.822547,3.028036,193.862967,22.733,3.75,1.919293,10.0,0.1,H23m. Nadel,0.0,46.04125125,45.26777212,0.25878602,46.03885125,45.26537212,0.25878602,6.04401602,3.14065039,1.01686009,0.0,19.99741762,21.06236087,0.38371722,1726.54692192,1697.54145468,9.70447564,1726.45692192,1697.45145468,9.70447564,0.0,0.0,0.0,172.65469219,169.75414547,0.97044756,172.64569219,169.74514547,0.97044756,22.66506006,11.77743896,3.81322535,74.99031607,78.98385325,1.43893958,0.57919075,0.58914436,0.0033308,0.57922094,0.5891756,0.00333115,4.41207743,11.06628456,2.85172982,0.0024,17.0,1000
97,17.08.2020,11:01:04, pp803b U=100V / t=4m / Ra=0.184,einfahren15x,10.039491,997.0,44.923381,3.000888,47.748323,3.009937,179.594995,11.321227,3.75,1.917882,10.0,0.1,H23m. Nadel,0.0,45.05855667,45.26777212,0.25878602,45.05615667,45.26537212,0.25878602,3.00991775,3.14065039,1.01686009,0.0,21.02311946,21.06236087,0.38371722,1689.69587513,1697.54145468,9.70447564,1689.60587513,1697.45145468,9.70447564,0.0,0.0,0.0,168.96958751,169.75414547,0.97044756,168.96058751,169.74514547,0.97044756,11.28719157,11.77743896,3.81322535,78.83669797,78.98385325,1.43893958,0.59182248,0.58914436,0.0033308,0.591854,0.5891756,0.00333115,8.85959978,11.06628456,2.85172982,0.0024,17.0,1000
98,17.08.2020,11:01:07, pp803b U=100V / t=4m / Ra=0.184,einfahren15x,10.055238,1497.0,67.395411,2.98937,70.220353,2.99842,175.902689,7.511071,3.75,1.92092,10.0,0.1,H23m. Nadel,0.0,45.02031463,45.26777212,0.25878602,45.01791463,45.26537212,0.25878602,1.99690715,3.14065039,1.01686009,0.0,21.51050374,21.06236087,0.38371722,1688.2617986,1697.54145468,9.70447564,1688.1717986,1697.45145468,9.70447564,0.0,0.0,0.0,168.82617986,169.75414547,0.97044756,168.81717986,169.74514547,0.97044756,7.4884018,11.77743896,3.81322535,80.66438903,78.98385325,1.43893958,0.5923252,0.58914436,0.0033308,0.59235677,0.5891756,0.00333115,13.35398428,11.06628456,2.85172982,0.0024,17.0,1000
99,17.08.2020,11:01:11, pp803b U=100V / t=4m / Ra=0.184,einfahren15x,10.047459,1997.0,89.767079,3.018986,92.592021,3.028036,173.870846,5.686096,3.75,1.919457,10.0,0.1,H23m. Nadel,0.0,44.95096595,45.26777212,0.25878602,44.94856595,45.26537212,0.25878602,1.51176064,3.14065039,1.01686009,0.0,21.71840265,21.06236087,0.38371722,1685.66122308,1697.54145468,9.70447564,1685.57122308,1697.45145468,9.70447564,0.0,0.0,0.0,168.56612231,169.75414547,0.97044756,168.55712231,169.74514547,0.97044756,5.6691024,11.77743896,3.81322535,81.44400995,78.98385325,1.43893958,0.59323901,0.58914436,0.0033308,0.59327069,0.5891756,0.00333115,17.63947674,11.06628456,2.85172982,0.0024,17.0,1000
100,17.08.2020,11:01:14, pp803b U=100V / t=4m / Ra=0.184,einfahren15x,12.034078,499.5,19.866527,2.98937,22.691469,2.99842,170.356373,22.510657,3.75,2.298831,12.0,0.1,H23m. Nadel,0.0,39.77282683,39.1685057,0.20384939,39.77062683,39.1663057,0.20384939,5.98472472,3.13675551,1.00067306,0.0,16.89295105,18.0147751,0.40035146,1491.48100601,1468.81896393,7.64435229,1491.39850601,1468.73646393,7.64435229,0.0,0.0,0.0,149.1481006,146.88189639,0.76443523,149.1398506,146.87364639,0.76443523,22.44271772,11.76283315,3.75252398,63.34856644,67.55540662,1.50131796,0.67047451,0.68087389,0.00350964,0.6705116,0.68091214,0.00351003,4.45578834,11.03584519,2.85597836,0.0022,17.0,1000
101,17.08.2020,11:01:18, pp803b U=100V / t=4m / Ra=0.184,einfahren15x,12.051012,997.0,38.924478,3.018986,41.74942,3.028036,157.031418,11.389302,3.75,2.302266,12.0,0.1,H23m. Nadel,0.0,39.04160281,39.1685057,0.20384939,39.03940281,39.1663057,0.20384939,3.02807021,3.13675551,1.00067306,0.0,18.0056663,18.0147751,0.40035146,1464.06010532,1468.81896393,7.64435229,1463.97760532,1468.73646393,7.64435229,0.0,0.0,0.0,146.40601053,146.88189639,0.76443523,146.39776053,146.87364639,0.76443523,11.35526329,11.76283315,3.75252398,67.52124862,67.55540662,1.50131796,0.68303207,0.68087389,0.00350964,0.68307056,0.68091214,0.00351003,8.80648889,11.03584519,2.85597836,0.0022,17.0,1000
102,17.08.2020,11:01:22, pp803b U=100V / t=4m / Ra=0.184,einfahren15x,12.039447,1497.0,58.339469,3.043666,61.164411,3.052716,153.217462,7.647083,3.75,2.299889,12.0,0.1,H23m. Nadel,0.0,38.97092118,39.1685057,0.20384939,38.96872118,39.1663057,0.20384939,2.03317702,3.13675551,1.00067306,0.0,18.46777208,18.0147751,0.40035146,1461.40954409,1468.81896393,7.64435229,1461.32704409,1468.73646393,7.64435229,0.0,0.0,0.0,146.14095441,146.88189639,0.76443523,146.13270441,146.87364639,0.76443523,7.62441383,11.76283315,3.75252398,69.25414529,67.55540662,1.50131796,0.68427088,0.68087389,0.00350964,0.68430951,0.68091214,0.00351003,13.11576237,11.03584519,2.85597836,0.0022,17.0,1000
103,17.08.2020,11:01:25, pp803b U=100V / t=4m / Ra=0.184,einfahren15x,12.030894,1997.0,77.660678,2.997597,80.48562,3.006646,151.137243,5.645931,3.75,2.298265,12.0,0.1,H23m. Nadel,0.0,38.88867201,39.1685057,0.20384939,38.88647201,39.1663057,0.20384939,1.50105008,3.13675551,1.00067306,0.0,18.69271097,18.0147751,0.40035146,1458.3252003,1468.81896393,7.64435229,1458.2427003,1468.73646393,7.64435229,0.0,0.0,0.0,145.83252003,146.88189639,0.76443523,145.82427003,146.87364639,0.76443523,5.62893778,11.76283315,3.75252398,70.09766612,67.55540662,1.50131796,0.68571811,0.68087389,0.00350964,0.6857569,0.68091214,0.00351003,17.76534115,11.03584519,2.85597836,0.0022,17.0,1000
104,17.08.2020,11:01:28, pp803b U=100V / t=4m / Ra=0.184,einfahren15x,15.042266,499.5,16.883529,3.01405,19.708471,3.0231,147.961495,22.695943,3.75,2.873451,15.0,0.1,H23m. Nadel,0.0,33.80085886,33.38341271,0.14648417,33.79885886,33.38141271,0.14648417,6.03413413,3.14093118,1.01464169,0.0,13.88236236,15.12024077,0.4341346,1267.53220721,1251.87797666,5.49315651,1267.45720721,1251.80297666,5.49315651,0.0,0.0,0.0,126.75322072,125.18779767,0.54931565,126.74572072,125.18029767,0.54931565,22.628003,11.77849192,3.80490634,52.05885886,56.70090288,1.62800475,0.78893459,0.79884575,0.00348329,0.78898127,0.79889362,0.0034837,4.41930293,11.06675585,2.86172498,0.002,17.0,1000
105,17.08.2020,11:01:33, pp803b U=100V / t=4m / Ra=0.184,einfahren15x,15.041199,997.0,33.261224,3.012405,36.086166,3.021454,135.730313,11.364547,3.75,2.873543,15.0,0.1,H23m. Nadel,0.0,33.36130792,33.38341271,0.14648417,33.35930792,33.38141271,0.14648417,3.02146941,3.14093118,1.01464169,0.0,15.16891926,15.12024077,0.4341346,1251.04904714,1251.87797666,5.49315651,1250.97404714,1251.80297666,5.49315651,0.0,0.0,0.0,125.10490471,125.18779767,0.54931565,125.09740471,125.18029767,0.54931565,11.33051028,11.77849192,3.80490634,56.88344722,56.70090288,1.62800475,0.79932917,0.79884575,0.00348329,0.7993771,0.79889362,0.0034837,8.82572784,11.06675585,2.86172498,0.002,17.0,1000
106,17.08.2020,11:01:36, pp803b U=100V / t=4m / Ra=0.184,einfahren15x,15.027431,1497.0,49.750803,2.995952,52.575745,3.005001,131.702768,7.527557,3.75,2.870739,15.0,0.1,H23m. Nadel,0.0,33.23366934,33.38341271,0.14648417,33.23166934,33.38141271,0.14648417,2.00130394,3.14093118,1.01464169,0.0,15.6151827,15.12024077,0.4341346,1246.2626002,1251.87797666,5.49315651,1246.1876002,1251.80297666,5.49315651,0.0,0.0,0.0,124.62626002,125.18779767,0.54931565,124.61876002,125.18029767,0.54931565,7.50488978,11.77849192,3.80490634,58.55693512,56.70090288,1.62800475,0.80239911,0.79884575,0.00348329,0.8024474,0.79889362,0.0034837,13.32464606,11.06675585,2.86172498,0.002,17.0,1000
107,17.08.2020,11:01:39, pp803b U=100V / t=4m / Ra=0.184,einfahren15x,15.024247,1997.0,66.176216,3.009114,69.001158,3.018164,129.571528,5.667558,3.75,2.870108,15.0,0.1,H23m. Nadel,0.0,33.13781472,33.38341271,0.14648417,33.13581472,33.38141271,0.14648417,1.50681723,3.14093118,1.01464169,0.0,15.81449875,15.12024077,0.4341346,1242.66805208,1251.87797666,5.49315651,1242.59305208,1251.80297666,5.49315651,0.0,0.0,0.0,124.26680521,125.18779767,0.54931565,124.25930521,125.18029767,0.54931565,5.6505646,11.77849192,3.80490634,59.30437031,56.70090288,1.62800475,0.80472013,0.79884575,0.00348329,0.8047687,0.79889362,0.0034837,17.69734657,11.06675585,2.86172498,0.002,17.0,1000
108,17.08.2020,11:01:42, pp803b U=100V / t=4m / Ra=0.184,einfahren15x,20.035203,499.5,13.513877,3.000888,16.338819,3.009937,122.663807,22.597124,3.75,3.827292,20.0,0.1,H23m. Nadel,0.0,27.05480881,26.70124919,0.12615644,27.05310048,26.69954086,0.12615644,6.00778378,3.1456815,1.00537761,0.0,10.52265835,11.77692968,0.43975885,1014.55533033,1001.29684478,4.73086652,1014.49126783,1001.23278228,4.73086652,0.0,0.0,0.0,101.45553303,100.12968448,0.47308665,101.44912678,100.12327823,0.47308665,22.52918919,11.79630564,3.77016602,39.4599688,44.1634863,1.64909568,0.98565349,0.99877132,0.00469066,0.98571573,0.99883523,0.00469126,4.43868615,10.99891458,2.82627778,0.00170833,17.0,1000
109,17.08.2020,11:01:47, pp803b U=100V / t=4m / Ra=0.184,einfahren15x,20.032174,997.0,26.617349,3.033794,29.442291,3.042844,110.740813,11.444999,3.75,3.82677,20.0,0.1,H23m. Nadel,0.0,26.69744132,26.70124919,0.12615644,26.69573299,26.69954086,0.12615644,3.04292277,3.1456815,1.00537761,0.0,11.82640511,11.77692968,0.43975885,1001.15404965,1001.29684478,4.73086652,1001.08998715,1001.23278228,4.73086652,0.0,0.0,0.0,100.11540496,100.12968448,0.47308665,100.10899871,100.12327823,0.47308665,11.41096038,11.79630564,3.77016602,44.34901917,44.1634863,1.64909568,0.99884728,0.99877132,0.00469066,0.9989112,0.99883523,0.00469126,8.76350427,10.99891458,2.82627778,0.00170833,17.0,1000
110,17.08.2020,11:01:50, pp803b U=100V / t=4m / Ra=0.184,einfahren15x,20.030487,1497.0,39.783344,3.01076,42.608286,3.019809,106.734184,7.564652,3.75,3.826448,20.0,0.1,H23m. Nadel,0.0,26.57538009,26.70124919,0.12615644,26.57367176,26.69954086,0.12615644,2.01119572,3.1456815,1.00537761,0.0,12.28123802,11.77692968,0.43975885,996.57675351,1001.29684478,4.73086652,996.51269101,1001.23278228,4.73086652,0.0,0.0,0.0,99.65767535,100.12968448,0.47308665,99.6512691,100.12327823,0.47308665,7.54198397,11.79630564,3.77016602,46.05464257,44.1634863,1.64909568,1.00343501,0.99877132,0.00469066,1.00349951,0.99883523,0.00469126,13.25911066,10.99891458,2.82627778,0.00170833,17.0,1000
111,17.08.2020,11:01:53, pp803b U=100V / t=4m / Ra=0.184,einfahren15x,20.027011,1997.0,52.875301,3.037085,55.700243,3.046134,104.594847,5.720082,3.75,3.825806,20.0,0.1,H23m. Nadel,0.0,26.47736655,26.70124919,0.12615644,26.47565822,26.69954086,0.12615644,1.52082374,3.1456815,1.00537761,0.0,12.47741724,11.77692968,0.43975885,992.90124562,1001.29684478,4.73086652,992.83718312,1001.23278228,4.73086652,0.0,0.0,0.0,99.29012456,100.12968448,0.47308665,99.28371831,100.12327823,0.47308665,5.70308901,11.79630564,3.77016602,46.79031465,44.1634863,1.64909568,1.00714951,0.99877132,0.00469066,1.00721449,0.99883523,0.00469126,17.53435723,10.99891458,2.82627778,0.00170833,17.0,1000
112,17.08.2020,11:01:57, pp803b U=100V / t=4m / Ra=0.184,einfahren15x,24.041887,499.5,11.713877,3.050248,14.538819,3.059297,109.150296,22.967696,3.75,4.59288,24.0,0.1,H23m. Nadel,0.0,23.45120521,23.13680757,0.11412896,23.44960521,23.13520757,0.11412896,6.1066026,3.16288908,1.02851335,0.0,8.6715013,9.98615924,0.45763752,879.4201952,867.63028379,4.27983602,879.3601952,867.57028379,4.27983602,0.0,0.0,0.0,87.94201952,86.76302838,0.4279836,87.93601952,86.75702838,0.4279836,22.89975976,11.86083405,3.85692506,32.51812988,37.44809716,1.71614071,1.13711284,1.15264834,0.00565477,1.13719043,1.15272806,0.00565555,4.36685804,10.99195246,2.82337696,0.0016,17.0,1000
113,17.08.2020,11:02:01, pp803b U=100V / t=4m / Ra=0.184,einfahren15x,24.013094,997.0,23.074936,2.997597,25.899878,3.006646,97.416793,11.30885,3.75,4.587307,24.0,0.1,H23m. Nadel,0.0,23.14436911,23.13680757,0.11412896,23.14276911,23.13520757,0.11412896,3.00661685,3.16288908,1.02851335,0.0,10.06807613,9.98615924,0.45763752,867.91384152,867.63028379,4.27983602,867.85384152,867.57028379,4.27983602,0.0,0.0,0.0,86.79138415,86.76302838,0.4279836,86.78538415,86.75702838,0.4279836,11.27481319,11.86083405,3.85692506,37.75528548,37.44809716,1.71614071,1.1521881,1.15264834,0.00565477,1.15226776,1.15272806,0.00565555,8.86932655,10.99195246,2.82337696,0.0016,17.0,1000
114,17.08.2020,11:02:04, pp803b U=100V / t=4m / Ra=0.184,einfahren15x,24.011751,1497.0,34.473838,3.01405,37.29878,3.0231,93.433818,7.572895,3.75,4.586995,24.0,0.1,H23m. Nadel,0.0,23.0286159,23.13680757,0.11412896,23.0270159,23.13520757,0.11412896,2.01339345,3.16288908,1.02851335,0.0,10.50681122,9.98615924,0.45763752,863.57309619,867.63028379,4.27983602,863.51309619,867.57028379,4.27983602,0.0,0.0,0.0,86.35730962,86.76302838,0.4279836,86.35130962,86.75702838,0.4279836,7.55022545,11.86083405,3.85692506,39.40054208,37.44809716,1.71614071,1.15797957,1.15264834,0.00565477,1.15806003,1.15272806,0.00565555,13.24463761,10.99195246,2.82337696,0.0016,17.0,1000
115,17.08.2020,11:02:08, pp803b U=100V / t=4m / Ra=0.184,einfahren15x,24.001597,1997.0,45.777311,3.045312,48.602253,3.054361,91.266124,5.73553,3.75,4.584993,24.0,0.1,H23m. Nadel,0.0,22.92304006,23.13680757,0.11412896,22.92144006,23.13520757,0.11412896,1.52494342,3.16288908,1.02851335,0.0,10.69824832,9.98615924,0.45763752,859.61400225,867.63028379,4.27983602,859.55400225,867.57028379,4.27983602,0.0,0.0,0.0,85.96140023,86.76302838,0.4279836,85.95540023,86.75702838,0.4279836,5.71853781,11.86083405,3.85692506,40.11843121,37.44809716,1.71614071,1.16331283,1.15264834,0.00565477,1.16339404,1.15272806,0.00565555,17.48698765,10.99195246,2.82337696,0.0016,17.0,1000
116,17.08.2020,11:02:11, pp803b U=100V / t=4m / Ra=0.184,einfahren15x,29.967076,499.5,9.675304,3.028858,12.500246,3.037908,93.845688,22.807115,3.75,5.724718,30.0,0.1,H23m. Nadel,0.0,19.36997798,19.04642983,0.11465583,19.36857798,19.04502983,0.11465583,6.06377978,3.15583269,1.01975366,0.0,6.6523991,7.94459857,0.45257986,726.37417417,714.24111867,4.29959365,726.32167417,714.18861867,4.29959365,0.0,0.0,0.0,72.63741742,71.42411187,0.42995937,72.63216742,71.41886187,0.42995937,22.73917417,11.83437258,3.82407622,24.94649662,29.79224464,1.69717447,1.37670093,1.4002384,0.00836096,1.37680044,1.40034136,0.00836218,4.39769709,11.02216749,2.86079053,0.0014,17.0,1000
117,17.08.2020,11:02:15, pp803b U=100V / t=4m / Ra=0.184,einfahren15x,30.011101,997.0,18.984626,3.022277,21.809568,3.031326,82.031975,11.401679,3.75,5.733102,30.0,0.1,H23m. Nadel,0.0,19.04175125,19.04642983,0.11465583,19.04035125,19.04502983,0.11465583,3.03137111,3.15583269,1.01975366,0.0,8.00449007,7.94459857,0.45257986,714.06567202,714.24111867,4.29959365,714.01317202,714.18861867,4.29959365,0.0,0.0,0.0,71.4065672,71.42411187,0.42995937,71.4013172,71.41886187,0.42995937,11.36764168,11.83437258,3.82407622,30.01683776,29.79224464,1.69717447,1.40043142,1.4002384,0.00836096,1.40053439,1.40034136,0.00836218,8.79689938,11.02216749,2.86079053,0.0014,17.0,1000
118,17.08.2020,11:02:19, pp803b U=100V / t=4m / Ra=0.184,einfahren15x,29.988761,1497.0,28.323564,3.027213,31.148506,3.036262,78.027321,7.605868,3.75,5.728759,30.0,0.1,H23m. Nadel,0.0,18.92021643,19.04642983,0.11465583,18.91881643,19.04502983,0.11465583,2.02218637,3.15583269,1.01975366,0.0,8.44831503,7.94459857,0.45257986,709.50811623,714.24111867,4.29959365,709.45561623,714.18861867,4.29959365,0.0,0.0,0.0,70.95081162,71.42411187,0.42995937,70.94556162,71.41886187,0.42995937,7.5831989,11.83437258,3.82407622,31.68118136,29.79224464,1.69717447,1.40942715,1.4002384,0.00836096,1.40953145,1.40034136,0.00836218,13.18704696,11.02216749,2.86079053,0.0014,17.0,1000
119,17.08.2020,11:02:22, pp803b U=100V / t=4m / Ra=0.184,einfahren15x,29.984304,1997.0,37.650986,3.007469,40.475928,3.016518,76.006375,5.664468,3.75,5.72793,30.0,0.1,H23m. Nadel,0.0,18.85377366,19.04642983,0.11465583,18.85237366,19.04502983,0.11465583,1.50599349,3.15583269,1.01975366,0.0,8.67319009,7.94459857,0.45257986,707.01651227,714.24111867,4.29959365,706.96401227,714.18861867,4.29959365,0.0,0.0,0.0,70.70165123,71.42411187,0.42995937,70.69640123,71.41886187,0.42995937,5.64747559,11.83437258,3.82407622,32.52446282,29.79224464,1.69717447,1.41439412,1.4002384,0.00836096,1.41449916,1.40034136,0.00836218,17.70702652,11.02216749,2.86079053,0.0014,17.0,1000
120,17.08.2020,11:02:32, pp803b U=100V / t=4m / Ra=0.184,einfahren15x,2.070586,499.5,79.737095,3.005824,82.562037,3.014873,619.835115,22.634181,3.75,0.395553,2.0,0.1,H23m. Nadel,0.0,159.63382382,119.48295887,13.39362473,159.62889882,119.47803387,13.39362473,6.01766567,3.13832537,1.01016386,0.0,76.80561658,58.16985425,6.2258531,5986.26839339,4480.61095757,502.26092724,5986.08370589,4480.42627007,502.26092724,0.0,0.0,0.0,598.62683934,448.06109576,50.22609272,598.60837059,448.04262701,50.22609272,22.56624625,11.76872015,3.78811447,288.02106217,218.13695343,23.34694911,0.16704898,0.23028285,0.02111388,0.16705413,0.23029289,0.02111551,4.43139718,11.06248831,2.86187414,0.004925,18.0,1000
121,17.08.2020,11:02:35, pp803b U=100V / t=4m / Ra=0.184,einfahren15x,2.070534,997.0,104.39414,3.01076,107.219082,3.019809,403.281402,11.358359,3.75,0.395539,2.0,0.1,H23m. Nadel,0.0,104.70826479,119.48295887,13.39362473,104.70333979,119.47803387,13.39362473,3.01981946,3.13832537,1.01016386,0.0,50.84176017,58.16985425,6.2258531,3926.55992979,4480.61095757,502.26092724,3926.37524229,4480.42627007,502.26092724,0.0,0.0,0.0,392.65599298,448.06109576,50.22609272,392.63752423,448.04262701,50.22609272,11.32432297,11.76872015,3.78811447,190.65660063,218.13695343,23.34694911,0.25467585,0.23028285,0.02111388,0.25468783,0.23029289,0.02111551,8.83054998,11.06248831,2.86187414,0.004925,18.0,1000
122,17.08.2020,11:02:38, pp803b U=100V / t=4m / Ra=0.184,einfahren15x,2.071825,1497.0,159.281005,3.012405,162.105947,3.021454,406.077022,7.568773,3.75,0.395789,2.0,0.1,H23m. Nadel,0.0,106.40013694,119.48295887,13.39362473,106.39521194,119.47803387,13.39362473,2.01229459,3.13832537,1.01016386,0.0,52.19145868,58.16985425,6.2258531,3990.00513527,4480.61095757,502.26092724,3989.82044777,4480.42627007,502.26092724,0.0,0.0,0.0,399.00051353,448.06109576,50.22609272,398.98204478,448.04262701,50.22609272,7.54610471,11.76872015,3.78811447,195.71797003,218.13695343,23.34694911,0.25062624,0.23028285,0.02111388,0.25063785,0.23029289,0.02111551,13.25187018,11.06248831,2.86187414,0.004925,18.0,1000
123,17.08.2020,11:02:42, pp803b U=100V / t=4m / Ra=0.184,einfahren15x,2.0742,1997.0,214.057651,3.002533,216.882593,3.011582,407.265761,5.6552,3.75,0.396243,2.0,0.1,H23m. Nadel,0.0,107.18960991,119.48295887,13.39362473,107.18468491,119.47803387,13.39362473,1.50352178,3.13832537,1.01016386,0.0,52.84058157,58.16985425,6.2258531,4019.61037181,4480.61095757,502.26092724,4019.42568431,4480.42627007,502.26092724,0.0,0.0,0.0,401.96103718,448.06109576,50.22609272,401.94256843,448.04262701,50.22609272,5.63820669,11.76872015,3.78811447,198.15218087,218.13695343,23.34694911,0.24878033,0.23028285,0.02111388,0.24879176,0.23029289,0.02111551,17.7361359,11.06248831,2.86187414,0.004925,18.0,1000
124,17.08.2020,11:02:45, pp803b U=100V / t=4m / Ra=0.184,einfahren15x,3.027445,499.5,48.140017,3.03544,50.964959,3.044489,382.619812,22.856524,3.75,0.578385,3.0,0.1,H23m. Nadel,0.0,96.37641041,90.0202269,2.1297321,96.37227708,90.01609357,2.1297321,6.07695696,3.15603533,1.02386748,0.0,45.14766006,43.43002912,0.63143915,3614.11539039,3375.75850871,79.86495389,3613.96039039,3375.60350871,79.86495389,0.0,0.0,0.0,361.41153904,337.57585087,7.98649539,361.39603904,337.56035087,7.98649539,22.78858859,11.83513248,3.83950303,169.30372523,162.8626092,2.36789681,0.27669288,0.29670614,0.0067128,0.27670475,0.29671981,0.0067134,4.38816119,11.03480553,2.86025682,0.00413333,18.0,1000
125,17.08.2020,11:02:49, pp803b U=100V / t=4m / Ra=0.184,einfahren15x,3.041402,997.0,87.076951,3.022277,89.901893,3.031326,338.146537,11.401679,3.75,0.581021,3.0,0.1,H23m. Nadel,0.0,87.3389679,90.0202269,2.1297321,87.33483457,90.01609357,2.1297321,3.03137111,3.15603533,1.02386748,0.0,42.15173173,43.43002912,0.63143915,3275.21129639,3375.75850871,79.86495389,3275.05629639,3375.60350871,79.86495389,0.0,0.0,0.0,327.52112964,337.57585087,7.98649539,327.50562964,337.56035087,7.98649539,11.36764168,11.83513248,3.83950303,158.06899398,162.8626092,2.36789681,0.30532381,0.29670614,0.0067128,0.30533826,0.29671981,0.0067134,8.79689938,11.03480553,2.86025682,0.00413333,18.0,1000
126,17.08.2020,11:02:53, pp803b U=100V / t=4m / Ra=0.184,einfahren15x,3.047855,1497.0,131.698539,3.002533,134.523481,3.011582,336.982668,7.544044,3.75,0.582244,3.0,0.1,H23m. Nadel,0.0,87.97497595,90.0202269,2.1297321,87.97084262,90.01609357,2.1297321,2.00570007,3.15603533,1.02386748,0.0,42.98257128,43.43002912,0.63143915,3299.0615982,3375.75850871,79.86495389,3298.9065982,3375.60350871,79.86495389,0.0,0.0,0.0,329.90615982,337.57585087,7.98649539,329.89065982,337.56035087,7.98649539,7.52137525,11.83513248,3.83950303,161.18464228,162.8626092,2.36789681,0.3031165,0.29670614,0.0067128,0.30313074,0.29671981,0.0067134,13.29544088,11.03480553,2.86025682,0.00413333,18.0,1000
127,17.08.2020,11:02:56, pp803b U=100V / t=4m / Ra=0.184,einfahren15x,3.050919,1997.0,176.515935,3.015696,179.340877,3.024745,336.769299,5.679917,3.75,0.58281,3.0,0.1,H23m. Nadel,0.0,88.39055333,90.0202269,2.1297321,88.38642,90.01609357,2.1297321,1.51011317,3.15603533,1.02386748,0.0,43.43815341,43.43002912,0.63143915,3314.64574987,3375.75850871,79.86495389,3314.49074987,3375.60350871,79.86495389,0.0,0.0,0.0,331.46457499,337.57585087,7.98649539,331.44907499,337.56035087,7.98649539,5.66292439,11.83513248,3.83950303,162.8930753,162.8626092,2.36789681,0.30169136,0.29670614,0.0067128,0.30170547,0.29671981,0.0067134,17.65872068,11.03480553,2.86025682,0.00413333,18.0,1000
128,17.08.2020,11:02:59, pp803b U=100V / t=4m / Ra=0.184,einfahren15x,5.060893,499.5,36.955008,3.033794,39.77995,3.042844,298.648274,22.844172,3.75,0.96681,5.0,0.1,H23m. Nadel,0.0,73.984,71.13875284,0.94850881,73.9807,71.13545284,0.94850881,6.07366166,3.14914005,1.02231837,0.0,33.95351917,33.9931564,0.16059815,2774.4,2667.70323165,35.56908025,2774.27625,2667.57948165,35.56908025,0.0,0.0,0.0,277.44,266.77032317,3.55690802,277.427625,266.75794817,3.55690802,22.77623123,11.80927519,3.83369388,127.32569688,127.47433649,0.60224307,0.36043829,0.37504912,0.00487081,0.36045437,0.37506654,0.00487125,4.39054201,11.04300454,2.85004803,0.0033,18.0,1000
129,17.08.2020,11:03:04, pp803b U=100V / t=4m / Ra=0.184,einfahren15x,5.059241,997.0,69.942395,2.984434,72.767337,2.993484,273.698611,11.259341,3.75,0.966494,5.0,0.1,H23m. Nadel,0.0,70.15285356,71.13875284,0.94850881,70.14955356,71.13545284,0.94850881,2.99341424,3.14914005,1.02231837,0.0,33.57806966,33.9931564,0.16059815,2630.73200853,2667.70323165,35.56908025,2630.60825853,2667.57948165,35.56908025,0.0,0.0,0.0,263.07320085,266.77032317,3.55690802,263.06082585,266.75794817,3.55690802,11.22530341,11.80927519,3.83369388,125.91776122,127.47433649,0.60224307,0.38012234,0.37504912,0.00487081,0.38014022,0.37506654,0.00487125,8.90844517,11.04300454,2.85004803,0.0033,18.0,1000
130,17.08.2020,11:03:07, pp803b U=100V / t=4m / Ra=0.184,einfahren15x,5.062907,1497.0,105.106572,3.025568,107.931514,3.034617,270.369524,7.601746,3.75,0.967195,5.0,0.1,H23m. Nadel,0.0,70.21147094,71.13875284,0.94850881,70.20817094,71.13545284,0.94850881,2.02108751,3.14914005,1.02231837,0.0,34.09354172,33.9931564,0.16059815,2632.93016032,2667.70323165,35.56908025,2632.80641032,2667.57948165,35.56908025,0.0,0.0,0.0,263.29301603,266.77032317,3.55690802,263.28064103,266.75794817,3.55690802,7.57907816,11.80927519,3.83369388,127.85078144,127.47433649,0.60224307,0.37980498,0.37504912,0.00487081,0.37982284,0.37506654,0.00487125,13.19421676,11.04300454,2.85004803,0.0033,18.0,1000
131,17.08.2020,11:03:10, pp803b U=100V / t=4m / Ra=0.184,einfahren15x,5.062528,1996.0,140.132547,3.01076,142.957489,3.019809,268.582457,5.673489,3.75,0.967112,5.0,0.1,H23m. Nadel,0.0,70.20668687,71.13875284,0.94850881,70.20338687,71.13545284,0.94850881,1.50839679,3.14914005,1.02231837,0.0,34.34749504,33.9931564,0.16059815,2632.75075777,2667.70323165,35.56908025,2632.62700777,2667.57948165,35.56908025,0.0,0.0,0.0,263.27507578,266.77032317,3.55690802,263.26270078,266.75794817,3.55690802,5.65648798,11.80927519,3.83369388,128.8031064,127.47433649,0.60224307,0.37983087,0.37504912,0.00487081,0.37984872,0.37506654,0.00487125,17.67881421,11.04300454,2.85004803,0.0033,18.0,1000
132,17.08.2020,11:03:13, pp803b U=100V / t=4m / Ra=0.184,einfahren15x,6.047114,499.5,31.92521,2.992661,34.750151,3.00171,260.887023,22.535362,3.75,1.155222,6.0,0.1,H23m. Nadel,0.0,63.91433433,62.80588119,0.37220364,63.911276,62.80282286,0.37220364,5.99131331,3.13221608,1.00307295,0.0,28.95998134,29.83530339,0.32211836,2396.78753754,2355.22054478,13.95763632,2396.67285004,2355.10585728,13.95763632,0.0,0.0,0.0,239.67875375,235.52205448,1.39576363,239.667285,235.51058573,1.39576363,22.46742492,11.74581029,3.76152355,108.59993004,111.88238772,1.20794384,0.41722513,0.42463293,0.00248833,0.4172451,0.42465361,0.00248857,4.45088836,11.05223532,2.84354876,0.00305833,18.0,1000
133,17.08.2020,11:03:18, pp803b U=100V / t=4m / Ra=0.184,einfahren15x,6.050229,997.0,62.339287,3.005824,65.164229,3.014873,245.101161,11.339793,3.75,1.1558,6.0,0.1,H23m. Nadel,0.0,62.5268676,62.80588119,0.37220364,62.52380927,62.80282286,0.37220364,3.01486861,3.13221608,1.00307295,0.0,29.75447033,29.83530339,0.32211836,2344.75753511,2355.22054478,13.95763632,2344.64284761,2355.10585728,13.95763632,0.0,0.0,0.0,234.47575351,235.52205448,1.39576363,234.46428476,235.51058573,1.39576363,11.30575727,11.74581029,3.76152355,111.57926374,111.88238772,1.20794384,0.42648333,0.42463293,0.00248833,0.42650419,0.42465361,0.00248857,8.84505103,11.05223532,2.84354876,0.00305833,18.0,1000
134,17.08.2020,11:03:21, pp803b U=100V / t=4m / Ra=0.184,einfahren15x,6.056993,1497.0,93.515161,3.01405,96.340103,3.0231,241.332922,7.572895,3.75,1.157175,6.0,0.1,H23m. Nadel,0.0,62.46837742,62.80588119,0.37220364,62.46531909,62.80282286,0.37220364,2.01339345,3.13221608,1.00307295,0.0,30.22596282,29.83530339,0.32211836,2342.56415331,2355.22054478,13.95763632,2342.44946581,2355.10585728,13.95763632,0.0,0.0,0.0,234.25641533,235.52205448,1.39576363,234.24494658,235.51058573,1.39576363,7.55022545,11.74581029,3.76152355,113.34736056,111.88238772,1.20794384,0.42688265,0.42463293,0.00248833,0.42690355,0.42465361,0.00248857,13.24463761,11.05223532,2.84354876,0.00305833,18.0,1000
135,17.08.2020,11:03:24, pp803b U=100V / t=4m / Ra=0.184,einfahren15x,6.060486,1997.0,124.440949,3.01405,127.265891,3.0231,238.982018,5.676827,3.75,1.157793,6.0,0.1,H23m. Nadel,0.0,62.31394542,62.80588119,0.37220364,62.31088708,62.80282286,0.37220364,1.50928893,3.13221608,1.00307295,0.0,30.40079908,29.83530339,0.32211836,2336.77295318,2355.22054478,13.95763632,2336.65826568,2355.10585728,13.95763632,0.0,0.0,0.0,233.67729532,235.52205448,1.39576363,233.66582657,235.51058573,1.39576363,5.6598335,11.74581029,3.76152355,114.00299653,111.88238772,1.20794384,0.42794059,0.42463293,0.00248833,0.4279616,0.42465361,0.00248857,17.66836427,11.05223532,2.84354876,0.00305833,18.0,1000
136,17.08.2020,11:03:28, pp803b U=100V / t=4m / Ra=0.184,einfahren15x,10.05381,499.5,23.770914,3.020632,26.595856,3.029681,199.668589,22.745353,3.75,1.920578,10.0,0.1,H23m. Nadel,0.0,47.58941742,46.68812846,0.30099021,47.58701742,46.68572846,0.30099021,6.04731131,3.15288277,1.01516954,0.0,20.76985305,21.76642285,0.36406887,1784.60315315,1750.80481733,11.28713302,1784.51315315,1750.71481733,11.28713302,0.0,0.0,0.0,178.46031532,175.08048173,1.1287133,178.45131532,175.07148173,1.1287133,22.67741742,11.82331039,3.80688579,77.88694895,81.62408567,1.36525825,0.56034867,0.57123622,0.00363631,0.56037693,0.5712656,0.00363668,4.40967321,11.00475395,2.83583432,0.0024,18.0,1000
137,17.08.2020,11:03:32, pp803b U=100V / t=4m / Ra=0.184,einfahren15x,10.050557,997.0,46.292302,3.025568,49.117244,3.034617,184.743897,11.414056,3.75,1.920118,10.0,0.1,H23m. Nadel,0.0,46.43159679,46.68812846,0.30099021,46.42919679,46.68572846,0.30099021,3.03467202,3.15288277,1.01516954,0.0,21.69726239,21.76642285,0.36406887,1741.18487964,1750.80481733,11.28713302,1741.09487964,1750.71481733,11.28713302,0.0,0.0,0.0,174.11848796,175.08048173,1.1287133,174.10948796,175.07148173,1.1287133,11.38002006,11.82331039,3.80688579,81.36473395,81.62408567,1.36525825,0.57432155,0.57123622,0.00363631,0.57435124,0.5712656,0.00363668,8.78733073,11.00475395,2.83583432,0.0024,18.0,1000
138,17.08.2020,11:03:35, pp803b U=100V / t=4m / Ra=0.184,einfahren15x,10.040042,1497.0,69.445503,3.01076,72.270445,3.019809,181.038189,7.564652,3.75,1.918004,10.0,0.1,H23m. Nadel,0.0,46.38978156,46.68812846,0.30099021,46.38738156,46.68572846,0.30099021,2.01119572,3.15288277,1.01516954,0.0,22.18809292,21.76642285,0.36406887,1739.61680862,1750.80481733,11.28713302,1739.52680862,1750.71481733,11.28713302,0.0,0.0,0.0,173.96168086,175.08048173,1.1287133,173.95268086,175.07148173,1.1287133,7.54198397,11.82331039,3.80688579,83.20534845,81.62408567,1.36525825,0.57483924,0.57123622,0.00363631,0.57486898,0.5712656,0.00363668,13.25911066,11.00475395,2.83583432,0.0024,18.0,1000
139,17.08.2020,11:03:39, pp803b U=100V / t=4m / Ra=0.184,einfahren15x,10.039715,1997.0,92.544411,3.032149,95.369353,3.041198,179.086166,5.710813,3.75,1.917895,10.0,0.1,H23m. Nadel,0.0,46.34171808,46.68812846,0.30099021,46.33931808,46.68572846,0.30099021,1.51835203,3.15288277,1.01516954,0.0,22.41048302,21.76642285,0.36406887,1737.81442789,1750.80481733,11.28713302,1737.72442789,1750.71481733,11.28713302,0.0,0.0,0.0,173.78144279,175.08048173,1.1287133,173.77244279,175.07148173,1.1287133,5.69382011,11.82331039,3.80688579,84.03931134,81.62408567,1.36525825,0.57543543,0.57123622,0.00363631,0.57546524,0.5712656,0.00363668,17.56290121,11.00475395,2.83583432,0.0024,18.0,1000
140,17.08.2020,11:03:42, pp803b U=100V / t=4m / Ra=0.184,einfahren15x,12.04356,499.4,20.518081,3.020632,23.343023,3.029681,175.28301,22.749907,3.75,2.300675,12.0,0.1,H23m. Nadel,0.0,41.08546456,40.48616666,0.20142567,41.08326456,40.48396666,0.20142567,6.04852223,3.15296757,1.01751203,0.0,17.51737117,18.66549955,0.41061869,1540.70492091,1518.23124962,7.55346254,1540.62242091,1518.14874962,7.55346254,0.0,0.0,0.0,154.07049209,151.82312496,0.75534625,154.06224209,151.81487496,0.75534625,22.68195835,11.82362837,3.81567013,65.69014187,69.99562329,1.53982008,0.64905355,0.65870964,0.00324652,0.64908831,0.65874545,0.00324687,4.40879039,11.03918318,2.87235059,0.0022,18.0,1000
141,17.08.2020,11:03:46, pp803b U=100V / t=4m / Ra=0.184,einfahren15x,12.047123,997.0,40.224295,3.042021,43.049237,3.05107,161.9204,11.475942,3.75,2.301477,12.0,0.1,H23m. Nadel,0.0,40.34533099,40.48616666,0.20142567,40.34313099,40.48396666,0.20142567,3.05117452,3.15296757,1.01751203,0.0,18.64597823,18.66549955,0.41061869,1512.94991224,1518.23124962,7.55346254,1512.86741224,1518.14874962,7.55346254,0.0,0.0,0.0,151.29499122,151.82312496,0.75534625,151.28674122,151.81487496,0.75534625,11.44190446,11.82362837,3.81567013,69.92241838,69.99562329,1.53982008,0.66096041,0.65870964,0.00324652,0.66099646,0.65874545,0.00324687,8.73980379,11.03918318,2.87235059,0.0022,18.0,1000
142,17.08.2020,11:03:50, pp803b U=100V / t=4m / Ra=0.184,einfahren15x,12.042287,1497.0,60.320456,3.005824,63.145398,3.014873,158.179856,7.552287,3.75,2.300547,12.0,0.1,H23m. Nadel,0.0,40.29422578,40.48616666,0.20142567,40.29202578,40.48396666,0.20142567,2.00789846,3.15296757,1.01751203,0.0,19.14206366,18.66549955,0.41061869,1511.03346693,1518.23124962,7.55346254,1510.95096693,1518.14874962,7.55346254,0.0,0.0,0.0,151.10334669,151.82312496,0.75534625,151.09509669,151.81487496,0.75534625,7.52961924,11.82362837,3.81567013,71.78273873,69.99562329,1.53982008,0.66179871,0.65870964,0.00324652,0.66183485,0.65874545,0.00324687,13.28088404,11.03918318,2.87235059,0.0022,18.0,1000
143,17.08.2020,11:03:53, pp803b U=100V / t=4m / Ra=0.184,einfahren15x,12.050238,1996.0,80.278412,3.002533,83.103354,3.011582,156.13105,5.658033,3.75,2.301924,12.0,0.1,H23m. Nadel,0.0,40.21964529,40.48616666,0.20142567,40.21744529,40.48396666,0.20142567,1.50427505,3.15296757,1.01751203,0.0,19.35658512,18.66549955,0.41061869,1508.2366984,1518.23124962,7.55346254,1508.1541984,1518.14874962,7.55346254,0.0,0.0,0.0,150.82366984,151.82312496,0.75534625,150.81541984,151.81487496,0.75534625,5.64103144,11.82362837,3.81567013,72.5871942,69.99562329,1.53982008,0.6630259,0.65870964,0.00324652,0.66306217,0.65874545,0.00324687,17.72725451,11.03918318,2.87235059,0.0022,18.0,1000
144,17.08.2020,11:03:56, pp803b U=100V / t=4m / Ra=0.184,einfahren15x,15.042248,499.5,17.414973,3.01405,20.239915,3.0231,151.951316,22.695943,3.75,2.873563,15.0,0.1,H23m. Nadel,0.0,34.86481081,34.41965264,0.15663731,34.86281081,34.41765264,0.15663731,6.03413413,3.1520658,1.01263591,0.0,14.41433834,15.63279342,0.42800067,1307.43040541,1290.73697412,5.87389908,1307.35540541,1290.66197412,5.87389908,0.0,0.0,0.0,130.74304054,129.07369741,0.58738991,130.73554054,129.06619741,0.58738991,22.628003,11.82024675,3.79738467,54.05376877,58.62297533,1.60500251,0.76485907,0.77479901,0.0035032,0.76490295,0.77484404,0.00350361,4.41930293,11.01559049,2.85592822,0.002,18.0,1000
145,17.08.2020,11:04:01, pp803b U=100V / t=4m / Ra=0.184,einfahren15x,15.032284,997.0,34.302723,3.03873,37.127665,3.04778,139.647687,11.463565,3.75,2.871633,15.0,0.1,H23m. Nadel,0.0,34.40594082,34.41965264,0.15663731,34.40394082,34.41765264,0.15663731,3.04787362,3.1520658,1.01263591,0.0,15.6780336,15.63279342,0.42800067,1290.22278084,1290.73697412,5.87389908,1290.14778084,1290.66197412,5.87389908,0.0,0.0,0.0,129.02227808,129.07369741,0.58738991,129.01477808,129.06619741,0.58738991,11.42952608,11.82024675,3.79738467,58.792626,58.62297533,1.60500251,0.77505995,0.77479901,0.0035032,0.775105,0.77484404,0.00350361,8.74926916,11.01559049,2.85592822,0.002,18.0,1000
146,17.08.2020,11:04:04, pp803b U=100V / t=4m / Ra=0.184,einfahren15x,15.037705,1497.0,51.261224,3.020632,54.086166,3.029681,135.486387,7.589381,3.75,2.872682,15.0,0.1,H23m. Nadel,0.0,34.2426346,34.41965264,0.15663731,34.2406346,34.41765264,0.15663731,2.01779025,3.1520658,1.01263591,0.0,16.11142218,15.63279342,0.42800067,1284.0987976,1290.73697412,5.87389908,1284.0237976,1290.66197412,5.87389908,0.0,0.0,0.0,128.40987976,129.07369741,0.58738991,128.40237976,129.06619741,0.58738991,7.56671343,11.82024675,3.79738467,60.41783317,58.62297533,1.60500251,0.77875628,0.77479901,0.0035032,0.77880177,0.77484404,0.00350361,13.21577736,11.01559049,2.85592822,0.002,18.0,1000
147,17.08.2020,11:04:07, pp803b U=100V / t=4m / Ra=0.184,einfahren15x,15.037567,1997.0,68.227953,3.012405,71.052895,3.021454,133.424314,5.673737,3.75,2.872577,15.0,0.1,H23m. Nadel,0.0,34.16522434,34.41965264,0.15663731,34.16322434,34.41765264,0.15663731,1.5084652,3.1520658,1.01263591,0.0,16.32737957,15.63279342,0.42800067,1281.19591262,1290.73697412,5.87389908,1281.12091262,1290.66197412,5.87389908,0.0,0.0,0.0,128.11959126,129.07369741,0.58738991,128.11209126,129.06619741,0.58738991,5.65674449,11.82024675,3.79738467,61.22767339,58.62297533,1.60500251,0.78052075,0.77479901,0.0035032,0.78056645,0.77484404,0.00350361,17.67801253,11.01559049,2.85592822,0.002,18.0,1000
148,17.08.2020,11:04:10, pp803b U=100V / t=4m / Ra=0.184,einfahren15x,19.99457,499.5,13.857753,3.009114,16.682695,3.018164,125.245456,22.658886,3.75,3.819649,20.0,0.1,H23m. Nadel,0.0,27.74324925,27.33038589,0.14598045,27.74154925,27.32868589,0.14598045,6.02425225,3.14430077,1.01049847,0.0,10.8586485,12.09219256,0.4323287,1040.37184685,1024.88947083,5.47426693,1040.30809685,1024.82572083,5.47426693,0.0,0.0,0.0,104.03718468,102.48894708,0.54742669,104.03080968,102.48257208,0.54742669,22.59094595,11.7911279,3.78936928,40.71993187,45.34572209,1.62123264,0.96119479,0.97579788,0.00517431,0.96125369,0.97585859,0.00517495,4.42655213,11.02813637,2.84180254,0.0017,18.0,1000
149,17.08.2020,11:04:15, pp803b U=100V / t=4m / Ra=0.184,einfahren15x,20.032019,997.0,27.235996,3.020632,30.060938,3.029681,113.06772,11.39549,3.75,3.826783,20.0,0.1,H23m. Nadel,0.0,27.31794985,27.33038589,0.14598045,27.31624985,27.32868589,0.14598045,3.02972116,3.14430077,1.01049847,0.0,12.14326434,12.09219256,0.4323287,1024.42311936,1024.88947083,5.47426693,1024.35936936,1024.82572083,5.47426693,0.0,0.0,0.0,102.44231194,102.48894708,0.54742669,102.43593694,102.48257208,0.54742669,11.36145436,11.7911279,3.78936928,45.53724129,45.34572209,1.62123264,0.97615915,0.97579788,0.00517431,0.9762199,0.97585859,0.00517495,8.80169007,11.02813637,2.84180254,0.0017,18.0,1000
150,17.08.2020,11:04:18, pp803b U=100V / t=4m / Ra=0.184,einfahren15x,20.031416,1497.0,40.68828,3.007469,43.513222,3.016518,109.001058,7.556408,3.75,3.826579,20.0,0.1,H23m. Nadel,0.0,27.17987976,27.33038589,0.14598045,27.17817976,27.32868589,0.14598045,2.00899733,3.14430077,1.01049847,0.0,12.58459122,12.09219256,0.4323287,1019.24549098,1024.88947083,5.47426693,1019.18174098,1024.82572083,5.47426693,0.0,0.0,0.0,101.9245491,102.48894708,0.54742669,101.9181741,102.48257208,0.54742669,7.53373998,11.7911279,3.78936928,47.19221706,45.34572209,1.62123264,0.9811179,0.97579788,0.00517431,0.98117927,0.97585859,0.00517495,13.27361978,11.02813637,2.84180254,0.0017,18.0,1000
151,17.08.2020,11:04:21, pp803b U=100V / t=4m / Ra=0.184,einfahren15x,20.029489,1997.0,54.079688,3.023922,56.90463,3.032972,106.856466,5.695365,3.75,3.826214,20.0,0.1,H23m. Nadel,0.0,27.0804647,27.33038589,0.14598045,27.0787647,27.32868589,0.14598045,1.51423235,3.14430077,1.01049847,0.0,12.78226617,12.09219256,0.4323287,1015.51742614,1024.88947083,5.47426693,1015.45367614,1024.82572083,5.47426693,0.0,0.0,0.0,101.55174261,102.48894708,0.54742669,101.54536761,102.48257208,0.54742669,5.67837131,11.7911279,3.78936928,47.93349815,45.34572209,1.62123264,0.98471969,0.97579788,0.00517431,0.98478151,0.97585859,0.00517495,17.61068352,11.02813637,2.84180254,0.0017,18.0,1000
152,17.08.2020,11:04:25, pp803b U=100V / t=4m / Ra=0.184,einfahren15x,24.012819,499.5,11.937643,3.027213,14.762585,3.036262,110.83022,22.794762,3.75,4.587363,24.0,0.1,H23m. Nadel,0.0,23.89918519,23.56264523,0.12076254,23.89758519,23.56104523,0.12076254,6.06048649,3.17102172,1.01533222,0.0,8.91854935,10.19501175,0.44745328,896.21944444,883.59919606,4.5285953,896.15944444,883.53919606,4.5285953,0.0,0.0,0.0,89.62194444,88.35991961,0.45285953,89.61594444,88.35391961,0.45285953,22.72682432,11.89133145,3.80749581,33.44456006,38.23129408,1.6779498,1.11579815,1.13182348,0.00576467,1.11587286,1.13190035,0.00576545,4.40008681,10.93785687,2.83912346,0.0016,18.0,1000
