Repository: ZBT-Tools/ContactResistanceAnalysis

File: Messreihen/Vorbehandlungen/pp+gps.csv (part 38 of 75)
age[mV],voltage_needle[mV],R_ges / mOhm*cm²,R_bulk / mOhm*cm²,contact_area[cm2],p_Kraftsensor / ?,pressure_rounded[bar],sample_thickness[cm],parameters,[mV]_in_[V],main_resistance[mOhm],main_resistance_mean[mOhm],main_resistance_error[mOhm],flow_resistance[mOhm],flow_resistance_mean[mOhm],flow_resistance_error[mOhm],bulk_resistance[mOhm],bulk_resistance_mean[mOhm],bulk_resistance_error[mOhm],bulk_resistance_sub[mOhm],contact_resistance[mOhm],contact_resistance_mean[mOhm],contact_resistance_error[mOhm],vs_main_resistance[mOhm*cm],vs_main_resistance_mean[mOhm*cm],vs_main_resistance_error[mOhm*cm],vs_flow_resistance[mOhm*cm],vs_flow_resistance_mean[mOhm*cm],vs_flow_resistance_error[mOhm*cm],vs_bulk_resistance[mOhm*cm],vs_bulk_resistance_mean[mOhm*cm],vs_bulk_resistance_error[mOhm*cm],as_main_resistance[mOhm*cm2],as_main_resistance_mean[mOhm*cm2],as_main_resistance_error[mOhm*cm2],as_flow_resistance[mOhm*cm2],as_flow_resistance_mean[mOhm*cm2],as_flow_resistance_error[mOhm*cm2],as_bulk_resistance[mOhm*cm2],as_bulk_resistance_mean[mOhm*cm2],as_bulk_resistance_error[mOhm*cm2],as_contact_resistance[mOhm*cm2],as_contact_resistance_mean[mOhm*cm2],as_contact_resistance_error[mOhm*cm2],vs_main_conductance[S/cm],vs_main_conductance_mean[S/cm],vs_main_conductance_error[S/cm],vs_flow_conductance[S/cm],vs_flow_conductance_mean[S/cm],vs_flow_conductance_error[S/cm],vs_bulk_conductance[S/cm],vs_bulk_conductance_mean[S/cm],vs_bulk_conductance_error[S/cm],degradation_corr[mOhm],cycle,[mV] in [V]
153,17.08.2020,11:04:29, pp803b U=100V / t=4m / Ra=0.184,einfahren15x,24.024435,997.0,23.492852,3.053538,26.317794,3.062588,98.988693,11.519262,3.75,4.589389,24.0,0.1,H23m. Nadel,0.0,23.56354263,23.56264523,0.12076254,23.56194263,23.56104523,0.12076254,3.06272618,3.17102172,1.01533222,0.0,10.24960822,10.19501175,0.44745328,883.63284855,883.59919606,4.5285953,883.57284855,883.53919606,4.5285953,0.0,0.0,0.0,88.36328485,88.35991961,0.45285953,88.35728485,88.35391961,0.45285953,11.48522317,11.89133145,3.80749581,38.43603084,38.23129408,1.6779498,1.13169174,1.13182348,0.00576467,1.13176859,1.13190035,0.00576545,8.70683996,10.93785687,2.83912346,0.0016,18.0,1000
154,17.08.2020,11:04:32, pp803b U=100V / t=4m / Ra=0.184,einfahren15x,24.016398,1497.0,35.094131,3.065056,37.919073,3.074105,94.987657,7.700664,3.75,4.587863,24.0,0.1,H23m. Nadel,0.0,23.44297328,23.56264523,0.12076254,23.44137328,23.56104523,0.12076254,2.0474656,3.17102172,1.01533222,0.0,10.69695384,10.19501175,0.44745328,879.111498,883.59919606,4.5285953,879.051498,883.53919606,4.5285953,0.0,0.0,0.0,87.9111498,88.35991961,0.45285953,87.9051498,88.35391961,0.45285953,7.67799599,11.89133145,3.80749581,40.1135769,38.23129408,1.6779498,1.13751214,1.13182348,0.00576467,1.13758978,1.13190035,0.00576545,13.02423186,10.93785687,2.83912346,0.0016,18.0,1000
155,17.08.2020,11:04:36, pp803b U=100V / t=4m / Ra=0.184,einfahren15x,24.008963,1997.0,46.619725,3.022277,49.444666,3.031326,92.848022,5.692275,3.75,4.586502,24.0,0.1,H23m. Nadel,0.0,23.34487982,23.56264523,0.12076254,23.34327982,23.56104523,0.12076254,1.51340861,3.17102172,1.01533222,0.0,10.9149356,10.19501175,0.44745328,875.43299324,883.59919606,4.5285953,875.37299324,883.53919606,4.5285953,0.0,0.0,0.0,87.54329932,88.35991961,0.45285953,87.53729932,88.35391961,0.45285953,5.6752823,11.89133145,3.80749581,40.93100851,38.23129408,1.6779498,1.14229188,1.13182348,0.00576467,1.14237018,1.13190035,0.00576545,17.62026887,10.93785687,2.83912346,0.0016,18.0,1000
156,17.08.2020,11:04:39, pp803b U=100V / t=4m / Ra=0.184,einfahren15x,30.022219,499.5,9.84971,3.028858,12.674652,3.037908,95.155041,22.807115,3.75,5.735305,30.0,0.1,H23m. Nadel,0.0,19.71913914,19.44413308,0.10202472,19.71773914,19.44273308,0.10202472,6.06377978,3.15823871,1.01944802,0.0,6.82697968,8.14224718,0.45924394,739.46771772,729.15499053,3.82592712,739.41521772,729.10249053,3.82592712,0.0,0.0,0.0,73.94677177,72.91549905,0.38259271,73.94152177,72.91024905,0.38259271,22.73917417,11.84339517,3.82293006,25.6011738,30.53342694,1.72216479,1.35232408,1.37156324,0.00716009,1.3524201,1.37166202,0.00716112,4.39769709,11.01645127,2.86765271,0.0014,18.0,1000
157,17.08.2020,11:04:43, pp803b U=100V / t=4m / Ra=0.184,einfahren15x,30.002117,997.0,19.412414,3.027213,22.237356,3.036262,83.641007,11.420244,3.75,5.730975,30.0,0.1,H23m. Nadel,0.0,19.47082648,19.44413308,0.10202472,19.46942648,19.44273308,0.10202472,3.03632197,3.15823871,1.01944802,0.0,8.21655226,8.14224718,0.45924394,730.15599298,729.15499053,3.82592712,730.10349298,729.10249053,3.82592712,0.0,0.0,0.0,73.0155993,72.91549905,0.38259271,73.0103493,72.91024905,0.38259271,11.38620737,11.84339517,3.82293006,30.81207096,30.53342694,1.72216479,1.36957035,1.37156324,0.00716009,1.36966883,1.37166202,0.00716112,8.78255566,11.01645127,2.86765271,0.0014,18.0,1000
158,17.08.2020,11:04:47, pp803b U=100V / t=4m / Ra=0.184,einfahren15x,29.948609,1497.0,28.940566,3.040376,31.765508,3.049425,79.572916,7.63884,3.75,5.72121,30.0,0.1,H23m. Nadel,0.0,19.33237542,19.44413308,0.10202472,19.33097542,19.44273308,0.10202472,2.03097929,3.15823871,1.01944802,0.0,8.64999806,8.14224718,0.45924394,724.96407816,729.15499053,3.82592712,724.91157816,729.10249053,3.82592712,0.0,0.0,0.0,72.49640782,72.91549905,0.38259271,72.49115782,72.91024905,0.38259271,7.61617234,11.84339517,3.82293006,32.43749274,30.53342694,1.72216479,1.37937869,1.37156324,0.00716009,1.37947859,1.37166202,0.00716112,13.12995498,11.01645127,2.86765271,0.0014,18.0,1000
159,17.08.2020,11:04:50, pp803b U=100V / t=4m / Ra=0.184,einfahren15x,29.96983,1997.0,38.45062,2.999242,41.275562,3.008292,77.507941,5.64902,3.75,5.725313,30.0,0.1,H23m. Nadel,0.0,19.25419129,19.44413308,0.10202472,19.25279129,19.44273308,0.10202472,1.50187381,3.15823871,1.01944802,0.0,8.87545874,8.14224718,0.45924394,722.03217326,729.15499053,3.82592712,721.97967326,729.10249053,3.82592712,0.0,0.0,0.0,72.20321733,72.91549905,0.38259271,72.19796733,72.91024905,0.38259271,5.63202679,11.84339517,3.82293006,33.28297027,30.53342694,1.72216479,1.38497983,1.37156324,0.00716009,1.38508055,1.37166202,0.00716112,17.75559736,11.01645127,2.86765271,0.0014,18.0,1000
160,17.08.2020,11:05:00, pp803b U=100V / t=4m / Ra=0.184,einfahren15x,2.072169,499.4,75.733987,2.982789,78.558929,2.991838,589.899845,22.465745,3.75,0.395825,2.0,0.1,H23m. Nadel,0.0,151.64995394,124.40460752,9.0917678,151.64502061,124.39967419,9.0917678,5.97274529,3.13087571,0.99896841,0.0,72.83613766,60.63439924,4.08416609,5686.87327293,4665.17278208,340.9412925,5686.68827293,4664.98778208,340.9412925,0.0,0.0,0.0,568.68732729,466.51727821,34.09412925,568.66882729,466.49877821,34.09412925,22.39779485,11.74078392,3.74613152,273.13551622,227.37899715,15.31562283,0.17584355,0.21739659,0.01387752,0.17584927,0.21740544,0.01387856,4.46472524,11.05899147,2.86201711,0.00493333,19.0,1000
161,17.08.2020,11:05:03, pp803b U=100V / t=4m / Ra=0.184,einfahren15x,2.07124,997.0,113.821932,3.018986,116.646874,3.028036,438.742002,11.389302,3.75,0.395651,2.0,0.1,H23m. Nadel,0.0,114.16442528,124.40460752,9.0917678,114.15949194,124.39967419,9.0917678,3.02807021,3.13087571,0.99896841,0.0,55.56571087,60.63439924,4.08416609,4281.16594784,4665.17278208,340.9412925,4280.98094784,4664.98778208,340.9412925,0.0,0.0,0.0,428.11659478,466.51727821,34.09412925,428.09809478,466.49877821,34.09412925,11.35526329,11.74078392,3.74613152,208.37141575,227.37899715,15.31562283,0.23358123,0.21739659,0.01387752,0.23359132,0.21740544,0.01387856,8.80648889,11.05899147,2.86201711,0.00493333,19.0,1000
162,17.08.2020,11:05:06, pp803b U=100V / t=4m / Ra=0.184,einfahren15x,2.070741,1497.0,173.075531,3.028858,175.900472,3.037908,440.632446,7.609989,3.75,0.395562,2.0,0.1,H23m. Nadel,0.0,115.61491717,124.40460752,9.0917678,115.60998383,124.39967419,9.0917678,2.02328524,3.13087571,0.99896841,0.0,56.7933493,60.63439924,4.08416609,4335.55939379,4665.17278208,340.9412925,4335.37439379,4664.98778208,340.9412925,0.0,0.0,0.0,433.55593938,466.51727821,34.09412925,433.53743938,466.49877821,34.09412925,7.58731964,11.74078392,3.74613152,212.97505987,227.37899715,15.31562283,0.23065074,0.21739659,0.01387752,0.23066059,0.21740544,0.01387856,13.17988496,11.05899147,2.86201711,0.00493333,19.0,1000
163,17.08.2020,11:05:10, pp803b U=100V / t=4m / Ra=0.184,einfahren15x,2.070551,1997.0,232.0297,2.994306,234.854642,3.003356,441.013975,5.639751,3.75,0.395549,2.0,0.1,H23m. Nadel,0.0,116.1891337,124.40460752,9.0917678,116.18420037,124.39967419,9.0917678,1.4994021,3.13087571,0.99896841,0.0,57.34239913,60.63439924,4.08416609,4357.09251377,4665.17278208,340.9412925,4356.90751377,4664.98778208,340.9412925,0.0,0.0,0.0,435.70925138,466.51727821,34.09412925,435.69075138,466.49877821,34.09412925,5.62275789,11.74078392,3.74613152,215.03399675,227.37899715,15.31562283,0.22951085,0.21739659,0.01387752,0.22952059,0.21740544,0.01387856,17.78486679,11.05899147,2.86201711,0.00493333,19.0,1000
164,17.08.2020,11:05:13, pp803b U=100V / t=4m / Ra=0.184,einfahren15x,3.059782,499.4,44.69797,3.01405,47.522911,3.0231,356.850056,22.700488,3.75,0.58451,3.0,0.1,H23m. Nadel,0.0,89.50334401,86.05880922,1.150423,89.49921068,86.05467589,1.150423,6.03534241,3.14899682,1.0124842,0.0,41.73193413,41.45283953,0.1572899,3356.37540048,3227.20534594,43.1408626,3356.22040048,3227.05034594,43.1408626,0.0,0.0,0.0,335.63754005,322.72053459,4.31408626,335.62204005,322.70503459,4.31408626,22.63253404,11.80873809,3.79681577,156.494753,155.44814825,0.58983714,0.29794045,0.31002755,0.0040378,0.29795421,0.31004246,0.00403818,4.41841819,11.01287336,2.8380889,0.00413333,19.0,1000
165,17.08.2020,11:05:17, pp803b U=100V / t=4m / Ra=0.184,einfahren15x,3.067509,997.0,84.796511,3.022277,87.621453,3.031326,329.569157,11.401679,3.75,0.585976,3.0,0.1,H23m. Nadel,0.0,85.051666,86.05880922,1.150423,85.04753266,86.05467589,1.150423,3.03137111,3.14899682,1.0124842,0.0,41.00808078,41.45283953,0.1572899,3189.43747492,3227.20534594,43.1408626,3189.28247492,3227.05034594,43.1408626,0.0,0.0,0.0,318.94374749,322.72053459,4.31408626,318.92824749,322.70503459,4.31408626,11.36764168,11.80873809,3.79681577,153.78030291,155.44814825,0.58983714,0.31353491,0.31002755,0.0040378,0.31355015,0.31004246,0.00403818,8.79689938,11.01287336,2.8380889,0.00413333,19.0,1000
166,17.08.2020,11:05:21, pp803b U=100V / t=4m / Ra=0.184,einfahren15x,3.067715,1497.0,127.195246,3.01405,130.020188,3.0231,325.701874,7.572895,3.75,0.586058,3.0,0.1,H23m. Nadel,0.0,84.9667642,86.05880922,1.150423,84.96263086,86.05467589,1.150423,2.01339345,3.14899682,1.0124842,0.0,41.4746187,41.45283953,0.1572899,3186.25365731,3227.20534594,43.1408626,3186.09865731,3227.05034594,43.1408626,0.0,0.0,0.0,318.62536573,322.72053459,4.31408626,318.60986573,322.70503459,4.31408626,7.55022545,11.80873809,3.79681577,155.52982014,155.44814825,0.58983714,0.31384821,0.31002755,0.0040378,0.31386348,0.31004246,0.00403818,13.24463761,11.01287336,2.8380889,0.00413333,19.0,1000
167,17.08.2020,11:05:24, pp803b U=100V / t=4m / Ra=0.184,einfahren15x,3.068215,1997.0,169.172785,3.027213,171.997727,3.036262,322.980209,5.701544,3.75,0.58618,3.0,0.1,H23m. Nadel,0.0,84.71346269,86.05880922,1.150423,84.70932936,86.05467589,1.150423,1.51588032,3.14899682,1.0124842,0.0,41.59672452,41.45283953,0.1572899,3176.75485103,3227.20534594,43.1408626,3176.59985103,3227.05034594,43.1408626,0.0,0.0,0.0,317.6754851,322.72053459,4.31408626,317.6599851,322.70503459,4.31408626,5.6845512,11.80873809,3.79681577,155.98771695,155.44814825,0.58983714,0.31478664,0.31002755,0.0040378,0.314802,0.31004246,0.00403818,17.59153827,11.01287336,2.8380889,0.00413333,19.0,1000
168,17.08.2020,11:05:27, pp803b U=100V / t=4m / Ra=0.184,einfahren15x,5.057744,499.4,36.8168,3.000888,39.641742,3.009937,297.670267,22.601649,3.75,0.966182,5.0,0.1,H23m. Nadel,0.0,73.72206648,71.61833781,0.70194995,73.71876648,71.61503781,0.70194995,6.00898678,3.139245,1.00637553,0.0,33.85488985,34.23789641,0.19261014,2764.57749299,2685.68766785,26.32312319,2764.45374299,2685.56391785,26.32312319,0.0,0.0,0.0,276.4577493,268.56876678,2.63231232,276.4453743,268.55639178,2.63231232,22.53370044,11.77216875,3.77390824,126.95583693,128.39211152,0.72228803,0.36171893,0.3724494,0.00358073,0.36173512,0.37246657,0.00358105,4.43779752,11.02333087,2.82481057,0.0033,19.0,1000
169,17.08.2020,11:05:32, pp803b U=100V / t=4m / Ra=0.184,einfahren15x,5.065368,997.0,70.753547,3.012405,73.578489,3.021454,276.749583,11.364547,3.75,0.967642,5.0,0.1,H23m. Nadel,0.0,70.96644634,71.61833781,0.70194995,70.96314634,71.61503781,0.70194995,3.02146941,3.139245,1.00637553,0.0,33.97083847,34.23789641,0.19261014,2661.24173771,2685.68766785,26.32312319,2661.11798771,2685.56391785,26.32312319,0.0,0.0,0.0,266.12417377,268.56876678,2.63231232,266.11179877,268.55639178,2.63231232,11.33051028,11.77216875,3.77390824,127.39064425,128.39211152,0.72228803,0.37576444,0.3724494,0.00358073,0.37578191,0.37246657,0.00358105,8.82572784,11.02333087,2.82481057,0.0033,19.0,1000
170,17.08.2020,11:05:35, pp803b U=100V / t=4m / Ra=0.184,einfahren15x,5.057727,1497.0,106.222112,3.002533,109.047054,3.011582,273.163962,7.544044,3.75,0.966218,5.0,0.1,H23m. Nadel,0.0,70.95665464,71.61833781,0.70194995,70.95335464,71.61503781,0.70194995,2.00570007,3.139245,1.00637553,0.0,34.47382729,34.23789641,0.19261014,2660.8745491,2685.68766785,26.32312319,2660.7507991,2685.56391785,26.32312319,0.0,0.0,0.0,266.08745491,268.56876678,2.63231232,266.07507991,268.55639178,2.63231232,7.52137525,11.77216875,3.77390824,129.27685233,128.39211152,0.72228803,0.37581629,0.3724494,0.00358073,0.37583377,0.37246657,0.00358105,13.29544088,11.02333087,2.82481057,0.0033,19.0,1000
171,17.08.2020,11:05:38, pp803b U=100V / t=4m / Ra=0.184,einfahren15x,5.056952,1997.0,141.443883,3.037085,144.268825,3.046134,270.910412,5.720082,3.75,0.966067,5.0,0.1,H23m. Nadel,0.0,70.82818378,71.61833781,0.70194995,70.82488378,71.61503781,0.70194995,1.52082374,3.139245,1.00637553,0.0,34.65203002,34.23789641,0.19261014,2656.05689159,2685.68766785,26.32312319,2655.93314159,2685.56391785,26.32312319,0.0,0.0,0.0,265.60568916,268.56876678,2.63231232,265.59331416,268.55639178,2.63231232,5.70308901,11.77216875,3.77390824,129.94511258,128.39211152,0.72228803,0.37649796,0.3724494,0.00358073,0.3765155,0.37246657,0.00358105,17.53435723,11.02333087,2.82481057,0.0033,19.0,1000
172,17.08.2020,11:05:41, pp803b U=100V / t=4m / Ra=0.184,einfahren15x,6.061536,499.5,32.287184,3.002533,35.112126,3.011582,263.604548,22.609476,3.75,1.157901,6.0,0.1,H23m. Nadel,0.0,64.63900701,63.3518075,0.43199793,64.63594034,63.34874083,0.43199793,6.01107708,3.13365122,1.00829654,0.0,29.31243163,30.10754481,0.29632684,2423.96276276,2375.69278121,16.19992242,2423.84776276,2375.57778121,16.19992242,0.0,0.0,0.0,242.39627628,237.56927812,1.61999224,242.38477628,237.55777812,1.61999224,22.54153904,11.75119206,3.78111203,109.92161862,112.90329303,1.11122565,0.41254759,0.42098782,0.00283371,0.41256717,0.4210082,0.00283398,4.43625432,11.06930143,2.85810898,0.00306667,19.0,1000
173,17.08.2020,11:05:46, pp803b U=100V / t=4m / Ra=0.184,einfahren15x,6.047166,997.0,62.839469,2.992661,65.664411,3.00171,246.98249,11.290284,3.75,1.155255,6.0,0.1,H23m. Nadel,0.0,63.02855466,63.3518075,0.43199793,63.025488,63.34874083,0.43199793,3.001666,3.13365122,1.00829654,0.0,30.011911,30.10754481,0.29632684,2363.5707999,2375.69278121,16.19992242,2363.4557999,2375.57778121,16.19992242,0.0,0.0,0.0,236.35707999,237.56927812,1.61999224,236.34557999,237.55777812,1.61999224,11.25624749,11.75119206,3.78111203,112.54466625,112.90329303,1.11122565,0.42308866,0.42098782,0.00283371,0.42310925,0.4210082,0.00283398,8.88395534,11.06930143,2.85810898,0.00306667,19.0,1000
174,17.08.2020,11:05:49, pp803b U=100V / t=4m / Ra=0.184,einfahren15x,6.055306,1497.0,94.23911,3.023922,97.064052,3.032972,243.146422,7.597624,3.75,1.156856,6.0,0.1,H23m. Nadel,0.0,62.95197729,63.3518075,0.43199793,62.94891062,63.34874083,0.43199793,2.01998798,3.13365122,1.00829654,0.0,30.46446132,30.10754481,0.29632684,2360.6991483,2375.69278121,16.19992242,2360.5841483,2375.57778121,16.19992242,0.0,0.0,0.0,236.06991483,237.56927812,1.61999224,236.05841483,237.55777812,1.61999224,7.57495491,11.75119206,3.78111203,114.24172996,112.90329303,1.11122565,0.42360332,0.42098782,0.00283371,0.42362396,0.4210082,0.00283398,13.20139871,11.06930143,2.85810898,0.00306667,19.0,1000
175,17.08.2020,11:05:52, pp803b U=100V / t=4m / Ra=0.184,einfahren15x,6.063808,1997.0,125.387019,2.999242,128.211961,3.008292,240.758564,5.64902,3.75,1.158407,6.0,0.1,H23m. Nadel,0.0,62.78769104,63.3518075,0.43199793,62.78462437,63.34874083,0.43199793,1.50187381,3.13365122,1.00829654,0.0,30.64137528,30.10754481,0.29632684,2354.53841387,2375.69278121,16.19992242,2354.42341387,2375.57778121,16.19992242,0.0,0.0,0.0,235.45384139,237.56927812,1.61999224,235.44234139,237.55777812,1.61999224,5.63202679,11.75119206,3.78111203,114.9051573,112.90329303,1.11122565,0.42471169,0.42098782,0.00283371,0.42473244,0.4210082,0.00283398,17.75559736,11.06930143,2.85810898,0.00306667,19.0,1000
176,17.08.2020,11:05:56, pp803b U=100V / t=4m / Ra=0.184,einfahren15x,10.043243,499.5,23.812048,2.995952,26.636989,3.005001,199.977398,22.560067,3.75,1.918668,10.0,0.1,H23m. Nadel,0.0,47.67176777,46.78766065,0.29553274,47.66936777,46.78526065,0.29553274,5.9979019,3.13263034,1.00634134,0.0,20.83573293,21.82631515,0.3618819,1787.69129129,1754.53727445,11.0824778,1787.60129129,1754.44727445,11.0824778,0.0,0.0,0.0,178.76912913,175.45372744,1.10824778,178.76012913,175.44472744,1.10824778,22.49213213,11.74736379,3.77378003,78.1339985,81.84868183,1.35705714,0.5593807,0.57001823,0.00355635,0.55940886,0.57004748,0.00355672,4.44599913,11.08389721,2.87635674,0.0024,19.0,1000
177,17.08.2020,11:06:00, pp803b U=100V / t=4m / Ra=0.184,einfahren15x,10.030163,997.0,46.40254,3.01405,49.227482,3.0231,185.158533,11.370736,3.75,1.916182,10.0,0.1,H23m. Nadel,0.0,46.5421665,46.78766065,0.29553274,46.5397665,46.78526065,0.29553274,3.02311936,3.13263034,1.00634134,0.0,21.75832357,21.82631515,0.3618819,1745.33124373,1754.53727445,11.0824778,1745.24124373,1754.44727445,11.0824778,0.0,0.0,0.0,174.53312437,175.45372744,1.10824778,174.52412437,175.44472744,1.10824778,11.33669759,11.74736379,3.77378003,81.59371339,81.84868183,1.35705714,0.57295714,0.57001823,0.00355635,0.57298669,0.57004748,0.00355672,8.82091096,11.08389721,2.87635674,0.0024,19.0,1000
178,17.08.2020,11:06:03, pp803b U=100V / t=4m / Ra=0.184,einfahren15x,10.047373,1497.0,69.613328,3.01405,72.43827,3.0231,181.458591,7.572895,3.75,1.919431,10.0,0.1,H23m. Nadel,0.0,46.50188911,46.78766065,0.29553274,46.49948911,46.78526065,0.29553274,2.01339345,3.13263034,1.00634134,0.0,22.24304783,21.82631515,0.3618819,1743.82084168,1754.53727445,11.0824778,1743.73084168,1754.44727445,11.0824778,0.0,0.0,0.0,174.38208417,175.45372744,1.10824778,174.37308417,175.44472744,1.10824778,7.55022545,11.74736379,3.77378003,83.41142936,81.84868183,1.35705714,0.57345341,0.57001823,0.00355635,0.573483,0.57004748,0.00355672,13.24463761,11.08389721,2.87635674,0.0024,19.0,1000
179,17.08.2020,11:06:07, pp803b U=100V / t=4m / Ra=0.184,einfahren15x,10.056116,1997.0,92.730334,2.987725,95.555276,2.996774,179.435296,5.627393,3.75,1.921035,10.0,0.1,H23m. Nadel,0.0,46.43481923,46.78766065,0.29553274,46.43241923,46.78526065,0.29553274,1.49610666,3.13263034,1.00634134,0.0,22.46815628,21.82631515,0.3618819,1741.30572108,1754.53727445,11.0824778,1741.21572108,1754.44727445,11.0824778,0.0,0.0,0.0,174.13057211,175.45372744,1.10824778,174.12157211,175.44472744,1.10824778,5.61039997,11.74736379,3.77378003,84.25558607,81.84868183,1.35705714,0.57428169,0.57001823,0.00355635,0.57431138,0.57004748,0.00355672,17.82404115,11.08389721,2.87635674,0.0024,19.0,1000
180,17.08.2020,11:06:10, pp803b U=100V / t=4m / Ra=0.184,einfahren15x,12.047105,499.5,20.521372,3.03544,23.346313,3.044489,175.272623,22.856524,3.75,2.301408,12.0,0.1,H23m. Nadel,0.0,41.08382783,40.46025202,0.21033408,41.08162783,40.45805202,0.21033408,6.07695696,3.16263237,1.02229905,0.0,17.50233544,18.64770983,0.40779298,1540.64354354,1517.25945078,7.88752796,1540.56104354,1517.17695078,7.88752796,0.0,0.0,0.0,154.06435435,151.72594508,0.7887528,154.05610435,151.71769508,0.7887528,22.78858859,11.85987139,3.83362146,65.63375788,69.92891185,1.52922366,0.64907941,0.65913599,0.00339374,0.64911417,0.65917183,0.00339411,4.38816119,10.99993158,2.8530513,0.0022,19.0,1000
181,17.08.2020,11:06:14, pp803b U=100V / t=4m / Ra=0.184,einfahren15x,12.04165,997.0,40.212778,3.033794,43.03772,3.042844,161.87708,11.444999,3.75,2.300317,12.0,0.1,H23m. Nadel,0.0,40.33377934,40.46025202,0.21033408,40.33157934,40.45805202,0.21033408,3.04292277,3.16263237,1.02229905,0.0,18.64432828,18.64770983,0.40779298,1512.51672518,1517.25945078,7.88752796,1512.43422518,1517.17695078,7.88752796,0.0,0.0,0.0,151.25167252,151.72594508,0.7887528,151.24342252,151.71769508,0.7887528,11.41096038,11.85987139,3.83362146,69.91623107,69.92891185,1.52922366,0.66114971,0.65913599,0.00339374,0.66118578,0.65917183,0.00339411,8.76350427,10.99993158,2.8530513,0.0022,19.0,1000
182,17.08.2020,11:06:18, pp803b U=100V / t=4m / Ra=0.184,einfahren15x,12.052767,1497.0,60.249707,3.022277,63.074649,3.031326,158.002627,7.593503,3.75,2.302421,12.0,0.1,H23m. Nadel,0.0,40.24696526,40.46025202,0.21033408,40.24476526,40.45805202,0.21033408,2.01888911,3.16263237,1.02229905,0.0,19.11293808,18.64770983,0.40779298,1509.26119739,1517.25945078,7.88752796,1509.17869739,1517.17695078,7.88752796,0.0,0.0,0.0,150.92611974,151.72594508,0.7887528,150.91786974,151.71769508,0.7887528,7.57083417,11.85987139,3.83362146,71.67351779,69.92891185,1.52922366,0.66257584,0.65913599,0.00339374,0.66261206,0.65917183,0.00339411,13.20858412,10.99993158,2.8530513,0.0022,19.0,1000
183,17.08.2020,11:06:21, pp803b U=100V / t=4m / Ra=0.184,einfahren15x,12.046761,1997.0,80.232342,3.018986,83.057284,3.028036,155.966357,5.686096,3.75,2.30132,12.0,0.1,H23m. Nadel,0.0,40.17643565,40.46025202,0.21033408,40.17423565,40.45805202,0.21033408,1.51176064,3.16263237,1.02229905,0.0,19.33123751,18.64770983,0.40779298,1506.61633701,1517.25945078,7.88752796,1506.53383701,1517.17695078,7.88752796,0.0,0.0,0.0,150.6616337,151.72594508,0.7887528,150.6533837,151.71769508,0.7887528,5.6691024,11.85987139,3.83362146,72.49214065,69.92891185,1.52922366,0.66373899,0.65913599,0.00339374,0.66377533,0.65917183,0.00339411,17.63947674,10.99993158,2.8530513,0.0022,19.0,1000
184,17.08.2020,11:06:24, pp803b U=100V / t=4m / Ra=0.184,einfahren15x,15.025314,499.4,17.482432,3.004178,20.307374,3.013228,152.488292,22.626359,3.75,2.870473,15.0,0.1,H23m. Nadel,0.0,35.00687225,34.48037378,0.18024894,35.00487225,34.47837378,0.18024894,6.01557469,3.13635712,1.00921223,0.0,14.49464878,15.67100833,0.41490045,1312.75770925,1293.0140167,6.75933543,1312.68270925,1292.9390167,6.75933543,0.0,0.0,0.0,131.27577093,129.30140167,0.67593354,131.26827093,129.29390167,0.67593354,22.55840509,11.76133921,3.78454588,54.35493292,58.76628123,1.55587668,0.76175519,0.77344967,0.00400779,0.76179871,0.77349455,0.00400825,4.43293751,11.0580197,2.85029275,0.002,19.0,1000
185,17.08.2020,11:06:29, pp803b U=100V / t=4m / Ra=0.184,einfahren15x,15.032112,997.0,34.307659,3.000888,37.132601,3.009937,139.666252,11.321227,3.75,2.87161,15.0,0.1,H23m. Nadel,0.0,34.41089168,34.48037378,0.18024894,34.40889168,34.47837378,0.18024894,3.00991775,3.13635712,1.00921223,0.0,15.69948696,15.67100833,0.41490045,1290.40843781,1293.0140167,6.75933543,1290.33343781,1292.9390167,6.75933543,0.0,0.0,0.0,129.04084378,129.30140167,0.67593354,129.03334378,129.29390167,0.67593354,11.28719157,11.76133921,3.78454588,58.8730761,58.76628123,1.55587668,0.77494844,0.77344967,0.00400779,0.77499348,0.77349455,0.00400825,8.85959978,11.0580197,2.85029275,0.002,19.0,1000
186,17.08.2020,11:06:32, pp803b U=100V / t=4m / Ra=0.184,einfahren15x,15.037154,1497.0,51.336909,3.012405,54.161851,3.021454,135.67598,7.568773,3.75,2.872583,15.0,0.1,H23m. Nadel,0.0,34.29319238,34.48037378,0.18024894,34.29119238,34.47837378,0.18024894,2.01229459,3.13635712,1.00921223,0.0,16.1394489,15.67100833,0.41490045,1285.99471443,1293.0140167,6.75933543,1285.91971443,1292.9390167,6.75933543,0.0,0.0,0.0,128.59947144,129.30140167,0.67593354,128.59197144,129.29390167,0.67593354,7.54610471,11.76133921,3.78454588,60.52293337,58.76628123,1.55587668,0.77760817,0.77344967,0.00400779,0.77765353,0.77349455,0.00400825,13.25187018,11.0580197,2.85029275,0.002,19.0,1000
187,17.08.2020,11:06:35, pp803b U=100V / t=4m / Ra=0.184,einfahren15x,15.028584,1997.0,68.318446,3.01076,71.143388,3.019809,133.594244,5.670648,3.75,2.870972,15.0,0.1,H23m. Nadel,0.0,34.21053881,34.48037378,0.18024894,34.20853881,34.47837378,0.18024894,1.50764146,3.13635712,1.00921223,0.0,16.35044867,15.67100833,0.41490045,1282.89520531,1293.0140167,6.75933543,1282.82020531,1292.9390167,6.75933543,0.0,0.0,0.0,128.28952053,129.30140167,0.67593354,128.28202053,129.29390167,0.67593354,5.65365548,11.76133921,3.78454588,61.31418252,58.76628123,1.55587668,0.77948689,0.77344967,0.00400779,0.77953247,0.77349455,0.00400825,17.68767133,11.0580197,2.85029275,0.002,19.0,1000
188,17.08.2020,11:06:38, pp803b U=100V / t=4m / Ra=0.184,einfahren15x,20.000628,499.4,14.023932,3.022277,16.848874,3.031326,126.518376,22.762262,3.75,3.820812,20.0,0.1,H23m. Nadel,0.0,28.08156187,27.67940193,0.14045046,28.07985354,27.67769359,0.14045046,6.05181618,3.15215401,1.01689666,0.0,11.01401868,12.26276979,0.43823515,1053.05857028,1037.97757229,5.26689215,1052.99450778,1037.91350979,5.26689215,0.0,0.0,0.0,105.30585703,103.79775723,0.52668922,105.29945078,103.79135098,0.52668922,22.69431067,11.82057753,3.81336246,41.30257005,45.98538673,1.6433818,0.9496148,0.96348581,0.00485213,0.94967257,0.96354529,0.00485272,4.40639072,11.01773173,2.84312028,0.00170833,19.0,1000
189,17.08.2020,11:06:43, pp803b U=100V / t=4m / Ra=0.184,einfahren15x,20.031003,997.0,27.57329,3.023922,30.398232,3.032972,114.33638,11.407867,3.75,3.826586,20.0,0.1,H23m. Nadel,0.0,27.65625878,27.67940193,0.14045046,27.65455044,27.67769359,0.14045046,3.03302106,3.15215401,1.01689666,0.0,12.31076469,12.26276979,0.43823515,1037.10970411,1037.97757229,5.26689215,1037.04564161,1037.91350979,5.26689215,0.0,0.0,0.0,103.71097041,103.79775723,0.52668922,103.70456416,103.79135098,0.52668922,11.37382899,11.82057753,3.81336246,46.16536759,45.98538673,1.6433818,0.96421815,0.96348581,0.00485213,0.96427771,0.96354529,0.00485272,8.79211391,11.01773173,2.84312028,0.00170833,19.0,1000
190,17.08.2020,11:06:46, pp803b U=100V / t=4m / Ra=0.184,einfahren15x,20.031743,1497.0,41.206562,3.005824,44.031504,3.014873,110.299358,7.552287,3.75,3.826684,20.0,0.1,H23m. Nadel,0.0,27.52609352,27.67940193,0.14045046,27.52438519,27.67769359,0.14045046,2.00789846,3.15215401,1.01689666,0.0,12.75824336,12.26276979,0.43823515,1032.22850701,1037.97757229,5.26689215,1032.16444451,1037.91350979,5.26689215,0.0,0.0,0.0,103.2228507,103.79775723,0.52668922,103.21644445,103.79135098,0.52668922,7.52961924,11.82057753,3.81336246,47.84341261,45.98538673,1.6433818,0.96877774,0.96348581,0.00485213,0.96883787,0.96354529,0.00485272,13.28088404,11.01773173,2.84312028,0.00170833,19.0,1000
191,17.08.2020,11:06:49, pp803b U=100V / t=4m / Ra=0.184,einfahren15x,20.029782,1997.0,54.825026,3.027213,57.649968,3.036262,108.256075,5.701544,3.75,3.826375,20.0,0.1,H23m. Nadel,0.0,27.45369354,27.67940193,0.14045046,27.45198521,27.67769359,0.14045046,1.51588032,3.15215401,1.01689666,0.0,12.96805244,12.26276979,0.43823515,1029.51350776,1037.97757229,5.26689215,1029.44944526,1037.91350979,5.26689215,0.0,0.0,0.0,102.95135078,103.79775723,0.52668922,102.94494453,103.79135098,0.52668922,5.6845512,11.82057753,3.81336246,48.63019666,45.98538673,1.6433818,0.97133257,0.96348581,0.00485213,0.97139301,0.96354529,0.00485272,17.59153827,11.01773173,2.84312028,0.00170833,19.0,1000
192,17.08.2020,11:06:53, pp803b U=100V / t=4m / Ra=0.184,einfahren15x,24.012973,499.5,12.087369,3.01405,14.912311,3.0231,111.954287,22.695943,3.75,4.587337,24.0,0.1,H23m. Nadel,0.0,24.19893694,23.85881417,0.12260564,24.19733694,23.85721417,0.12260564,6.03413413,3.15384675,1.01031344,0.0,9.0816014,10.35168371,0.4440469,907.46013514,894.70553147,4.59771162,907.40013514,894.64553147,4.59771162,0.0,0.0,0.0,90.74601351,89.47055315,0.45977116,90.74001351,89.46455315,0.45977116,22.628003,11.8269253,3.78867541,34.05600526,38.81881392,1.66517588,1.10197678,1.11777418,0.00570867,1.10204965,1.11784915,0.00570943,4.41930293,10.97784629,2.82573147,0.0016,19.0,1000
193,17.08.2020,11:06:57, pp803b U=100V / t=4m / Ra=0.184,einfahren15x,24.027568,997.0,23.79724,3.023922,26.622181,3.032972,100.133581,11.407867,3.75,4.58998,24.0,0.1,H23m. Nadel,0.0,23.86884654,23.85881417,0.12260564,23.86724654,23.85721417,0.12260564,3.03302106,3.15384675,1.01031344,0.0,10.41711274,10.35168371,0.4440469,895.08174524,894.70553147,4.59771162,895.02174524,894.64553147,4.59771162,0.0,0.0,0.0,89.50817452,89.47055315,0.45977116,89.50217452,89.46455315,0.45977116,11.37382899,11.8269253,3.78867541,39.06417277,38.81881392,1.66517588,1.11721639,1.11777418,0.00570867,1.11729129,1.11784915,0.00570943,8.79211391,10.97784629,2.82573147,0.0016,19.0,1000
194,17.08.2020,11:07:00, pp803b U=100V / t=4m / Ra=0.184,einfahren15x,24.017482,1497.0,35.515337,3.03873,38.340279,3.04778,96.042783,7.634719,3.75,4.588169,24.0,0.1,H23m. Nadel,0.0,23.72434001,23.85881417,0.12260564,23.72274001,23.85721417,0.12260564,2.02987976,3.15384675,1.01031344,0.0,10.84643013,10.35168371,0.4440469,889.6627505,894.70553147,4.59771162,889.6027505,894.64553147,4.59771162,0.0,0.0,0.0,88.96627505,89.47055315,0.45977116,88.96027505,89.46455315,0.45977116,7.6120491,11.8269253,3.78867541,40.67411298,38.81881392,1.66517588,1.12402143,1.11777418,0.00570867,1.12409724,1.11784915,0.00570943,13.13706713,10.97784629,2.82573147,0.0016,19.0,1000
195,17.08.2020,11:07:04, pp803b U=100V / t=4m / Ra=0.184,einfahren15x,24.010065,1997.0,47.215337,3.032149,50.040279,3.041198,93.966473,5.710813,3.75,4.58686,24.0,0.1,H23m. Nadel,0.0,23.6431332,23.85881417,0.12260564,23.6415332,23.85721417,0.12260564,1.51835203,3.15384675,1.01031344,0.0,11.06159059,10.35168371,0.4440469,886.61749499,894.70553147,4.59771162,886.55749499,894.64553147,4.59771162,0.0,0.0,0.0,88.6617495,89.47055315,0.45977116,88.6557495,89.46455315,0.45977116,5.69382011,11.8269253,3.78867541,41.4809647,38.81881392,1.66517588,1.1278821,1.11777418,0.00570867,1.12795843,1.11784915,0.00570943,17.56290121,10.97784629,2.82573147,0.0016,19.0,1000
196,17.08.2020,11:07:07, pp803b U=100V / t=4m / Ra=0.184,einfahren15x,30.025867,499.5,10.001081,3.01076,12.826023,3.019809,96.291461,22.671238,3.75,5.736136,30.0,0.1,H23m. Nadel,0.0,20.02218418,19.718728,0.11176673,20.02078418,19.717328,0.11176673,6.02754755,3.16058268,1.00624784,0.0,6.99661832,8.27837266,0.44773583,750.83190691,739.45229987,4.19125244,750.77940691,739.39979987,4.19125244,0.0,0.0,0.0,75.08319069,73.94522999,0.41912524,75.07794069,73.93997999,0.41912524,22.6033033,11.85218506,3.77342939,26.23731869,31.04389746,1.67900936,1.33185603,1.35248188,0.0076224,1.33194916,1.35257793,0.00762347,4.42413211,10.92225739,2.79793892,0.0014,19.0,1000
197,17.08.2020,11:07:11, pp803b U=100V / t=4m / Ra=0.184,einfahren15x,30.012116,997.0,19.680604,3.037085,22.505546,3.046134,84.649746,11.457376,3.75,5.733306,30.0,0.1,H23m. Nadel,0.0,19.73982347,19.718728,0.11176673,19.73842347,19.717328,0.11176673,3.04622367,3.16058268,1.00624784,0.0,8.3460999,8.27837266,0.44773583,740.24338014,739.45229987,4.19125244,740.19088014,739.39979987,4.19125244,0.0,0.0,0.0,74.02433801,73.94522999,0.41912524,74.01908801,73.93997999,0.41912524,11.42333877,11.85218506,3.77342939,31.29787462,31.04389746,1.67900936,1.35090705,1.35248188,0.0076224,1.35100287,1.35257793,0.00762347,8.75400809,10.92225739,2.79793892,0.0014,19.0,1000
198,17.08.2020,11:07:15, pp803b U=100V / t=4m / Ra=0.184,einfahren15x,29.994888,1497.0,29.34861,3.051893,32.173552,3.060942,80.59507,7.667691,3.75,5.729998,30.0,0.1,H23m. Nadel,0.0,19.6049499,19.718728,0.11176673,19.6035499,19.717328,0.11176673,2.03867268,3.16058268,1.00624784,0.0,8.78243861,8.27837266,0.44773583,735.18562124,739.45229987,4.19125244,735.13312124,739.39979987,4.19125244,0.0,0.0,0.0,73.51856212,73.94522999,0.41912524,73.51331212,73.93997999,0.41912524,7.64502255,11.85218506,3.77342939,32.93414479,31.04389746,1.67900936,1.3602007,1.35248188,0.0076224,1.36029784,1.35257793,0.00762347,13.08040616,10.92225739,2.79793892,0.0014,19.0,1000
199,17.08.2020,11:07:18, pp803b U=100V / t=4m / Ra=0.184,einfahren15x,29.980053,1997.0,38.957385,3.055184,41.782327,3.064233,78.459552,5.754068,3.75,5.72725,30.0,0.1,H23m. Nadel,0.0,19.50795443,19.718728,0.11176673,19.50655443,19.717328,0.11176673,1.52988683,3.16058268,1.00624784,0.0,8.9883338,8.27837266,0.44773583,731.54829119,739.45229987,4.19125244,731.49579119,739.39979987,4.19125244,0.0,0.0,0.0,73.15482912,73.94522999,0.41912524,73.14957912,73.93997999,0.41912524,5.73707561,11.85218506,3.77342939,33.70625175,31.04389746,1.67900936,1.36696376,1.35248188,0.0076224,1.36706186,1.35257793,0.00762347,17.43048318,10.92225739,2.79793892,0.0014,19.0,1000
0,17.08.2020,14:43:55, pp803c U=100V / t=4m / Ra=0.166,messung1 (5Zyklen),1.980011,499.3,118.661415,3.029681,120.868813,3.037908,907.787,22.81625,3.75,0.378677,2.0,0.1,H23m. Nadel,0.0,237.65554777,154.52790685,27.71066135,237.6507061,154.52306519,27.71066135,6.067857,3.15920663,1.02050089,0.0,115.79142455,75.68192928,13.37312596,8912.08304126,5794.79650695,1039.14980048,8911.90147876,5794.61494445,1039.14980048,0.0,0.0,0.0,891.20830413,579.47965069,103.91498005,891.19014788,579.46149444,103.91498005,22.75446375,11.84702487,3.82687833,434.21784206,283.80723479,50.14922236,0.11220721,0.1857604,0.02452222,0.1122095,0.185767,0.02452365,4.39474211,11.00608983,2.84896404,0.00484167,30.0,1000
1,17.08.2020,14:43:59, pp803c U=100V / t=4m / Ra=0.166,messung1 (5Zyklen),2.002315,996.0,125.677141,3.031326,127.884538,3.039553,481.49299,11.4441,3.75,0.382392,2.0,0.1,H23m. Nadel,0.0,126.18186847,154.52790685,27.71066135,126.17702681,154.52306519,27.71066135,3.0435,3.15920663,1.02050089,0.0,61.5667634,75.68192928,13.37312596,4731.82006777,5794.79650695,1039.14980048,4731.63850527,5794.61494445,1039.14980048,0.0,0.0,0.0,473.18200678,579.47965069,103.91498005,473.16385053,579.46149444,103.91498005,11.413125,11.84702487,3.82687833,230.87536276,283.80723479,50.14922236,0.21133517,0.1857604,0.02452222,0.21134328,0.185767,0.02452365,8.76184218,11.00608983,2.84896404,0.00484167,30.0,1000
2,17.08.2020,14:44:03, pp803c U=100V / t=4m / Ra=0.166,messung1 (5Zyklen),2.007977,1496.0,189.567311,3.008292,191.774708,3.016518,480.718688,7.56146,3.75,0.383592,2.0,0.1,H23m. Nadel,0.0,126.71611698,154.52790685,27.71066135,126.71127531,154.52306519,27.71066135,2.01089037,3.15920663,1.02050089,0.0,62.35019247,75.68192928,13.37312596,4751.8543867,5794.79650695,1039.14980048,4751.6728242,5794.61494445,1039.14980048,0.0,0.0,0.0,475.18543867,579.47965069,103.91498005,475.16728242,579.46149444,103.91498005,7.5408389,11.84702487,3.82687833,233.81322176,283.80723479,50.14922236,0.21044416,0.1857604,0.02452222,0.2104522,0.185767,0.02452365,13.26112403,11.00608983,2.84896404,0.00484167,30.0,1000
3,17.08.2020,14:44:06, pp803c U=100V / t=4m / Ra=0.166,messung1 (5Zyklen),2.012365,1996.0,254.605956,3.0231,256.813353,3.031326,482.490017,5.695127,3.75,0.38443,2.0,0.1,H23m. Nadel,0.0,127.55809419,154.52790685,27.71066135,127.55325252,154.52306519,27.71066135,1.51457916,3.15920663,1.02050089,0.0,63.01933668,75.68192928,13.37312596,4783.42853206,5794.79650695,1039.14980048,4783.24696956,5794.61494445,1039.14980048,0.0,0.0,0.0,478.34285321,579.47965069,103.91498005,478.32469696,579.46149444,103.91498005,5.67967184,11.84702487,3.82687833,236.32251256,283.80723479,50.14922236,0.20905507,0.1857604,0.02452222,0.20906301,0.185767,0.02452365,17.60665101,11.00608983,2.84896404,0.00484167,30.0,1000
4,17.08.2020,14:44:09, pp803c U=100V / t=4m / Ra=0.166,messung1 (5Zyklen),3.044878,499.3,56.77694,3.021454,58.984338,3.029681,443.002737,22.754464,3.75,0.581699,3.0,0.1,H23m. Nadel,0.0,113.71307831,106.9292189,2.26166689,113.70897831,106.9251189,2.26166689,6.05137993,3.15935313,1.01461658,0.0,53.82879919,51.88288288,0.67198235,4264.24043661,4009.84570882,84.81250836,4264.08668661,4009.69195882,84.81250836,0.0,0.0,0.0,426.42404366,400.98457088,8.48125084,426.40866866,400.96919588,8.48125084,22.69267474,11.84757424,3.80481218,201.85799696,194.56081082,2.5199338,0.23450835,0.2497077,0.00506745,0.23451681,0.2497173,0.00506784,4.40670838,10.97236068,2.82787017,0.0041,30.0,1000
5,17.08.2020,14:44:14, pp803c U=100V / t=4m / Ra=0.166,messung1 (5Zyklen),3.054275,996.0,104.180788,3.029681,106.388186,3.037908,400.55793,11.437905,3.75,0.583451,3.0,0.1,H23m. Nadel,0.0,104.59918474,106.9292189,2.26166689,104.59508474,106.9251189,2.26166689,3.04184839,3.15935313,1.01461658,0.0,50.77661817,51.88288288,0.67198235,3922.46942771,4009.84570882,84.81250836,3922.31567771,4009.69195882,84.81250836,0.0,0.0,0.0,392.24694277,400.98457088,8.48125084,392.23156777,400.96919588,8.48125084,11.40693148,11.84757424,3.80481218,190.41231815,194.56081082,2.5199338,0.25494144,0.2497077,0.00506745,0.25495143,0.2497173,0.00506784,8.76659952,10.97236068,2.82787017,0.0041,30.0,1000
6,17.08.2020,14:44:17, pp803c U=100V / t=4m / Ra=0.166,messung1 (5Zyklen),3.057252,1497.0,156.616097,3.029681,158.823495,3.037908,397.854447,7.609989,3.75,0.584016,3.0,0.1,H23m. Nadel,0.0,104.61997128,106.9292189,2.26166689,104.61587128,106.9251189,2.26166689,2.023835,3.15935313,1.01461658,0.0,51.29601814,51.88288288,0.67198235,3923.24892285,4009.84570882,84.81250836,3923.09517285,4009.69195882,84.81250836,0.0,0.0,0.0,392.32489228,400.98457088,8.48125084,392.30951728,400.96919588,8.48125084,7.58938126,11.84757424,3.80481218,192.36006801,194.56081082,2.5199338,0.25489079,0.2497077,0.00506745,0.25490078,0.2497173,0.00506784,13.1763047,10.97236068,2.82787017,0.0041,30.0,1000
7,17.08.2020,14:44:20, pp803c U=100V / t=4m / Ra=0.166,messung1 (5Zyklen),3.06627,1996.0,209.150144,3.034617,211.357542,3.042844,397.08957,5.716765,3.75,0.585805,3.0,0.1,H23m. Nadel,0.0,104.78464128,106.9292189,2.26166689,104.78054128,106.9251189,2.26166689,1.5203492,3.15935313,1.01461658,0.0,51.63009604,51.88288288,0.67198235,3929.4240481,4009.84570882,84.81250836,3929.2702981,4009.69195882,84.81250836,0.0,0.0,0.0,392.94240481,400.98457088,8.48125084,392.92702981,400.96919588,8.48125084,5.70130949,11.84757424,3.80481218,193.61286016,194.56081082,2.5199338,0.25449022,0.2497077,0.00506745,0.25450018,0.2497173,0.00506784,17.53983012,10.97236068,2.82787017,0.0041,30.0,1000
8,17.08.2020,14:44:23, pp803c U=100V / t=4m / Ra=0.166,messung1 (5Zyklen),5.065574,499.3,46.952625,3.0231,49.160023,3.031326,369.217076,22.766821,3.75,0.967701,5.0,0.1,H23m. Nadel,0.0,94.03690166,89.35039074,1.56721656,94.03359333,89.34708241,1.56721656,6.05467655,3.15597698,1.01602724,0.0,43.98945839,43.09555272,0.31301557,3526.38381234,3350.63965293,58.77062114,3526.25974984,3350.51559043,58.77062114,0.0,0.0,0.0,352.63838123,335.06396529,5.87706211,352.62597498,335.05155904,5.87706211,22.70503705,11.83491368,3.81010216,164.96046897,161.60832268,1.17380837,0.28357662,0.29871702,0.0050655,0.2835866,0.2987281,0.00506587,4.40430904,10.99429612,2.83859502,0.00330833,30.0,1000
9,17.08.2020,14:44:28, pp803c U=100V / t=4m / Ra=0.166,messung1 (5Zyklen),5.067984,997.0,87.832703,3.018164,90.040101,3.02639,338.666378,11.383113,3.75,0.968141,5.0,0.1,H23m. Nadel,0.0,88.09699398,89.35039074,1.56721656,88.09368565,89.34708241,1.56721656,3.02724574,3.15597698,1.01602724,0.0,42.53321996,43.09555272,0.31301557,3303.63727432,3350.63965293,58.77062114,3303.51321182,3350.51559043,58.77062114,0.0,0.0,0.0,330.36372743,335.06396529,5.87706211,330.35132118,335.05155904,5.87706211,11.35217151,11.83491368,3.81010216,159.49957483,161.60832268,1.17380837,0.30269667,0.29871702,0.0050655,0.30270804,0.2987281,0.00506587,8.80888735,10.99429612,2.83859502,0.00330833,30.0,1000
10,17.08.2020,14:44:31, pp803c U=100V / t=4m / Ra=0.166,messung1 (5Zyklen),5.056797,1497.0,131.416083,3.036262,133.623481,3.044489,334.728158,7.626475,3.75,0.966011,5.0,0.1,H23m. Nadel,0.0,87.78629459,89.35039074,1.56721656,87.78298626,89.34708241,1.56721656,2.02823113,3.15597698,1.01602724,0.0,42.87737756,43.09555272,0.31301557,3291.98604709,3350.63965293,58.77062114,3291.86198459,3350.51559043,58.77062114,0.0,0.0,0.0,329.19860471,335.06396529,5.87706211,329.18619846,335.05155904,5.87706211,7.60586673,11.83491368,3.81010216,160.79016586,161.60832268,1.17380837,0.30376799,0.29871702,0.0050655,0.30377944,0.2987281,0.00506587,13.14774548,10.99429612,2.83859502,0.00330833,30.0,1000
11,17.08.2020,14:44:34, pp803c U=100V / t=4m / Ra=0.166,messung1 (5Zyklen),5.056642,1996.0,174.61282,3.021454,176.820217,3.029681,332.202312,5.692036,3.75,0.966011,5.0,0.1,H23m. Nadel,0.0,87.48137275,89.35039074,1.56721656,87.47806441,89.34708241,1.56721656,1.51375451,3.15597698,1.01602724,0.0,42.98215495,43.09555272,0.31301557,3280.55147796,3350.63965293,58.77062114,3280.42741546,3350.51559043,58.77062114,0.0,0.0,0.0,328.0551478,335.06396529,5.87706211,328.04274155,335.05155904,5.87706211,5.67657941,11.83491368,3.81010216,161.18308107,161.60832268,1.17380837,0.3048268,0.29871702,0.0050655,0.30483833,0.2987281,0.00506587,17.6162426,10.99429612,2.83859502,0.00330833,30.0,1000
