Repository: ZBT-Tools/ContactResistanceAnalysis

File: Messreihen/Vorbehandlungen/pp+gps.csv (part 39 of 75)
age[mV],voltage_needle[mV],R_ges / mOhm*cm²,R_bulk / mOhm*cm²,contact_area[cm2],p_Kraftsensor / ?,pressure_rounded[bar],sample_thickness[cm],parameters,[mV]_in_[V],main_resistance[mOhm],main_resistance_mean[mOhm],main_resistance_error[mOhm],flow_resistance[mOhm],flow_resistance_mean[mOhm],flow_resistance_error[mOhm],bulk_resistance[mOhm],bulk_resistance_mean[mOhm],bulk_resistance_error[mOhm],bulk_resistance_sub[mOhm],contact_resistance[mOhm],contact_resistance_mean[mOhm],contact_resistance_error[mOhm],vs_main_resistance[mOhm*cm],vs_main_resistance_mean[mOhm*cm],vs_main_resistance_error[mOhm*cm],vs_flow_resistance[mOhm*cm],vs_flow_resistance_mean[mOhm*cm],vs_flow_resistance_error[mOhm*cm],vs_bulk_resistance[mOhm*cm],vs_bulk_resistance_mean[mOhm*cm],vs_bulk_resistance_error[mOhm*cm],as_main_resistance[mOhm*cm2],as_main_resistance_mean[mOhm*cm2],as_main_resistance_error[mOhm*cm2],as_flow_resistance[mOhm*cm2],as_flow_resistance_mean[mOhm*cm2],as_flow_resistance_error[mOhm*cm2],as_bulk_resistance[mOhm*cm2],as_bulk_resistance_mean[mOhm*cm2],as_bulk_resistance_error[mOhm*cm2],as_contact_resistance[mOhm*cm2],as_contact_resistance_mean[mOhm*cm2],as_contact_resistance_error[mOhm*cm2],vs_main_conductance[S/cm],vs_main_conductance_mean[S/cm],vs_main_conductance_error[S/cm],vs_flow_conductance[S/cm],vs_flow_conductance_mean[S/cm],vs_flow_conductance_error[S/cm],vs_bulk_conductance[S/cm],vs_bulk_conductance_mean[S/cm],vs_bulk_conductance_error[S/cm],degradation_corr[mOhm],cycle,[mV] in [V]
12,17.08.2020,14:44:38, pp803c U=100V / t=4m / Ra=0.166,messung1 (5Zyklen),6.061829,499.3,43.696501,3.02639,45.903899,3.034617,344.761907,22.791536,3.75,1.158016,6.0,0.1,H23m. Nadel,0.0,87.51552373,84.34964277,1.06831531,87.51248207,84.3466011,1.06831531,6.06126577,3.15812047,1.01857105,0.0,40.72560815,40.59424031,0.09305697,3281.83214,3163.1116038,40.06182423,3281.7180775,3162.9975413,40.06182423,0.0,0.0,0.0,328.183214,316.31116038,4.00618242,328.17180775,316.29975413,4.00618242,22.72974665,11.84295177,3.81964142,152.72103055,152.22840118,0.34896365,0.30470785,0.31629312,0.00391438,0.30471844,0.31630454,0.00391466,4.3995211,11.00941206,2.85990304,0.00304167,30.0,1000
13,17.08.2020,14:44:42, pp803c U=100V / t=4m / Ra=0.166,messung1 (5Zyklen),6.058731,997.0,83.426487,3.028036,85.633884,3.036262,322.093346,11.420244,3.75,1.157401,6.0,0.1,H23m. Nadel,0.0,83.67751956,84.34964277,1.06831531,83.67447789,84.3466011,1.06831531,3.03714744,3.15812047,1.01857105,0.0,40.31866522,40.59424031,0.09305697,3137.90698345,3163.1116038,40.06182423,3137.79292095,3162.9975413,40.06182423,0.0,0.0,0.0,313.79069835,316.31116038,4.00618242,313.7792921,316.29975413,4.00618242,11.38930291,11.84295177,3.81964142,151.19499459,152.22840118,0.34896365,0.31868376,0.31629312,0.00391438,0.31869535,0.31630454,0.00391466,8.78016862,11.00941206,2.85990304,0.00304167,30.0,1000
14,17.08.2020,14:44:45, pp803c U=100V / t=4m / Ra=0.166,messung1 (5Zyklen),6.058318,1496.0,124.675129,3.034617,126.882527,3.042844,318.054462,7.627449,3.75,1.157375,6.0,0.1,H23m. Nadel,0.0,83.33898997,84.34964277,1.06831531,83.33594831,84.3466011,1.06831531,2.0284873,3.15812047,1.01857105,0.0,40.6537305,40.59424031,0.09305697,3125.212124,3163.1116038,40.06182423,3125.0980615,3162.9975413,40.06182423,0.0,0.0,0.0,312.5212124,316.31116038,4.00618242,312.50980615,316.29975413,4.00618242,7.60682737,11.84295177,3.81964142,152.45148939,152.22840118,0.34896365,0.31997828,0.31629312,0.00391438,0.31998996,0.31630454,0.00391466,13.1460851,11.00941206,2.85990304,0.00304167,30.0,1000
15,17.08.2020,14:44:49, pp803c U=100V / t=4m / Ra=0.166,messung1 (5Zyklen),6.060934,1997.0,165.484476,3.006646,167.691874,3.014873,314.894606,5.661379,3.75,1.157881,6.0,0.1,H23m. Nadel,0.0,82.86653781,84.34964277,1.06831531,82.86349614,84.3466011,1.06831531,1.50558137,3.15812047,1.01857105,0.0,40.67895738,40.59424031,0.09305697,3107.49516775,3163.1116038,40.06182423,3107.38110525,3162.9975413,40.06182423,0.0,0.0,0.0,310.74951678,316.31116038,4.00618242,310.73811053,316.29975413,4.00618242,5.64593015,11.84295177,3.81964142,152.54609019,152.22840118,0.34896365,0.32180259,0.31629312,0.00391438,0.3218144,0.31630454,0.00391466,17.71187341,11.00941206,2.85990304,0.00304167,30.0,1000
16,17.08.2020,14:44:52, pp803c U=100V / t=4m / Ra=0.166,messung1 (5Zyklen),10.045532,499.3,34.643851,3.037908,36.851248,3.046134,276.771842,22.878037,3.75,1.919043,10.0,0.1,H23m. Nadel,0.0,69.38484078,67.51507307,0.63265309,69.38244078,67.51267307,0.63265309,6.08433407,3.1601082,1.02461426,0.0,31.64905335,32.17628243,0.20604434,2601.93152914,2531.81524026,23.72449096,2601.84152914,2531.72524026,23.72449096,0.0,0.0,0.0,260.19315291,253.18152403,2.3724491,260.18415291,253.17252403,2.3724491,22.81625275,11.85040577,3.84230346,118.68395008,120.66105913,0.77266629,0.38432987,0.39507586,0.00364014,0.38434316,0.39508991,0.0036404,4.38284065,11.01785678,2.85806025,0.0024,30.0,1000
17,17.08.2020,14:44:56, pp803c U=100V / t=4m / Ra=0.166,messung1 (5Zyklen),10.049834,996.0,66.8678,3.016518,69.075198,3.024745,260.072281,11.388347,3.75,1.919845,10.0,0.1,H23m. Nadel,0.0,67.13634538,67.51507307,0.63265309,67.13394538,67.51267307,0.63265309,3.02863253,3.1601082,1.02461426,0.0,32.05265643,32.17628243,0.20604434,2517.61295181,2531.81524026,23.72449096,2517.52295181,2531.72524026,23.72449096,0.0,0.0,0.0,251.76129518,253.18152403,2.3724491,251.75229518,253.17252403,2.3724491,11.35737199,11.85040577,3.84230346,120.1974616,120.66105913,0.77266629,0.39720164,0.39507586,0.00364014,0.39721584,0.39508991,0.0036404,8.80485381,11.01785678,2.85806025,0.0024,30.0,1000
18,17.08.2020,14:45:00, pp803c U=100V / t=4m / Ra=0.166,messung1 (5Zyklen),10.050127,1496.0,100.128319,3.019809,102.335717,3.028036,256.523354,7.59033,3.75,1.919921,10.0,0.1,H23m. Nadel,0.0,66.93069452,67.51507307,0.63265309,66.92829452,67.51267307,0.63265309,2.0185889,3.1601082,1.02461426,0.0,32.45485281,32.17628243,0.20604434,2509.90104445,2531.81524026,23.72449096,2509.81104445,2531.72524026,23.72449096,0.0,0.0,0.0,250.99010445,253.18152403,2.3724491,250.98110445,253.17252403,2.3724491,7.56970839,11.85040577,3.84230346,121.70569803,120.66105913,0.77266629,0.39842208,0.39507586,0.00364014,0.39843637,0.39508991,0.0036404,13.21054853,11.01785678,2.85806025,0.0024,30.0,1000
19,17.08.2020,14:45:03, pp803c U=100V / t=4m / Ra=0.166,messung1 (5Zyklen),10.042623,1997.0,133.016998,3.013228,135.224396,3.021454,253.926632,5.673737,3.75,1.918431,10.0,0.1,H23m. Nadel,0.0,66.60841162,67.51507307,0.63265309,66.60601162,67.51267307,0.63265309,1.50887732,3.1601082,1.02461426,0.0,32.54856715,32.17628243,0.20604434,2497.81543565,2531.81524026,23.72449096,2497.72543565,2531.72524026,23.72449096,0.0,0.0,0.0,249.78154357,253.18152403,2.3724491,249.77254357,253.17252403,2.3724491,5.65828993,11.85040577,3.84230346,122.05712682,120.66105913,0.77266629,0.40034984,0.39507586,0.00364014,0.40036426,0.39508991,0.0036404,17.67318415,11.01785678,2.85806025,0.0024,30.0,1000
20,17.08.2020,14:45:06, pp803c U=100V / t=4m / Ra=0.166,messung1 (5Zyklen),12.047949,499.3,31.320268,3.0231,33.527665,3.031326,251.810023,22.766821,3.75,2.301533,12.0,0.1,H23m. Nadel,0.0,62.7283557,60.30662748,0.8126503,62.7261557,60.30442748,0.8126503,6.05467655,3.1526065,1.01790587,0.0,28.33573958,28.57591049,0.13910361,2352.31333867,2261.49853053,30.4743864,2352.23083867,2261.41603053,30.4743864,0.0,0.0,0.0,235.23133387,226.14985305,3.04743864,235.22308387,226.14160305,3.04743864,22.70503705,11.82227439,3.81714703,106.25902341,107.15966433,0.52163853,0.42511343,0.44241962,0.0058117,0.42512834,0.44243577,0.00581211,4.40430904,11.03569593,2.87208926,0.0022,30.0,1000
21,17.08.2020,14:45:11, pp803c U=100V / t=4m / Ra=0.166,messung1 (5Zyklen),12.040858,997.0,59.537818,3.018164,61.745215,3.02639,232.241282,11.383113,3.75,2.300208,12.0,0.1,H23m. Nadel,0.0,59.71696891,60.30662748,0.8126503,59.71476891,60.30442748,0.8126503,3.02724574,3.1526065,1.01790587,0.0,28.34376158,28.57591049,0.13910361,2239.386334,2261.49853053,30.4743864,2239.303834,2261.41603053,30.4743864,0.0,0.0,0.0,223.9386334,226.14985305,3.04743864,223.9303834,226.14160305,3.04743864,11.35217151,11.82227439,3.81714703,106.28910594,107.15966433,0.52163853,0.44655091,0.44241962,0.0058117,0.44656736,0.44243577,0.00581211,8.80888735,11.03569593,2.87208926,0.0022,30.0,1000
22,17.08.2020,14:45:14, pp803c U=100V / t=4m / Ra=0.166,messung1 (5Zyklen),12.052062,1496.0,89.043673,3.036262,91.25107,3.044489,228.737643,7.631573,3.75,2.302322,12.0,0.1,H23m. Nadel,0.0,59.52117179,60.30662748,0.8126503,59.51897179,60.30442748,0.8126503,2.0295869,3.1526065,1.01790587,0.0,28.74469245,28.57591049,0.13910361,2232.04394218,2261.49853053,30.4743864,2231.96144218,2261.41603053,30.4743864,0.0,0.0,0.0,223.20439422,226.14985305,3.04743864,223.19614422,226.14160305,3.04743864,7.61095087,11.82227439,3.81714703,107.79259667,107.15966433,0.52163853,0.44801985,0.44241962,0.0058117,0.44803641,0.44243577,0.00581211,13.13896276,11.03569593,2.87208926,0.0022,30.0,1000
23,17.08.2020,14:45:17, pp803c U=100V / t=4m / Ra=0.166,messung1 (5Zyklen),12.047983,1996.0,118.282987,2.991838,120.490385,3.000065,226.372217,5.636394,3.75,2.30155,12.0,0.1,H23m. Nadel,0.0,59.26001353,60.30662748,0.8126503,59.25781353,60.30442748,0.8126503,1.49891683,3.1526065,1.01790587,0.0,28.87944835,28.57591049,0.13910361,2222.25050726,2261.49853053,30.4743864,2222.16800726,2261.41603053,30.4743864,0.0,0.0,0.0,222.22505073,226.14985305,3.04743864,222.21680073,226.14160305,3.04743864,5.62093813,11.82227439,3.81714703,108.2979313,107.15966433,0.52163853,0.44999427,0.44241962,0.0058117,0.45001098,0.44243577,0.00581211,17.79062458,11.03569593,2.87208926,0.0022,30.0,1000
24,17.08.2020,14:45:20, pp803c U=100V / t=4m / Ra=0.166,messung1 (5Zyklen),15.037619,499.3,26.58663,3.016518,28.794028,3.024745,216.257968,22.717392,3.75,2.872689,15.0,0.1,H23m. Nadel,0.0,53.24780693,51.71670404,0.5177733,53.24580693,51.71470404,0.5177733,6.04149409,3.15288489,1.01447075,0.0,23.60215642,24.28090958,0.2546464,1996.79275986,1939.37640166,19.41649873,1996.71775986,1939.30140166,19.41649873,0.0,0.0,0.0,199.67927599,193.93764017,1.94164987,199.67177599,193.93014017,1.94164987,22.65560284,11.82331832,3.80426533,88.50808657,91.05341092,0.954924,0.5008031,0.51578197,0.00507117,0.50082191,0.51580193,0.00507156,4.41391918,11.01609927,2.85349416,0.002,30.0,1000
25,17.08.2020,14:45:25, pp803c U=100V / t=4m / Ra=0.166,messung1 (5Zyklen),15.035915,997.0,51.269993,3.036262,53.477391,3.044489,201.143645,11.451187,3.75,2.872314,15.0,0.1,H23m. Nadel,0.0,51.4242658,51.71670404,0.5177733,51.4222658,51.71470404,0.5177733,3.04539819,3.15288489,1.01447075,0.0,24.1884338,24.28090958,0.2546464,1928.4099674,1939.37640166,19.41649873,1928.3349674,1939.30140166,19.41649873,0.0,0.0,0.0,192.84099674,193.93764017,1.94164987,192.83349674,193.93014017,1.94164987,11.42024323,11.82331832,3.80426533,90.70662676,91.05341092,0.954924,0.51856193,0.51578197,0.00507117,0.5185821,0.51580193,0.00507156,8.75638093,11.01609927,2.85349416,0.002,30.0,1000
26,17.08.2020,14:45:28, pp803c U=100V / t=4m / Ra=0.166,messung1 (5Zyklen),15.025727,1496.0,76.59175,3.013228,78.799148,3.021454,197.524602,7.573833,3.75,2.870427,15.0,0.1,H23m. Nadel,0.0,51.19769385,51.71670404,0.5177733,51.19569385,51.71470404,0.5177733,2.01418984,3.15288489,1.01447075,0.0,24.59075201,24.28090958,0.2546464,1919.91351939,1939.37640166,19.41649873,1919.83851939,1939.30140166,19.41649873,0.0,0.0,0.0,191.99135194,193.93764017,1.94164987,191.98385194,193.93014017,1.94164987,7.5532119,11.82331832,3.80426533,92.21532002,91.05341092,0.954924,0.52085679,0.51578197,0.00507117,0.52087714,0.51580193,0.00507156,13.23940085,11.01609927,2.85349416,0.002,30.0,1000
27,17.08.2020,14:45:31, pp803c U=100V / t=4m / Ra=0.166,messung1 (5Zyklen),15.033265,1996.0,101.790111,3.014873,103.997509,3.0231,195.386101,5.679671,3.75,2.871847,15.0,0.1,H23m. Nadel,0.0,50.9970496,51.71670404,0.5177733,50.9950496,51.71470404,0.5177733,1.51045741,3.15288489,1.01447075,0.0,24.74229609,24.28090958,0.2546464,1912.38935997,1939.37640166,19.41649873,1912.31435997,1939.30140166,19.41649873,0.0,0.0,0.0,191.238936,193.93764017,1.94164987,191.231436,193.93014017,1.94164987,5.66421531,11.82331832,3.80426533,92.78361035,91.05341092,0.954924,0.52290607,0.51578197,0.00507117,0.52292658,0.51580193,0.00507156,17.65469612,11.01609927,2.85349416,0.002,30.0,1000
28,17.08.2020,14:45:35, pp803c U=100V / t=4m / Ra=0.166,messung1 (5Zyklen),20.024446,499.3,21.747691,3.036262,23.955089,3.044489,179.915045,22.86568,3.75,3.825386,20.0,0.1,H23m. Nadel,0.0,43.55636091,42.22765871,0.45341369,43.55466091,42.22595871,0.45341369,6.08103745,3.16518168,1.02239067,0.0,18.73681173,19.53038852,0.28674926,1633.36353395,1583.53720175,17.00301322,1633.29978395,1583.47345175,17.00301322,0.0,0.0,0.0,163.33635339,158.35372018,1.70030132,163.32997839,158.34734518,1.70030132,22.80389045,11.8694313,3.83396502,70.26304397,73.23895694,1.07530973,0.61223358,0.63171215,0.00665981,0.61225747,0.6317376,0.00666034,4.38521665,10.98148347,2.84069603,0.0017,30.0,1000
29,17.08.2020,14:45:39, pp803c U=100V / t=4m / Ra=0.166,messung1 (5Zyklen),20.019628,996.0,41.861949,3.029681,44.069347,3.037908,165.923745,11.437905,3.75,3.824435,20.0,0.1,H23m. Nadel,0.0,42.03006928,42.22765871,0.45341369,42.02836928,42.22595871,0.45341369,3.04184839,3.16518168,1.02239067,0.0,19.49326044,19.53038852,0.28674926,1576.12759789,1583.53720175,17.00301322,1576.06384789,1583.47345175,17.00301322,0.0,0.0,0.0,157.61275979,158.35372018,1.70030132,157.60638479,158.34734518,1.70030132,11.40693148,11.8694313,3.83396502,73.09972666,73.23895694,1.07530973,0.6344664,0.63171215,0.00665981,0.63449206,0.6317376,0.00666034,8.76659952,10.98148347,2.84069603,0.0017,30.0,1000
30,17.08.2020,14:45:42, pp803c U=100V / t=4m / Ra=0.166,messung1 (5Zyklen),20.030435,1496.0,62.486264,3.0231,64.693662,3.031326,162.166599,7.598579,3.75,3.826487,20.0,0.1,H23m. Nadel,0.0,41.76889305,42.22765871,0.45341369,41.76719305,42.22595871,0.45341369,2.02078877,3.16518168,1.02239067,0.0,19.87320214,19.53038852,0.28674926,1566.3334893,1583.53720175,17.00301322,1566.2697393,1583.47345175,17.00301322,0.0,0.0,0.0,156.63334893,158.35372018,1.70030132,156.62697393,158.34734518,1.70030132,7.57795789,11.8694313,3.83396502,74.52450802,73.23895694,1.07530973,0.63843365,0.63171215,0.00665981,0.63845963,0.6317376,0.00666034,13.19616729,10.98148347,2.84069603,0.0017,30.0,1000
31,17.08.2020,14:45:46, pp803c U=100V / t=4m / Ra=0.166,messung1 (5Zyklen),20.028697,1996.0,82.944402,3.028036,85.1518,3.036262,159.979584,5.704401,3.75,3.826106,20.0,0.1,H23m. Nadel,0.0,41.55531162,42.22765871,0.45341369,41.55361162,42.22595871,0.45341369,1.5170521,3.16518168,1.02239067,0.0,20.01827976,19.53038852,0.28674926,1558.32418587,1583.53720175,17.00301322,1558.26043587,1583.47345175,17.00301322,0.0,0.0,0.0,155.83241859,158.35372018,1.70030132,155.82604359,158.34734518,1.70030132,5.68894539,11.8694313,3.83396502,75.0685491,73.23895694,1.07530973,0.641715,0.63171215,0.00665981,0.64174125,0.6317376,0.00666034,17.57795042,10.98148347,2.84069603,0.0017,30.0,1000
32,17.08.2020,14:45:49, pp803c U=100V / t=4m / Ra=0.166,messung1 (5Zyklen),24.011975,499.3,18.912773,3.044489,21.120171,3.052716,158.623356,22.927466,3.75,4.587058,24.0,0.1,H23m. Nadel,0.0,37.87857601,36.79496889,0.37561487,37.87698434,36.79337722,0.37561487,6.09751452,3.17458704,1.02449824,0.0,15.88973491,16.80939509,0.32465206,1420.44660024,1379.81133321,14.08555771,1420.38691274,1379.75164571,14.08555771,0.0,0.0,0.0,142.04466002,137.98113332,1.40855577,142.03869127,137.97516457,1.40855577,22.86567945,11.90470138,3.8418684,59.58650591,63.03523159,1.21744523,0.70400394,0.72495984,0.00728461,0.70403352,0.72499122,0.00728523,4.37336665,10.94325889,2.83029932,0.00159167,30.0,1000
33,17.08.2020,14:45:53, pp803c U=100V / t=4m / Ra=0.166,messung1 (5Zyklen),24.024453,997.0,36.595222,3.036262,38.802619,3.044489,145.947665,11.451187,3.75,4.589402,24.0,0.1,H23m. Nadel,0.0,36.70533801,36.79496889,0.37561487,36.70374635,36.79337722,0.37561487,3.04539819,3.17458704,1.02449824,0.0,16.82917408,16.80939509,0.32465206,1376.45017553,1379.81133321,14.08555771,1376.39048803,1379.75164571,14.08555771,0.0,0.0,0.0,137.64501755,137.98113332,1.40855577,137.6390488,137.97516457,1.40855577,11.42024323,11.90470138,3.8418684,63.10940279,63.03523159,1.21744523,0.7265065,0.72495984,0.00728461,0.72653801,0.72499122,0.00728523,8.75638093,10.94325889,2.83029932,0.00159167,30.0,1000
34,17.08.2020,14:45:57, pp803c U=100V / t=4m / Ra=0.166,messung1 (5Zyklen),24.017052,1496.0,54.438914,3.044489,56.646312,3.052716,141.994432,7.652195,3.75,4.588024,24.0,0.1,H23m. Nadel,0.0,36.3896484,36.79496889,0.37561487,36.38805673,36.79337722,0.37561487,2.03508623,3.17458704,1.02449824,0.0,17.17648525,16.80939509,0.32465206,1364.61181484,1379.81133321,14.08555771,1364.55212734,1379.75164571,14.08555771,0.0,0.0,0.0,136.46118148,137.98113332,1.40855577,136.45521273,137.97516457,1.40855577,7.63157336,11.90470138,3.8418684,64.41181969,63.03523159,1.21744523,0.73280913,0.72495984,0.00728461,0.73284119,0.72499122,0.00728523,13.10345787,10.94325889,2.83029932,0.00159167,30.0,1000
35,17.08.2020,14:46:00, pp803c U=100V / t=4m / Ra=0.166,messung1 (5Zyklen),24.011011,1996.0,72.267801,3.034617,74.475199,3.042844,139.920839,5.716765,3.75,4.587021,24.0,0.1,H23m. Nadel,0.0,36.20631313,36.79496889,0.37561487,36.20472146,36.79337722,0.37561487,1.5203492,3.17458704,1.02449824,0.0,17.34218613,16.80939509,0.32465206,1357.73674223,1379.81133321,14.08555771,1357.67705473,1379.75164571,14.08555771,0.0,0.0,0.0,135.77367422,137.98113332,1.40855577,135.76770547,137.97516457,1.40855577,5.70130949,11.90470138,3.8418684,65.03319799,63.03523159,1.21744523,0.7365198,0.72495984,0.00728461,0.73655218,0.72499122,0.00728523,17.53983012,10.94325889,2.83029932,0.00159167,30.0,1000
36,17.08.2020,14:46:03, pp803c U=100V / t=4m / Ra=0.166,messung1 (5Zyklen),29.961207,499.3,15.775114,3.042844,17.982512,3.05107,135.057919,22.915109,3.75,5.723801,30.0,0.1,H23m. Nadel,0.0,31.59446024,30.5775298,0.35968238,31.59306024,30.5761298,0.35968238,6.09421991,3.17356764,1.02458865,0.0,12.74942017,13.70128108,0.33258973,1184.79225916,1146.65736766,13.48808926,1184.73975916,1146.60486766,13.48808926,0.0,0.0,0.0,118.47922592,114.66573677,1.34880893,118.47397592,114.66048677,1.34880893,22.85332465,11.90087865,3.84220743,47.81032563,51.37980406,1.24721148,0.84402982,0.87245654,0.01010157,0.84406722,0.87249652,0.01010249,4.37573095,10.95651114,2.84100103,0.0014,30.0,1000
37,17.08.2020,14:46:08, pp803c U=100V / t=4m / Ra=0.166,messung1 (5Zyklen),29.997556,996.0,30.43014,3.041198,32.637537,3.049425,122.882294,11.481269,3.75,5.730541,30.0,0.1,H23m. Nadel,0.0,30.5523494,30.5775298,0.35968238,30.5509494,30.5761298,0.35968238,3.05341165,3.17356764,1.02458865,0.0,13.74876888,13.70128108,0.33258973,1145.71310241,1146.65736766,13.48808926,1145.66060241,1146.60486766,13.48808926,0.0,0.0,0.0,114.57131024,114.66573677,1.34880893,114.56606024,114.66048677,1.34880893,11.45029367,11.90087865,3.84220743,51.55788328,51.37980406,1.24721148,0.87281886,0.87245654,0.01010157,0.87285885,0.87249652,0.01010249,8.73340046,10.95651114,2.84100103,0.0014,30.0,1000
38,17.08.2020,14:46:11, pp803c U=100V / t=4m / Ra=0.166,messung1 (5Zyklen),29.984545,1496.0,45.172369,3.036262,47.379767,3.044489,118.766127,7.631573,3.75,5.728075,30.0,0.1,H23m. Nadel,0.0,30.19543382,30.5775298,0.35968238,30.19403382,30.5761298,0.35968238,2.0295869,3.17356764,1.02458865,0.0,14.08222346,13.70128108,0.33258973,1132.32876838,1146.65736766,13.48808926,1132.27626838,1146.60486766,13.48808926,0.0,0.0,0.0,113.23287684,114.66573677,1.34880893,113.22762684,114.66048677,1.34880893,7.61095087,11.90087865,3.84220743,52.80833798,51.37980406,1.24721148,0.88313574,0.87245654,0.01010157,0.88317668,0.87249652,0.01010249,13.13896276,10.95651114,2.84100103,0.0014,30.0,1000
39,17.08.2020,14:46:14, pp803c U=100V / t=4m / Ra=0.166,messung1 (5Zyklen),29.984063,1996.0,59.81588,3.028036,62.023278,3.036262,116.526699,5.704401,3.75,5.728075,30.0,0.1,H23m. Nadel,0.0,29.96787575,30.5775298,0.35968238,29.96647575,30.5761298,0.35968238,1.5170521,3.17356764,1.02458865,0.0,14.22471182,13.70128108,0.33258973,1123.79534068,1146.65736766,13.48808926,1123.74284068,1146.60486766,13.48808926,0.0,0.0,0.0,112.37953407,114.66573677,1.34880893,112.37428407,114.66048677,1.34880893,5.68894539,11.90087865,3.84220743,53.34266934,51.37980406,1.24721148,0.88984174,0.87245654,0.01010157,0.88988331,0.87249652,0.01010249,17.57795042,10.95651114,2.84100103,0.0014,30.0,1000
40,17.08.2020,14:46:24, pp803c U=100V / t=4m / Ra=0.166,messung1 (5Zyklen),2.060638,499.3,140.990311,3.005001,143.197709,3.013228,1075.488499,22.63089,3.75,0.393771,2.0,0.1,H23m. Nadel,0.0,282.37594833,165.27999511,39.03676563,282.37111499,165.27516178,39.03676563,6.0184278,3.14650549,1.00866872,0.0,138.1763436,81.06432814,19.04299569,10589.09806229,6197.99981659,1463.87871111,10588.91681229,6197.81856659,1463.87871111,0.0,0.0,0.0,1058.90980623,619.79998166,146.38787111,1058.89168123,619.78185666,146.38787111,22.56910425,11.79939558,3.78250768,518.16128849,303.99123054,71.41123385,0.09443675,0.1820424,0.02921987,0.09443837,0.18204888,0.02922149,4.43083602,11.01827885,2.84722303,0.00483333,31.0,1000
41,17.08.2020,14:46:27, pp803c U=100V / t=4m / Ra=0.166,messung1 (5Zyklen),2.071739,997.0,124.280248,3.029681,126.487645,3.037908,475.755938,11.426433,3.75,0.395773,2.0,0.1,H23m. Nadel,0.0,124.65421063,165.27999511,39.03676563,124.6493773,165.27516178,39.03676563,3.03879739,3.14650549,1.00866872,0.0,60.80528995,81.06432814,19.04299569,4674.5328987,6197.99981659,1463.87871111,4674.3516487,6197.81856659,1463.87871111,0.0,0.0,0.0,467.45328987,619.79998166,146.38787111,467.43516487,619.78185666,146.38787111,11.39549022,11.79939558,3.78250768,228.01983732,303.99123054,71.41123385,0.21392512,0.1820424,0.02921987,0.21393341,0.18204888,0.02922149,8.77540133,11.01827885,2.84722303,0.00483333,31.0,1000
42,17.08.2020,14:46:30, pp803c U=100V / t=4m / Ra=0.166,messung1 (5Zyklen),2.071154,1497.0,189.32051,3.021454,191.527907,3.029681,479.779327,7.589381,3.75,0.395687,2.0,0.1,H23m. Nadel,0.0,126.46660655,165.27999511,39.03676563,126.46177321,165.27516178,39.03676563,2.01833935,3.14650549,1.00866872,0.0,62.22171693,81.06432814,19.04299569,4742.49774549,6197.99981659,1463.87871111,4742.31649549,6197.81856659,1463.87871111,0.0,0.0,0.0,474.24977455,619.79998166,146.38787111,474.23164955,619.78185666,146.38787111,7.56877255,11.79939558,3.78250768,233.3314385,303.99123054,71.41123385,0.21085935,0.1820424,0.02921987,0.21086741,0.18204888,0.02922149,13.21218195,11.01827885,2.84722303,0.00483333,31.0,1000
43,17.08.2020,14:46:34, pp803c U=100V / t=4m / Ra=0.166,messung1 (5Zyklen),2.071808,1996.0,254.735937,3.014873,256.943335,3.0231,482.734222,5.679671,3.75,0.395835,2.0,0.1,H23m. Nadel,0.0,127.62321493,165.27999511,39.03676563,127.6183816,165.27516178,39.03676563,1.51045741,3.14650549,1.00866872,0.0,63.05396209,81.06432814,19.04299569,4785.87055987,6197.99981659,1463.87871111,4785.68930987,6197.81856659,1463.87871111,0.0,0.0,0.0,478.58705599,619.79998166,146.38787111,478.56893099,619.78185666,146.38787111,5.66421531,11.79939558,3.78250768,236.45235784,303.99123054,71.41123385,0.2089484,0.1820424,0.02921987,0.20895631,0.18204888,0.02922149,17.65469612,11.01827885,2.84722303,0.00483333,31.0,1000
44,17.08.2020,14:46:37, pp803c U=100V / t=4m / Ra=0.166,messung1 (5Zyklen),3.052106,499.3,56.451163,2.988548,58.658561,2.996774,440.555984,22.507317,3.75,0.583066,3.0,0.1,H23m. Nadel,0.0,113.06061086,104.01894118,3.01466643,113.05651086,104.01484118,3.01466643,5.98547567,3.13118147,1.00220152,0.0,53.53551759,50.44182985,1.04823034,4239.77290707,3900.71029426,113.04999115,4239.61915707,3900.55654426,113.04999115,0.0,0.0,0.0,423.97729071,390.07102943,11.30499911,423.96191571,390.05565443,11.30499911,22.44553375,11.74193052,3.75825572,200.75819098,189.15686195,3.93086378,0.23586169,0.25697568,0.00704027,0.23587024,0.25698586,0.00704081,4.45522932,11.05102792,2.83410693,0.0041,31.0,1000
45,17.08.2020,14:46:41, pp803c U=100V / t=4m / Ra=0.166,messung1 (5Zyklen),3.063069,996.0,100.47055,3.014873,102.677947,3.0231,386.588657,11.382152,3.75,0.585164,3.0,0.1,H23m. Nadel,0.0,100.87404618,104.01894118,3.01466643,100.86994618,104.01484118,3.01466643,3.02698092,3.13118147,1.00220152,0.0,48.92148263,50.44182985,1.04823034,3782.77673193,3900.71029426,113.04999115,3782.62298193,3900.55654426,113.04999115,0.0,0.0,0.0,378.27767319,390.07102943,11.30499911,378.26229819,390.05565443,11.30499911,11.35117846,11.74193052,3.75825572,183.45555986,189.15686195,3.93086378,0.26435607,0.25697568,0.00704027,0.26436682,0.25698586,0.00704081,8.80965799,11.05102792,2.83410693,0.0041,31.0,1000
46,17.08.2020,14:46:45, pp803c U=100V / t=4m / Ra=0.166,messung1 (5Zyklen),3.0667,1496.0,151.017008,2.983612,153.224406,2.991838,384.085241,7.499594,3.75,0.585821,3.0,0.1,H23m. Nadel,0.0,100.94719786,104.01894118,3.01466643,100.94309786,104.01484118,3.01466643,1.99439305,3.13118147,1.00220152,0.0,49.47435241,50.44182985,1.04823034,3785.51991979,3900.71029426,113.04999115,3785.36616979,3900.55654426,113.04999115,0.0,0.0,0.0,378.55199198,390.07102943,11.30499911,378.53661698,390.05565443,11.30499911,7.47897393,11.74193052,3.75825572,185.52882152,189.15686195,3.93086378,0.26416451,0.25697568,0.00704027,0.26417524,0.25698586,0.00704081,13.3708181,11.05102792,2.83410693,0.0041,31.0,1000
47,17.08.2020,14:46:48, pp803c U=100V / t=4m / Ra=0.166,messung1 (5Zyklen),3.068266,1996.0,201.983044,3.029681,204.190442,3.037908,383.624327,5.707492,3.75,0.586163,3.0,0.1,H23m. Nadel,0.0,101.19390982,104.01894118,3.01466643,101.18980982,104.01484118,3.01466643,1.51787625,3.13118147,1.00220152,0.0,49.83596678,50.44182985,1.04823034,3794.77161824,3900.71029426,113.04999115,3794.61786824,3900.55654426,113.04999115,0.0,0.0,0.0,379.47716182,390.07102943,11.30499911,379.46178682,390.05565443,11.30499911,5.69203595,11.74193052,3.75825572,186.88487544,189.15686195,3.93086378,0.26352047,0.25697568,0.00704027,0.26353115,0.25698586,0.00704081,17.56840627,11.05102792,2.83410693,0.0041,31.0,1000
48,17.08.2020,14:46:51, pp803c U=100V / t=4m / Ra=0.166,messung1 (5Zyklen),5.04537,499.3,46.751894,3.019809,48.959292,3.028036,367.709481,22.742106,3.75,0.963818,5.0,0.1,H23m. Nadel,0.0,93.63487683,89.34431875,1.43714648,93.63157683,89.34101875,1.43714648,6.04808532,3.14451087,1.01820836,0.0,43.79174575,43.09825394,0.2498574,3511.30788103,3350.41195305,53.892993,3511.18413103,3350.28820305,53.892993,0.0,0.0,0.0,351.1307881,335.04119531,5.3892993,351.1184131,335.02882031,5.3892993,22.68031995,11.79191574,3.81828135,164.21904658,161.61845228,0.93696525,0.28479417,0.2986956,0.00465942,0.2848042,0.29870665,0.00465976,4.40910888,11.05989706,2.85283805,0.0033,31.0,1000
49,17.08.2020,14:46:56, pp803c U=100V / t=4m / Ra=0.166,messung1 (5Zyklen),5.055644,997.0,87.965976,3.019809,90.173373,3.028036,339.167653,11.389302,3.75,0.965814,5.0,0.1,H23m. Nadel,0.0,88.230668,89.34431875,1.43714648,88.227368,89.34101875,1.43714648,3.02889569,3.14451087,1.01820836,0.0,42.59923616,43.09825394,0.2498574,3308.65005015,3350.41195305,53.892993,3308.52630015,3350.28820305,53.892993,0.0,0.0,0.0,330.86500502,335.04119531,5.3892993,330.85263002,335.02882031,5.3892993,11.35835883,11.79191574,3.81828135,159.74713559,161.61845228,0.93696525,0.30223807,0.2986956,0.00465942,0.30224937,0.29870665,0.00465976,8.80408882,11.05989706,2.85283805,0.0033,31.0,1000
50,17.08.2020,14:46:59, pp803c U=100V / t=4m / Ra=0.166,messung1 (5Zyklen),5.061306,1496.0,131.598716,2.970449,133.806113,2.978675,335.409709,7.4666,3.75,0.966892,5.0,0.1,H23m. Nadel,0.0,87.96705615,89.34431875,1.43714648,87.96375615,89.34101875,1.43714648,1.98559425,3.14451087,1.01820836,0.0,42.98908095,43.09825394,0.2498574,3298.76460561,3350.41195305,53.892993,3298.64085561,3350.28820305,53.892993,0.0,0.0,0.0,329.87646056,335.04119531,5.3892993,329.86408556,335.02882031,5.3892993,7.44597844,11.79191574,3.81828135,161.20905356,161.61845228,0.93696525,0.30314379,0.2986956,0.00465942,0.30315516,0.29870665,0.00465976,13.43006843,11.05989706,2.85283805,0.0033,31.0,1000
51,17.08.2020,14:47:02, pp803c U=100V / t=4m / Ra=0.166,messung1 (5Zyklen),5.06449,1997.0,174.826714,3.02639,177.034111,3.034617,332.437615,5.698455,3.75,0.967536,5.0,0.1,H23m. Nadel,0.0,87.54467401,89.34431875,1.43714648,87.54137401,89.34101875,1.43714648,1.5154682,3.14451087,1.01820836,0.0,43.0129529,43.09825394,0.2498574,3282.92527541,3350.41195305,53.892993,3282.80152541,3350.28820305,53.892993,0.0,0.0,0.0,328.29252754,335.04119531,5.3892993,328.28015254,335.02882031,5.3892993,5.68300576,11.79191574,3.81828135,161.29857339,161.61845228,0.93696525,0.30460638,0.2986956,0.00465942,0.30461787,0.29870665,0.00465976,17.59632213,11.05989706,2.85283805,0.0033,31.0,1000
52,17.08.2020,14:47:05, pp803c U=100V / t=4m / Ra=0.166,messung1 (5Zyklen),6.054274,499.3,43.030139,2.995129,45.237537,3.003356,339.757185,22.556746,3.75,1.15656,6.0,0.1,H23m. Nadel,0.0,86.1809313,83.05835119,1.04933983,86.17791464,83.05533452,1.04933983,5.99865612,3.13393912,1.00398753,0.0,40.08962926,39.9606977,0.10290675,3231.78492389,3114.68816948,39.35024368,3231.67179889,3114.57504448,39.35024368,0.0,0.0,0.0,323.17849239,311.46881695,3.93502437,323.16717989,311.45750445,3.93502437,22.49496044,11.75227171,3.76495323,150.33610972,149.85261637,0.38590031,0.30942653,0.32120963,0.00396305,0.30943736,0.32122131,0.00396334,4.44544014,11.03701381,2.82891773,0.00301667,31.0,1000
53,17.08.2020,14:47:10, pp803c U=100V / t=4m / Ra=0.166,messung1 (5Zyklen),6.061502,997.0,82.074018,2.99842,84.281416,3.006646,317.006329,11.30885,3.75,1.157957,6.0,0.1,H23m. Nadel,0.0,82.32098094,83.05835119,1.04933983,82.31796428,83.05533452,1.04933983,3.00744233,3.13393912,1.00398753,0.0,39.65526097,39.9606977,0.10290675,3087.03678536,3114.68816948,39.35024368,3086.92366036,3114.57504448,39.35024368,0.0,0.0,0.0,308.70367854,311.46881695,3.93502437,308.69236604,311.45750445,3.93502437,11.27790873,11.75227171,3.76495323,148.70722865,149.85261637,0.38590031,0.32393524,0.32120963,0.00396305,0.32394711,0.32122131,0.00396334,8.86689212,11.03701381,2.82891773,0.00301667,31.0,1000
54,17.08.2020,14:47:13, pp803c U=100V / t=4m / Ra=0.166,messung1 (5Zyklen),6.056752,1496.0,122.759955,3.013228,124.967352,3.021454,313.253724,7.573833,3.75,1.157053,6.0,0.1,H23m. Nadel,0.0,82.05879345,83.05835119,1.04933983,82.05577678,83.05533452,1.04933983,2.01418984,3.13393912,1.00398753,0.0,40.02079347,39.9606977,0.10290675,3077.20475434,3114.68816948,39.35024368,3077.09162934,3114.57504448,39.35024368,0.0,0.0,0.0,307.72047543,311.46881695,3.93502437,307.70916293,311.45750445,3.93502437,7.5532119,11.75227171,3.76495323,150.07797552,149.85261637,0.38590031,0.32497025,0.32120963,0.00396305,0.3249822,0.32122131,0.00396334,13.23940085,11.03701381,2.82891773,0.00301667,31.0,1000
55,17.08.2020,14:47:16, pp803c U=100V / t=4m / Ra=0.166,messung1 (5Zyklen),6.058783,1997.0,163.10038,3.02639,165.307777,3.034617,310.417709,5.698455,3.75,1.157418,6.0,0.1,H23m. Nadel,0.0,81.67269905,83.05835119,1.04933983,81.66968238,83.05533452,1.04933983,1.5154682,3.13393912,1.00398753,0.0,40.07710709,39.9606977,0.10290675,3062.72621432,3114.68816948,39.35024368,3062.61308932,3114.57504448,39.35024368,0.0,0.0,0.0,306.27262143,311.46881695,3.93502437,306.26130893,311.45750445,3.93502437,5.68300576,11.75227171,3.76495323,150.28915159,149.85261637,0.38590031,0.32650649,0.32120963,0.00396305,0.32651855,0.32122131,0.00396334,17.59632213,11.03701381,2.82891773,0.00301667,31.0,1000
56,17.08.2020,14:47:20, pp803c U=100V / t=4m / Ra=0.166,messung1 (5Zyklen),10.050488,499.3,33.98407,3.014873,36.191468,3.0231,271.81655,22.705034,3.75,1.920131,10.0,0.1,H23m. Nadel,0.0,68.0634288,65.80195308,0.76017896,68.0610288,65.79955308,0.76017896,6.03819948,3.15034892,1.01402922,0.0,31.01141466,31.32460208,0.15332673,2552.37858001,2467.5732405,28.50671094,2552.28858001,2467.4832405,28.50671094,0.0,0.0,0.0,255.237858,246.75732405,2.85067109,255.228858,246.74832405,2.85067109,22.64324805,11.81380843,3.80260958,116.29280498,117.46725781,0.57497524,0.39179141,0.4054153,0.00458319,0.39180522,0.4054301,0.00458352,4.41632754,11.0246868,2.8537701,0.0024,31.0,1000
57,17.08.2020,14:47:24, pp803c U=100V / t=4m / Ra=0.166,messung1 (5Zyklen),10.039577,996.0,65.021731,3.029681,67.229128,3.037908,253.121718,11.437905,3.75,1.917971,10.0,0.1,H23m. Nadel,0.0,65.28286245,65.80195308,0.76017896,65.28046245,65.79955308,0.76017896,3.04184839,3.15034892,1.01402922,0.0,31.11930703,31.32460208,0.15332673,2448.10734187,2467.5732405,28.50671094,2448.01734187,2467.4832405,28.50671094,0.0,0.0,0.0,244.81073419,246.75732405,2.85067109,244.80173419,246.74832405,2.85067109,11.40693148,11.81380843,3.80260958,116.69740136,117.46725781,0.57497524,0.40847882,0.4054153,0.00458319,0.40849384,0.4054301,0.00458352,8.76659952,11.0246868,2.8537701,0.0024,31.0,1000
58,17.08.2020,14:47:27, pp803c U=100V / t=4m / Ra=0.166,messung1 (5Zyklen),10.057372,1496.0,97.327953,3.008292,99.53535,3.016518,249.503719,7.56146,3.75,1.921278,10.0,0.1,H23m. Nadel,0.0,65.05879211,65.80195308,0.76017896,65.05639211,65.79955308,0.76017896,2.01089037,3.15034892,1.01402922,0.0,31.52275087,31.32460208,0.15332673,2439.70470421,2467.5732405,28.50671094,2439.61470421,2467.4832405,28.50671094,0.0,0.0,0.0,243.97047042,246.75732405,2.85067109,243.96147042,246.74832405,2.85067109,7.5408389,11.81380843,3.80260958,118.21031576,117.46725781,0.57497524,0.40988567,0.4054153,0.00458319,0.40990079,0.4054301,0.00458352,13.26112403,11.0246868,2.8537701,0.0024,31.0,1000
59,17.08.2020,14:47:31, pp803c U=100V / t=4m / Ra=0.166,messung1 (5Zyklen),10.050454,1996.0,129.346247,3.014873,131.553644,3.0231,247.157398,5.679671,3.75,1.919944,10.0,0.1,H23m. Nadel,0.0,64.80272896,65.80195308,0.76017896,64.80032896,65.79955308,0.76017896,1.51045741,3.15034892,1.01402922,0.0,31.64493577,31.32460208,0.15332673,2430.10233592,2467.5732405,28.50671094,2430.01233592,2467.4832405,28.50671094,0.0,0.0,0.0,243.01023359,246.75732405,2.85067109,243.00123359,246.74832405,2.85067109,5.66421531,11.81380843,3.80260958,118.66850914,117.46725781,0.57497524,0.4115053,0.4054153,0.00458319,0.41152054,0.4054301,0.00458352,17.65469612,11.0246868,2.8537701,0.0024,31.0,1000
60,17.08.2020,14:47:34, pp803c U=100V / t=4m / Ra=0.166,messung1 (5Zyklen),12.049257,499.3,30.227763,3.046134,32.435161,3.054361,243.604752,22.939824,3.75,2.3018,12.0,0.1,H23m. Nadel,0.0,60.5402824,58.70715145,0.61710688,60.5380824,58.70495145,0.61710688,6.10080913,3.17494804,1.02664864,0.0,27.21863663,27.7650017,0.21722174,2270.26058983,2201.51817924,23.1415079,2270.17808983,2201.43567924,23.1415079,0.0,0.0,0.0,227.02605898,220.15181792,2.31415079,227.01780898,220.14356792,2.31415079,22.87803425,11.90605514,3.8499324,102.06988737,104.11875639,0.81458153,0.44047807,0.4543797,0.00468377,0.44049408,0.45439674,0.00468412,4.37100491,10.96335031,2.84891438,0.0022,31.0,1000
61,17.08.2020,14:47:38, pp803c U=100V / t=4m / Ra=0.166,messung1 (5Zyklen),12.053008,997.0,58.131054,3.04778,60.338451,3.056006,226.950042,11.494507,3.75,2.302529,12.0,0.1,H23m. Nadel,0.0,58.30597192,58.70715145,0.61710688,58.30377192,58.70495145,0.61710688,3.05695085,3.17494804,1.02664864,0.0,27.62341053,27.7650017,0.21722174,2186.47394684,2201.51817924,23.1415079,2186.39144684,2201.43567924,23.1415079,0.0,0.0,0.0,218.64739468,220.15181792,2.31415079,218.63914468,220.14356792,2.31415079,11.4635657,11.90605514,3.8499324,103.58778949,104.11875639,0.81458153,0.45735738,0.4543797,0.00468377,0.45737464,0.45439674,0.00468412,8.7232893,10.96335031,2.84891438,0.0022,31.0,1000
62,17.08.2020,14:47:42, pp803c U=100V / t=4m / Ra=0.166,messung1 (5Zyklen),12.041478,1496.0,86.91625,3.032972,89.123647,3.041198,223.404865,7.623325,3.75,2.300208,12.0,0.1,H23m. Nadel,0.0,58.09909759,58.70715145,0.61710688,58.09689759,58.70495145,0.61710688,2.0273877,3.17494804,1.02664864,0.0,28.03475495,27.7650017,0.21722174,2178.71615976,2201.51817924,23.1415079,2178.63365976,2201.43567924,23.1415079,0.0,0.0,0.0,217.87161598,220.15181792,2.31415079,217.86336598,220.14356792,2.31415079,7.60270388,11.90605514,3.8499324,105.13033105,104.11875639,0.81458153,0.4589859,0.4543797,0.00468377,0.45900328,0.45439674,0.00468412,13.15321517,10.96335031,2.84891438,0.0022,31.0,1000
63,17.08.2020,14:47:45, pp803c U=100V / t=4m / Ra=0.166,messung1 (5Zyklen),12.03974,1997.0,115.592858,3.024745,117.800256,3.032972,221.207291,5.695365,3.75,2.299932,12.0,0.1,H23m. Nadel,0.0,57.88325388,58.70715145,0.61710688,57.88105388,58.70495145,0.61710688,1.51464447,3.17494804,1.02664864,0.0,28.18320471,27.7650017,0.21722174,2170.62202053,2201.51817924,23.1415079,2170.53952053,2201.43567924,23.1415079,0.0,0.0,0.0,217.06220205,220.15181792,2.31415079,217.05395205,220.14356792,2.31415079,5.67991675,11.90605514,3.8499324,105.68701765,104.11875639,0.81458153,0.46069744,0.4543797,0.00468377,0.46071495,0.45439674,0.00468412,17.60589185,10.96335031,2.84891438,0.0022,31.0,1000
64,17.08.2020,14:47:48, pp803c U=100V / t=4m / Ra=0.166,messung1 (5Zyklen),15.025847,499.3,26.241109,3.031326,28.448507,3.039553,213.662928,22.828608,3.75,2.870345,15.0,0.1,H23m. Nadel,0.0,52.55579611,51.03791627,0.51178562,52.55379611,51.03591627,0.51178562,6.07115161,3.16203212,1.01946087,0.0,23.24132225,23.93694207,0.26116414,1970.8423543,1913.92185994,19.19196061,1970.7673543,1913.84685994,19.19196061,0.0,0.0,0.0,197.08423543,191.39218599,1.91919606,197.07673543,191.38468599,1.91919606,22.76681855,11.85762045,3.82297826,87.15495844,89.76353277,0.97936551,0.50739725,0.52264214,0.0051449,0.50741656,0.52266263,0.0051453,4.39235723,10.98057037,2.83805754,0.002,31.0,1000
65,17.08.2020,14:47:53, pp803c U=100V / t=4m / Ra=0.166,messung1 (5Zyklen),15.039357,997.0,50.562497,3.021454,52.769895,3.029681,198.482554,11.39549,3.75,2.872879,15.0,0.1,H23m. Nadel,0.0,50.71464092,51.03791627,0.51178562,50.71264092,51.03591627,0.51178562,3.03054564,3.16203212,1.01946087,0.0,23.84104764,23.93694207,0.26116414,1901.7990346,1913.92185994,19.19196061,1901.7240346,1913.84685994,19.19196061,0.0,0.0,0.0,190.17990346,191.39218599,1.91919606,190.17240346,191.38468599,1.91919606,11.36454614,11.85762045,3.82297826,89.40392866,89.76353277,0.97936551,0.52581791,0.52264214,0.0051449,0.52583865,0.52266263,0.0051453,8.79929553,10.98057037,2.83805754,0.002,31.0,1000
66,17.08.2020,14:47:56, pp803c U=100V / t=4m / Ra=0.166,messung1 (5Zyklen),15.017415,1496.0,75.612774,3.039553,77.820172,3.04778,195.070618,7.639822,3.75,2.868684,15.0,0.1,H23m. Nadel,0.0,50.54329813,51.03791627,0.51178562,50.54129813,51.03591627,0.51178562,2.03178676,3.16203212,1.01946087,0.0,24.25475568,23.93694207,0.26116414,1895.37367981,1913.92185994,19.19196061,1895.29867981,1913.84685994,19.19196061,0.0,0.0,0.0,189.53736798,191.39218599,1.91919606,189.52986798,191.38468599,1.91919606,7.61920037,11.85762045,3.82297826,90.95533381,89.76353277,0.97936551,0.52760045,0.52264214,0.0051449,0.52762132,0.52266263,0.0051453,13.12473687,10.98057037,2.83805754,0.002,31.0,1000
67,17.08.2020,14:47:59, pp803c U=100V / t=4m / Ra=0.166,messung1 (5Zyklen),15.013233,1997.0,100.524846,3.024745,102.732243,3.032972,192.912325,5.695365,3.75,2.867954,15.0,0.1,H23m. Nadel,0.0,50.33792989,51.03791627,0.51178562,50.33592989,51.03591627,0.51178562,1.51464447,3.16203212,1.01946087,0.0,24.41064271,23.93694207,0.26116414,1887.67237106,1913.92185994,19.19196061,1887.59737106,1913.84685994,19.19196061,0.0,0.0,0.0,188.76723711,191.39218599,1.91919606,188.75973711,191.38468599,1.91919606,5.67991675,11.85762045,3.82297826,91.53991018,89.76353277,0.97936551,0.52975295,0.52264214,0.0051449,0.52977399,0.52266263,0.0051453,17.60589185,10.98057037,2.83805754,0.002,31.0,1000
68,17.08.2020,14:48:02, pp803c U=100V / t=4m / Ra=0.166,messung1 (5Zyklen),20.01653,499.3,21.443303,3.060942,23.650701,3.069169,177.628938,23.05104,3.75,3.823617,20.0,0.1,H23m. Nadel,0.0,42.94673142,41.63420038,0.44671277,42.94502309,41.63249205,0.44671277,6.13046665,3.17356234,1.03433758,0.0,18.40727822,19.22946486,0.29641412,1610.5024284,1561.28251442,16.75172894,1610.4383659,1561.21845192,16.75172894,0.0,0.0,0.0,161.05024284,156.12825144,1.67517289,161.04383659,156.12184519,1.67517289,22.98924995,11.90085877,3.87876593,69.02729332,72.11049321,1.11155297,0.62092424,0.64071627,0.00674793,0.62094894,0.64074258,0.00674848,4.34985918,10.99036362,2.85597673,0.00170833,31.0,1000
69,17.08.2020,14:48:07, pp803c U=100V / t=4m / Ra=0.166,messung1 (5Zyklen),20.03343,997.0,41.291017,3.013228,43.498414,3.021454,163.609883,11.364547,3.75,3.82702,20.0,0.1,H23m. Nadel,0.0,41.41526279,41.63420038,0.44671277,41.41355446,41.63249205,0.44671277,3.02229488,3.17356234,1.03433758,0.0,19.19562979,19.22946486,0.29641412,1553.07235456,1561.28251442,16.75172894,1553.00829206,1561.21845192,16.75172894,0.0,0.0,0.0,155.30723546,156.12825144,1.67517289,155.30082921,156.12184519,1.67517289,11.33360582,11.90085877,3.87876593,71.98361169,72.11049321,1.11155297,0.643885,0.64071627,0.00674793,0.64391157,0.64074258,0.00674848,8.82331728,10.99036362,2.85597673,0.00170833,31.0,1000
