Repository: ZBT-Tools/ContactResistanceAnalysis

File: Messreihen/Vorbehandlungen/pp+gps.csv (part 40 of 75)
age[mV],voltage_needle[mV],R_ges / mOhm*cm²,R_bulk / mOhm*cm²,contact_area[cm2],p_Kraftsensor / ?,pressure_rounded[bar],sample_thickness[cm],parameters,[mV]_in_[V],main_resistance[mOhm],main_resistance_mean[mOhm],main_resistance_error[mOhm],flow_resistance[mOhm],flow_resistance_mean[mOhm],flow_resistance_error[mOhm],bulk_resistance[mOhm],bulk_resistance_mean[mOhm],bulk_resistance_error[mOhm],bulk_resistance_sub[mOhm],contact_resistance[mOhm],contact_resistance_mean[mOhm],contact_resistance_error[mOhm],vs_main_resistance[mOhm*cm],vs_main_resistance_mean[mOhm*cm],vs_main_resistance_error[mOhm*cm],vs_flow_resistance[mOhm*cm],vs_flow_resistance_mean[mOhm*cm],vs_flow_resistance_error[mOhm*cm],vs_bulk_resistance[mOhm*cm],vs_bulk_resistance_mean[mOhm*cm],vs_bulk_resistance_error[mOhm*cm],as_main_resistance[mOhm*cm2],as_main_resistance_mean[mOhm*cm2],as_main_resistance_error[mOhm*cm2],as_flow_resistance[mOhm*cm2],as_flow_resistance_mean[mOhm*cm2],as_flow_resistance_error[mOhm*cm2],as_bulk_resistance[mOhm*cm2],as_bulk_resistance_mean[mOhm*cm2],as_bulk_resistance_error[mOhm*cm2],as_contact_resistance[mOhm*cm2],as_contact_resistance_mean[mOhm*cm2],as_contact_resistance_error[mOhm*cm2],vs_main_conductance[S/cm],vs_main_conductance_mean[S/cm],vs_main_conductance_error[S/cm],vs_flow_conductance[S/cm],vs_flow_conductance_mean[S/cm],vs_flow_conductance_error[S/cm],vs_bulk_conductance[S/cm],vs_bulk_conductance_mean[S/cm],vs_bulk_conductance_error[S/cm],degradation_corr[mOhm],cycle,[mV] in [V]
70,17.08.2020,14:48:10, pp803c U=100V / t=4m / Ra=0.166,messung1 (5Zyklen),20.035753,1496.0,61.63727,3.039553,63.844667,3.04778,160.038437,7.639822,3.75,3.827634,20.0,0.1,H23m. Nadel,0.0,41.20138369,41.63420038,0.44671277,41.19967536,41.63249205,0.44671277,2.03178676,3.17356234,1.03433758,0.0,19.5839443,19.22946486,0.29641412,1545.05188837,1561.28251442,16.75172894,1544.98782587,1561.21845192,16.75172894,0.0,0.0,0.0,154.50518884,156.12825144,1.67517289,154.49878259,156.12184519,1.67517289,7.61920037,11.90085877,3.87876593,73.43979111,72.11049321,1.11155297,0.64722745,0.64071627,0.00674793,0.64725429,0.64074258,0.00674848,13.12473687,10.99036362,2.85597673,0.00170833,31.0,1000
71,17.08.2020,14:48:13, pp803c U=100V / t=4m / Ra=0.166,messung1 (5Zyklen),20.035185,1997.0,81.823927,3.014873,84.031325,3.0231,157.795427,5.676827,3.75,3.82749,20.0,0.1,H23m. Nadel,0.0,40.97342364,41.63420038,0.44671277,40.9717153,41.63249205,0.44671277,1.50970105,3.17356234,1.03433758,0.0,19.73100713,19.22946486,0.29641412,1536.50338633,1561.28251442,16.75172894,1536.43932383,1561.21845192,16.75172894,0.0,0.0,0.0,153.65033863,156.12825144,1.67517289,153.64393238,156.12184519,1.67517289,5.66137894,11.90085877,3.87876593,73.99127672,72.11049321,1.11155297,0.65082837,0.64071627,0.00674793,0.65085551,0.64074258,0.00674848,17.66354116,10.99036362,2.85597673,0.00170833,31.0,1000
72,17.08.2020,14:48:17, pp803c U=100V / t=4m / Ra=0.166,messung1 (5Zyklen),24.032765,499.3,18.799245,3.014873,21.006643,3.0231,157.7707,22.705034,3.75,4.590569,24.0,0.1,H23m. Nadel,0.0,37.65120168,36.55258402,0.38123557,37.64960168,36.55098402,0.38123557,6.03819948,3.15764184,1.0105361,0.0,15.8057011,16.69667109,0.31489246,1411.92006309,1370.72190081,14.29633403,1411.86006309,1370.66190081,14.29633403,0.0,0.0,0.0,141.19200631,137.07219008,1.4296334,141.18600631,137.06619008,1.4296334,22.64324805,11.8411569,3.78951038,59.27137913,62.61251659,1.18084672,0.70825539,0.72977695,0.00749062,0.70828549,0.72980892,0.00749127,4.41632754,10.95855399,2.81691239,0.0016,31.0,1000
73,17.08.2020,14:48:21, pp803c U=100V / t=4m / Ra=0.166,messung1 (5Zyklen),24.015865,997.0,36.353357,3.029681,38.560754,3.037908,145.037943,11.426433,3.75,4.588054,24.0,0.1,H23m. Nadel,0.0,36.46274524,36.55258402,0.38123557,36.46114524,36.55098402,0.38123557,3.03879739,3.15764184,1.0105361,0.0,16.71117392,16.69667109,0.31489246,1367.35294634,1370.72190081,14.29633403,1367.29294634,1370.66190081,14.29633403,0.0,0.0,0.0,136.73529463,137.07219008,1.4296334,136.72929463,137.06619008,1.4296334,11.39549022,11.8411569,3.78951038,62.66690221,62.61251659,1.18084672,0.73134007,0.72977695,0.00749062,0.73137216,0.72980892,0.00749127,8.77540133,10.95855399,2.81691239,0.0016,31.0,1000
74,17.08.2020,14:48:24, pp803c U=100V / t=4m / Ra=0.166,messung1 (5Zyklen),24.022491,1496.0,54.078585,3.037908,56.285983,3.046134,141.091201,7.635698,3.75,4.589076,24.0,0.1,H23m. Nadel,0.0,36.14878676,36.55258402,0.38123557,36.14718676,36.55098402,0.38123557,2.03068717,3.15764184,1.0105361,0.0,17.0582498,16.69667109,0.31489246,1355.57950368,1370.72190081,14.29633403,1355.51950368,1370.66190081,14.29633403,0.0,0.0,0.0,135.55795037,137.07219008,1.4296334,135.55195037,137.06619008,1.4296334,7.61507687,11.8411569,3.78951038,63.96843675,62.61251659,1.18084672,0.73769189,0.72977695,0.00749062,0.73772454,0.72980892,0.00749127,13.1318438,10.95855399,2.81691239,0.0016,31.0,1000
75,17.08.2020,14:48:28, pp803c U=100V / t=4m / Ra=0.166,messung1 (5Zyklen),24.007931,1997.0,71.787362,3.041198,73.99476,3.049425,138.948597,5.726261,3.75,4.586341,24.0,0.1,H23m. Nadel,0.0,35.9476024,36.55258402,0.38123557,35.9460024,36.55098402,0.38123557,1.52288332,3.15764184,1.0105361,0.0,17.21155954,16.69667109,0.31489246,1348.03509014,1370.72190081,14.29633403,1347.97509014,1370.66190081,14.29633403,0.0,0.0,0.0,134.80350901,137.07219008,1.4296334,134.79750901,137.06619008,1.4296334,5.71081247,11.8411569,3.78951038,64.54334827,62.61251659,1.18084672,0.74182045,0.72977695,0.00749062,0.74185347,0.72980892,0.00749127,17.51064328,10.95855399,2.81691239,0.0016,31.0,1000
76,17.08.2020,14:48:31, pp803c U=100V / t=4m / Ra=0.166,messung1 (5Zyklen),30.017675,499.3,15.661586,3.018164,17.868983,3.02639,134.205262,22.729749,3.75,5.734331,30.0,0.1,H23m. Nadel,0.0,31.36708592,30.43813429,0.32633992,31.36568592,30.43673429,0.32633992,6.04479071,3.14917873,1.0123161,0.0,12.66044761,13.64377778,0.34305761,1176.26572201,1141.43003584,12.23774707,1176.21322201,1141.37753584,12.23774707,0.0,0.0,0.0,117.6265722,114.14300358,1.22377471,117.6213222,114.13775358,1.22377471,22.66796515,11.80942024,3.79618538,47.47667852,51.16416667,1.28646605,0.85014804,0.87639165,0.00925488,0.85018599,0.87643199,0.00925573,4.41151199,10.97600094,2.79288569,0.0014,31.0,1000
77,17.08.2020,14:48:35, pp803c U=100V / t=4m / Ra=0.166,messung1 (5Zyklen),30.009913,997.0,30.306739,2.991838,32.514137,3.000065,122.294898,11.284096,3.75,5.732872,30.0,0.1,H23m. Nadel,0.0,30.3979328,30.43813429,0.32633992,30.3965328,30.43673429,0.32633992,3.00084052,3.14917873,1.0123161,0.0,13.69784614,13.64377778,0.34305761,1139.92247994,1141.43003584,12.23774707,1139.86997994,1141.37753584,12.23774707,0.0,0.0,0.0,113.99224799,114.14300358,1.22377471,113.98699799,114.13775358,1.22377471,11.25315196,11.80942024,3.79618538,51.36692302,51.16416667,1.28646605,0.87725264,0.87639165,0.00925488,0.87729304,0.87643199,0.00925573,8.88639915,10.97600094,2.79288569,0.0014,31.0,1000
78,17.08.2020,14:48:39, pp803c U=100V / t=4m / Ra=0.166,messung1 (5Zyklen),30.009586,1496.0,45.014417,3.018164,47.221815,3.02639,118.37019,7.586206,3.75,5.732987,30.0,0.1,H23m. Nadel,0.0,30.08985094,30.43813429,0.32633992,30.08845094,30.43673429,0.32633992,2.0174893,3.14917873,1.0123161,0.0,14.03548082,13.64377778,0.34305761,1128.36941009,1141.43003584,12.23774707,1128.31691009,1141.37753584,12.23774707,0.0,0.0,0.0,112.83694101,114.14300358,1.22377471,112.83169101,114.13775358,1.22377471,7.56558489,11.80942024,3.79618538,52.63305306,51.16416667,1.28646605,0.88623459,0.87639165,0.00925488,0.88627582,0.87643199,0.00925573,13.21774872,10.97600094,2.79288569,0.0014,31.0,1000
79,17.08.2020,14:48:42, pp803c U=100V / t=4m / Ra=0.166,messung1 (5Zyklen),30.008605,1997.0,59.705642,3.062588,61.91304,3.070814,116.261342,5.766427,3.75,5.732549,30.0,0.1,H23m. Nadel,0.0,29.8976675,30.43813429,0.32633992,29.8962675,30.43673429,0.32633992,1.53359439,3.14917873,1.0123161,0.0,14.18133655,13.64377778,0.34305761,1121.1625313,1141.43003584,12.23774707,1121.1100313,1141.37753584,12.23774707,0.0,0.0,0.0,112.11625313,114.14300358,1.22377471,112.11100313,114.13775358,1.22377471,5.75097897,11.80942024,3.79618538,53.18001208,51.16416667,1.28646605,0.89193134,0.87639165,0.00925488,0.89197311,0.87643199,0.00925573,17.38834389,10.97600094,2.79288569,0.0014,31.0,1000
80,17.08.2020,14:48:52, pp803c U=100V / t=4m / Ra=0.166,messung1 (5Zyklen),2.066197,499.3,138.252467,3.003356,140.459864,3.011582,1054.92588,22.618533,3.75,0.394714,2.0,0.1,H23m. Nadel,0.0,276.89258362,163.73571843,37.72363873,276.88772528,163.7308601,37.72363873,6.01513319,3.14863079,1.00685838,0.0,135.43629605,80.29111466,18.38737784,10383.47188564,6140.08944124,1414.63645234,10383.28969814,6139.90725374,1414.63645234,0.0,0.0,0.0,1038.34718856,614.00894412,141.46364523,1038.32896981,613.99072537,141.46364523,22.55674945,11.80736546,3.77571894,507.88611018,301.09167996,68.95266688,0.0963069,0.18279994,0.02884839,0.09630859,0.18280648,0.02885001,4.43326288,10.99630213,2.8347011,0.00485833,32.0,1000
81,17.08.2020,14:48:55, pp803c U=100V / t=4m / Ra=0.166,messung1 (5Zyklen),2.071859,997.0,124.082807,3.032972,126.290205,3.041198,475.013308,11.43881,3.75,0.395819,2.0,0.1,H23m. Nadel,0.0,124.45617553,163.73571843,37.72363873,124.45131719,163.7308601,37.72363873,3.04209829,3.14863079,1.00685838,0.0,60.70460945,80.29111466,18.38737784,4667.10658225,6140.08944124,1414.63645234,4666.92439475,6139.90725374,1414.63645234,0.0,0.0,0.0,466.71065822,614.00894412,141.46364523,466.69243947,613.99072537,141.46364523,11.40786861,11.80736546,3.77571894,227.64228543,301.09167996,68.95266688,0.21426552,0.18279994,0.02884839,0.21427388,0.18280648,0.02885001,8.76587936,10.99630213,2.8347011,0.00485833,32.0,1000
82,17.08.2020,14:48:58, pp803c U=100V / t=4m / Ra=0.166,messung1 (5Zyklen),2.070517,1496.0,188.877913,3.024745,191.085311,3.032972,478.990586,7.602703,3.75,0.395539,2.0,0.1,H23m. Nadel,0.0,126.25528944,163.73571843,37.72363873,126.25043111,163.7308601,37.72363873,2.02188837,3.14863079,1.00685838,0.0,62.11427137,80.29111466,18.38737784,4734.57335394,6140.08944124,1414.63645234,4734.39116644,6139.90725374,1414.63645234,0.0,0.0,0.0,473.45733539,614.00894412,141.46364523,473.43911664,613.99072537,141.46364523,7.58208138,11.80736546,3.77571894,232.92851763,301.09167996,68.95266688,0.21121227,0.18279994,0.02884839,0.2112204,0.18280648,0.02885001,13.18899059,10.99630213,2.8347011,0.00485833,32.0,1000
83,17.08.2020,14:49:02, pp803c U=100V / t=4m / Ra=0.166,messung1 (5Zyklen),2.071653,1996.0,254.168295,3.024745,256.375693,3.032972,481.667759,5.698218,3.75,0.39573,2.0,0.1,H23m. Nadel,0.0,127.33882515,163.73571843,37.72363873,127.33396682,163.7308601,37.72363873,1.51540331,3.14863079,1.00685838,0.0,62.90928176,80.29111466,18.38737784,4775.20594314,6140.08944124,1414.63645234,4775.02375564,6139.90725374,1414.63645234,0.0,0.0,0.0,477.52059431,614.00894412,141.46364523,477.50237556,613.99072537,141.46364523,5.6827624,11.80736546,3.77571894,235.90980658,301.09167996,68.95266688,0.20941505,0.18279994,0.02884839,0.20942304,0.18280648,0.02885001,17.59707568,10.99630213,2.8347011,0.00485833,32.0,1000
84,17.08.2020,14:49:05, pp803c U=100V / t=4m / Ra=0.166,messung1 (5Zyklen),3.0609,499.3,55.452443,3.02639,57.65984,3.034617,433.05508,22.791536,3.75,0.584786,3.0,0.1,H23m. Nadel,0.0,111.06037052,102.21175481,2.95017588,111.05629552,102.20767981,2.95017588,6.06126577,3.16154793,1.01892966,0.0,52.49751487,49.52306594,1.00868086,4164.76389445,3832.94080519,110.63159538,4164.61108195,3832.78799269,110.63159538,0.0,0.0,0.0,416.47638945,383.29408052,11.06315954,416.4611082,383.27879927,11.06315954,22.72974665,11.85580473,3.82098621,196.86568077,185.71149727,3.78255322,0.24010965,0.26151425,0.00713679,0.24011846,0.26152473,0.00713735,4.3995211,10.99868361,2.85455234,0.004075,32.0,1000
85,17.08.2020,14:49:09, pp803c U=100V / t=4m / Ra=0.166,messung1 (5Zyklen),3.067406,997.0,98.876216,3.05107,101.083614,3.059297,380.204165,11.506885,3.75,0.586019,3.0,0.1,H23m. Nadel,0.0,99.17373721,102.21175481,2.95017588,99.16966221,102.20767981,2.95017588,3.06025075,3.16154793,1.01892966,0.0,48.05470573,49.52306594,1.00868086,3719.01514544,3832.94080519,110.63159538,3718.86233294,3832.78799269,110.63159538,0.0,0.0,0.0,371.90151454,383.29408052,11.06315954,371.88623329,383.27879927,11.06315954,11.47594032,11.85580473,3.82098621,180.20514649,185.71149727,3.78255322,0.26888839,0.26151425,0.00713679,0.26889944,0.26152473,0.00713735,8.71388289,10.99868361,2.85455234,0.004075,32.0,1000
86,17.08.2020,14:49:13, pp803c U=100V / t=4m / Ra=0.166,messung1 (5Zyklen),3.06775,1497.0,148.468378,3.011582,150.675775,3.019809,377.444327,7.564652,3.75,0.585996,3.0,0.1,H23m. Nadel,0.0,99.17727321,102.21175481,2.95017588,99.17319821,102.20767981,2.95017588,2.01174482,3.16154793,1.01892966,0.0,48.5807267,49.52306594,1.00868086,3719.14774549,3832.94080519,110.63159538,3718.99493299,3832.78799269,110.63159538,0.0,0.0,0.0,371.91477455,383.29408052,11.06315954,371.8994933,383.27879927,11.06315954,7.54404309,11.85580473,3.82098621,182.17772511,185.71149727,3.78255322,0.2688788,0.26151425,0.00713679,0.26888985,0.26152473,0.00713735,13.25549163,10.99868361,2.85455234,0.004075,32.0,1000
87,17.08.2020,14:49:16, pp803c U=100V / t=4m / Ra=0.166,messung1 (5Zyklen),3.068645,1996.0,198.473534,3.019809,200.680932,3.028036,377.030809,5.688945,3.75,0.586229,3.0,0.1,H23m. Nadel,0.0,99.43563828,102.21175481,2.95017588,99.43156328,102.20767981,2.95017588,1.51293036,3.16154793,1.01892966,0.0,48.95931646,49.52306594,1.00868086,3728.83643537,3832.94080519,110.63159538,3728.68362287,3832.78799269,110.63159538,0.0,0.0,0.0,372.88364354,383.29408052,11.06315954,372.86836229,383.27879927,11.06315954,5.67348885,11.85580473,3.82098621,183.59743672,185.71149727,3.78255322,0.26818017,0.26151425,0.00713679,0.26819116,0.26152473,0.00713735,17.62583881,10.99868361,2.85455234,0.004075,32.0,1000
88,17.08.2020,14:49:19, pp803c U=100V / t=4m / Ra=0.166,messung1 (5Zyklen),5.044578,499.3,46.746958,3.031326,48.954356,3.039553,367.672409,22.828608,3.75,0.963697,5.0,0.1,H23m. Nadel,0.0,93.62499099,88.35446901,1.76173125,93.62169099,88.35116901,1.76173125,6.07115161,3.15227374,1.0230878,0.0,43.77526969,42.59944764,0.40399264,3510.93716203,3313.29258805,66.06492183,3510.81341203,3313.16883805,66.06492183,0.0,0.0,0.0,351.0937162,331.32925881,6.60649218,351.0813412,331.31688381,6.60649218,22.76681855,11.82102651,3.83657924,164.15726133,159.74792865,1.51497241,0.28482424,0.30216139,0.00579787,0.28483428,0.3021727,0.0057983,4.39235723,11.05263478,2.86968357,0.0033,32.0,1000
89,17.08.2020,14:49:24, pp803c U=100V / t=4m / Ra=0.166,messung1 (5Zyklen),5.051875,997.0,86.633252,3.016518,88.840649,3.024745,334.154899,11.376924,3.75,0.965084,5.0,0.1,H23m. Nadel,0.0,86.8939338,88.35446901,1.76173125,86.8906338,88.35116901,1.76173125,3.02559478,3.15227374,1.0230878,0.0,41.93251951,42.59944764,0.40399264,3258.52251755,3313.29258805,66.06492183,3258.39876755,3313.16883805,66.06492183,0.0,0.0,0.0,325.85225176,331.32925881,6.60649218,325.83987676,331.31688381,6.60649218,11.34598044,11.82102651,3.83657924,157.24694816,159.74792865,1.51497241,0.30688755,0.30216139,0.00579787,0.30689921,0.3021727,0.0057983,8.81369402,11.05263478,2.86968357,0.0033,32.0,1000
90,17.08.2020,14:49:27, pp803c U=100V / t=4m / Ra=0.166,messung1 (5Zyklen),5.058966,1496.0,129.617727,3.003356,131.825125,3.011582,330.443997,7.549087,3.75,0.966455,5.0,0.1,H23m. Nadel,0.0,86.64286564,88.35446901,1.76173125,86.63956564,88.35116901,1.76173125,2.00759091,3.15227374,1.0230878,0.0,42.31598737,42.59944764,0.40399264,3249.10746156,3313.29258805,66.06492183,3248.98371156,3313.16883805,66.06492183,0.0,0.0,0.0,324.91074616,331.32925881,6.60649218,324.89837116,331.31688381,6.60649218,7.52846591,11.82102651,3.83657924,158.68495262,159.74792865,1.51497241,0.30777683,0.30216139,0.00579787,0.30778855,0.3021727,0.0057983,13.28291862,11.05263478,2.86968357,0.0033,32.0,1000
91,17.08.2020,14:49:30, pp803c U=100V / t=4m / Ra=0.166,messung1 (5Zyklen),5.062373,1997.0,172.253403,3.005001,174.4608,3.013228,327.605409,5.658289,3.75,0.967112,5.0,0.1,H23m. Nadel,0.0,86.25608563,88.35446901,1.76173125,86.25278563,88.35116901,1.76173125,1.50475764,3.15227374,1.0230878,0.0,42.374014,42.59944764,0.40399264,3234.60321107,3313.29258805,66.06492183,3234.47946107,3313.16883805,66.06492183,0.0,0.0,0.0,323.46032111,331.32925881,6.60649218,323.44794611,331.31688381,6.60649218,5.64284114,11.82102651,3.83657924,158.90255248,159.74792865,1.51497241,0.30915693,0.30216139,0.00579787,0.30916876,0.3021727,0.0057983,17.72156926,11.05263478,2.86968357,0.0033,32.0,1000
92,17.08.2020,14:49:33, pp803c U=100V / t=4m / Ra=0.166,messung1 (5Zyklen),6.058077,499.3,42.268347,3.044489,44.475745,3.052716,334.035739,22.927466,3.75,1.157319,6.0,0.1,H23m. Nadel,0.0,84.6552113,81.9487157,0.91587314,84.65219463,81.94569903,0.91587314,6.09751452,3.16090872,1.02793632,0.0,39.27734005,39.39239516,0.09031647,3174.57042359,3073.0768387,34.34524275,3174.45729859,3072.9637137,34.34524275,0.0,0.0,0.0,317.45704236,307.30768387,3.43452427,317.44572986,307.29637137,3.43452427,22.86567945,11.85340769,3.85476118,147.2900252,147.72148184,0.33868676,0.31500325,0.32552632,0.00356579,0.31501448,0.32553831,0.00356605,4.37336665,11.0222925,2.85615448,0.00301667,32.0,1000
93,17.08.2020,14:49:38, pp803c U=100V / t=4m / Ra=0.166,messung1 (5Zyklen),6.062483,996.0,81.099978,3.008292,83.307376,3.016518,313.657288,11.357373,3.75,1.158131,6.0,0.1,H23m. Nadel,0.0,81.42568072,81.9487157,0.91587314,81.42266406,81.94569903,0.91587314,3.02037349,3.16090872,1.02793632,0.0,39.20114528,39.39239516,0.09031647,3053.46302711,3073.0768387,34.34524275,3053.34990211,3072.9637137,34.34524275,0.0,0.0,0.0,305.34630271,307.30768387,3.43452427,305.33499021,307.29637137,3.43452427,11.3264006,11.85340769,3.85476118,147.0042948,147.72148184,0.33868676,0.32749701,0.32552632,0.00356579,0.32750914,0.32553831,0.00356605,8.82893017,11.0222925,2.85615448,0.00301667,32.0,1000
94,17.08.2020,14:49:41, pp803c U=100V / t=4m / Ra=0.166,messung1 (5Zyklen),6.058989,1496.0,121.267632,3.014873,123.47503,3.0231,309.512943,7.577957,3.75,1.157464,6.0,0.1,H23m. Nadel,0.0,81.06125134,81.9487157,0.91587314,81.05823467,81.94569903,0.91587314,2.01528944,3.16090872,1.02793632,0.0,39.52147262,39.39239516,0.09031647,3039.79692513,3073.0768387,34.34524275,3039.68380013,3072.9637137,34.34524275,0.0,0.0,0.0,303.97969251,307.30768387,3.43452427,303.96838001,307.29637137,3.43452427,7.55733539,11.85340769,3.85476118,148.20552231,147.72148184,0.33868676,0.32896934,0.32552632,0.00356579,0.32898159,0.32553831,0.00356605,13.23217705,11.0222925,2.85615448,0.00301667,32.0,1000
95,17.08.2020,14:49:44, pp803c U=100V / t=4m / Ra=0.166,messung1 (5Zyklen),6.056545,1996.0,160.982828,3.014873,163.190226,3.0231,306.594863,5.679671,3.75,1.157033,6.0,0.1,H23m. Nadel,0.0,80.65271944,81.9487157,0.91587314,80.64970277,81.94569903,0.91587314,1.51045741,3.16090872,1.02793632,0.0,39.56962268,39.39239516,0.09031647,3024.47697896,3073.0768387,34.34524275,3024.36385396,3072.9637137,34.34524275,0.0,0.0,0.0,302.4476979,307.30768387,3.43452427,302.4363854,307.29637137,3.43452427,5.66421531,11.85340769,3.85476118,148.38608505,147.72148184,0.33868676,0.33063568,0.32552632,0.00356579,0.33064805,0.32553831,0.00356605,17.65469612,11.0222925,2.85615448,0.00301667,32.0,1000
96,17.08.2020,14:49:48, pp803c U=100V / t=4m / Ra=0.166,messung1 (5Zyklen),10.055926,499.3,33.372004,3.028036,35.579402,3.036262,267.219621,22.803893,3.75,1.921045,10.0,0.1,H23m. Nadel,0.0,66.83758061,64.81364279,0.67948169,66.83518061,64.81124279,0.67948169,6.06456239,3.14738228,1.02131661,0.0,30.38530911,30.83193026,0.18871859,2506.40927298,2430.5116048,25.48056352,2506.31927298,2430.4216048,25.48056352,0.0,0.0,0.0,250.6409273,243.05116048,2.54805635,250.6319273,243.04216048,2.54805635,22.74210895,11.80268354,3.82993727,113.94490917,115.61973847,0.70769472,0.39897714,0.41156904,0.00422992,0.39899147,0.41158429,0.00423023,4.39712958,11.05885617,2.86256941,0.0024,32.0,1000
97,17.08.2020,14:49:52, pp803c U=100V / t=4m / Ra=0.166,messung1 (5Zyklen),10.051607,996.0,64.088824,2.996774,66.296221,3.005001,249.609267,11.314009,3.75,1.9202,10.0,0.1,H23m. Nadel,0.0,64.34620884,64.81364279,0.67948169,64.34380884,64.81124279,0.67948169,3.00880924,3.14738228,1.02131661,0.0,30.6674998,30.83193026,0.18871859,2412.98283133,2430.5116048,25.48056352,2412.89283133,2430.4216048,25.48056352,0.0,0.0,0.0,241.29828313,243.05116048,2.54805635,241.28928313,243.04216048,2.54805635,11.28303464,11.80268354,3.82993727,115.00312425,115.61973847,0.70769472,0.41442483,0.41156904,0.00422992,0.41444029,0.41158429,0.00423023,8.86286387,11.05885617,2.86256941,0.0024,32.0,1000
98,17.08.2020,14:49:55, pp803c U=100V / t=4m / Ra=0.166,messung1 (5Zyklen),10.047339,1497.0,95.987002,3.009937,98.194399,3.018164,245.977954,7.56053,3.75,1.91948,10.0,0.1,H23m. Nadel,0.0,64.11957381,64.81364279,0.67948169,64.11717381,64.81124279,0.67948169,2.01064596,3.14738228,1.02131661,0.0,31.05326393,30.83193026,0.18871859,2404.48401804,2430.5116048,25.48056352,2404.39401804,2430.4216048,25.48056352,0.0,0.0,0.0,240.4484018,243.05116048,2.54805635,240.4394018,243.04216048,2.54805635,7.53992234,11.80268354,3.82993727,116.44973973,115.61973847,0.70769472,0.41588964,0.41156904,0.00422992,0.41590521,0.41158429,0.00423023,13.26273606,11.05885617,2.86256941,0.0024,32.0,1000
99,17.08.2020,14:49:59, pp803c U=100V / t=4m / Ra=0.166,messung1 (5Zyklen),10.049645,1996.0,127.646611,3.005001,129.854009,3.013228,243.964195,5.661124,3.75,1.919799,10.0,0.1,H23m. Nadel,0.0,63.95120792,64.81364279,0.67948169,63.94880792,64.81124279,0.67948169,1.50551152,3.14738228,1.02131661,0.0,31.2216482,30.83193026,0.18871859,2398.17029684,2430.5116048,25.48056352,2398.08029684,2430.4216048,25.48056352,0.0,0.0,0.0,239.81702968,243.05116048,2.54805635,239.80802968,243.04216048,2.54805635,5.64566821,11.80268354,3.82993727,117.08118074,115.61973847,0.70769472,0.41698457,0.41156904,0.00422992,0.41700022,0.41158429,0.00423023,17.71269516,11.05885617,2.86256941,0.0024,32.0,1000
100,17.08.2020,14:50:02, pp803c U=100V / t=4m / Ra=0.166,messung1 (5Zyklen),12.038707,499.3,29.786812,3.034617,31.99421,3.042844,240.292986,22.853322,3.75,2.299758,12.0,0.1,H23m. Nadel,0.0,59.657144,58.01643001,0.5566321,59.654944,58.01423001,0.5566321,6.07774284,3.16388063,1.02137437,0.0,26.78860058,27.42517469,0.23745409,2237.14290006,2175.61612539,20.87370388,2237.06040006,2175.53362539,20.87370388,0.0,0.0,0.0,223.71429001,217.56161254,2.08737039,223.70604001,217.55336254,2.08737039,22.79153565,11.86455236,3.83015388,100.45725218,102.84440509,0.89045283,0.44699871,0.45976472,0.00433647,0.4470152,0.45978217,0.00433679,4.38759378,10.9806886,2.83802365,0.0022,32.0,1000
101,17.08.2020,14:50:06, pp803c U=100V / t=4m / Ra=0.166,messung1 (5Zyklen),12.04979,996.0,57.523924,3.024745,59.731321,3.032972,224.892023,11.419321,3.75,2.301905,12.0,0.1,H23m. Nadel,0.0,57.75494378,58.01643001,0.5566321,57.75274378,58.01423001,0.5566321,3.03689257,3.16388063,1.02137437,0.0,27.3579256,27.42517469,0.23745409,2165.81039157,2175.61612539,20.87370388,2165.72789157,2175.53362539,20.87370388,0.0,0.0,0.0,216.58103916,217.56161254,2.08737039,216.57278916,217.55336254,2.08737039,11.38834714,11.86455236,3.83015388,102.59222101,102.84440509,0.89045283,0.46172094,0.45976472,0.00433647,0.46173852,0.45978217,0.00433679,8.7809055,10.9806886,2.83802365,0.0022,32.0,1000
102,17.08.2020,14:50:10, pp803c U=100V / t=4m / Ra=0.166,messung1 (5Zyklen),12.038173,1497.0,85.904367,3.029681,88.111764,3.037908,220.720852,7.609989,3.75,2.299741,12.0,0.1,H23m. Nadel,0.0,57.38434669,58.01643001,0.5566321,57.38214669,58.01423001,0.5566321,2.023835,3.16388063,1.02137437,0.0,27.67915585,27.42517469,0.23745409,2151.913001,2175.61612539,20.87370388,2151.830501,2175.53362539,20.87370388,0.0,0.0,0.0,215.1913001,217.56161254,2.08737039,215.1830501,217.55336254,2.08737039,7.58938126,11.86455236,3.83015388,103.79683442,102.84440509,0.89045283,0.4647028,0.45976472,0.00433647,0.46472062,0.45978217,0.00433679,13.1763047,10.9806886,2.83802365,0.0022,32.0,1000
103,17.08.2020,14:50:13, pp803c U=100V / t=4m / Ra=0.166,messung1 (5Zyklen),12.033045,1996.0,114.309494,3.028036,116.516892,3.036262,218.906986,5.704401,3.75,2.298762,12.0,0.1,H23m. Nadel,0.0,57.26928557,58.01643001,0.5566321,57.26708557,58.01423001,0.5566321,1.5170521,3.16388063,1.02137437,0.0,27.87501673,27.42517469,0.23745409,2147.59820892,2175.61612539,20.87370388,2147.51570892,2175.53362539,20.87370388,0.0,0.0,0.0,214.75982089,217.56161254,2.08737039,214.75157089,217.55336254,2.08737039,5.68894539,11.86455236,3.83015388,104.53131275,102.84440509,0.89045283,0.46563645,0.45976472,0.00433647,0.46565434,0.45978217,0.00433679,17.57795042,10.9806886,2.83802365,0.0022,32.0,1000
104,17.08.2020,14:50:16, pp803c U=100V / t=4m / Ra=0.166,messung1 (5Zyklen),15.029978,499.3,25.898879,3.00171,28.106276,3.009937,211.092602,22.606176,3.75,2.871285,15.0,0.1,H23m. Nadel,0.0,51.87037653,50.383646,0.50324298,51.86837653,50.381646,0.50324298,6.01183657,3.14278669,1.00558105,0.0,22.92826998,23.61942966,0.2566117,1945.13911977,1889.38672509,18.8716119,1945.06411977,1889.31172509,18.8716119,0.0,0.0,0.0,194.51391198,188.93867251,1.88716119,194.50641198,188.93117251,1.88716119,22.54438714,11.78545007,3.77092893,85.98101242,88.57286122,0.96229386,0.51410205,0.5294279,0.005194,0.51412187,0.52944893,0.0051944,4.43569388,11.00609847,2.82929061,0.002,32.0,1000
105,17.08.2020,14:50:21, pp803c U=100V / t=4m / Ra=0.166,messung1 (5Zyklen),15.034745,997.0,49.947141,3.003356,52.154539,3.011582,196.168024,11.327416,3.75,2.872153,15.0,0.1,H23m. Nadel,0.0,50.0974333,50.383646,0.50324298,50.0954333,50.381646,0.50324298,3.01239318,3.14278669,1.00558105,0.0,23.54152006,23.61942966,0.2566117,1878.65374875,1889.38672509,18.8716119,1878.57874875,1889.31172509,18.8716119,0.0,0.0,0.0,187.86537487,188.93867251,1.88716119,187.85787487,188.93117251,1.88716119,11.29647442,11.78545007,3.77092893,88.28070023,88.57286122,0.96229386,0.53229607,0.5294279,0.005194,0.53231732,0.52944893,0.0051944,8.85231943,11.00609847,2.82929061,0.002,32.0,1000
106,17.08.2020,14:50:24, pp803c U=100V / t=4m / Ra=0.166,messung1 (5Zyklen),15.031871,1496.0,74.64696,3.042844,76.854358,3.05107,192.649627,7.648071,3.75,2.871653,15.0,0.1,H23m. Nadel,0.0,49.89770053,50.383646,0.50324298,49.89570053,50.381646,0.50324298,2.03398663,3.14278669,1.00558105,0.0,23.93085695,23.61942966,0.2566117,1871.16377005,1889.38672509,18.8716119,1871.08877005,1889.31172509,18.8716119,0.0,0.0,0.0,187.11637701,188.93867251,1.88716119,187.10887701,188.93117251,1.88716119,7.62744987,11.78545007,3.77092893,89.74071357,88.57286122,0.96229386,0.53442676,0.5294279,0.005194,0.53444819,0.52944893,0.0051944,13.11054176,11.00609847,2.82929061,0.002,32.0,1000
107,17.08.2020,14:50:27, pp803c U=100V / t=4m / Ra=0.166,messung1 (5Zyklen),15.023507,1996.0,99.139471,3.019809,101.346868,3.028036,190.40619,5.688945,3.75,2.870095,15.0,0.1,H23m. Nadel,0.0,49.66907365,50.383646,0.50324298,49.66707365,50.381646,0.50324298,1.51293036,3.14278669,1.00558105,0.0,24.07707164,23.61942966,0.2566117,1862.59026177,1889.38672509,18.8716119,1862.51526177,1889.31172509,18.8716119,0.0,0.0,0.0,186.25902618,188.93867251,1.88716119,186.25152618,188.93117251,1.88716119,5.67348885,11.78545007,3.77092893,90.28901866,88.57286122,0.96229386,0.53688673,0.5294279,0.005194,0.53690835,0.52944893,0.0051944,17.62583881,11.00609847,2.82929061,0.002,32.0,1000
108,17.08.2020,14:50:30, pp803c U=100V / t=4m / Ra=0.166,messung1 (5Zyklen),19.99913,499.3,21.196503,2.996774,23.4039,3.005001,175.775338,22.569103,3.75,3.820701,20.0,0.1,H23m. Nadel,0.0,42.45243942,41.21018491,0.4252087,42.45073942,41.20848491,0.4252087,6.00195073,3.14313075,1.00193486,0.0,18.22439434,19.03267708,0.28987678,1591.96647807,1545.38193419,15.94532637,1591.90272807,1545.31818419,15.94532637,0.0,0.0,0.0,159.19664781,154.53819342,1.59453264,159.19027281,154.53181842,1.59453264,22.50731524,11.78674031,3.75725573,68.34147878,71.37253906,1.08703794,0.62815393,0.64729241,0.0065644,0.62817909,0.64731913,0.00656494,4.44299993,10.97175335,2.79285407,0.0017,32.0,1000
109,17.08.2020,14:50:35, pp803c U=100V / t=4m / Ra=0.166,messung1 (5Zyklen),20.014292,997.0,40.91917,3.009937,43.126568,3.018164,162.211263,11.35217,3.75,3.823462,20.0,0.1,H23m. Nadel,0.0,41.04229689,41.21018491,0.4252087,41.04059689,41.20848491,0.4252087,3.01899398,3.14313075,1.00193486,0.0,19.01080145,19.03267708,0.28987678,1539.0861334,1545.38193419,15.94532637,1539.0223834,1545.31818419,15.94532637,0.0,0.0,0.0,153.90861334,154.53819342,1.59453264,153.90223834,154.53181842,1.59453264,11.32122743,11.78674031,3.75725573,71.29050545,71.37253906,1.08703794,0.64973622,0.64729241,0.0065644,0.64976313,0.64731913,0.00656494,8.8329645,10.97175335,2.79285407,0.0017,32.0,1000
110,17.08.2020,14:50:38, pp803c U=100V / t=4m / Ra=0.166,messung1 (5Zyklen),20.027062,1496.0,61.000524,3.021454,63.207921,3.029681,158.442316,7.594454,3.75,3.825964,20.0,0.1,H23m. Nadel,0.0,40.77575134,41.21018491,0.4252087,40.77405134,41.20848491,0.4252087,2.0196885,3.14313075,1.00193486,0.0,19.37718142,19.03267708,0.28987678,1529.09067513,1545.38193419,15.94532637,1529.02692513,1545.31818419,15.94532637,0.0,0.0,0.0,152.90906751,154.53819342,1.59453264,152.90269251,154.53181842,1.59453264,7.57383189,11.78674031,3.75725573,72.66443031,71.37253906,1.08703794,0.65398345,0.64729241,0.0065644,0.65401072,0.64731913,0.00656494,13.20335618,10.97175335,2.79285407,0.0017,32.0,1000
111,17.08.2020,14:50:41, pp803c U=100V / t=4m / Ra=0.166,messung1 (5Zyklen),20.02572,1996.0,80.978223,3.057652,83.185621,3.065878,156.28561,5.760042,3.75,3.825632,20.0,0.1,H23m. Nadel,0.0,40.570252,41.21018491,0.4252087,40.568552,41.20848491,0.4252087,1.53188978,3.14313075,1.00193486,0.0,19.51833111,19.03267708,0.28987678,1521.38445015,1545.38193419,15.94532637,1521.32070015,1545.31818419,15.94532637,0.0,0.0,0.0,152.13844502,154.53819342,1.59453264,152.13207002,154.53181842,1.59453264,5.74458667,11.78674031,3.75725573,73.19374167,71.37253906,1.08703794,0.65729606,0.64729241,0.0065644,0.6573236,0.64731913,0.00656494,17.40769279,10.97175335,2.79285407,0.0017,32.0,1000
112,17.08.2020,14:50:45, pp803c U=100V / t=4m / Ra=0.166,messung1 (5Zyklen),24.038169,499.3,18.586997,3.037908,20.794394,3.046134,156.176604,22.878037,3.75,4.591746,24.0,0.1,H23m. Nadel,0.0,37.22611055,36.14175105,0.37850418,37.22451055,36.14015105,0.37850418,6.08433407,3.17336997,1.02106801,0.0,15.57008824,16.48339054,0.32142336,1395.9791458,1355.31566454,14.19390681,1395.9191458,1355.25566454,14.19390681,0.0,0.0,0.0,139.59791458,135.53156645,1.41939068,139.59191458,135.52556645,1.41939068,22.81625275,11.90013739,3.82900503,58.38783091,61.81271453,1.20533759,0.71634308,0.73807462,0.00761143,0.71637387,0.73810731,0.00761209,4.38284065,10.93596461,2.82586379,0.0016,32.0,1000
113,17.08.2020,14:50:49, pp803c U=100V / t=4m / Ra=0.166,messung1 (5Zyklen),23.995316,997.0,35.961766,3.042844,38.169164,3.05107,143.56506,11.475942,3.75,4.584095,24.0,0.1,H23m. Nadel,0.0,36.06997593,36.14175105,0.37850418,36.06837593,36.14015105,0.37850418,3.052,3.17336997,1.02106801,0.0,16.50818796,16.48339054,0.32142336,1352.62409729,1355.31566454,14.19390681,1352.56409729,1355.25566454,14.19390681,0.0,0.0,0.0,135.26240973,135.53156645,1.41939068,135.25640973,135.52556645,1.41939068,11.445,11.90013739,3.82900503,61.90570486,61.81271453,1.20533759,0.7393037,0.73807462,0.00761143,0.7393365,0.73810731,0.00761209,8.73743993,10.93596461,2.82586379,0.0016,32.0,1000
114,17.08.2020,14:50:52, pp803c U=100V / t=4m / Ra=0.166,messung1 (5Zyklen),24.031061,1496.0,53.479682,3.044489,55.68708,3.052716,139.589939,7.652195,3.75,4.590723,24.0,0.1,H23m. Nadel,0.0,35.74845053,36.14175105,0.37850418,35.74685053,36.14015105,0.37850418,2.03508623,3.17336997,1.02106801,0.0,16.85588215,16.48339054,0.32142336,1340.56689505,1355.31566454,14.19390681,1340.50689505,1355.25566454,14.19390681,0.0,0.0,0.0,134.05668951,135.53156645,1.41939068,134.05068951,135.52556645,1.41939068,7.63157336,11.90013739,3.82900503,63.20955807,61.81271453,1.20533759,0.74595308,0.73807462,0.00761143,0.74598647,0.73810731,0.00761209,13.10345787,10.93596461,2.82586379,0.0016,32.0,1000
115,17.08.2020,14:50:56, pp803c U=100V / t=4m / Ra=0.166,messung1 (5Zyklen),24.007397,1997.0,70.938367,3.039553,73.145765,3.04778,137.354341,5.723172,3.75,4.586124,24.0,0.1,H23m. Nadel,0.0,35.5224672,36.14175105,0.37850418,35.5208672,36.14015105,0.37850418,1.52205959,3.17336997,1.02106801,0.0,16.99940381,16.48339054,0.32142336,1332.09252003,1355.31566454,14.19390681,1332.03252003,1355.25566454,14.19390681,0.0,0.0,0.0,133.209252,135.53156645,1.41939068,133.203252,135.52556645,1.41939068,5.70772346,11.90013739,3.82900503,63.74776427,61.81271453,1.20533759,0.75069861,0.73807462,0.00761143,0.75073242,0.73810731,0.00761209,17.52012001,10.93596461,2.82586379,0.0016,32.0,1000
116,17.08.2020,14:50:59, pp803c U=100V / t=4m / Ra=0.166,messung1 (5Zyklen),29.959813,499.3,15.460854,3.029681,17.668252,3.037908,132.697668,22.81625,3.75,5.723179,30.0,0.1,H23m. Nadel,0.0,30.96505908,30.00201208,0.3413874,30.96365908,30.00061208,0.3413874,6.067857,3.16368169,1.01907335,0.0,12.44790104,13.41846519,0.33908396,1161.1897156,1125.07545296,12.80202765,1161.1372156,1125.02295296,12.80202765,0.0,0.0,0.0,116.11897156,112.5075453,1.28020277,116.11372156,112.5022953,1.28020277,22.75446375,11.86380635,3.82152505,46.67962891,50.31924447,1.27156483,0.86118572,0.88916947,0.00996655,0.86122466,0.889211,0.00996748,4.39474211,10.97016413,2.82579062,0.0014,32.0,1000
117,17.08.2020,14:51:03, pp803c U=100V / t=4m / Ra=0.166,messung1 (5Zyklen),30.01888,997.0,29.892114,3.042844,32.099512,3.05107,120.735375,11.475942,3.75,5.734555,30.0,0.1,H23m. Nadel,0.0,29.98206018,30.00201208,0.3413874,29.98066018,30.00061208,0.3413874,3.052,3.16368169,1.01907335,0.0,13.46433009,13.41846519,0.33908396,1124.32725677,1125.07545296,12.80202765,1124.27475677,1125.02295296,12.80202765,0.0,0.0,0.0,112.43272568,112.5075453,1.28020277,112.42747568,112.5022953,1.28020277,11.445,11.86380635,3.82152505,50.49123784,50.31924447,1.27156483,0.88942076,0.88916947,0.00996655,0.88946229,0.889211,0.00996748,8.73743993,10.97016413,2.82579062,0.0014,32.0,1000
118,17.08.2020,14:51:07, pp803c U=100V / t=4m / Ra=0.166,messung1 (5Zyklen),29.992668,1496.0,44.348055,3.005001,46.555453,3.013228,116.699831,7.553211,3.75,5.729643,30.0,0.1,H23m. Nadel,0.0,29.64442179,30.00201208,0.3413874,29.64302179,30.00061208,0.3413874,2.00869051,3.16368169,1.01907335,0.0,13.81716564,13.41846519,0.33908396,1111.66581718,1125.07545296,12.80202765,1111.61331718,1125.02295296,12.80202765,0.0,0.0,0.0,111.16658172,112.5075453,1.28020277,111.16133172,112.5022953,1.28020277,7.53258941,11.86380635,3.82152505,51.81437116,50.31924447,1.27156483,0.89955091,0.88916947,0.00996655,0.8995934,0.889211,0.00996748,13.27564727,10.97016413,2.82579062,0.0014,32.0,1000
119,17.08.2020,14:51:10, pp803c U=100V / t=4m / Ra=0.166,messung1 (5Zyklen),29.980328,1997.0,58.744765,3.04778,60.952162,3.056006,114.45699,5.73862,3.75,5.727157,30.0,0.1,H23m. Nadel,0.0,29.41650726,30.00201208,0.3413874,29.41510726,30.00061208,0.3413874,1.52617927,3.16368169,1.01907335,0.0,13.944464,13.41846519,0.33908396,1103.11902228,1125.07545296,12.80202765,1103.06652228,1125.02295296,12.80202765,0.0,0.0,0.0,110.31190223,112.5075453,1.28020277,110.30665223,112.5022953,1.28020277,5.72317226,11.86380635,3.82152505,52.29173998,50.31924447,1.27156483,0.90652049,0.88916947,0.00996655,0.90656364,0.889211,0.00996748,17.47282722,10.97016413,2.82579062,0.0014,32.0,1000
120,17.08.2020,14:51:20, pp803c U=100V / t=4m / Ra=0.166,messung1 (5Zyklen),2.0668,499.3,138.630895,2.993484,140.838292,3.00171,1057.768069,22.544389,3.75,0.395174,2.0,0.1,H23m. Nadel,0.0,277.6505007,169.28300542,36.12602586,277.6457007,169.27820542,36.12602586,5.99536151,3.13557295,1.00263872,0.0,135.8251696,83.07131624,17.58934124,10411.89377629,6348.11270321,1354.72596977,10411.71377629,6347.93270321,1354.72596977,0.0,0.0,0.0,1041.18937763,634.81127032,135.47259698,1041.17137763,634.79327032,135.47259698,22.48260565,11.75839855,3.7598952,509.34438599,311.51743589,65.96002965,0.09604401,0.17421434,0.02606788,0.09604567,0.17422017,0.02606928,4.44788302,11.01882732,2.81468094,0.0048,33.0,1000
121,17.08.2020,14:51:23, pp803c U=100V / t=4m / Ra=0.166,messung1 (5Zyklen),2.070741,997.0,131.442408,3.006646,133.649806,3.014873,502.694857,11.339793,3.75,0.395582,2.0,0.1,H23m. Nadel,0.0,131.83792177,169.28300542,36.12602586,131.83312177,169.27820542,36.12602586,3.01569308,3.13557295,1.00263872,0.0,64.40871434,83.07131624,17.58934124,4943.9220662,6348.11270321,1354.72596977,4943.7420662,6347.93270321,1354.72596977,0.0,0.0,0.0,494.39220662,634.81127032,135.47259698,494.37420662,634.79327032,135.47259698,11.30884905,11.75839855,3.7598952,241.53267879,311.51743589,65.96002965,0.20226856,0.17421434,0.02606788,0.20227593,0.17422017,0.02606928,8.84263284,11.01882732,2.81468094,0.0048,33.0,1000
122,17.08.2020,14:51:26, pp803c U=100V / t=4m / Ra=0.166,messung1 (5Zyklen),2.070293,1496.0,199.500226,3.003356,201.707624,3.011582,505.617373,7.549087,3.75,0.39548,2.0,0.1,H23m. Nadel,0.0,133.35576604,169.28300542,36.12602586,133.35096604,169.27820542,36.12602586,2.00759091,3.13557295,1.00263872,0.0,65.67168757,83.07131624,17.58934124,5000.8412266,6348.11270321,1354.72596977,5000.6612266,6347.93270321,1354.72596977,0.0,0.0,0.0,500.08412266,634.81127032,135.47259698,500.06612266,634.79327032,135.47259698,7.52846591,11.75839855,3.7598952,246.26882838,311.51743589,65.96002965,0.19996636,0.17421434,0.02606788,0.19997355,0.17422017,0.02606928,13.28291862,11.01882732,2.81468094,0.0048,33.0,1000
123,17.08.2020,14:51:30, pp803c U=100V / t=4m / Ra=0.166,messung1 (5Zyklen),2.072548,1996.0,268.038515,3.041198,270.245913,3.049425,507.726539,5.72913,3.75,0.395885,2.0,0.1,H23m. Nadel,0.0,134.28783317,169.28300542,36.12602586,134.28303317,169.27820542,36.12602586,1.52364629,3.13557295,1.00263872,0.0,66.37969344,83.07131624,17.58934124,5035.79374374,6348.11270321,1354.72596977,5035.61374374,6347.93270321,1354.72596977,0.0,0.0,0.0,503.57937437,634.81127032,135.47259698,503.56137437,634.79327032,135.47259698,5.7136736,11.75839855,3.7598952,248.92385039,311.51743589,65.96002965,0.19857843,0.17421434,0.02606788,0.19858553,0.17422017,0.02606928,17.50187481,11.01882732,2.81468094,0.0048,33.0,1000
124,17.08.2020,14:51:33, pp803c U=100V / t=4m / Ra=0.166,messung1 (5Zyklen),3.066666,499.3,58.262681,3.021454,60.470078,3.029681,454.161413,22.754464,3.75,0.585828,3.0,0.1,H23m. Nadel,0.0,116.68872622,108.81535158,2.62471232,116.68465955,108.81128491,2.62471232,6.05137993,3.14450879,1.02000418,0.0,55.31663981,52.83338806,0.84312398,4375.82723313,4080.57568417,98.42671199,4375.67473313,4080.42318417,98.42671199,0.0,0.0,0.0,437.58272331,408.05756842,9.8426712,437.56747331,408.04231842,9.8426712,22.69267474,11.79190798,3.82501566,207.43739928,198.12520522,3.16171491,0.22852822,0.24547221,0.00564866,0.22853618,0.24548142,0.00564907,4.40670838,11.08751983,2.88760994,0.00406667,33.0,1000
125,17.08.2020,14:51:37, pp803c U=100V / t=4m / Ra=0.166,messung1 (5Zyklen),3.065082,996.0,105.799802,3.016518,108.007199,3.024745,406.653612,11.388347,3.75,0.585532,3.0,0.1,H23m. Nadel,0.0,106.2247008,108.81535158,2.62471232,106.22063414,108.81128491,2.62471232,3.02863253,3.14450879,1.02000418,0.0,51.5960008,52.83338806,0.84312398,3983.42628012,4080.57568417,98.42671199,3983.27378012,4080.42318417,98.42671199,0.0,0.0,0.0,398.34262801,408.05756842,9.8426712,398.32737801,408.04231842,9.8426712,11.35737199,11.79190798,3.82501566,193.48500301,198.12520522,3.16171491,0.25104017,0.24547221,0.00564866,0.25104978,0.24548142,0.00564907,8.80485381,11.08751983,2.88760994,0.00406667,33.0,1000
126,17.08.2020,14:51:41, pp803c U=100V / t=4m / Ra=0.166,messung1 (5Zyklen),3.066528,1497.0,158.815916,2.995129,161.023314,3.003356,403.365014,7.523436,3.75,0.585831,3.0,0.1,H23m. Nadel,0.0,106.08945625,108.81535158,2.62471232,106.08538958,108.81128491,2.62471232,2.00075418,3.14450879,1.02000418,0.0,52.0423177,52.83338806,0.84312398,3978.35460922,4080.57568417,98.42671199,3978.20210922,4080.42318417,98.42671199,0.0,0.0,0.0,397.83546092,408.05756842,9.8426712,397.82021092,408.04231842,9.8426712,7.50282816,11.79190798,3.82501566,195.15869138,198.12520522,3.16171491,0.2513602,0.24547221,0.00564866,0.25136983,0.24548142,0.00564907,13.3283074,11.08751983,2.88760994,0.00406667,33.0,1000
127,17.08.2020,14:51:44, pp803c U=100V / t=4m / Ra=0.166,messung1 (5Zyklen),3.068404,1996.0,212.092012,2.988548,214.29941,2.996774,402.616626,5.630212,3.75,0.586111,3.0,0.1,H23m. Nadel,0.0,106.25852305,108.81535158,2.62471232,106.25445638,108.81128491,2.62471232,1.49726854,3.14450879,1.02000418,0.0,52.37859392,52.83338806,0.84312398,3984.69461423,4080.57568417,98.42671199,3984.54211423,4080.42318417,98.42671199,0.0,0.0,0.0,398.46946142,408.05756842,9.8426712,398.45421142,408.04231842,9.8426712,5.61475701,11.79190798,3.82501566,196.4197272,198.12520522,3.16171491,0.25096026,0.24547221,0.00564866,0.25096987,0.24548142,0.00564907,17.81020973,11.08751983,2.88760994,0.00406667,33.0,1000
