Repository: ZBT-Tools/ContactResistanceAnalysis

File: Messreihen/Vorbehandlungen/pp+gps.csv (part 42 of 75)
age[mV],voltage_needle[mV],R_ges / mOhm*cm²,R_bulk / mOhm*cm²,contact_area[cm2],p_Kraftsensor / ?,pressure_rounded[bar],sample_thickness[cm],parameters,[mV]_in_[V],main_resistance[mOhm],main_resistance_mean[mOhm],main_resistance_error[mOhm],flow_resistance[mOhm],flow_resistance_mean[mOhm],flow_resistance_error[mOhm],bulk_resistance[mOhm],bulk_resistance_mean[mOhm],bulk_resistance_error[mOhm],bulk_resistance_sub[mOhm],contact_resistance[mOhm],contact_resistance_mean[mOhm],contact_resistance_error[mOhm],vs_main_resistance[mOhm*cm],vs_main_resistance_mean[mOhm*cm],vs_main_resistance_error[mOhm*cm],vs_flow_resistance[mOhm*cm],vs_flow_resistance_mean[mOhm*cm],vs_flow_resistance_error[mOhm*cm],vs_bulk_resistance[mOhm*cm],vs_bulk_resistance_mean[mOhm*cm],vs_bulk_resistance_error[mOhm*cm],as_main_resistance[mOhm*cm2],as_main_resistance_mean[mOhm*cm2],as_main_resistance_error[mOhm*cm2],as_flow_resistance[mOhm*cm2],as_flow_resistance_mean[mOhm*cm2],as_flow_resistance_error[mOhm*cm2],as_bulk_resistance[mOhm*cm2],as_bulk_resistance_mean[mOhm*cm2],as_bulk_resistance_error[mOhm*cm2],as_contact_resistance[mOhm*cm2],as_contact_resistance_mean[mOhm*cm2],as_contact_resistance_error[mOhm*cm2],vs_main_conductance[S/cm],vs_main_conductance_mean[S/cm],vs_main_conductance_error[S/cm],vs_flow_conductance[S/cm],vs_flow_conductance_mean[S/cm],vs_flow_conductance_error[S/cm],vs_bulk_conductance[S/cm],vs_bulk_conductance_mean[S/cm],vs_bulk_conductance_error[S/cm],degradation_corr[mOhm],cycle,[mV] in [V]
186,17.08.2020,14:55:20, pp803c U=100V / t=4m / Ra=0.166,messung1 (5Zyklen),15.037344,1496.0,72.802536,3.0231,75.009934,3.031326,188.026237,7.598579,3.75,2.872652,15.0,0.1,H23m. Nadel,0.0,48.66479679,49.1483703,0.4739568,48.66279679,49.1463703,0.4739568,2.02078877,3.14031191,1.00655919,0.0,23.32100401,23.0030292,0.27087975,1824.92987968,1843.06388628,17.77337994,1824.85487968,1842.98888628,17.77337994,0.0,0.0,0.0,182.49298797,184.30638863,1.77733799,182.48548797,184.29888863,1.77733799,7.57795789,11.77616965,3.77459695,87.45376504,86.26135949,1.01579905,0.54796626,0.54272359,0.00514347,0.54798878,0.54274569,0.00514389,13.19616729,11.02149641,2.83126334,0.002,34.0,1000
187,17.08.2020,14:55:23, pp803c U=100V / t=4m / Ra=0.166,messung1 (5Zyklen),15.040269,1996.0,96.786636,3.0231,98.994034,3.031326,185.985785,5.695127,3.75,2.873119,15.0,0.1,H23m. Nadel,0.0,48.4902986,49.1483703,0.4739568,48.4882986,49.1463703,0.4739568,1.51457916,3.14031191,1.00655919,0.0,23.48685972,23.0030292,0.27087975,1818.38619739,1843.06388628,17.77337994,1818.31119739,1842.98888628,17.77337994,0.0,0.0,0.0,181.83861974,184.30638863,1.77733799,181.83111974,184.29888863,1.77733799,5.67967184,11.77616965,3.77459695,88.07572395,86.26135949,1.01579905,0.54993818,0.54272359,0.00514347,0.54996087,0.54274569,0.00514389,17.60665101,11.02149641,2.83126334,0.002,34.0,1000
188,17.08.2020,14:55:26, pp803c U=100V / t=4m / Ra=0.166,messung1 (5Zyklen),20.000576,499.3,20.497234,3.041198,22.704632,3.049425,170.52347,22.902752,3.75,3.820687,20.0,0.1,H23m. Nadel,0.0,41.05194072,39.92236951,0.38957567,41.05024072,39.92066951,0.38957567,6.09092329,3.16324971,1.02542516,0.0,17.47965871,18.3787099,0.31846443,1539.44777689,1497.08885673,14.60908775,1539.38402689,1497.02510673,14.60908775,0.0,0.0,0.0,153.94477769,149.70888567,1.46090878,153.93840269,149.70251067,1.46090878,22.84096235,11.86218641,3.84534434,65.54872017,68.92016213,1.1942416,0.64958358,0.66815094,0.00641926,0.64961048,0.66817941,0.0064198,4.37809924,11.00063796,2.84747958,0.0017,34.0,1000
189,17.08.2020,14:55:31, pp803c U=100V / t=4m / Ra=0.166,messung1 (5Zyklen),20.031967,996.0,39.644033,3.016518,41.851431,3.024745,157.573158,11.388347,3.75,3.826766,20.0,0.1,H23m. Nadel,0.0,39.80324598,39.92236951,0.38957567,39.80154598,39.92066951,0.38957567,3.02863253,3.16324971,1.02542516,0.0,18.38645673,18.3787099,0.31846443,1492.6217244,1497.08885673,14.60908775,1492.5579744,1497.02510673,14.60908775,0.0,0.0,0.0,149.26217244,149.70888567,1.46090878,149.25579744,149.70251067,1.46090878,11.35737199,11.86218641,3.84534434,68.94921273,68.92016213,1.1942416,0.66996211,0.66815094,0.00641926,0.66999073,0.66817941,0.0064198,8.80485381,11.00063796,2.84747958,0.0017,34.0,1000
190,17.08.2020,14:55:34, pp803c U=100V / t=4m / Ra=0.166,messung1 (5Zyklen),20.030435,1496.0,59.119902,3.021454,61.3273,3.029681,153.728191,7.594454,3.75,3.826438,20.0,0.1,H23m. Nadel,0.0,39.51865107,39.92236951,0.38957567,39.51695107,39.92066951,0.38957567,2.0196885,3.16324971,1.02542516,0.0,18.74863128,18.3787099,0.31846443,1481.94941511,1497.08885673,14.60908775,1481.88566511,1497.02510673,14.60908775,0.0,0.0,0.0,148.19494151,149.70888567,1.46090878,148.18856651,149.70251067,1.46090878,7.57383189,11.86218641,3.84534434,70.30736731,68.92016213,1.1942416,0.67478687,0.66815094,0.00641926,0.67481589,0.66817941,0.0064198,13.20335618,11.00063796,2.84747958,0.0017,34.0,1000
191,17.08.2020,14:55:37, pp803c U=100V / t=4m / Ra=0.166,messung1 (5Zyklen),20.032931,1996.0,78.474018,3.021454,80.681415,3.029681,151.580815,5.692036,3.75,3.826941,20.0,0.1,H23m. Nadel,0.0,39.31564028,39.92236951,0.38957567,39.31394028,39.92066951,0.38957567,1.51375451,3.16324971,1.02542516,0.0,18.90009289,18.3787099,0.31846443,1474.33651052,1497.08885673,14.60908775,1474.27276052,1497.02510673,14.60908775,0.0,0.0,0.0,147.43365105,149.70888567,1.46090878,147.42727605,149.70251067,1.46090878,5.67657941,11.86218641,3.84534434,70.87534832,68.92016213,1.1942416,0.6782712,0.66815094,0.00641926,0.67830053,0.66817941,0.0064198,17.6162426,11.00063796,2.84747958,0.0017,34.0,1000
192,17.08.2020,14:55:41, pp803c U=100V / t=4m / Ra=0.166,messung1 (5Zyklen),24.013713,499.3,17.942024,2.99842,20.149422,3.006646,151.332529,22.581461,3.75,4.587383,24.0,0.1,H23m. Nadel,0.0,35.9343561,34.88308402,0.36731317,35.93277277,34.88150069,0.36731317,6.00524735,3.1391482,1.00562364,0.0,14.96376271,15.87117625,0.31920116,1347.5383537,1308.11565083,13.7742437,1347.4789787,1308.05627583,13.7742437,0.0,0.0,0.0,134.75383537,130.81156508,1.37742437,134.74789787,130.80562758,1.37742437,22.51967755,11.77180574,3.77108864,56.11411016,59.51691092,1.19700434,0.74209391,0.76470885,0.0079286,0.74212661,0.76474358,0.00792931,4.44056092,11.02315973,2.82566572,0.00158333,34.0,1000
193,17.08.2020,14:55:45, pp803c U=100V / t=4m / Ra=0.166,messung1 (5Zyklen),24.024384,996.0,34.684984,3.014873,36.892382,3.0231,138.902039,11.382152,3.75,4.58949,24.0,0.1,H23m. Nadel,0.0,34.82428112,34.88308402,0.36731317,34.82269779,34.88150069,0.36731317,3.02698092,3.1391482,1.00562364,0.0,15.89785843,15.87117625,0.31920116,1305.91054217,1308.11565083,13.7742437,1305.85116717,1308.05627583,13.7742437,0.0,0.0,0.0,130.59105422,130.81156508,1.37742437,130.58511672,130.80562758,1.37742437,11.35117846,11.77180574,3.77108864,59.61696913,59.51691092,1.19700434,0.76574924,0.76470885,0.0079286,0.76578405,0.76474358,0.00792931,8.80965799,11.02315973,2.82566572,0.00158333,34.0,1000
194,17.08.2020,14:55:48, pp803c U=100V / t=4m / Ra=0.166,messung1 (5Zyklen),24.015262,1496.0,51.584252,2.996774,53.79165,3.005001,134.838695,7.532589,3.75,4.587679,24.0,0.1,H23m. Nadel,0.0,34.48145187,34.88308402,0.36731317,34.47986854,34.88150069,0.36731317,2.00319118,3.1391482,1.00562364,0.0,16.23833868,15.87117625,0.31920116,1293.05444519,1308.11565083,13.7742437,1292.99507019,1308.05627583,13.7742437,0.0,0.0,0.0,129.30544452,130.81156508,1.37742437,129.29950702,130.80562758,1.37742437,7.51196691,11.77180574,3.77108864,60.89377005,59.51691092,1.19700434,0.77336264,0.76470885,0.0079286,0.77339815,0.76474358,0.00792931,13.31209271,11.02315973,2.82566572,0.00158333,34.0,1000
195,17.08.2020,14:55:52, pp803c U=100V / t=4m / Ra=0.166,messung1 (5Zyklen),24.011545,1996.0,68.447325,3.036262,70.654723,3.044489,132.743091,5.719857,3.75,4.587219,24.0,0.1,H23m. Nadel,0.0,34.29224699,34.88308402,0.36731317,34.29066366,34.88150069,0.36731317,1.52117335,3.1391482,1.00562364,0.0,16.38474516,15.87117625,0.31920116,1285.95926227,1308.11565083,13.7742437,1285.89988727,1308.05627583,13.7742437,0.0,0.0,0.0,128.59592623,130.81156508,1.37742437,128.58998873,130.80562758,1.37742437,5.70440005,11.77180574,3.77108864,61.44279434,59.51691092,1.19700434,0.77762961,0.76470885,0.0079286,0.77766552,0.76474358,0.00792931,17.53032731,11.02315973,2.82566572,0.00158333,34.0,1000
196,17.08.2020,14:55:55, pp803c U=100V / t=4m / Ra=0.166,messung1 (5Zyklen),29.958437,499.3,14.985352,3.041198,17.192749,3.049425,129.126398,22.902752,3.75,5.723242,30.0,0.1,H23m. Nadel,0.0,30.01272181,28.99205269,0.35532623,30.01132181,28.99065269,0.35532623,6.09092329,3.16965534,1.02449877,0.0,11.96019926,12.91049868,0.33472855,1125.4770679,1087.20197598,13.32473364,1125.4245679,1087.14947598,13.32473364,0.0,0.0,0.0,112.54770679,108.7201976,1.33247336,112.54245679,108.7149476,1.33247336,22.84096235,11.88620753,3.8418704,44.85074722,48.41437003,1.25523205,0.88851211,0.92019939,0.01107293,0.88855355,0.92024387,0.01107399,4.37809924,10.96814131,2.83487052,0.0014,34.0,1000
197,17.08.2020,14:55:59, pp803c U=100V / t=4m / Ra=0.166,messung1 (5Zyklen),29.974442,997.0,28.832516,3.041198,31.039914,3.049425,116.749928,11.469753,3.75,5.726119,30.0,0.1,H23m. Nadel,0.0,28.91927382,28.99205269,0.35532623,28.91787382,28.99065269,0.35532623,3.05034905,3.16965534,1.02449877,0.0,12.93376239,12.91049868,0.33472855,1084.4727683,1087.20197598,13.32473364,1084.4202683,1087.14947598,13.32473364,0.0,0.0,0.0,108.44727683,108.7201976,1.33247336,108.44202683,108.7149476,1.33247336,11.43880893,11.88620753,3.8418704,48.50160895,48.41437003,1.25523205,0.92210706,0.92019939,0.01107293,0.92215171,0.92024387,0.01107399,8.74216893,10.96814131,2.83487052,0.0014,34.0,1000
198,17.08.2020,14:56:03, pp803c U=100V / t=4m / Ra=0.166,messung1 (5Zyklen),29.98408,1496.0,42.808018,3.014873,45.015416,3.0231,112.839445,7.577957,3.75,5.727894,30.0,0.1,H23m. Nadel,0.0,28.61498529,28.99205269,0.35532623,28.61358529,28.99065269,0.35532623,2.01528944,3.16965534,1.02449877,0.0,13.29914793,12.91049868,0.33472855,1073.06194853,1087.20197598,13.32473364,1073.00944853,1087.14947598,13.32473364,0.0,0.0,0.0,107.30619485,108.7201976,1.33247336,107.30094485,108.7149476,1.33247336,7.55733539,11.88620753,3.8418704,49.87180473,48.41437003,1.25523205,0.93191265,0.92019939,0.01107293,0.93195824,0.92024387,0.01107399,13.23217705,10.96814131,2.83487052,0.0014,34.0,1000
199,17.08.2020,14:56:06, pp803c U=100V / t=4m / Ra=0.166,messung1 (5Zyklen),29.981516,1997.0,56.757196,3.039553,58.964594,3.04778,110.7247,5.723172,3.75,5.727539,30.0,0.1,H23m. Nadel,0.0,28.42122984,28.99205269,0.35532623,28.41982984,28.99065269,0.35532623,1.52205959,3.16965534,1.02449877,0.0,13.44888513,12.91049868,0.33472855,1065.79611918,1087.20197598,13.32473364,1065.74361918,1087.14947598,13.32473364,0.0,0.0,0.0,106.57961192,108.7201976,1.33247336,106.57436192,108.7149476,1.33247336,5.70772346,11.88620753,3.8418704,50.43331923,48.41437003,1.25523205,0.93826575,0.92019939,0.01107293,0.93831197,0.92024387,0.01107399,17.52012001,10.96814131,2.83487052,0.0014,34.0,1000
0,17.08.2020,11:36:52, pp804a U=100V / t=8m / Ra=0.173,messung1 (5Zyklen),1.943527,499.4,94.060431,2.984434,96.823832,3.008292,727.051203,22.589294,3.75,0.37128,2.0,0.1,H23m. Nadel,0.0,188.34687825,138.83918732,16.63521766,188.34203659,138.83434565,16.63521766,5.97603925,3.11339548,1.00169631,0.0,91.18299867,67.86047508,7.86590226,7063.00793452,5206.46952441,623.82066207,7062.82637202,5206.28796191,623.82066207,0.0,0.0,0.0,706.30079345,520.64695244,62.38206621,706.2826372,520.62879619,62.38206621,22.41014718,11.67523306,3.75636114,341.93624501,254.47678157,29.49713346,0.14158274,0.19907582,0.01954287,0.14158638,0.19908322,0.01954416,4.46226431,11.11644366,2.83981946,0.00484167,30.0,1000
1,17.08.2020,11:36:56, pp804a U=100V / t=8m / Ra=0.173,messung1 (5Zyklen),2.064098,997.0,116.098099,2.966335,118.8615,2.990193,447.071839,11.246964,3.75,0.394336,2.0,0.1,H23m. Nadel,0.0,116.44744132,138.83918732,16.63521766,116.44259966,138.83434565,16.63521766,2.97526078,3.11339548,1.00169631,0.0,56.73366944,67.86047508,7.86590226,4366.77904965,5206.46952441,623.82066207,4366.59748715,5206.28796191,623.82066207,0.0,0.0,0.0,436.67790496,520.64695244,62.38206621,436.65974871,520.62879619,62.38206621,11.15722793,11.67523306,3.75636114,212.75126039,254.47678157,29.49713346,0.22900174,0.19907582,0.01954287,0.22901126,0.19908322,0.01954416,8.96279977,11.11644366,2.83981946,0.00484167,30.0,1000
2,17.08.2020,11:37:00, pp804a U=100V / t=8m / Ra=0.173,messung1 (5Zyklen),2.070448,1497.0,186.643664,2.981144,189.407065,3.005001,474.466595,7.527557,3.75,0.395549,2.0,0.1,H23m. Nadel,0.0,124.67846627,138.83918732,16.63521766,124.6736246,138.83434565,16.63521766,1.99141216,3.11339548,1.00169631,0.0,61.34110622,67.86047508,7.86590226,4675.44248497,5206.46952441,623.82066207,4675.26092247,5206.28796191,623.82066207,0.0,0.0,0.0,467.5442485,520.64695244,62.38206621,467.52609225,520.62879619,62.38206621,7.46779559,11.67523306,3.75636114,230.02914833,254.47678157,29.49713346,0.2138835,0.19907582,0.01954287,0.21389181,0.19908322,0.01954416,13.39083251,11.11644366,2.83981946,0.00484167,30.0,1000
3,17.08.2020,11:37:03, pp804a U=100V / t=8m / Ra=0.173,messung1 (5Zyklen),2.070999,1996.0,251.264391,3.015696,254.027792,3.039553,477.256623,5.710583,3.75,0.395645,2.0,0.1,H23m. Nadel,0.0,125.88396343,138.83918732,16.63521766,125.87912176,138.83434565,16.63521766,1.51086974,3.11339548,1.00169631,0.0,62.18412601,67.86047508,7.86590226,4720.64862851,5206.46952441,623.82066207,4720.46706601,5206.28796191,623.82066207,0.0,0.0,0.0,472.06486285,520.64695244,62.38206621,472.0467066,520.62879619,62.38206621,5.66576152,11.67523306,3.75636114,233.19047254,254.47678157,29.49713346,0.2118353,0.19907582,0.01954287,0.21184344,0.19908322,0.01954416,17.64987806,11.11644366,2.83981946,0.00484167,30.0,1000
4,17.08.2020,11:37:06, pp804a U=100V / t=8m / Ra=0.173,messung1 (5Zyklen),3.066907,499.4,46.051101,3.000888,48.814502,3.024745,366.548623,22.712843,3.75,0.585864,3.0,0.1,H23m. Nadel,0.0,92.21285743,88.35874984,1.28555992,92.20875743,88.35464984,1.28555992,6.00898678,3.13242636,1.00880622,0.0,43.09988532,42.61111174,0.21211005,3457.98215358,3313.45311905,48.20849707,3457.82840358,3313.29936905,48.20849707,0.0,0.0,0.0,345.79821536,331.34531191,4.82084971,345.78284036,331.32993691,4.82084971,22.53370044,11.74659886,3.78302332,161.62456996,159.79166902,0.79541271,0.28918599,0.30198633,0.00426998,0.28919885,0.30200036,0.00427037,4.43779752,11.08123909,2.86202229,0.0041,30.0,1000
5,17.08.2020,11:37:11, pp804a U=100V / t=8m / Ra=0.173,messung1 (5Zyklen),3.068094,997.0,86.908144,3.002533,89.671545,3.02639,337.280135,11.383113,3.75,0.586153,3.0,0.1,H23m. Nadel,0.0,87.16965296,88.35874984,1.28555992,87.16555296,88.35464984,1.28555992,3.0115677,3.13242636,1.00880622,0.0,42.07699263,42.61111174,0.21211005,3268.86198596,3313.45311905,48.20849707,3268.70823596,3313.29936905,48.20849707,0.0,0.0,0.0,326.8861986,331.34531191,4.82084971,326.8708236,331.32993691,4.82084971,11.29337889,11.74659886,3.78302332,157.78872235,159.79166902,0.79541271,0.30591686,0.30198633,0.00426998,0.30593125,0.30200036,0.00427037,8.85474587,11.08123909,2.86202229,0.0041,30.0,1000
6,17.08.2020,11:37:14, pp804a U=100V / t=8m / Ra=0.173,messung1 (5Zyklen),3.062535,1497.0,130.397739,3.002533,133.16114,3.02639,333.569991,7.581138,3.75,0.585085,3.0,0.1,H23m. Nadel,0.0,87.10603808,88.35874984,1.28555992,87.10193808,88.35464984,1.28555992,2.00570007,3.13242636,1.00880622,0.0,42.548119,42.61111174,0.21211005,3266.47642786,3313.45311905,48.20849707,3266.32267786,3313.29936905,48.20849707,0.0,0.0,0.0,326.64764279,331.34531191,4.82084971,326.63226779,331.32993691,4.82084971,7.52137525,11.74659886,3.78302332,159.55544627,159.79166902,0.79541271,0.30614028,0.30198633,0.00426998,0.30615469,0.30200036,0.00427037,13.29544088,11.08123909,2.86202229,0.0041,30.0,1000
7,17.08.2020,11:37:17, pp804a U=100V / t=8m / Ra=0.173,messung1 (5Zyklen),3.069316,1996.0,173.545116,3.000888,176.308517,3.024745,331.240951,5.682762,3.75,0.586354,3.0,0.1,H23m. Nadel,0.0,86.9464509,88.35874984,1.28555992,86.9423509,88.35464984,1.28555992,1.5034509,3.13242636,1.00880622,0.0,42.71945,42.61111174,0.21211005,3260.49190882,3313.45311905,48.20849707,3260.33815882,3313.29936905,48.20849707,0.0,0.0,0.0,326.04919088,331.34531191,4.82084971,326.03381588,331.32993691,4.82084971,5.63794088,11.74659886,3.78302332,160.1979375,159.79166902,0.79541271,0.30670219,0.30198633,0.00426998,0.30671665,0.30200036,0.00427037,17.73697208,11.08123909,2.86202229,0.0041,30.0,1000
8,17.08.2020,11:37:20, pp804a U=100V / t=8m / Ra=0.173,messung1 (5Zyklen),5.060996,499.4,39.79388,3.009114,42.557281,3.032972,319.563082,22.774617,3.75,0.96677,5.0,0.1,H23m. Nadel,0.0,79.68338006,77.67775878,0.66884404,79.68007172,77.67445044,0.66884404,6.02545855,3.13200772,1.01332365,0.0,36.82730659,37.27122136,0.20968902,2988.1267521,2912.91595414,25.08165151,2988.0026896,2912.79189164,25.08165151,0.0,0.0,0.0,298.81267521,291.29159541,2.50816515,298.80026896,291.27918916,2.50816515,22.59546956,11.74502895,3.79996369,138.1023997,139.76708011,0.78633383,0.33465783,0.3433737,0.0029067,0.33467172,0.34338833,0.00290695,4.42566594,11.09350095,2.8589792,0.00330833,30.0,1000
9,17.08.2020,11:37:25, pp804a U=100V / t=8m / Ra=0.173,messung1 (5Zyklen),5.05234,997.0,76.802475,2.991016,79.565876,3.014873,299.269844,11.339793,3.75,0.965176,5.0,0.1,H23m. Nadel,0.0,77.03357573,77.67775878,0.66884404,77.03026739,77.67445044,0.66884404,3.00001605,3.13200772,1.01332365,0.0,37.01512567,37.27122136,0.20968902,2888.75908977,2912.91595414,25.08165151,2888.63502727,2912.79189164,25.08165151,0.0,0.0,0.0,288.87590898,291.29159541,2.50816515,288.86350273,291.27918916,2.50816515,11.25006018,11.74502895,3.79996369,138.80672127,139.76708011,0.78633383,0.3461694,0.3433737,0.0029067,0.34618427,0.34338833,0.00290695,8.88884134,11.09350095,2.8589792,0.00330833,30.0,1000
10,17.08.2020,11:37:28, pp804a U=100V / t=8m / Ra=0.173,messung1 (5Zyklen),5.050137,1497.0,115.331371,2.987725,118.094772,3.011582,295.828586,7.544044,3.75,0.964745,5.0,0.1,H23m. Nadel,0.0,77.04166399,77.67775878,0.66884404,77.03835566,77.67445044,0.66884404,1.99580828,3.13200772,1.01332365,0.0,37.52127369,37.27122136,0.20968902,2889.0623998,2912.91595414,25.08165151,2888.9383373,2912.79189164,25.08165151,0.0,0.0,0.0,288.90623998,291.29159541,2.50816515,288.89383373,291.27918916,2.50816515,7.48428106,11.74502895,3.79996369,140.70477633,139.76708011,0.78633383,0.34613306,0.3433737,0.0029067,0.34614792,0.34338833,0.00290695,13.3613368,11.09350095,2.8589792,0.00330833,30.0,1000
11,17.08.2020,11:37:31, pp804a U=100V / t=8m / Ra=0.173,messung1 (5Zyklen),5.054973,1996.0,153.597021,3.007469,156.360422,3.031326,293.763318,5.695127,3.75,0.965686,5.0,0.1,H23m. Nadel,0.0,76.95241533,77.67775878,0.66884404,76.949107,77.67445044,0.66884404,1.506748,3.13200772,1.01332365,0.0,37.7211795,37.27122136,0.20968902,2885.7155749,2912.91595414,25.08165151,2885.5915124,2912.79189164,25.08165151,0.0,0.0,0.0,288.57155749,291.29159541,2.50816515,288.55915124,291.27918916,2.50816515,5.65030498,11.74502895,3.79996369,141.45442313,139.76708011,0.78633383,0.3465345,0.3433737,0.0029067,0.3465494,0.34338833,0.00290695,17.6981597,11.09350095,2.8589792,0.00330833,30.0,1000
12,17.08.2020,11:37:35, pp804a U=100V / t=8m / Ra=0.173,messung1 (5Zyklen),6.062517,499.4,36.129712,3.012405,38.893113,3.036262,292.048804,22.799327,3.75,1.158092,6.0,0.1,H23m. Nadel,0.0,72.34623949,70.75458916,0.5337527,72.34319782,70.75154749,0.5337527,6.03204846,3.14128813,1.0158703,0.0,33.15557468,33.80512968,0.25456465,2712.98398078,2653.29709336,20.01572613,2712.86991828,2653.18303086,20.01572613,0.0,0.0,0.0,271.29839808,265.32970934,2.00157261,271.28699183,265.31830309,2.00157261,22.62018172,11.77983049,3.80951361,124.33340505,126.7692363,0.95461744,0.36859783,0.376953,0.00280292,0.36861332,0.37696921,0.00280316,4.42083098,11.10625599,2.91607399,0.00304167,30.0,1000
13,17.08.2020,11:37:39, pp804a U=100V / t=8m / Ra=0.173,messung1 (5Zyklen),6.062242,997.0,70.138854,3.023922,72.902255,3.04778,274.206075,11.463565,3.75,1.158144,6.0,0.1,H23m. Nadel,0.0,70.34990371,70.75458916,0.5337527,70.34686204,70.75154749,0.5337527,3.03302106,3.14128813,1.0158703,0.0,33.65692049,33.80512968,0.25456465,2638.12138917,2653.29709336,20.01572613,2638.00732667,2653.18303086,20.01572613,0.0,0.0,0.0,263.81213892,265.32970934,2.00157261,263.80073267,265.31830309,2.00157261,11.37382899,11.77983049,3.80951361,126.21345184,126.7692363,0.95461744,0.37905761,0.376953,0.00280292,0.379074,0.37696921,0.00280316,8.79211391,11.10625599,2.91607399,0.00304167,30.0,1000
14,17.08.2020,11:37:42, pp804a U=100V / t=8m / Ra=0.173,messung1 (5Zyklen),6.05689,1497.0,105.169758,3.022277,107.933159,3.046134,270.373645,7.630597,3.75,1.157043,6.0,0.1,H23m. Nadel,0.0,70.25367936,70.75458916,0.5337527,70.25063769,70.75154749,0.5337527,2.01888911,3.14128813,1.0158703,0.0,34.11587429,33.80512968,0.25456465,2634.51297595,2653.29709336,20.01572613,2634.39891345,2653.18303086,20.01572613,0.0,0.0,0.0,263.4512976,265.32970934,2.00157261,263.43989135,265.31830309,2.00157261,7.57083417,11.77983049,3.80951361,127.93452859,126.7692363,0.95461744,0.3795768,0.376953,0.00280292,0.37959323,0.37696921,0.00280316,13.20858412,11.10625599,2.91607399,0.00304167,30.0,1000
15,17.08.2020,11:37:46, pp804a U=100V / t=8m / Ra=0.173,messung1 (5Zyklen),6.054704,1996.0,139.856794,2.956463,142.620195,2.980321,267.948763,5.5993,3.75,1.156606,6.0,0.1,H23m. Nadel,0.0,70.06853407,70.75458916,0.5337527,70.0654924,70.75154749,0.5337527,1.48119389,3.14128813,1.0158703,0.0,34.29214926,33.80512968,0.25456465,2627.57002756,2653.29709336,20.01572613,2627.45596506,2653.18303086,20.01572613,0.0,0.0,0.0,262.75700276,265.32970934,2.00157261,262.74559651,265.31830309,2.00157261,5.55447708,11.77983049,3.80951361,128.59555971,126.7692363,0.95461744,0.38057977,0.376953,0.00280292,0.38059629,0.37696921,0.00280316,18.00349494,11.10625599,2.91607399,0.00304167,30.0,1000
16,17.08.2020,11:37:49, pp804a U=100V / t=8m / Ra=0.173,messung1 (5Zyklen),10.046891,499.4,27.89644,2.987725,30.659841,3.011582,230.225077,22.614004,3.75,1.919404,10.0,0.1,H23m. Nadel,0.0,55.85991189,54.84637766,0.33786,55.85751189,54.84397766,0.33786,5.98262915,3.12370381,1.00221289,0.0,24.93744137,25.86013692,0.34392862,2094.74669604,2056.73916207,12.66974981,2094.65669604,2056.64916207,12.66974981,0.0,0.0,0.0,209.4746696,205.67391621,1.26697498,209.4656696,205.66491621,1.26697498,22.43485933,11.71388929,3.75829833,93.51540514,96.97551346,1.28973231,0.47738469,0.48626121,0.00295898,0.4774052,0.48628249,0.00295924,4.4573491,11.08989621,2.85740397,0.0024,30.0,1000
17,17.08.2020,11:37:53, pp804a U=100V / t=8m / Ra=0.173,messung1 (5Zyklen),10.041109,997.0,54.353478,2.987725,57.116879,3.011582,214.832794,11.327416,3.75,1.918214,10.0,0.1,H23m. Nadel,0.0,54.51702909,54.84637766,0.33786,54.51462909,54.84397766,0.33786,2.99671515,3.12370381,1.00221289,0.0,25.75895697,25.86013692,0.34392862,2044.38859077,2056.73916207,12.66974981,2044.29859077,2056.64916207,12.66974981,0.0,0.0,0.0,204.43885908,205.67391621,1.26697498,204.42985908,205.66491621,1.26697498,11.2376818,11.71388929,3.75829833,96.59608864,96.97551346,1.28973231,0.4891438,0.48626121,0.00295898,0.48916533,0.48628249,0.00295924,8.89863246,11.08989621,2.85740397,0.0024,30.0,1000
18,17.08.2020,11:37:57, pp804a U=100V / t=8m / Ra=0.173,messung1 (5Zyklen),10.05393,1497.0,81.588765,3.015696,84.352166,3.039553,211.30302,7.614111,3.75,1.920631,10.0,0.1,H23m. Nadel,0.0,54.50151303,54.84637766,0.33786,54.49911303,54.84397766,0.33786,2.01449299,3.12370381,1.00221289,0.0,26.24231002,25.86013692,0.34392862,2043.80673848,2056.73916207,12.66974981,2043.71673848,2056.64916207,12.66974981,0.0,0.0,0.0,204.38067385,205.67391621,1.26697498,204.37167385,205.66491621,1.26697498,7.5543487,11.71388929,3.75829833,98.40866258,96.97551346,1.28973231,0.48928305,0.48626121,0.00295898,0.4893046,0.48628249,0.00295924,13.23740855,11.08989621,2.85740397,0.0024,30.0,1000
19,17.08.2020,11:38:00, pp804a U=100V / t=8m / Ra=0.173,messung1 (5Zyklen),10.044861,1996.0,108.796085,2.995952,111.559486,3.019809,209.593222,5.673489,3.75,1.918809,10.0,0.1,H23m. Nadel,0.0,54.50705661,54.84637766,0.33786,54.50465661,54.84397766,0.33786,1.50097796,3.12370381,1.00221289,0.0,26.50183933,25.86013692,0.34392862,2044.014623,2056.73916207,12.66974981,2043.924623,2056.64916207,12.66974981,0.0,0.0,0.0,204.4014623,205.67391621,1.26697498,204.3924623,205.66491621,1.26697498,5.62866733,11.71388929,3.75829833,99.38189748,96.97551346,1.28973231,0.48923329,0.48626121,0.00295898,0.48925483,0.48628249,0.00295924,17.76619474,11.08989621,2.85740397,0.0024,30.0,1000
20,17.08.2020,11:38:03, pp804a U=100V / t=8m / Ra=0.173,messung1 (5Zyklen),12.0427,499.4,24.678159,2.991016,27.44156,3.014873,206.058969,22.638713,3.75,2.300544,12.0,0.1,H23m. Nadel,0.0,49.41561674,48.62507777,0.26399943,49.41341674,48.62287777,0.26399943,5.98921906,3.13092368,1.00449443,0.0,21.71209884,22.74597704,0.37652501,1853.08562775,1823.44041627,9.89997877,1853.00312775,1823.35791627,9.89997877,0.0,0.0,0.0,185.30856278,182.34404163,0.98999788,185.30031278,182.33579163,0.98999788,22.45957149,11.74096381,3.76685412,81.42037064,85.29741391,1.41196879,0.53964047,0.54846185,0.00294613,0.5396645,0.54848667,0.00294639,4.4524447,11.0832062,2.87070785,0.0022,30.0,1000
21,17.08.2020,11:38:08, pp804a U=100V / t=8m / Ra=0.173,messung1 (5Zyklen),12.04862,997.0,48.250918,3.020632,51.014319,3.044489,191.879335,11.451187,3.75,2.301678,12.0,0.1,H23m. Nadel,0.0,48.39610632,48.62507777,0.26399943,48.39390632,48.62287777,0.26399943,3.02972116,3.13092368,1.00449443,0.0,22.68209258,22.74597704,0.37652501,1814.85398696,1823.44041627,9.89997877,1814.77148696,1823.35791627,9.89997877,0.0,0.0,0.0,181.4853987,182.34404163,0.98999788,181.4771487,182.33579163,0.98999788,11.36145436,11.74096381,3.76685412,85.05784717,85.29741391,1.41196879,0.55100851,0.54846185,0.00294613,0.55103356,0.54848667,0.00294639,8.80169007,11.0832062,2.87070785,0.0022,30.0,1000
22,17.08.2020,11:38:11, pp804a U=100V / t=8m / Ra=0.173,messung1 (5Zyklen),12.030928,1497.0,72.409421,3.000888,75.172822,3.024745,188.308673,7.577016,3.75,2.298282,12.0,0.1,H23m. Nadel,0.0,48.36968671,48.62507777,0.26399943,48.36748671,48.62287777,0.26399943,2.0046012,3.13092368,1.00449443,0.0,23.18144275,22.74597704,0.37652501,1813.8632515,1823.44041627,9.89997877,1813.7807515,1823.35791627,9.89997877,0.0,0.0,0.0,181.38632515,182.34404163,0.98999788,181.37807515,182.33579163,0.98999788,7.51725451,11.74096381,3.76685412,86.93041032,85.29741391,1.41196879,0.55130948,0.54846185,0.00294613,0.55133455,0.54848667,0.00294639,13.30272906,11.0832062,2.87070785,0.0022,30.0,1000
23,17.08.2020,11:38:14, pp804a U=100V / t=8m / Ra=0.173,messung1 (5Zyklen),12.029224,1996.0,96.444527,2.994306,99.207928,3.018164,186.38764,5.670398,3.75,2.29794,12.0,0.1,H23m. Nadel,0.0,48.3189013,48.62507777,0.26399943,48.3167013,48.62287777,0.26399943,1.50015331,3.13092368,1.00449443,0.0,23.408274,22.74597704,0.37652501,1811.95879885,1823.44041627,9.89997877,1811.87629885,1823.35791627,9.89997877,0.0,0.0,0.0,181.19587988,182.34404163,0.98999788,181.18762988,182.33579163,0.98999788,5.6255749,11.74096381,3.76685412,87.78102749,85.29741391,1.41196879,0.55188893,0.54846185,0.00294613,0.55191406,0.54848667,0.00294639,17.775961,11.0832062,2.87070785,0.0022,30.0,1000
24,17.08.2020,11:38:17, pp804a U=100V / t=8m / Ra=0.173,messung1 (5Zyklen),15.040287,499.4,21.338123,3.000888,24.101524,3.024745,180.978601,22.712843,3.75,2.873159,15.0,0.1,H23m. Nadel,0.0,42.72751902,42.0542189,0.22600696,42.72551902,42.0522189,0.22600696,6.00898678,3.13448707,1.00756473,0.0,18.35826612,19.45886592,0.39400208,1602.28196336,1577.03320893,8.47526101,1602.20696336,1576.95820893,8.47526101,0.0,0.0,0.0,160.22819634,157.70332089,0.8475261,160.22069634,157.69582089,0.8475261,22.53370044,11.75432651,3.77836772,68.84349795,72.97074719,1.47750781,0.62410988,0.63415644,0.00337337,0.62413909,0.63418661,0.00337369,4.43779752,11.05293555,2.83737063,0.002,30.0,1000
25,17.08.2020,11:38:22, pp804a U=100V / t=8m / Ra=0.173,messung1 (5Zyklen),15.032404,997.0,41.760059,3.002533,44.52346,3.02639,167.465371,11.383113,3.75,2.871637,15.0,0.1,H23m. Nadel,0.0,41.88571615,42.0542189,0.22600696,41.88371615,42.0522189,0.22600696,3.0115677,3.13448707,1.00756473,0.0,19.43607422,19.45886592,0.39400208,1570.71435557,1577.03320893,8.47526101,1570.63935557,1576.95820893,8.47526101,0.0,0.0,0.0,157.07143556,157.70332089,0.8475261,157.06393556,157.69582089,0.8475261,11.29337889,11.75432651,3.77836772,72.88527834,72.97074719,1.47750781,0.636653,0.63415644,0.00337337,0.6366834,0.63418661,0.00337369,8.85474587,11.05293555,2.83737063,0.002,30.0,1000
26,17.08.2020,11:38:25, pp804a U=100V / t=8m / Ra=0.173,messung1 (5Zyklen),15.04144,1497.0,62.642692,2.997597,65.406093,3.021454,163.842919,7.568773,3.75,2.873442,15.0,0.1,H23m. Nadel,0.0,41.84548564,42.0542189,0.22600696,41.84348564,42.0522189,0.22600696,2.00240281,3.13448707,1.00756473,0.0,19.92054142,19.45886592,0.39400208,1569.20571142,1577.03320893,8.47526101,1569.13071142,1576.95820893,8.47526101,0.0,0.0,0.0,156.92057114,157.70332089,0.8475261,156.91307114,157.69582089,0.8475261,7.50901052,11.75432651,3.77836772,74.70203031,72.97074719,1.47750781,0.63726508,0.63415644,0.00337337,0.63729554,0.63418661,0.00337369,13.31733385,11.05293555,2.83737063,0.002,30.0,1000
27,17.08.2020,11:38:28, pp804a U=100V / t=8m / Ra=0.173,messung1 (5Zyklen),15.036311,1996.0,83.349277,3.023922,86.112678,3.04778,161.784841,5.726039,3.75,2.872366,15.0,0.1,H23m. Nadel,0.0,41.75815481,42.0542189,0.22600696,41.75615481,42.0522189,0.22600696,1.51499098,3.13448707,1.00756473,0.0,20.12058191,19.45886592,0.39400208,1565.93080536,1577.03320893,8.47526101,1565.85580536,1576.95820893,8.47526101,0.0,0.0,0.0,156.59308054,157.70332089,0.8475261,156.58558054,157.69582089,0.8475261,5.68121618,11.75432651,3.77836772,75.45218218,72.97074719,1.47750781,0.63859782,0.63415644,0.00337337,0.63862841,0.63418661,0.00337369,17.60186495,11.05293555,2.83737063,0.002,30.0,1000
28,17.08.2020,11:38:32, pp804a U=100V / t=8m / Ra=0.173,messung1 (5Zyklen),20.027166,499.4,17.265911,3.020632,20.029312,3.044489,150.400321,22.861101,3.75,3.825708,20.0,0.1,H23m. Nadel,0.0,34.57330997,34.06768777,0.17517057,34.57160997,34.06598777,0.17517057,6.04852223,3.14382257,1.01818755,0.0,14.26154387,15.4610826,0.42158751,1296.49912395,1277.5382912,6.56889645,1296.43537395,1277.4745412,6.56889645,0.0,0.0,0.0,129.64991239,127.75382912,0.65688965,129.64353739,127.74745412,0.65688965,22.68195835,11.78933464,3.8182033,53.48078952,57.97905974,1.58095318,0.77130789,0.78281699,0.00399276,0.77134581,0.78285606,0.00399316,4.40879039,11.07283197,2.87427609,0.0017,30.0,1000
29,17.08.2020,11:38:36, pp804a U=100V / t=8m / Ra=0.173,messung1 (5Zyklen),20.036184,997.0,33.924959,3.007469,36.68836,3.031326,137.995335,11.401679,3.75,3.827588,20.0,0.1,H23m. Nadel,0.0,34.02704012,34.06768777,0.17517057,34.02534012,34.06598777,0.17517057,3.01651856,3.14382257,1.01818755,0.0,15.50441078,15.4610826,0.42158751,1276.01400451,1277.5382912,6.56889645,1275.95025451,1277.4745412,6.56889645,0.0,0.0,0.0,127.60140045,127.75382912,0.65688965,127.59502545,127.74745412,0.65688965,11.31194458,11.78933464,3.8182033,58.14154043,57.97905974,1.58095318,0.78369046,0.78281699,0.00399276,0.78372961,0.78285606,0.00399316,8.84021304,11.07283197,2.87427609,0.0017,30.0,1000
30,17.08.2020,11:38:39, pp804a U=100V / t=8m / Ra=0.173,messung1 (5Zyklen),20.013415,1497.0,50.707408,3.009114,53.470809,3.032972,133.944913,7.597624,3.75,3.823209,20.0,0.1,H23m. Nadel,0.0,33.87268403,34.06768777,0.17517057,33.87098403,34.06598777,0.17517057,2.01009619,3.14382257,1.01818755,0.0,15.93044392,15.4610826,0.42158751,1270.2256513,1277.5382912,6.56889645,1270.1619013,1277.4745412,6.56889645,0.0,0.0,0.0,127.02256513,127.75382912,0.65688965,127.01619013,127.74745412,0.65688965,7.53786072,11.78933464,3.8182033,59.7391647,57.97905974,1.58095318,0.7872617,0.78281699,0.00399276,0.78730121,0.78285606,0.00399316,13.26636345,11.07283197,2.87427609,0.0017,30.0,1000
31,17.08.2020,11:38:43, pp804a U=100V / t=8m / Ra=0.173,messung1 (5Zyklen),20.013415,1996.0,67.460243,2.994306,70.223644,3.018164,131.933199,5.670398,3.75,3.823245,20.0,0.1,H23m. Nadel,0.0,33.79771693,34.06768777,0.17517057,33.79601693,34.06598777,0.17517057,1.50015331,3.14382257,1.01818755,0.0,16.14793181,15.4610826,0.42158751,1267.41438502,1277.5382912,6.56889645,1267.35063502,1277.4745412,6.56889645,0.0,0.0,0.0,126.7414385,127.75382912,0.65688965,126.7350635,127.74745412,0.65688965,5.6255749,11.78933464,3.8182033,60.5547443,57.97905974,1.58095318,0.78900793,0.78281699,0.00399276,0.78904762,0.78285606,0.00399316,17.775961,11.07283197,2.87427609,0.0017,30.0,1000
32,17.08.2020,11:38:46, pp804a U=100V / t=8m / Ra=0.173,messung1 (5Zyklen),24.02521,499.4,14.941049,3.020632,17.70445,3.044489,132.942903,22.861101,3.75,4.589704,24.0,0.1,H23m. Nadel,0.0,29.9179996,29.55120459,0.13206038,29.91640793,29.54961292,0.13206038,6.04852223,3.1595642,1.01582096,0.0,11.93394285,13.19502436,0.44215482,1121.92498498,1108.17017215,4.95226419,1121.86529748,1108.11048465,4.95226419,0.0,0.0,0.0,112.1924985,110.81701721,0.49522642,112.18652975,110.81104846,0.49522642,22.68195835,11.84836574,3.8093286,44.7522857,49.48134136,1.65808059,0.89132519,0.90244225,0.00401052,0.89137261,0.90249086,0.00401095,4.40879039,11.00575842,2.86946095,0.00159167,30.0,1000
33,17.08.2020,11:38:50, pp804a U=100V / t=8m / Ra=0.173,messung1 (5Zyklen),24.027757,997.0,29.479255,3.050248,32.242656,3.074105,121.273782,11.562582,3.75,4.590063,24.0,0.1,H23m. Nadel,0.0,29.56795888,29.55120459,0.13206038,29.56636721,29.54961292,0.13206038,3.05942628,3.1595642,1.01582096,0.0,13.25347047,13.19502436,0.44215482,1108.79845787,1108.17017215,4.95226419,1108.73877037,1108.11048465,4.95226419,0.0,0.0,0.0,110.87984579,110.81701721,0.49522642,110.87387704,110.81104846,0.49522642,11.47284855,11.84836574,3.8093286,49.70051425,49.48134136,1.65808059,0.90187716,0.90244225,0.00401052,0.90192571,0.90249086,0.00401095,8.71623116,11.00575842,2.86946095,0.00159167,30.0,1000
34,17.08.2020,11:38:54, pp804a U=100V / t=8m / Ra=0.173,messung1 (5Zyklen),24.015434,1497.0,43.982911,3.03544,46.746312,3.059297,117.09998,7.66357,3.75,4.587731,24.0,0.1,H23m. Nadel,0.0,29.38070207,29.55120459,0.13206038,29.3791104,29.54961292,0.13206038,2.02768203,3.1595642,1.01582096,0.0,13.67571419,13.19502436,0.44215482,1101.77632766,1108.17017215,4.95226419,1101.71664016,1108.11048465,4.95226419,0.0,0.0,0.0,110.17763277,110.81701721,0.49522642,110.17166402,110.81104846,0.49522642,7.60380762,11.84836574,3.8093286,51.2839282,49.48134136,1.65808059,0.90762524,0.90244225,0.00401052,0.90767441,0.90249086,0.00401095,13.15130591,11.00575842,2.86946095,0.00159167,30.0,1000
35,17.08.2020,11:38:57, pp804a U=100V / t=8m / Ra=0.173,messung1 (5Zyklen),24.010512,1996.0,58.558963,2.999242,61.322364,3.0231,115.209851,5.679671,3.75,4.586771,24.0,0.1,H23m. Nadel,0.0,29.33815782,29.55120459,0.13206038,29.33656615,29.54961292,0.13206038,1.50262625,3.1595642,1.01582096,0.0,13.91696995,13.19502436,0.44215482,1100.18091809,1108.17017215,4.95226419,1100.12123059,1108.11048465,4.95226419,0.0,0.0,0.0,110.01809181,110.81701721,0.49522642,110.01212306,110.81104846,0.49522642,5.63484845,11.84836574,3.8093286,52.18863731,49.48134136,1.65808059,0.90894141,0.90244225,0.00401052,0.90899073,0.90249086,0.00401095,17.74670622,11.00575842,2.86946095,0.00159167,30.0,1000
36,17.08.2020,11:39:00, pp804a U=100V / t=8m / Ra=0.173,messung1 (5Zyklen),30.004612,499.4,12.389129,3.017341,15.15253,3.041198,113.780515,22.836391,3.75,5.732283,30.0,0.1,H23m. Nadel,0.0,24.80802763,24.42773129,0.13627497,24.80662763,24.42633129,0.13627497,6.04193232,3.15188185,1.01393374,0.0,9.38234766,10.63722472,0.43897159,930.30103624,916.03992341,5.11031121,930.24853624,915.98742341,5.11031121,0.0,0.0,0.0,93.03010362,91.60399234,0.51103112,93.02485362,91.59874234,0.51103112,22.6572462,11.81955693,3.80225154,35.18380371,39.88959271,1.64614346,1.07492087,1.0917567,0.00604835,1.07498154,1.09181929,0.00604904,4.41359904,11.01415274,2.85215335,0.0014,30.0,1000
37,17.08.2020,11:39:05, pp804a U=100V / t=8m / Ra=0.173,messung1 (5Zyklen),29.992995,997.0,24.358963,3.022277,27.122364,3.046134,102.01491,11.457376,3.75,5.729646,30.0,0.1,H23m. Nadel,0.0,24.43225978,24.42773129,0.13627497,24.43085978,24.42633129,0.13627497,3.03137111,3.15188185,1.01393374,0.0,10.69974433,10.63722472,0.43897159,916.20974173,916.03992341,5.11031121,916.15724173,915.98742341,5.11031121,0.0,0.0,0.0,91.62097417,91.60399234,0.51103112,91.61572417,91.59874234,0.51103112,11.36764168,11.81955693,3.80225154,40.12404125,39.88959271,1.64614346,1.09145314,1.0917567,0.00604835,1.09151569,1.09181929,0.00604904,8.79689938,11.01415274,2.85215335,0.0014,30.0,1000
38,17.08.2020,11:39:08, pp804a U=100V / t=8m / Ra=0.173,messung1 (5Zyklen),29.983581,1497.0,36.348542,3.033794,39.111943,3.057652,97.975808,7.659448,3.75,5.728029,30.0,0.1,H23m. Nadel,0.0,24.28092318,24.42773129,0.13627497,24.27952318,24.42633129,0.13627497,2.0265825,3.15188185,1.01393374,0.0,11.12647034,10.63722472,0.43897159,910.53461924,916.03992341,5.11031121,910.48211924,915.98742341,5.11031121,0.0,0.0,0.0,91.05346192,91.60399234,0.51103112,91.04821192,91.59874234,0.51103112,7.59968437,11.81955693,3.80225154,41.72426378,39.88959271,1.64614346,1.09825588,1.0917567,0.00604835,1.09831921,1.09181929,0.00604904,13.15844121,11.01415274,2.85215335,0.0014,30.0,1000
39,17.08.2020,11:39:11, pp804a U=100V / t=8m / Ra=0.173,messung1 (5Zyklen),29.987126,1997.0,48.30686,3.01076,51.070261,3.034617,95.90059,5.698455,3.75,5.728476,30.0,0.1,H23m. Nadel,0.0,24.18971457,24.42773129,0.13627497,24.18831457,24.42633129,0.13627497,1.50764146,3.15188185,1.01393374,0.0,11.34033655,10.63722472,0.43897159,907.11429644,916.03992341,5.11031121,907.06179644,915.98742341,5.11031121,0.0,0.0,0.0,90.71142964,91.60399234,0.51103112,90.70617964,91.59874234,0.51103112,5.65365548,11.81955693,3.80225154,42.52626208,39.88959271,1.64614346,1.10239691,1.0917567,0.00604835,1.10246072,1.09181929,0.00604904,17.68767133,11.01415274,2.85215335,0.0014,30.0,1000
40,17.08.2020,11:39:21, pp804a U=100V / t=8m / Ra=0.173,messung1 (5Zyklen),2.07019,499.4,95.820944,3.01076,98.584345,3.034617,740.270909,22.786972,3.75,0.39553,2.0,0.1,H23m. Nadel,0.0,191.87213456,125.33830297,22.17800557,191.86730123,125.33346963,22.17800557,6.02875451,3.1349627,1.01395769,0.0,92.91927336,61.09925346,10.60806554,7195.20504606,4700.18636126,831.67520901,7195.02379606,4700.00511126,831.67520901,0.0,0.0,0.0,719.52050461,470.01863613,83.1675209,719.50237961,470.00051113,83.1675209,22.6078294,11.75611014,3.80234132,348.44727511,229.12220049,39.78024576,0.13898145,0.22861848,0.0298793,0.13898495,0.22862844,0.02988145,4.4232464,11.08794955,2.86438704,0.00483333,31.0,1000
41,17.08.2020,11:39:24, pp804a U=100V / t=8m / Ra=0.173,messung1 (5Zyklen),2.067712,997.0,102.815278,2.997597,105.578679,3.021454,397.111382,11.364547,3.75,0.39501,2.0,0.1,H23m. Nadel,0.0,103.12465196,125.33830297,22.17800557,103.11981862,125.33346963,22.17800557,3.00661685,3.1349627,1.01395769,0.0,50.05660089,61.09925346,10.60806554,3867.17444835,4700.18636126,831.67520901,3866.99319835,4700.00511126,831.67520901,0.0,0.0,0.0,386.71744483,470.01863613,83.1675209,386.69931983,470.00051113,83.1675209,11.27481319,11.75611014,3.80234132,187.71225332,229.12220049,39.78024576,0.25858673,0.22861848,0.0298793,0.25859885,0.22862844,0.02988145,8.86932655,11.08794955,2.86438704,0.00483333,31.0,1000
42,17.08.2020,11:39:27, pp804a U=100V / t=8m / Ra=0.173,messung1 (5Zyklen),2.069966,1497.0,154.27161,2.994306,157.035011,3.018164,393.374277,7.56053,3.75,0.395434,2.0,0.1,H23m. Nadel,0.0,103.0538477,125.33830297,22.17800557,103.04901436,125.33346963,22.17800557,2.00020441,3.1349627,1.01395769,0.0,50.52440498,61.09925346,10.60806554,3864.51928858,4700.18636126,831.67520901,3864.33803858,4700.00511126,831.67520901,0.0,0.0,0.0,386.45192886,470.01863613,83.1675209,386.43380386,470.00051113,83.1675209,7.50076653,11.75611014,3.80234132,189.46651866,229.12220049,39.78024576,0.2587644,0.22861848,0.0298793,0.25877653,0.22862844,0.02988145,13.33197075,11.08794955,2.86438704,0.00483333,31.0,1000
43,17.08.2020,11:39:31, pp804a U=100V / t=8m / Ra=0.173,messung1 (5Zyklen),2.072513,1996.0,206.191945,3.002533,208.955346,3.02639,392.576426,5.685854,3.75,0.395937,2.0,0.1,H23m. Nadel,0.0,103.30257766,125.33830297,22.17800557,103.29774432,125.33346963,22.17800557,1.50427505,3.1349627,1.01395769,0.0,50.89673464,61.09925346,10.60806554,3873.84666207,4700.18636126,831.67520901,3873.66541207,4700.00511126,831.67520901,0.0,0.0,0.0,387.38466621,470.01863613,83.1675209,387.36654121,470.00051113,83.1675209,5.64103144,11.75611014,3.80234132,190.86275488,229.12220049,39.78024576,0.25814135,0.22861848,0.0298793,0.25815343,0.22862844,0.02988145,17.72725451,11.08794955,2.86438704,0.00483333,31.0,1000
