Repository: ZBT-Tools/ContactResistanceAnalysis

File: Messreihen/Vorbehandlungen/pp+gps.csv (part 44 of 75)
age[mV],voltage_needle[mV],R_ges / mOhm*cm²,R_bulk / mOhm*cm²,contact_area[cm2],p_Kraftsensor / ?,pressure_rounded[bar],sample_thickness[cm],parameters,[mV]_in_[V],main_resistance[mOhm],main_resistance_mean[mOhm],main_resistance_error[mOhm],flow_resistance[mOhm],flow_resistance_mean[mOhm],flow_resistance_error[mOhm],bulk_resistance[mOhm],bulk_resistance_mean[mOhm],bulk_resistance_error[mOhm],bulk_resistance_sub[mOhm],contact_resistance[mOhm],contact_resistance_mean[mOhm],contact_resistance_error[mOhm],vs_main_resistance[mOhm*cm],vs_main_resistance_mean[mOhm*cm],vs_main_resistance_error[mOhm*cm],vs_flow_resistance[mOhm*cm],vs_flow_resistance_mean[mOhm*cm],vs_flow_resistance_error[mOhm*cm],vs_bulk_resistance[mOhm*cm],vs_bulk_resistance_mean[mOhm*cm],vs_bulk_resistance_error[mOhm*cm],as_main_resistance[mOhm*cm2],as_main_resistance_mean[mOhm*cm2],as_main_resistance_error[mOhm*cm2],as_flow_resistance[mOhm*cm2],as_flow_resistance_mean[mOhm*cm2],as_flow_resistance_error[mOhm*cm2],as_bulk_resistance[mOhm*cm2],as_bulk_resistance_mean[mOhm*cm2],as_bulk_resistance_error[mOhm*cm2],as_contact_resistance[mOhm*cm2],as_contact_resistance_mean[mOhm*cm2],as_contact_resistance_error[mOhm*cm2],vs_main_conductance[S/cm],vs_main_conductance_mean[S/cm],vs_main_conductance_error[S/cm],vs_flow_conductance[S/cm],vs_flow_conductance_mean[S/cm],vs_flow_conductance_error[S/cm],vs_bulk_conductance[S/cm],vs_bulk_conductance_mean[S/cm],vs_bulk_conductance_error[S/cm],degradation_corr[mOhm],cycle,[mV] in [V]
102,17.08.2020,11:43:07, pp804a U=100V / t=8m / Ra=0.173,messung1 (5Zyklen),12.034043,1497.0,72.23337,3.002533,74.996771,3.02639,187.867663,7.581138,3.75,2.299035,12.0,0.1,H23m. Nadel,0.0,48.25208417,48.50420224,0.2405966,48.24988417,48.50200224,0.2405966,2.00570007,3.13428438,1.0094587,0.0,23.12209205,22.68385893,0.38772694,1809.45315631,1818.90758416,9.02237232,1809.37065631,1818.82508416,9.02237232,0.0,0.0,0.0,180.94531563,181.89075842,0.90223723,180.93706563,181.88250842,0.90223723,7.52137525,11.75356643,3.78547014,86.70784519,85.06447099,1.45397601,0.55265316,0.54982074,0.00270155,0.55267836,0.54984569,0.00270179,13.29544088,11.0886618,2.87781483,0.0022,32.0,1000
103,17.08.2020,11:43:10, pp804a U=100V / t=8m / Ra=0.173,messung1 (5Zyklen),12.039309,1996.0,96.21747,2.98937,98.980871,3.013228,185.961056,5.661124,3.75,2.299965,12.0,0.1,H23m. Nadel,0.0,48.20514529,48.50420224,0.2405966,48.20294529,48.50200224,0.2405966,1.49768036,3.13428438,1.0094587,0.0,23.35263246,22.68385893,0.38772694,1807.6929484,1818.90758416,9.02237232,1807.6104484,1818.82508416,9.02237232,0.0,0.0,0.0,180.76929484,181.89075842,0.90223723,180.76104484,181.88250842,0.90223723,5.61630135,11.75356643,3.78547014,87.57237174,85.06447099,1.45397601,0.55319129,0.54982074,0.00270155,0.55321654,0.54984569,0.00270179,17.80531238,11.0886618,2.87781483,0.0022,32.0,1000
104,17.08.2020,11:43:13, pp804a U=100V / t=8m / Ra=0.173,messung1 (5Zyklen),15.043006,499.4,21.009055,2.999242,23.772456,3.0231,178.507629,22.700488,3.75,2.873698,15.0,0.1,H23m. Nadel,0.0,42.06859231,41.5672942,0.17332419,42.06659231,41.5652942,0.17332419,6.00569083,3.13352973,1.00896377,0.0,18.03045074,19.21588223,0.41796398,1577.57221165,1558.77353249,6.4996572,1577.49721165,1558.69853249,6.4996572,0.0,0.0,0.0,157.75722117,155.87735325,0.64996572,157.74972117,155.86985325,0.64996572,22.52134061,11.75073649,3.78361414,67.61419028,72.05955838,1.56736492,0.6338854,0.64156325,0.00265746,0.63391554,0.64159413,0.00265771,4.44023301,11.09296683,2.88082023,0.002,32.0,1000
105,17.08.2020,11:43:18, pp804a U=100V / t=8m / Ra=0.173,messung1 (5Zyklen),15.034848,997.0,41.398085,3.018986,44.161486,3.042844,166.103882,11.444999,3.75,2.872166,15.0,0.1,H23m. Nadel,0.0,41.52265296,41.5672942,0.17332419,41.52065296,41.5652942,0.17332419,3.02807021,3.13352973,1.00896377,0.0,19.24629137,19.21588223,0.41796398,1557.09948596,1558.77353249,6.4996572,1557.02448596,1558.69853249,6.4996572,0.0,0.0,0.0,155.7099486,155.87735325,0.64996572,155.7024486,155.86985325,0.64996572,11.35526329,11.75073649,3.78361414,72.17359265,72.05955838,1.56736492,0.64221972,0.64156325,0.00265746,0.64225066,0.64159413,0.00265771,8.80648889,11.09296683,2.88082023,0.002,32.0,1000
106,17.08.2020,11:43:21, pp804a U=100V / t=8m / Ra=0.173,messung1 (5Zyklen),15.031131,1497.0,61.941778,2.999242,64.705179,3.0231,162.087122,7.572895,3.75,2.871472,15.0,0.1,H23m. Nadel,0.0,41.37727321,41.5672942,0.17332419,41.37527321,41.5652942,0.17332419,2.00350167,3.13352973,1.00896377,0.0,19.68588577,19.21588223,0.41796398,1551.64774549,1558.77353249,6.4996572,1551.57274549,1558.69853249,6.4996572,0.0,0.0,0.0,155.16477455,155.87735325,0.64996572,155.15727455,155.86985325,0.64996572,7.51313126,11.75073649,3.78361414,73.82207164,72.05955838,1.56736492,0.64447617,0.64156325,0.00265746,0.64450733,0.64159413,0.00265771,13.31002967,11.09296683,2.88082023,0.002,32.0,1000
107,17.08.2020,11:43:24, pp804a U=100V / t=8m / Ra=0.173,messung1 (5Zyklen),15.041491,1996.0,82.436114,2.987725,85.199515,3.011582,160.069229,5.658033,3.75,2.873497,15.0,0.1,H23m. Nadel,0.0,41.30065832,41.5672942,0.17332419,41.29865832,41.5652942,0.17332419,1.49685621,3.13352973,1.00896377,0.0,19.90090105,19.21588223,0.41796398,1548.77468687,1558.77353249,6.4996572,1548.69968687,1558.69853249,6.4996572,0.0,0.0,0.0,154.87746869,155.87735325,0.64996572,154.86996869,155.86985325,0.64996572,5.6132108,11.75073649,3.78361414,74.62837895,72.05955838,1.56736492,0.64567171,0.64156325,0.00265746,0.64570298,0.64159413,0.00265771,17.81511574,11.09296683,2.88082023,0.002,32.0,1000
108,17.08.2020,11:43:27, pp804a U=100V / t=8m / Ra=0.173,messung1 (5Zyklen),20.026477,499.4,16.943425,2.992661,19.706826,3.016518,147.978768,22.651068,3.75,3.825846,20.0,0.1,H23m. Nadel,0.0,33.92756308,33.46570771,0.15901521,33.92586308,33.46400771,0.15901521,5.99251302,3.130093,1.0034763,0.0,13.96667503,15.16695735,0.4224458,1272.28361534,1254.96403902,5.96307051,1272.21986534,1254.90028902,5.96307051,0.0,0.0,0.0,127.22836153,125.4964039,0.59630705,127.22198653,125.4900289,0.59630705,22.47192381,11.73784875,3.76303614,52.37503136,56.87609008,1.58417174,0.78598827,0.79688914,0.00375713,0.78602766,0.79692963,0.00375751,4.44999729,11.05476332,2.83340555,0.0017,32.0,1000
109,17.08.2020,11:43:32, pp804a U=100V / t=8m / Ra=0.173,messung1 (5Zyklen),20.024481,997.0,33.32112,2.999242,36.084521,3.0231,135.724125,11.370736,3.75,3.825451,20.0,0.1,H23m. Nadel,0.0,33.42138415,33.46570771,0.15901521,33.41968415,33.46400771,0.15901521,3.0082668,3.130093,1.0034763,0.0,15.20570868,15.16695735,0.4224458,1253.30190572,1254.96403902,5.96307051,1253.23815572,1254.90028902,5.96307051,0.0,0.0,0.0,125.33019057,125.4964039,0.59630705,125.32381557,125.4900289,0.59630705,11.2810005,11.73784875,3.76303614,57.02140754,56.87609008,1.58417174,0.79789235,0.79688914,0.00375713,0.79793294,0.79692963,0.00375751,8.86446198,11.05476332,2.83340555,0.0017,32.0,1000
110,17.08.2020,11:43:35, pp804a U=100V / t=8m / Ra=0.173,messung1 (5Zyklen),20.026684,1497.0,49.818926,3.000888,52.582327,3.024745,131.719255,7.577016,3.75,3.825813,20.0,0.1,H23m. Nadel,0.0,33.27917568,33.46570771,0.15901521,33.27747568,33.46400771,0.15901521,2.0046012,3.130093,1.0034763,0.0,15.63643724,15.16695735,0.4224458,1247.96908818,1254.96403902,5.96307051,1247.90533818,1254.90028902,5.96307051,0.0,0.0,0.0,124.79690882,125.4964039,0.59630705,124.79053382,125.4900289,0.59630705,7.51725451,11.73784875,3.76303614,58.63663965,56.87609008,1.58417174,0.8013019,0.79688914,0.00375713,0.80134283,0.79692963,0.00375751,13.30272906,11.05476332,2.83340555,0.0017,32.0,1000
111,17.08.2020,11:43:38, pp804a U=100V / t=8m / Ra=0.173,messung1 (5Zyklen),20.023638,1996.0,66.336477,3.023922,69.099878,3.04778,129.821915,5.726039,3.75,3.825221,20.0,0.1,H23m. Nadel,0.0,33.23470792,33.46570771,0.15901521,33.23300792,33.46400771,0.15901521,1.51499098,3.130093,1.0034763,0.0,15.85900847,15.16695735,0.4224458,1246.30154684,1254.96403902,5.96307051,1246.23779684,1254.90028902,5.96307051,0.0,0.0,0.0,124.63015468,125.4964039,0.59630705,124.62377968,125.4900289,0.59630705,5.68121618,11.73784875,3.76303614,59.47128175,56.87609008,1.58417174,0.80237403,0.79688914,0.00375713,0.80241508,0.79692963,0.00375751,17.60186495,11.05476332,2.83340555,0.0017,32.0,1000
112,17.08.2020,11:43:42, pp804a U=100V / t=8m / Ra=0.173,messung1 (5Zyklen),24.027172,499.4,14.676149,3.037085,17.43955,3.060942,130.953771,22.984649,3.75,4.589734,24.0,0.1,H23m. Nadel,0.0,29.38756308,29.01763662,0.1331114,29.38596308,29.01603662,0.1331114,6.08146776,3.14958444,1.02640263,0.0,11.65224766,12.93322609,0.44689411,1102.03361534,1088.16137335,4.99167744,1101.97361534,1088.10137335,4.99167744,0.0,0.0,0.0,110.20336153,108.81613734,0.49916774,110.19736153,108.81013734,0.49916774,22.8055041,11.81094164,3.84900987,43.69592871,48.49959785,1.67585292,0.90741334,0.91903903,0.00419199,0.90746274,0.91908972,0.00419245,4.38490636,11.07715696,2.87903761,0.0016,32.0,1000
113,17.08.2020,11:43:46, pp804a U=100V / t=8m / Ra=0.173,messung1 (5Zyklen),24.005057,997.0,28.94452,3.000888,31.707921,3.024745,119.262492,11.376924,3.75,4.58595,24.0,0.1,H23m. Nadel,0.0,29.03161484,29.01763662,0.1331114,29.03001484,29.01603662,0.1331114,3.00991775,3.14958444,1.02640263,0.0,13.01004855,12.93322609,0.44689411,1088.68555667,1088.16137335,4.99167744,1088.62555667,1088.10137335,4.99167744,0.0,0.0,0.0,108.86855567,108.81613734,0.49916774,108.86255567,108.81013734,0.49916774,11.28719157,11.81094164,3.84900987,48.78768205,48.49959785,1.67585292,0.91853887,0.91903903,0.00419199,0.91858949,0.91908972,0.00419245,8.85959978,11.07715696,2.87903761,0.0016,32.0,1000
114,17.08.2020,11:43:49, pp804a U=100V / t=8m / Ra=0.173,messung1 (5Zyklen),24.027361,1497.0,43.198085,3.004178,45.961486,3.028036,115.133982,7.58526,3.75,4.589954,24.0,0.1,H23m. Nadel,0.0,28.85643621,29.01763662,0.1331114,28.85483621,29.01603662,0.1331114,2.00679893,3.14958444,1.02640263,0.0,13.42401864,12.93322609,0.44689411,1082.11635772,1088.16137335,4.99167744,1082.05635772,1088.10137335,4.99167744,0.0,0.0,0.0,108.21163577,108.81613734,0.49916774,108.20563577,108.81013734,0.49916774,7.52549599,11.81094164,3.84900987,50.34006989,48.49959785,1.67585292,0.92411504,0.91903903,0.00419199,0.92416628,0.91908972,0.00419245,13.28816069,11.07715696,2.87903761,0.0016,32.0,1000
115,17.08.2020,11:43:53, pp804a U=100V / t=8m / Ra=0.173,messung1 (5Zyklen),24.009153,1996.0,57.474685,2.994306,60.238086,3.018164,113.172756,5.670398,3.75,4.586505,24.0,0.1,H23m. Nadel,0.0,28.79493236,29.01763662,0.1331114,28.79333236,29.01603662,0.1331114,1.50015331,3.14958444,1.02640263,0.0,13.64658953,12.93322609,0.44689411,1079.80996368,1088.16137335,4.99167744,1079.74996368,1088.10137335,4.99167744,0.0,0.0,0.0,107.98099637,108.81613734,0.49916774,107.97499637,108.81013734,0.49916774,5.6255749,11.81094164,3.84900987,51.17471073,48.49959785,1.67585292,0.92608888,0.91903903,0.00419199,0.92614034,0.91908972,0.00419245,17.775961,11.07715696,2.87903761,0.0016,32.0,1000
116,17.08.2020,11:43:56, pp804a U=100V / t=8m / Ra=0.173,messung1 (5Zyklen),30.023768,499.4,12.167009,2.98608,14.93041,3.009937,112.112609,22.601649,3.75,5.735788,30.0,0.1,H23m. Nadel,0.0,24.3632539,24.00324678,0.13083173,24.3618539,24.00184678,0.13083173,5.9793352,3.13046331,1.00157407,0.0,9.19125935,10.43569173,0.43565458,913.62202143,900.1217542,4.90618973,913.56952143,900.0692542,4.90618973,0.0,0.0,0.0,91.36220214,90.01217542,0.49061897,91.35695214,90.00692542,0.49061897,22.42250701,11.73923742,3.75590277,34.46722257,39.133844,1.63370467,1.09454455,1.11105923,0.0060186,1.09460745,1.11112405,0.0060193,4.4598046,11.07148438,2.86313873,0.0014,32.0,1000
117,17.08.2020,11:44:00, pp804a U=100V / t=8m / Ra=0.173,messung1 (5Zyklen),29.99198,997.0,23.949274,3.023922,26.712675,3.04778,100.473953,11.463565,3.75,5.729653,30.0,0.1,H23m. Nadel,0.0,24.02133801,24.00324678,0.13083173,24.01993801,24.00184678,0.13083173,3.03302106,3.13046331,1.00157407,0.0,10.49345848,10.43569173,0.43565458,900.80017553,900.1217542,4.90618973,900.74767553,900.0692542,4.90618973,0.0,0.0,0.0,90.08001755,90.01217542,0.49061897,90.07476755,90.00692542,0.49061897,11.37382899,11.73923742,3.75590277,39.35046928,39.133844,1.63370467,1.11012412,1.11105923,0.0060186,1.11018882,1.11112405,0.0060193,8.79211391,11.07148438,2.86313873,0.0014,32.0,1000
118,17.08.2020,11:44:04, pp804a U=100V / t=8m / Ra=0.173,messung1 (5Zyklen),30.023389,1497.0,35.716732,3.004178,38.480133,3.028036,96.393119,7.58526,3.75,5.735364,30.0,0.1,H23m. Nadel,0.0,23.85887241,24.00324678,0.13083173,23.85747241,24.00184678,0.13083173,2.00679893,3.13046331,1.00157407,0.0,10.92533674,10.43569173,0.43565458,894.70771543,900.1217542,4.90618973,894.65521543,900.0692542,4.90618973,0.0,0.0,0.0,89.47077154,90.01217542,0.49061897,89.46552154,90.00692542,0.49061897,7.52549599,11.73923742,3.75590277,40.97001278,39.133844,1.63370467,1.11768344,1.11105923,0.0060186,1.11774903,1.11112405,0.0060193,13.28816069,11.07148438,2.86313873,0.0014,32.0,1000
119,17.08.2020,11:44:07, pp804a U=100V / t=8m / Ra=0.173,messung1 (5Zyklen),29.998485,1997.0,47.467737,3.000888,50.231138,3.024745,94.324871,5.679917,3.75,5.730666,30.0,0.1,H23m. Nadel,0.0,23.76952278,24.00324678,0.13083173,23.76812278,24.00184678,0.13083173,1.50269805,3.13046331,1.00157407,0.0,11.13271237,10.43569173,0.43565458,891.35710441,900.1217542,4.90618973,891.30460441,900.0692542,4.90618973,0.0,0.0,0.0,89.13571044,90.01217542,0.49061897,89.13046044,90.00692542,0.49061897,5.63511768,11.73923742,3.75590277,41.74767138,39.133844,1.63370467,1.12188481,1.11105923,0.0060186,1.1219509,1.11112405,0.0060193,17.74585834,11.07148438,2.86313873,0.0014,32.0,1000
120,17.08.2020,11:44:17, pp804a U=100V / t=8m / Ra=0.173,messung1 (5Zyklen),2.060776,499.4,81.842147,2.956463,84.605548,2.980321,635.303973,22.379261,3.75,0.393715,2.0,0.1,H23m. Nadel,0.0,163.88095114,120.16838292,14.57947177,163.87615114,120.16358292,14.57947177,5.92003004,3.1031743,0.98822353,0.0,78.97806055,58.53020431,6.82793996,6145.5356678,4506.31435947,546.7301912,6145.3556678,4506.13435947,546.7301912,0.0,0.0,0.0,614.55356678,450.63143595,54.67301912,614.53556678,450.61343595,54.67301912,22.20011264,11.63690361,3.70583823,296.16772707,219.48826617,25.60477483,0.16271975,0.23009542,0.02249067,0.16272451,0.23010522,0.02249235,4.50448165,11.12173006,2.84578561,0.0048,33.0,1000
121,17.08.2020,11:44:20, pp804a U=100V / t=8m / Ra=0.173,messung1 (5Zyklen),2.072083,997.0,103.981824,2.977853,106.745225,3.00171,401.499089,11.290284,3.75,0.395839,2.0,0.1,H23m. Nadel,0.0,104.29470812,120.16838292,14.57947177,104.28990812,120.16358292,14.57947177,2.98681344,3.1031743,0.98822353,0.0,50.65154734,58.53020431,6.82793996,3911.05155466,4506.31435947,546.7301912,3910.87155466,4506.13435947,546.7301912,0.0,0.0,0.0,391.10515547,450.63143595,54.67301912,391.08715547,450.61343595,54.67301912,11.2005504,11.63690361,3.70583823,189.94330253,219.48826617,25.60477483,0.25568571,0.23009542,0.02249067,0.25569748,0.23010522,0.02249235,8.92813267,11.12173006,2.84578561,0.0048,33.0,1000
122,17.08.2020,11:44:23, pp804a U=100V / t=8m / Ra=0.173,messung1 (5Zyklen),2.071635,1497.0,158.330662,2.997597,161.094063,3.021454,403.542243,7.568773,3.75,0.395753,2.0,0.1,H23m. Nadel,0.0,105.76530528,120.16838292,14.57947177,105.76050528,120.16358292,14.57947177,2.00240281,3.1031743,0.98822353,0.0,51.87905124,58.53020431,6.82793996,3966.1989479,4506.31435947,546.7301912,3966.0189479,4506.13435947,546.7301912,0.0,0.0,0.0,396.61989479,450.63143595,54.67301912,396.60189479,450.61343595,54.67301912,7.50901052,11.63690361,3.70583823,194.54644213,219.48826617,25.60477483,0.25213057,0.23009542,0.02249067,0.25214201,0.23010522,0.02249235,13.31733385,11.12173006,2.84578561,0.0048,33.0,1000
123,17.08.2020,11:44:27, pp804a U=100V / t=8m / Ra=0.173,messung1 (5Zyklen),2.071601,1996.0,213.038204,3.000888,215.801605,3.024745,405.438887,5.682762,3.75,0.395773,2.0,0.1,H23m. Nadel,0.0,106.73256713,120.16838292,14.57947177,106.72776713,120.16358292,14.57947177,1.5034509,3.1031743,0.98822353,0.0,52.61215812,58.53020431,6.82793996,4002.47126754,4506.31435947,546.7301912,4002.29126754,4506.13435947,546.7301912,0.0,0.0,0.0,400.24712675,450.63143595,54.67301912,400.22912675,450.61343595,54.67301912,5.63794088,11.63690361,3.70583823,197.29559294,219.48826617,25.60477483,0.24984564,0.23009542,0.02249067,0.24985688,0.23010522,0.02249235,17.73697208,11.12173006,2.84578561,0.0048,33.0,1000
124,17.08.2020,11:44:30, pp804a U=100V / t=8m / Ra=0.173,messung1 (5Zyklen),3.036015,499.4,48.800461,2.982789,51.563862,3.006646,387.193598,22.576939,3.75,0.580022,3.0,0.1,H23m. Nadel,0.0,97.71818382,91.96176656,1.92689646,97.71411715,91.9576999,1.92689646,5.97274529,3.12187174,1.00047853,0.0,45.87068593,44.41791408,0.5420933,3664.43189327,3448.56624612,72.25861734,3664.27939327,3448.41374612,72.25861734,0.0,0.0,0.0,366.44318933,344.85662461,7.22586173,366.42793933,344.84137461,7.22586173,22.39779485,11.70701902,3.75179449,172.01507224,166.5671778,2.03284989,0.2728936,0.29034301,0.00584534,0.27290495,0.29035588,0.00584585,4.46472524,11.09207675,2.85216826,0.00406667,33.0,1000
125,17.08.2020,11:44:34, pp804a U=100V / t=8m / Ra=0.173,messung1 (5Zyklen),3.047322,997.0,89.339955,3.000888,92.103356,3.024745,346.426864,11.376924,3.75,0.582143,3.0,0.1,H23m. Nadel,0.0,89.60878134,91.96176656,1.92689646,89.60471468,91.9576999,1.92689646,3.00991775,3.12187174,1.00047853,0.0,43.29739846,44.41791408,0.5420933,3360.3293004,3448.56624612,72.25861734,3360.1768004,3448.41374612,72.25861734,0.0,0.0,0.0,336.03293004,344.85662461,7.22586173,336.01768004,344.84137461,7.22586173,11.28719157,11.70701902,3.75179449,162.36524423,166.5671778,2.03284989,0.29758988,0.29034301,0.00584534,0.29760339,0.29035588,0.00584585,8.85959978,11.09207675,2.85216826,0.00406667,33.0,1000
126,17.08.2020,11:44:38, pp804a U=100V / t=8m / Ra=0.173,messung1 (5Zyklen),3.05295,1497.0,134.800667,2.991016,137.564068,3.014873,344.599368,7.552287,3.75,0.583208,3.0,0.1,H23m. Nadel,0.0,90.04720574,91.96176656,1.92689646,90.04313908,91.9576999,1.92689646,1.99800668,3.12187174,1.00047853,0.0,44.0225662,44.41791408,0.5420933,3376.77021543,3448.56624612,72.25861734,3376.61771543,3448.41374612,72.25861734,0.0,0.0,0.0,337.67702154,344.85662461,7.22586173,337.66177154,344.84137461,7.22586173,7.49252505,11.70701902,3.75179449,165.08462325,166.5671778,2.03284989,0.29614097,0.29034301,0.00584534,0.29615434,0.29035588,0.00584585,13.34663539,11.09207675,2.85216826,0.00406667,33.0,1000
127,17.08.2020,11:44:41, pp804a U=100V / t=8m / Ra=0.173,messung1 (5Zyklen),3.058388,1997.0,180.674372,3.009114,183.437773,3.032972,344.462518,5.695365,3.75,0.584283,3.0,0.1,H23m. Nadel,0.0,90.47289534,91.96176656,1.92689646,90.46882868,91.9576999,1.92689646,1.50681723,3.12187174,1.00047853,0.0,44.48100573,44.41791408,0.5420933,3392.73357536,3448.56624612,72.25861734,3392.58107536,3448.41374612,72.25861734,0.0,0.0,0.0,339.27335754,344.85662461,7.22586173,339.25810754,344.84137461,7.22586173,5.6505646,11.70701902,3.75179449,166.80377147,166.5671778,2.03284989,0.29474758,0.29034301,0.00584534,0.29476083,0.29035588,0.00584585,17.69734657,11.09207675,2.85216826,0.00406667,33.0,1000
128,17.08.2020,11:44:44, pp804a U=100V / t=8m / Ra=0.173,messung1 (5Zyklen),5.06301,499.4,40.019291,2.999242,42.782692,3.0231,321.255698,22.700488,3.75,0.96726,5.0,0.1,H23m. Nadel,0.0,80.13474369,77.23174077,0.9681565,80.13144369,77.22844077,0.9681565,6.00569083,3.12940439,1.00891524,0.0,37.06287643,37.04951819,0.1435376,3005.05288847,2896.19027875,36.30586876,3004.92913847,2896.06652875,36.30586876,0.0,0.0,0.0,300.50528885,289.61902787,3.63058688,300.49291385,289.60665287,3.63058688,22.52134061,11.73526647,3.78343215,138.98578662,138.9356932,0.538266,0.33277285,0.34544006,0.00422476,0.33278655,0.34545484,0.00422512,4.44023301,11.09593712,2.86338707,0.0033,33.0,1000
129,17.08.2020,11:44:49, pp804a U=100V / t=8m / Ra=0.173,messung1 (5Zyklen),5.059121,997.0,76.096625,3.004178,78.860026,3.028036,296.614941,11.389302,3.75,0.966478,5.0,0.1,H23m. Nadel,0.0,76.32560181,77.23174077,0.9681565,76.32230181,77.22844077,0.9681565,3.01321765,3.12940439,1.00891524,0.0,36.65454208,37.04951819,0.1435376,2862.2100677,2896.19027875,36.30586876,2862.0863177,2896.06652875,36.30586876,0.0,0.0,0.0,286.22100677,289.61902787,3.63058688,286.20863177,289.60665287,3.63058688,11.2995662,11.73526647,3.78343215,137.45453279,138.9356932,0.538266,0.34938037,0.34544006,0.00422476,0.34939547,0.34545484,0.00422512,8.84989727,11.09593712,2.86338707,0.0033,33.0,1000
130,17.08.2020,11:44:52, pp804a U=100V / t=8m / Ra=0.173,messung1 (5Zyklen),5.051772,1497.0,114.201023,2.984434,116.964424,3.008292,292.997054,7.535801,3.75,0.965002,5.0,0.1,H23m. Nadel,0.0,76.28658851,77.23174077,0.9681565,76.28328851,77.22844077,0.9681565,1.99360989,3.12940439,1.00891524,0.0,37.14483931,37.04951819,0.1435376,2860.74706914,2896.19027875,36.30586876,2860.62331914,2896.06652875,36.30586876,0.0,0.0,0.0,286.07470691,289.61902787,3.63058688,286.06233191,289.60665287,3.63058688,7.47603707,11.73526647,3.78343215,139.29314742,138.9356932,0.538266,0.34955904,0.34544006,0.00422476,0.34957416,0.34545484,0.00422512,13.37607064,11.09593712,2.86338707,0.0033,33.0,1000
131,17.08.2020,11:44:55, pp804a U=100V / t=8m / Ra=0.173,messung1 (5Zyklen),5.05086,1996.0,152.055338,3.004178,154.818739,3.028036,290.86687,5.688945,3.75,0.964906,5.0,0.1,H23m. Nadel,0.0,76.18002906,77.23174077,0.9681565,76.17672906,77.22844077,0.9681565,1.5050992,3.12940439,1.00891524,0.0,37.33581493,37.04951819,0.1435376,2856.75108968,2896.19027875,36.30586876,2856.62733968,2896.06652875,36.30586876,0.0,0.0,0.0,285.67510897,289.61902787,3.63058688,285.66273397,289.60665287,3.63058688,5.64412199,11.73526647,3.78343215,140.00930599,138.9356932,0.538266,0.350048,0.34544006,0.00422476,0.35006316,0.34545484,0.00422512,17.71754758,11.09593712,2.86338707,0.0033,33.0,1000
132,17.08.2020,11:44:58, pp804a U=100V / t=8m / Ra=0.173,messung1 (5Zyklen),6.060796,499.4,35.794063,3.032149,38.557464,3.056006,289.528413,22.947585,3.75,1.157839,6.0,0.1,H23m. Nadel,0.0,71.67413496,70.90699214,0.26314743,71.67112663,70.90398381,0.26314743,6.0715839,3.13913846,1.025009,0.0,32.79977136,33.88242267,0.38161921,2687.78006107,2659.01220526,9.86802854,2687.66724857,2658.89939276,9.86802854,0.0,0.0,0.0,268.77800611,265.90122053,0.98680285,268.76672486,265.88993928,0.98680285,22.76843963,11.77176924,3.84378376,122.99914261,127.05908502,1.43107205,0.37205425,0.37609495,0.00138717,0.37206987,0.37611091,0.00138729,4.3920445,11.11197497,2.88119024,0.00300833,33.0,1000
133,17.08.2020,11:45:03, pp804a U=100V / t=8m / Ra=0.173,messung1 (5Zyklen),6.058507,997.0,70.588031,2.974562,73.351432,2.99842,275.895558,11.277907,3.75,1.157369,6.0,0.1,H23m. Nadel,0.0,70.8004323,70.90699214,0.26314743,70.79742396,70.90398381,0.26314743,2.98351254,3.13913846,1.025009,0.0,33.90695571,33.88242267,0.38161921,2655.01621113,2659.01220526,9.86802854,2654.90339863,2658.89939276,9.86802854,0.0,0.0,0.0,265.50162111,265.90122053,0.98680285,265.49033986,265.88993928,0.98680285,11.18817202,11.77176924,3.84378376,127.15108392,127.05908502,1.43107205,0.37664553,0.37609495,0.00138717,0.37666154,0.37611091,0.00138729,8.93801059,11.11197497,2.88119024,0.00300833,33.0,1000
134,17.08.2020,11:45:06, pp804a U=100V / t=8m / Ra=0.173,messung1 (5Zyklen),6.062138,1497.0,105.773598,3.000888,108.536999,3.024745,271.886269,7.577016,3.75,1.158095,6.0,0.1,H23m. Nadel,0.0,70.65704609,70.90699214,0.26314743,70.65403776,70.90398381,0.26314743,2.0046012,3.13913846,1.025009,0.0,34.32471828,33.88242267,0.38161921,2649.63922846,2659.01220526,9.86802854,2649.52641596,2658.89939276,9.86802854,0.0,0.0,0.0,264.96392285,265.90122053,0.98680285,264.9526416,265.88993928,0.98680285,7.51725451,11.77176924,3.84378376,128.71769354,127.05908502,1.43107205,0.37740987,0.37609495,0.00138717,0.37742594,0.37611091,0.00138729,13.30272906,11.11197497,2.88119024,0.00300833,33.0,1000
135,17.08.2020,11:45:09, pp804a U=100V / t=8m / Ra=0.173,messung1 (5Zyklen),6.060177,1996.0,140.710725,2.987725,143.474126,3.011582,269.553092,5.658033,3.75,1.15773,6.0,0.1,H23m. Nadel,0.0,70.49635521,70.90699214,0.26314743,70.49334688,70.90398381,0.26314743,1.49685621,3.13913846,1.025009,0.0,34.49824533,33.88242267,0.38161921,2643.61332039,2659.01220526,9.86802854,2643.50050789,2658.89939276,9.86802854,0.0,0.0,0.0,264.36133204,265.90122053,0.98680285,264.35005079,265.88993928,0.98680285,5.6132108,11.77176924,3.84378376,129.36842,127.05908502,1.43107205,0.37827015,0.37609495,0.00138717,0.37828629,0.37611091,0.00138729,17.81511574,11.11197497,2.88119024,0.00300833,33.0,1000
136,17.08.2020,11:45:13, pp804a U=100V / t=8m / Ra=0.173,messung1 (5Zyklen),10.053465,499.4,27.552564,2.981144,30.315965,3.005001,227.642911,22.564584,3.75,1.920552,10.0,0.1,H23m. Nadel,0.0,55.1713336,54.01190454,0.38672599,55.1689336,54.00950454,0.38672599,5.96945134,3.12104953,1.00018436,0.0,24.59974113,25.44422751,0.31912821,2068.92501001,2025.44642027,14.50222467,2068.83501001,2025.35642027,14.50222467,0.0,0.0,0.0,206.892501,202.54464203,1.45022247,206.883501,202.53564203,1.45022247,22.38544253,11.70393573,3.75069134,92.24902924,95.41585315,1.19673078,0.4833428,0.49379319,0.00348585,0.48336382,0.49381514,0.00348615,4.46718888,11.11057909,2.87861209,0.0024,33.0,1000
137,17.08.2020,11:45:17, pp804a U=100V / t=8m / Ra=0.173,messung1 (5Zyklen),10.047304,997.0,53.502838,2.999242,56.266239,3.0231,211.633296,11.370736,3.75,1.919332,10.0,0.1,H23m. Nadel,0.0,53.66382949,54.01190454,0.38672599,53.66142949,54.00950454,0.38672599,3.0082668,3.12104953,1.00018436,0.0,25.32658134,25.44422751,0.31912821,2012.39360582,2025.44642027,14.50222467,2012.30360582,2025.35642027,14.50222467,0.0,0.0,0.0,201.23936058,202.54464203,1.45022247,201.23036058,202.53564203,1.45022247,11.2810005,11.70393573,3.75069134,94.97468004,95.41585315,1.19673078,0.49692068,0.49379319,0.00348585,0.49694291,0.49381514,0.00348615,8.86446198,11.11057909,2.87861209,0.0024,33.0,1000
138,17.08.2020,11:45:20, pp804a U=100V / t=8m / Ra=0.173,messung1 (5Zyklen),10.056099,1497.0,80.259331,3.015696,83.022732,3.039553,207.972776,7.614111,3.75,1.921045,10.0,0.1,H23m. Nadel,0.0,53.61344756,54.01190454,0.38672599,53.61104756,54.00950454,0.38672599,2.01449299,3.12104953,1.00018436,0.0,25.79827729,25.44422751,0.31912821,2010.50428357,2025.44642027,14.50222467,2010.41428357,2025.35642027,14.50222467,0.0,0.0,0.0,201.05042836,202.54464203,1.45022247,201.04142836,202.53564203,1.45022247,7.5543487,11.70393573,3.75069134,96.74353983,95.41585315,1.19673078,0.49738765,0.49379319,0.00348585,0.49740992,0.49381514,0.00348615,13.23740855,11.11057909,2.87861209,0.0024,33.0,1000
139,17.08.2020,11:45:24, pp804a U=100V / t=8m / Ra=0.173,messung1 (5Zyklen),10.04369,1997.0,107.037218,2.979498,109.800619,3.003356,206.185438,5.639751,3.75,1.918635,10.0,0.1,H23m. Nadel,0.0,53.59900751,54.01190454,0.38672599,53.59660751,54.00950454,0.38672599,1.49198698,3.12104953,1.00018436,0.0,26.05231027,25.44422751,0.31912821,2009.96278167,2025.44642027,14.50222467,2009.87278167,2025.35642027,14.50222467,0.0,0.0,0.0,200.99627817,202.54464203,1.45022247,200.98727817,202.53564203,1.45022247,5.59495118,11.70393573,3.75069134,97.6961635,95.41585315,1.19673078,0.49752165,0.49379319,0.00348585,0.49754393,0.49381514,0.00348615,17.87325695,11.11057909,2.87861209,0.0024,33.0,1000
140,17.08.2020,11:45:27, pp804a U=100V / t=8m / Ra=0.173,messung1 (5Zyklen),12.050719,499.4,24.02825,2.995952,26.791651,3.019809,201.178799,22.675778,3.75,2.302036,12.0,0.1,H23m. Nadel,0.0,48.11423708,47.53726391,0.1961495,48.11203708,47.53506391,0.1961495,5.99910292,3.12598605,1.00697945,0.0,21.05646708,22.20453893,0.40624695,1804.28389067,1782.64739667,7.35560621,1804.20139067,1782.56489667,7.35560621,0.0,0.0,0.0,180.42838907,178.26473967,0.73556062,180.42013907,178.25648967,0.73556062,22.49663596,11.72244768,3.77617293,78.96175155,83.26702099,1.52342606,0.55423651,0.56099188,0.00229797,0.55426185,0.56101784,0.00229819,4.44510904,11.10427126,2.87048488,0.0022,33.0,1000
141,17.08.2020,11:45:31, pp804a U=100V / t=8m / Ra=0.173,messung1 (5Zyklen),12.049498,997.0,47.303203,2.987725,50.066604,3.011582,188.31471,11.327416,3.75,2.301885,12.0,0.1,H23m. Nadel,0.0,47.44553962,47.53726391,0.1961495,47.44333962,47.53506391,0.1961495,2.99671515,3.12598605,1.00697945,0.0,22.22331224,22.20453893,0.40624695,1779.20773571,1782.64739667,7.35560621,1779.12523571,1782.56489667,7.35560621,0.0,0.0,0.0,177.92077357,178.26473967,0.73556062,177.91252357,178.25648967,0.73556062,11.2376818,11.72244768,3.77617293,83.33742089,83.26702099,1.52342606,0.56204792,0.56099188,0.00229797,0.56207398,0.56101784,0.00229819,8.89863246,11.10427126,2.87048488,0.0022,33.0,1000
142,17.08.2020,11:45:35, pp804a U=100V / t=8m / Ra=0.173,messung1 (5Zyklen),12.04418,1497.0,70.854576,3.01076,73.617977,3.034617,184.413771,7.601746,3.75,2.300895,12.0,0.1,H23m. Nadel,0.0,47.33104609,47.53726391,0.1961495,47.32884609,47.53506391,0.1961495,2.01119572,3.12598605,1.00697945,0.0,22.65882518,22.20453893,0.40624695,1774.91422846,1782.64739667,7.35560621,1774.83172846,1782.56489667,7.35560621,0.0,0.0,0.0,177.49142285,178.26473967,0.73556062,177.48317285,178.25648967,0.73556062,7.54198397,11.72244768,3.77617293,84.97059444,83.26702099,1.52342606,0.56340751,0.56099188,0.00229797,0.5634337,0.56101784,0.00229819,13.25911066,11.10427126,2.87048488,0.0022,33.0,1000
143,17.08.2020,11:45:38, pp804a U=100V / t=8m / Ra=0.173,messung1 (5Zyklen),12.036332,1997.0,94.374691,2.98937,97.138092,3.013228,182.407534,5.658289,3.75,2.299317,12.0,0.1,H23m. Nadel,0.0,47.25823285,47.53726391,0.1961495,47.25603285,47.53506391,0.1961495,1.4969304,3.12598605,1.00697945,0.0,22.87955123,22.20453893,0.40624695,1772.18373185,1782.64739667,7.35560621,1772.10123185,1782.56489667,7.35560621,0.0,0.0,0.0,177.21837318,178.26473967,0.73556062,177.21012318,178.25648967,0.73556062,5.61348898,11.72244768,3.77617293,85.7983171,83.26702099,1.52342606,0.56427558,0.56099188,0.00229797,0.56430185,0.56101784,0.00229819,17.81423288,11.10427126,2.87048488,0.0022,33.0,1000
144,17.08.2020,11:45:41, pp804a U=100V / t=8m / Ra=0.173,messung1 (5Zyklen),15.031441,499.4,20.577976,3.005824,23.341377,3.029681,175.270656,22.749907,3.75,2.871347,15.0,0.1,H23m. Nadel,0.0,41.20539848,40.66614512,0.18538023,41.20339848,40.66414512,0.18538023,6.01887064,3.13409028,1.01131659,0.0,17.59226392,18.76502742,0.41328399,1545.20244293,1524.98044216,6.95175865,1545.12744293,1524.90544216,6.95175865,0.0,0.0,0.0,154.52024429,152.49804422,0.69517586,154.51274429,152.49054422,0.69517586,22.57076492,11.75283854,3.79243719,65.97098969,70.36885284,1.54981496,0.64716439,0.65578669,0.00296717,0.64719581,0.65581895,0.00296746,4.43051001,11.08592185,2.86880432,0.002,33.0,1000
145,17.08.2020,11:45:46, pp804a U=100V / t=8m / Ra=0.173,messung1 (5Zyklen),15.033575,997.0,40.479986,2.999242,43.243387,3.0231,162.650653,11.370736,3.75,2.872057,15.0,0.1,H23m. Nadel,0.0,40.60179137,40.66614512,0.18538023,40.59979137,40.66414512,0.18538023,3.0082668,3.13409028,1.01131659,0.0,18.79576229,18.76502742,0.41328399,1522.56717653,1524.98044216,6.95175865,1522.49217653,1524.90544216,6.95175865,0.0,0.0,0.0,152.25671765,152.49804422,0.69517586,152.24921765,152.49054422,0.69517586,11.2810005,11.75283854,3.79243719,70.48410858,70.36885284,1.54981496,0.65678547,0.65578669,0.00296717,0.65681783,0.65581895,0.00296746,8.86446198,11.08592185,2.86880432,0.002,33.0,1000
146,17.08.2020,11:45:49, pp804a U=100V / t=8m / Ra=0.173,messung1 (5Zyklen),15.024677,1497.0,60.594246,3.007469,63.357647,3.031326,158.711541,7.593503,3.75,2.870259,15.0,0.1,H23m. Nadel,0.0,40.47711824,40.66614512,0.18538023,40.47511824,40.66414512,0.18538023,2.00899733,3.13409028,1.01131659,0.0,19.23306045,18.76502742,0.41328399,1517.89193387,1524.98044216,6.95175865,1517.81693387,1524.90544216,6.95175865,0.0,0.0,0.0,151.78919339,152.49804422,0.69517586,151.78169339,152.49054422,0.69517586,7.53373998,11.75283854,3.79243719,72.1239767,70.36885284,1.54981496,0.65880843,0.65578669,0.00296717,0.65884098,0.65581895,0.00296746,13.27361978,11.08592185,2.86880432,0.002,33.0,1000
147,17.08.2020,11:45:52, pp804a U=100V / t=8m / Ra=0.173,messung1 (5Zyklen),15.010668,1997.0,80.639404,2.995952,83.402805,3.019809,156.615183,5.670648,3.75,2.867534,15.0,0.1,H23m. Nadel,0.0,40.38027241,40.66614512,0.18538023,40.37827241,40.66414512,0.18538023,1.50022634,3.13409028,1.01131659,0.0,19.43902303,18.76502742,0.41328399,1514.26021532,1524.98044216,6.95175865,1514.18521532,1524.90544216,6.95175865,0.0,0.0,0.0,151.42602153,152.49804422,0.69517586,151.41852153,152.49054422,0.69517586,5.62584877,11.75283854,3.79243719,72.89633638,70.36885284,1.54981496,0.66038848,0.65578669,0.00296717,0.66042119,0.65581895,0.00296746,17.77509564,11.08592185,2.86880432,0.002,33.0,1000
148,17.08.2020,11:45:55, pp804a U=100V / t=8m / Ra=0.173,messung1 (5Zyklen),20.035788,499.4,16.53209,3.004178,19.295491,3.028036,144.890053,22.737552,3.75,3.82745,20.0,0.1,H23m. Nadel,0.0,33.10390469,32.69843354,0.14035531,33.10220469,32.69673354,0.14035531,6.01557469,3.13801046,1.01025042,0.0,13.543315,14.77936154,0.43504178,1241.39642571,1226.19125782,5.26332405,1241.33267571,1226.12750782,5.26332405,0.0,0.0,0.0,124.13964257,122.61912578,0.52633241,124.13326757,122.61275078,0.52633241,22.55840509,11.76753923,3.78843907,50.78743124,55.42260578,1.63140666,0.80554445,0.81557824,0.00347711,0.80558582,0.81562064,0.00347747,4.43293751,11.07653217,2.8804706,0.0017,33.0,1000
149,17.08.2020,11:46:00, pp804a U=100V / t=8m / Ra=0.173,messung1 (5Zyklen),20.02455,997.0,32.567555,3.01405,35.330956,3.037908,132.889753,11.426433,3.75,3.825372,20.0,0.1,H23m. Nadel,0.0,32.66555165,32.69843354,0.14035531,32.66385165,32.69673354,0.14035531,3.02311936,3.13801046,1.01025042,0.0,14.82036615,14.77936154,0.43504178,1224.95818706,1226.19125782,5.26332405,1224.89443706,1226.12750782,5.26332405,0.0,0.0,0.0,122.49581871,122.61912578,0.52633241,122.48944371,122.61275078,0.52633241,11.33669759,11.76753923,3.78843907,55.57637306,55.42260578,1.63140666,0.8163544,0.81557824,0.00347711,0.81639688,0.81562064,0.00347747,8.82091096,11.07653217,2.8804706,0.0017,33.0,1000
150,17.08.2020,11:46:03, pp804a U=100V / t=8m / Ra=0.173,messung1 (5Zyklen),20.023397,1497.0,48.711613,3.022277,51.475014,3.046134,128.945426,7.630597,3.75,3.825063,20.0,0.1,H23m. Nadel,0.0,32.53948764,32.69843354,0.14035531,32.53778764,32.69673354,0.14035531,2.01888911,3.13801046,1.01025042,0.0,15.25944927,14.77936154,0.43504178,1220.23078657,1226.19125782,5.26332405,1220.16703657,1226.12750782,5.26332405,0.0,0.0,0.0,122.02307866,122.61912578,0.52633241,122.01670366,122.61275078,0.52633241,7.57083417,11.76753923,3.78843907,57.22293474,55.42260578,1.63140666,0.8195171,0.81557824,0.00347711,0.81955992,0.81562064,0.00347747,13.20858412,11.07653217,2.8804706,0.0017,33.0,1000
151,17.08.2020,11:46:06, pp804a U=100V / t=8m / Ra=0.173,messung1 (5Zyklen),20.024498,1997.0,64.872126,2.984434,67.635527,3.008292,127.007123,5.64902,3.75,3.825359,20.0,0.1,H23m. Nadel,0.0,32.48479019,32.69843354,0.14035531,32.48309019,32.69673354,0.14035531,1.49445869,3.13801046,1.01025042,0.0,15.49431575,14.77936154,0.43504178,1218.17963195,1226.19125782,5.26332405,1218.11588195,1226.12750782,5.26332405,0.0,0.0,0.0,121.81796319,122.61912578,0.52633241,121.81158819,122.61275078,0.52633241,5.60422008,11.76753923,3.78843907,58.10368406,55.42260578,1.63140666,0.820897,0.81557824,0.00347711,0.82093996,0.81562064,0.00347747,17.8436961,11.07653217,2.8804706,0.0017,33.0,1000
152,17.08.2020,11:46:10, pp804a U=100V / t=8m / Ra=0.173,messung1 (5Zyklen),24.012457,499.4,14.355308,3.015696,17.118709,3.039553,128.544573,22.824036,3.75,4.587225,24.0,0.1,H23m. Nadel,0.0,28.74511013,28.35654537,0.13919941,28.74351013,28.35494537,0.13919941,6.03863837,3.13958164,1.01574791,0.0,11.35243588,12.60768186,0.43843816,1077.94162996,1063.37045137,5.21997791,1077.88162996,1063.31045137,5.21997791,0.0,0.0,0.0,107.794163,106.33704514,0.52199779,107.788163,106.33104514,0.52199779,22.64489387,11.77343116,3.80905466,42.57163456,47.27880699,1.64414311,0.92769402,0.94047361,0.00458807,0.92774566,0.94052669,0.00458858,4.41600656,11.0793461,2.87281399,0.0016,33.0,1000
153,17.08.2020,11:46:14, pp804a U=100V / t=8m / Ra=0.173,messung1 (5Zyklen),24.021045,997.0,28.279804,2.997597,31.043205,3.021454,116.762305,11.364547,3.75,4.588859,24.0,0.1,H23m. Nadel,0.0,28.3648987,28.35654537,0.13919941,28.3632987,28.35494537,0.13919941,3.00661685,3.13958164,1.01574791,0.0,12.67834092,12.60768186,0.43843816,1063.6837011,1063.37045137,5.21997791,1063.6237011,1063.31045137,5.21997791,0.0,0.0,0.0,106.36837011,106.33704514,0.52199779,106.36237011,106.33104514,0.52199779,11.27481319,11.77343116,3.80905466,47.54377846,47.27880699,1.64414311,0.9401291,0.94047361,0.00458807,0.94018213,0.94052669,0.00458858,8.86932655,11.0793461,2.87281399,0.0016,33.0,1000
154,17.08.2020,11:46:17, pp804a U=100V / t=8m / Ra=0.173,messung1 (5Zyklen),24.009979,1497.0,42.207591,3.015696,44.970992,3.039553,112.652785,7.614111,3.75,4.586693,24.0,0.1,H23m. Nadel,0.0,28.19478357,28.35654537,0.13919941,28.19318357,28.35494537,0.13919941,2.01449299,3.13958164,1.01574791,0.0,13.08934529,12.60768186,0.43843816,1057.30438377,1063.37045137,5.21997791,1057.24438377,1063.31045137,5.21997791,0.0,0.0,0.0,105.73043838,106.33704514,0.52199779,105.72443838,106.33104514,0.52199779,7.5543487,11.77343116,3.80905466,49.08504484,47.27880699,1.64414311,0.94580143,0.94047361,0.00458807,0.94585511,0.94052669,0.00458858,13.23740855,11.0793461,2.87281399,0.0016,33.0,1000
155,17.08.2020,11:46:21, pp804a U=100V / t=8m / Ra=0.173,messung1 (5Zyklen),24.005848,1997.0,56.158414,2.992661,58.921815,3.016518,110.644369,5.664468,3.75,4.585864,24.0,0.1,H23m. Nadel,0.0,28.12138908,28.35654537,0.13919941,28.11978908,28.35494537,0.13919941,1.49857837,3.13958164,1.01574791,0.0,13.31060536,12.60768186,0.43843816,1054.55209064,1063.37045137,5.21997791,1054.49209064,1063.31045137,5.21997791,0.0,0.0,0.0,105.45520906,106.33704514,0.52199779,105.44920906,106.33104514,0.52199779,5.61966888,11.77343116,3.80905466,49.91477009,47.27880699,1.64414311,0.94826989,0.94047361,0.00458807,0.94832385,0.94052669,0.00458858,17.79464274,11.0793461,2.87281399,0.0016,33.0,1000
156,17.08.2020,11:46:24, pp804a U=100V / t=8m / Ra=0.173,messung1 (5Zyklen),29.99747,499.4,11.936662,3.004178,14.700062,3.028036,110.382928,22.737552,3.75,5.730113,30.0,0.1,H23m. Nadel,0.0,23.90200641,23.58102419,0.11599033,23.90060641,23.57962419,0.11599033,6.01557469,3.14591103,1.00761814,0.0,8.94251586,10.21685658,0.44608249,896.32524029,884.28840712,4.34963743,896.27274029,884.23590712,4.34963743,0.0,0.0,0.0,89.63252403,88.42884071,0.43496374,89.62727403,88.42359071,0.43496374,22.55840509,11.79716636,3.77856803,33.53443447,38.31321218,1.67280933,1.11566645,1.1309344,0.00553127,1.1157318,1.13100155,0.00553193,4.43293751,11.00933626,2.83468268,0.0014,33.0,1000
157,17.08.2020,11:46:28, pp804a U=100V / t=8m / Ra=0.173,messung1 (5Zyklen),30.019706,997.0,23.51655,3.028858,26.279951,3.052716,98.846356,11.48213,3.75,5.734746,30.0,0.1,H23m. Nadel,0.0,23.58731194,23.58102419,0.11599033,23.58591194,23.57962419,0.11599033,3.03797192,3.14591103,1.00761814,0.0,10.27397001,10.21685658,0.44608249,884.52419759,884.28840712,4.34963743,884.47169759,884.23590712,4.34963743,0.0,0.0,0.0,88.45241976,88.42884071,0.43496374,88.44716976,88.42359071,0.43496374,11.39239468,11.79716636,3.77856803,38.52738754,38.31321218,1.67280933,1.13055132,1.1309344,0.00553127,1.13061843,1.13100155,0.00553193,8.77778577,11.00933626,2.83468268,0.0014,33.0,1000
158,17.08.2020,11:46:32, pp804a U=100V / t=8m / Ra=0.173,messung1 (5Zyklen),29.996644,1497.0,35.129346,3.01405,37.892747,3.037908,94.921711,7.609989,3.75,5.730268,30.0,0.1,H23m. Nadel,0.0,23.46649699,23.58102419,0.11599033,23.46509699,23.57962419,0.11599033,2.01339345,3.14591103,1.00761814,0.0,10.72585177,10.21685658,0.44608249,879.99363727,884.28840712,4.34963743,879.94113727,884.23590712,4.34963743,0.0,0.0,0.0,87.99936373,88.42884071,0.43496374,87.99411373,88.42359071,0.43496374,7.55022545,11.79716636,3.77856803,40.22194414,38.31321218,1.67280933,1.13637185,1.1309344,0.00553127,1.13643965,1.13100155,0.00553193,13.24463761,11.00933626,2.83468268,0.0014,33.0,1000
159,17.08.2020,11:46:35, pp804a U=100V / t=8m / Ra=0.173,messung1 (5Zyklen),29.992427,1997.0,46.666458,3.028858,49.429858,3.052716,92.820215,5.732441,3.75,5.729564,30.0,0.1,H23m. Nadel,0.0,23.36828142,23.58102419,0.11599033,23.36688142,23.57962419,0.11599033,1.51670406,3.14591103,1.00761814,0.0,10.92508868,10.21685658,0.44608249,876.31055333,884.28840712,4.34963743,876.25805333,884.23590712,4.34963743,0.0,0.0,0.0,87.63105533,88.42884071,0.43496374,87.62580533,88.42359071,0.43496374,5.68764021,11.79716636,3.77856803,40.96908256,38.31321218,1.67280933,1.14114796,1.1309344,0.00553127,1.14121633,1.13100155,0.00553193,17.58198414,11.00933626,2.83468268,0.0014,33.0,1000
