Repository: ZBT-Tools/ContactResistanceAnalysis

File: Messreihen/Vorbehandlungen/pp+gps.csv (part 45 of 75)
age[mV],voltage_needle[mV],R_ges / mOhm*cm²,R_bulk / mOhm*cm²,contact_area[cm2],p_Kraftsensor / ?,pressure_rounded[bar],sample_thickness[cm],parameters,[mV]_in_[V],main_resistance[mOhm],main_resistance_mean[mOhm],main_resistance_error[mOhm],flow_resistance[mOhm],flow_resistance_mean[mOhm],flow_resistance_error[mOhm],bulk_resistance[mOhm],bulk_resistance_mean[mOhm],bulk_resistance_error[mOhm],bulk_resistance_sub[mOhm],contact_resistance[mOhm],contact_resistance_mean[mOhm],contact_resistance_error[mOhm],vs_main_resistance[mOhm*cm],vs_main_resistance_mean[mOhm*cm],vs_main_resistance_error[mOhm*cm],vs_flow_resistance[mOhm*cm],vs_flow_resistance_mean[mOhm*cm],vs_flow_resistance_error[mOhm*cm],vs_bulk_resistance[mOhm*cm],vs_bulk_resistance_mean[mOhm*cm],vs_bulk_resistance_error[mOhm*cm],as_main_resistance[mOhm*cm2],as_main_resistance_mean[mOhm*cm2],as_main_resistance_error[mOhm*cm2],as_flow_resistance[mOhm*cm2],as_flow_resistance_mean[mOhm*cm2],as_flow_resistance_error[mOhm*cm2],as_bulk_resistance[mOhm*cm2],as_bulk_resistance_mean[mOhm*cm2],as_bulk_resistance_error[mOhm*cm2],as_contact_resistance[mOhm*cm2],as_contact_resistance_mean[mOhm*cm2],as_contact_resistance_error[mOhm*cm2],vs_main_conductance[S/cm],vs_main_conductance_mean[S/cm],vs_main_conductance_error[S/cm],vs_flow_conductance[S/cm],vs_flow_conductance_mean[S/cm],vs_flow_conductance_error[S/cm],vs_bulk_conductance[S/cm],vs_bulk_conductance_mean[S/cm],vs_bulk_conductance_error[S/cm],degradation_corr[mOhm],cycle,[mV] in [V]
160,17.08.2020,11:46:45, pp804a U=100V / t=8m / Ra=0.173,messung1 (5Zyklen),2.073012,499.4,100.885296,3.009114,103.648697,3.032972,778.299187,22.774617,3.75,0.396033,2.0,0.1,H23m. Nadel,0.0,202.01300761,133.55820895,22.82604831,202.00818261,133.55338395,22.82604831,6.02545855,3.1359455,1.01352281,0.0,97.99136203,65.20871922,10.93703655,7575.48778534,5008.4328355,855.97681167,7575.30684784,5008.251898,855.97681167,0.0,0.0,0.0,757.54877853,500.84328355,85.59768117,757.53068478,500.8251898,85.59768117,22.59546956,11.75979564,3.80071053,367.46760761,244.53269708,41.01388708,0.1320047,0.21362547,0.02723795,0.13200785,0.21363413,0.02723979,4.42566594,11.0920199,2.87600897,0.004825,34.0,1000
161,17.08.2020,11:46:48, pp804a U=100V / t=8m / Ra=0.173,messung1 (5Zyklen),2.066765,997.0,108.860253,3.007469,111.623654,3.031326,419.848248,11.401679,3.75,0.394823,2.0,0.1,H23m. Nadel,0.0,109.18781645,133.55820895,22.82604831,109.18299145,133.55338395,22.82604831,3.01651856,3.1359455,1.01352281,0.0,53.08323645,65.20871922,10.93703655,4094.54311685,5008.4328355,855.97681167,4094.36217935,5008.251898,855.97681167,0.0,0.0,0.0,409.45431169,500.84328355,85.59768117,409.43621794,500.8251898,85.59768117,11.31194458,11.75979564,3.80071053,199.06213668,244.53269708,41.01388708,0.24422749,0.21362547,0.02723795,0.24423829,0.21363413,0.02723979,8.84021304,11.0920199,2.87600897,0.004825,34.0,1000
162,17.08.2020,11:46:51, pp804a U=100V / t=8m / Ra=0.173,messung1 (5Zyklen),2.071997,1497.0,166.086792,2.997597,168.850193,3.021454,422.971425,7.568773,3.75,0.395816,2.0,0.1,H23m. Nadel,0.0,110.94642084,133.55820895,22.82604831,110.94159584,133.55338395,22.82604831,2.00240281,3.1359455,1.01352281,0.0,54.46959652,65.20871922,10.93703655,4160.49078156,5008.4328355,855.97681167,4160.30984406,5008.251898,855.97681167,0.0,0.0,0.0,416.04907816,500.84328355,85.59768117,416.03098441,500.8251898,85.59768117,7.50901052,11.75979564,3.80071053,204.26098694,244.53269708,41.01388708,0.24035626,0.21362547,0.02723795,0.24036671,0.21363413,0.02723979,13.31733385,11.0920199,2.87600897,0.004825,34.0,1000
163,17.08.2020,11:46:55, pp804a U=100V / t=8m / Ra=0.173,messung1 (5Zyklen),2.075026,1997.0,223.834925,2.994306,226.598326,3.018164,425.510126,5.667558,3.75,0.396424,2.0,0.1,H23m. Nadel,0.0,112.08559089,133.55820895,22.82604831,112.08076589,133.55338395,22.82604831,1.4994021,3.1359455,1.01352281,0.0,55.29068189,65.20871922,10.93703655,4203.20965824,5008.4328355,855.97681167,4203.02872074,5008.251898,855.97681167,0.0,0.0,0.0,420.32096582,500.84328355,85.59768117,420.30287207,500.8251898,85.59768117,5.62275789,11.75979564,3.80071053,207.34005709,244.53269708,41.01388708,0.23791342,0.21362547,0.02723795,0.23792367,0.21363413,0.02723979,17.78486679,11.0920199,2.87600897,0.004825,34.0,1000
164,17.08.2020,11:46:58, pp804a U=100V / t=8m / Ra=0.173,messung1 (5Zyklen),3.023142,499.4,46.544702,2.98937,49.308103,3.013228,370.255082,22.626359,3.75,0.577533,3.0,0.1,H23m. Nadel,0.0,93.20124549,90.19491616,1.00557231,93.19717883,90.19084949,1.00557231,5.98592311,3.11898601,1.00673685,0.0,43.60562786,43.53593174,0.12076331,3495.04670605,3382.30935606,37.70896173,3494.89420605,3382.15685606,37.70896173,0.0,0.0,0.0,349.5046706,338.23093561,3.77089617,349.4894206,338.21568561,3.77089617,22.44721165,11.69619754,3.77526319,163.52110448,163.25974403,0.4528624,0.28611921,0.29576392,0.00322703,0.28613169,0.29577726,0.00322732,4.45489629,11.15392709,2.89658198,0.00406667,34.0,1000
165,17.08.2020,11:47:02, pp804a U=100V / t=8m / Ra=0.173,messung1 (5Zyklen),3.035413,997.0,89.121125,3.002533,91.884526,3.02639,345.603782,11.383113,3.75,0.579851,3.0,0.1,H23m. Nadel,0.0,89.38929288,90.19491616,1.00557231,89.38522621,90.19084949,1.00557231,3.0115677,3.11898601,1.00673685,0.0,43.18682925,43.53593174,0.12076331,3352.09848295,3382.30935606,37.70896173,3351.94598295,3382.15685606,37.70896173,0.0,0.0,0.0,335.20984829,338.23093561,3.77089617,335.19459829,338.21568561,3.77089617,11.29337889,11.69619754,3.77526319,161.9506097,163.25974403,0.4528624,0.29832059,0.29576392,0.00322703,0.29833416,0.29577726,0.00322732,8.85474587,11.15392709,2.89658198,0.00406667,34.0,1000
166,17.08.2020,11:47:06, pp804a U=100V / t=8m / Ra=0.173,messung1 (5Zyklen),3.041935,1497.0,133.543628,2.976207,136.307029,3.000065,341.450473,7.515193,3.75,0.58111,3.0,0.1,H23m. Nadel,0.0,89.20750033,90.19491616,1.00557231,89.20343367,90.19084949,1.00557231,1.98811423,3.11898601,1.00673685,0.0,43.60765972,43.53593174,0.12076331,3345.28126253,3382.30935606,37.70896173,3345.12876253,3382.15685606,37.70896173,0.0,0.0,0.0,334.52812625,338.23093561,3.77089617,334.51287625,338.21568561,3.77089617,7.45542836,11.69619754,3.77526319,163.52872395,163.25974403,0.4528624,0.29892853,0.29576392,0.00322703,0.29894215,0.29577726,0.00322732,13.41304553,11.15392709,2.89658198,0.00406667,34.0,1000
167,17.08.2020,11:47:09, pp804a U=100V / t=8m / Ra=0.173,messung1 (5Zyklen),3.045876,1997.0,177.696307,2.976207,180.459708,3.000065,338.870258,5.633572,3.75,0.581893,3.0,0.1,H23m. Nadel,0.0,88.98162594,90.19491616,1.00557231,88.97755927,90.19084949,1.00557231,1.49033901,3.11898601,1.00673685,0.0,43.74361013,43.53593174,0.12076331,3336.81097271,3382.30935606,37.70896173,3336.65847271,3382.15685606,37.70896173,0.0,0.0,0.0,333.68109727,338.23093561,3.77089617,333.66584727,338.21568561,3.77089617,5.58877128,11.69619754,3.77526319,164.03853799,163.25974403,0.4528624,0.29968734,0.29576392,0.00322703,0.29970104,0.29577726,0.00322732,17.89302066,11.15392709,2.89658198,0.00406667,34.0,1000
168,17.08.2020,11:47:12, pp804a U=100V / t=8m / Ra=0.173,messung1 (5Zyklen),5.056419,499.4,40.094977,2.987725,42.858378,3.011582,321.824022,22.614004,3.75,0.965932,5.0,0.1,H23m. Nadel,0.0,80.28629756,77.20716193,1.02656868,80.28299756,77.20386193,1.02656868,5.98262915,3.11658049,1.00575412,0.0,37.1501842,37.04364072,0.15930178,3010.73615839,2895.26857222,38.49632546,3010.61240839,2895.14482222,38.49632546,0.0,0.0,0.0,301.07361584,289.52685722,3.84963255,301.06124084,289.51448222,3.84963255,22.43485933,11.68717683,3.77157793,139.31319075,138.9136527,0.59738166,0.33214468,0.34556964,0.00447591,0.33215833,0.34558443,0.00447628,4.4573491,11.1514519,2.88393092,0.0033,34.0,1000
169,17.08.2020,11:47:17, pp804a U=100V / t=8m / Ra=0.173,messung1 (5Zyklen),5.060067,997.0,75.946899,2.995952,78.7103,3.019809,296.05178,11.358359,3.75,0.966619,5.0,0.1,H23m. Nadel,0.0,76.17542528,77.20716193,1.02656868,76.17212528,77.20386193,1.02656868,3.0049669,3.11658049,1.00575412,0.0,36.58357919,37.04364072,0.15930178,2856.57844784,2895.26857222,38.49632546,2856.45469784,2895.14482222,38.49632546,0.0,0.0,0.0,285.65784478,289.52685722,3.84963255,285.64546978,289.51448222,3.84963255,11.26862588,11.68717683,3.77157793,137.18842195,138.9136527,0.59738166,0.35006915,0.34556964,0.00447591,0.35008432,0.34558443,0.00447628,8.87419647,11.1514519,2.88393092,0.0033,34.0,1000
170,17.08.2020,11:47:20, pp804a U=100V / t=8m / Ra=0.173,messung1 (5Zyklen),5.05339,1497.0,114.118756,2.967981,116.882157,2.991838,292.790974,7.494585,3.75,0.965432,5.0,0.1,H23m. Nadel,0.0,76.23163393,77.20716193,1.02656868,76.22833393,77.20386193,1.02656868,1.98261924,3.11658049,1.00575412,0.0,37.12285735,37.04364072,0.15930178,2858.68627255,2895.26857222,38.49632546,2858.56252255,2895.14482222,38.49632546,0.0,0.0,0.0,285.86862725,289.52685722,3.84963255,285.85625225,289.51448222,3.84963255,7.43482214,11.68717683,3.77157793,139.21071506,138.9136527,0.59738166,0.34981103,0.34556964,0.00447591,0.34982618,0.34558443,0.00447628,13.45022087,11.1514519,2.88393092,0.0033,34.0,1000
171,17.08.2020,11:47:23, pp804a U=100V / t=8m / Ra=0.173,messung1 (5Zyklen),5.056401,1997.0,152.042176,2.987725,154.805577,3.011582,290.696501,5.6552,3.75,0.965935,5.0,0.1,H23m. Nadel,0.0,76.13529094,77.20716193,1.02656868,76.13199094,77.20386193,1.02656868,1.49610666,3.11658049,1.00575412,0.0,37.31794214,37.04364072,0.15930178,2855.07341012,2895.26857222,38.49632546,2854.94966012,2895.14482222,38.49632546,0.0,0.0,0.0,285.50734101,289.52685722,3.84963255,285.49496601,289.51448222,3.84963255,5.61039997,11.68717683,3.77157793,139.94228302,138.9136527,0.59738166,0.35025369,0.34556964,0.00447591,0.35026887,0.34558443,0.00447628,17.82404115,11.1514519,2.88393092,0.0033,34.0,1000
172,17.08.2020,11:47:26, pp804a U=100V / t=8m / Ra=0.173,messung1 (5Zyklen),6.060985,499.4,35.80558,3.004178,38.568981,3.028036,289.614897,22.737552,3.75,1.157855,6.0,0.1,H23m. Nadel,0.0,71.69719664,69.72639054,0.65955044,71.69419664,69.72339054,0.65955044,6.01557469,3.12612043,1.01257925,0.0,32.83931097,33.29863505,0.20112386,2688.64487385,2614.73964513,24.73314163,2688.53237385,2614.62714513,24.73314163,0.0,0.0,0.0,268.86448738,261.47396451,2.47331416,268.85323738,261.46271451,2.47331416,22.55840509,11.72295162,3.79717217,123.14741615,124.86988145,0.75421446,0.37193458,0.38254808,0.00355303,0.37195014,0.38256455,0.00355333,4.43293751,11.12866294,2.87859575,0.003,34.0,1000
173,17.08.2020,11:47:31, pp804a U=100V / t=8m / Ra=0.173,messung1 (5Zyklen),6.057027,997.0,68.980536,2.991016,71.743937,3.014873,269.849311,11.339793,3.75,1.157092,6.0,0.1,H23m. Nadel,0.0,69.1881003,69.72639054,0.65955044,69.1851003,69.72339054,0.65955044,3.00001605,3.12612043,1.01257925,0.0,33.09254213,33.29863505,0.20112386,2594.55376128,2614.73964513,24.73314163,2594.44126128,2614.62714513,24.73314163,0.0,0.0,0.0,259.45537613,261.47396451,2.47331416,259.44412613,261.46271451,2.47331416,11.25006018,11.72295162,3.79717217,124.09703297,124.86988145,0.75421446,0.38542273,0.38254808,0.00355303,0.38543945,0.38256455,0.00355333,8.88884134,11.12866294,2.87859575,0.003,34.0,1000
174,17.08.2020,11:47:34, pp804a U=100V / t=8m / Ra=0.173,messung1 (5Zyklen),6.054515,1497.0,103.458606,2.979498,106.222007,3.003356,266.087192,7.523436,3.75,1.156632,6.0,0.1,H23m. Nadel,0.0,69.11062525,69.72639054,0.65955044,69.10762525,69.72339054,0.65955044,1.99031263,3.12612043,1.01257925,0.0,33.55865631,33.29863505,0.20112386,2591.64844689,2614.73964513,24.73314163,2591.53594689,2614.62714513,24.73314163,0.0,0.0,0.0,259.16484469,261.47396451,2.47331416,259.15359469,261.46271451,2.47331416,7.46367234,11.72295162,3.79717217,125.84496117,124.86988145,0.75421446,0.3858548,0.38254808,0.00355303,0.38587155,0.38256455,0.00355333,13.39823017,11.12866294,2.87859575,0.003,34.0,1000
175,17.08.2020,11:47:37, pp804a U=100V / t=8m / Ra=0.173,messung1 (5Zyklen),6.055203,1997.0,137.612551,2.992661,140.375952,3.016518,263.600311,5.664468,3.75,1.156714,6.0,0.1,H23m. Nadel,0.0,68.90963996,69.72639054,0.65955044,68.90663996,69.72339054,0.65955044,1.49857837,3.12612043,1.01257925,0.0,33.7040308,33.29863505,0.20112386,2584.1114985,2614.73964513,24.73314163,2583.9989985,2614.62714513,24.73314163,0.0,0.0,0.0,258.41114985,261.47396451,2.47331416,258.39989985,261.46271451,2.47331416,5.61966888,11.72295162,3.79717217,126.39011549,124.86988145,0.75421446,0.38698021,0.38254808,0.00355303,0.38699705,0.38256455,0.00355333,17.79464274,11.12866294,2.87859575,0.003,34.0,1000
176,17.08.2020,11:47:41, pp804a U=100V / t=8m / Ra=0.173,messung1 (5Zyklen),10.055462,499.4,26.807226,2.977853,29.570627,3.00171,222.046159,22.539875,3.75,1.92089,10.0,0.1,H23m. Nadel,0.0,53.67886664,52.69917229,0.32664924,53.67646664,52.69677229,0.32664924,5.96286143,3.11678902,0.99869454,0.0,23.8568026,24.78999163,0.34752682,2012.957499,1976.21896078,12.24934637,2012.867499,1976.12896078,12.24934637,0.0,0.0,0.0,201.2957499,197.62189608,1.22493464,201.2867499,197.61289608,1.22493464,22.36073038,11.68795882,3.74510454,89.46300976,92.96246863,1.30322559,0.49678148,0.50607442,0.00309849,0.49680369,0.50609747,0.00309877,4.47212583,11.11781714,2.87280139,0.0024,34.0,1000
177,17.08.2020,11:47:45, pp804a U=100V / t=8m / Ra=0.173,messung1 (5Zyklen),10.054997,997.0,52.214538,2.98937,54.977939,3.013228,206.787634,11.333604,3.75,1.920917,10.0,0.1,H23m. Nadel,0.0,52.37165296,52.69917229,0.32664924,52.36925296,52.69677229,0.32664924,2.9983651,3.11678902,0.99869454,0.0,24.68544393,24.78999163,0.34752682,1963.93698596,1976.21896078,12.24934637,1963.84698596,1976.12896078,12.24934637,0.0,0.0,0.0,196.3936986,197.62189608,1.22493464,196.3846986,197.61289608,1.22493464,11.24386911,11.68795882,3.74510454,92.57041474,92.96246863,1.30322559,0.50918131,0.50607442,0.00309849,0.50920464,0.50609747,0.00309877,8.89373569,11.11781714,2.87280139,0.0024,34.0,1000
178,17.08.2020,11:47:48, pp804a U=100V / t=8m / Ra=0.173,messung1 (5Zyklen),10.044826,1497.0,78.429715,3.012405,81.193116,3.036262,203.389568,7.605868,3.75,1.918793,10.0,0.1,H23m. Nadel,0.0,52.39125919,52.69917229,0.32664924,52.38885919,52.69677229,0.32664924,2.01229459,3.11678902,0.99869454,0.0,25.1882823,24.78999163,0.34752682,1964.67221944,1976.21896078,12.24934637,1964.58221944,1976.12896078,12.24934637,0.0,0.0,0.0,196.46722194,197.62189608,1.22493464,196.45822194,197.61289608,1.22493464,7.54610471,11.68795882,3.74510454,94.45605862,92.96246863,1.30322559,0.50899076,0.50607442,0.00309849,0.50901407,0.50609747,0.00309877,13.25187018,11.11781714,2.87280139,0.0024,34.0,1000
179,17.08.2020,11:47:52, pp804a U=100V / t=8m / Ra=0.173,messung1 (5Zyklen),10.039818,1997.0,104.552756,2.982789,107.316157,3.006646,201.520075,5.645931,3.75,1.917928,10.0,0.1,H23m. Nadel,0.0,52.35491037,52.69917229,0.32664924,52.35251037,52.69677229,0.32664924,1.49363495,3.11678902,0.99869454,0.0,25.42943771,24.78999163,0.34752682,1963.30913871,1976.21896078,12.24934637,1963.21913871,1976.12896078,12.24934637,0.0,0.0,0.0,196.33091387,197.62189608,1.22493464,196.32191387,197.61289608,1.22493464,5.60113107,11.68795882,3.74510454,95.3603914,92.96246863,1.30322559,0.50934414,0.50607442,0.00309849,0.50936749,0.50609747,0.00309877,17.85353685,11.11781714,2.87280139,0.0024,34.0,1000
180,17.08.2020,11:47:55, pp804a U=100V / t=8m / Ra=0.173,messung1 (5Zyklen),12.039843,499.4,23.700828,3.023922,26.464229,3.04778,198.720181,22.885811,3.75,2.299975,12.0,0.1,H23m. Nadel,0.0,47.45860633,46.65112498,0.27081488,47.45640633,46.64892498,0.27081488,6.05511013,3.14967866,1.01836414,0.0,20.7006481,21.74962316,0.37764718,1779.69773728,1749.41718682,10.15555814,1779.61523728,1749.33468682,10.15555814,0.0,0.0,0.0,177.96977373,174.94171868,1.01555581,177.96152373,174.93346868,1.01555581,22.706663,11.81129499,3.81886551,77.62743037,81.56108685,1.41617694,0.56189317,0.5716761,0.00328195,0.56191922,0.57170306,0.00328226,4.40399367,11.032867,2.84525608,0.0022,34.0,1000
181,17.08.2020,11:47:59, pp804a U=100V / t=8m / Ra=0.173,messung1 (5Zyklen),12.045436,997.0,46.317646,3.017341,49.081047,3.041198,184.607749,11.43881,3.75,2.30106,12.0,0.1,H23m. Nadel,0.0,46.45701705,46.65112498,0.27081488,46.45481705,46.64892498,0.27081488,3.02642026,3.14967866,1.01836414,0.0,21.7141984,21.74962316,0.37764718,1742.13813942,1749.41718682,10.15555814,1742.05563942,1749.33468682,10.15555814,0.0,0.0,0.0,174.21381394,174.94171868,1.01555581,174.20556394,174.93346868,1.01555581,11.34907598,11.81129499,3.81886551,81.42824398,81.56108685,1.41617694,0.57400729,0.5716761,0.00328195,0.57403448,0.57170306,0.00328226,8.81129003,11.032867,2.84525608,0.0022,34.0,1000
182,17.08.2020,11:48:03, pp804a U=100V / t=8m / Ra=0.173,messung1 (5Zyklen),12.035334,1497.0,69.428068,2.995952,72.191469,3.019809,180.840353,7.564652,3.75,2.299127,12.0,0.1,H23m. Nadel,0.0,46.37813494,46.65112498,0.27081488,46.37593494,46.64892498,0.27081488,2.00130394,3.14967866,1.01836414,0.0,22.1873155,21.74962316,0.37764718,1739.18006012,1749.41718682,10.15555814,1739.09756012,1749.33468682,10.15555814,0.0,0.0,0.0,173.91800601,174.94171868,1.01555581,173.90975601,174.93346868,1.01555581,7.50488978,11.81129499,3.81886551,83.20243312,81.56108685,1.41617694,0.57498359,0.5716761,0.00328195,0.57501087,0.57170306,0.00328226,13.32464606,11.032867,2.84525608,0.0022,34.0,1000
183,17.08.2020,11:48:06, pp804a U=100V / t=8m / Ra=0.173,messung1 (5Zyklen),12.038604,1997.0,92.482551,3.027213,95.245952,3.05107,178.854442,5.729351,3.75,2.299794,12.0,0.1,H23m. Nadel,0.0,46.31074161,46.65112498,0.27081488,46.30854161,46.64892498,0.27081488,1.51588032,3.14967866,1.01836414,0.0,22.39633065,21.74962316,0.37764718,1736.65281047,1749.41718682,10.15555814,1736.57031047,1749.33468682,10.15555814,0.0,0.0,0.0,173.66528105,174.94171868,1.01555581,173.65703105,174.93346868,1.01555581,5.6845512,11.81129499,3.81886551,83.98623992,81.56108685,1.41617694,0.57582033,0.5716761,0.00328195,0.57584769,0.57170306,0.00328226,17.59153827,11.032867,2.84525608,0.0022,34.0,1000
184,17.08.2020,11:48:09, pp804a U=100V / t=8m / Ra=0.173,messung1 (5Zyklen),15.038566,499.4,20.168287,3.009114,22.931688,3.032972,172.194295,22.774617,3.75,2.872909,15.0,0.1,H23m. Nadel,0.0,40.38503604,39.77172852,0.20692771,40.38303604,39.76972852,0.20692771,6.02545855,3.12941017,1.01287341,0.0,17.17878875,18.32015917,0.40453169,1514.43885162,1491.43981953,7.75978923,1514.36385162,1491.36481953,7.75978923,0.0,0.0,0.0,151.44388516,149.14398195,0.77597892,151.43638516,149.13648195,0.77597892,22.59546956,11.73528815,3.7982753,64.4204578,68.7005969,1.51699383,0.66031058,0.67054696,0.00345542,0.66034328,0.67058069,0.00345576,4.42566594,11.09341495,2.85003951,0.002,34.0,1000
185,17.08.2020,11:48:14, pp804a U=100V / t=8m / Ra=0.173,messung1 (5Zyklen),15.035158,997.0,39.52898,2.974562,42.292381,2.99842,159.073651,11.277907,3.75,2.872248,15.0,0.1,H23m. Nadel,0.0,39.64792377,39.77172852,0.20692771,39.64592377,39.76972852,0.20692771,2.98351254,3.12941017,1.01287341,0.0,18.33120562,18.32015917,0.40453169,1486.79714142,1491.43981953,7.75978923,1486.72214142,1491.36481953,7.75978923,0.0,0.0,0.0,148.67971414,149.14398195,0.77597892,148.67221414,149.13648195,0.77597892,11.18817202,11.73528815,3.7982753,68.74202106,68.7005969,1.51699383,0.67258671,0.67054696,0.00345542,0.67262064,0.67058069,0.00345576,8.93801059,11.09341495,2.85003951,0.002,34.0,1000
186,17.08.2020,11:48:17, pp804a U=100V / t=8m / Ra=0.173,messung1 (5Zyklen),15.038738,1497.0,59.225325,2.994306,61.988726,3.018164,155.282379,7.56053,3.75,2.872846,15.0,0.1,H23m. Nadel,0.0,39.56267535,39.77172852,0.20692771,39.56067535,39.76972852,0.20692771,2.00020441,3.12941017,1.01287341,0.0,18.78023547,18.32015917,0.40453169,1483.60032565,1491.43981953,7.75978923,1483.52532565,1491.36481953,7.75978923,0.0,0.0,0.0,148.36003257,149.14398195,0.77597892,148.35253257,149.13648195,0.77597892,7.50076653,11.73528815,3.7982753,70.42588302,68.7005969,1.51699383,0.67403598,0.67054696,0.00345542,0.67407006,0.67058069,0.00345576,13.33197075,11.09341495,2.85003951,0.002,34.0,1000
187,17.08.2020,11:48:20, pp804a U=100V / t=8m / Ra=0.173,messung1 (5Zyklen),15.031664,1997.0,78.864084,3.012405,81.627485,3.036262,153.281457,5.701544,3.75,2.871564,15.0,0.1,H23m. Nadel,0.0,39.49127892,39.77172852,0.20692771,39.48927892,39.76972852,0.20692771,1.5084652,3.12941017,1.01287341,0.0,18.99040686,18.32015917,0.40453169,1480.92295944,1491.43981953,7.75978923,1480.84795944,1491.36481953,7.75978923,0.0,0.0,0.0,148.09229594,149.14398195,0.77597892,148.08479594,149.13648195,0.77597892,5.65674449,11.73528815,3.7982753,71.21402573,68.7005969,1.51699383,0.67525457,0.67054696,0.00345542,0.67528877,0.67058069,0.00345576,17.67801253,11.09341495,2.85003951,0.002,34.0,1000
188,17.08.2020,11:48:23, pp804a U=100V / t=8m / Ra=0.173,messung1 (5Zyklen),20.030883,499.4,16.143791,2.992661,18.907192,3.016518,141.974306,22.651068,3.75,3.826707,20.0,0.1,H23m. Nadel,0.0,32.32637365,31.8738365,0.15953945,32.32467365,31.8721365,0.15953945,5.99251302,3.12983791,1.00466476,0.0,13.16608032,14.3711493,0.42257892,1212.23901181,1195.26886862,5.98272932,1212.17526181,1195.20511862,5.98272932,0.0,0.0,0.0,121.22390118,119.52688686,0.59827293,121.21752618,119.52051186,0.59827293,22.47192381,11.73689215,3.76749284,49.37280119,53.89180986,1.58467096,0.82491983,0.83669429,0.00415854,0.82496321,0.83673892,0.00415899,4.44999729,11.07925228,2.86204641,0.0017,34.0,1000
189,17.08.2020,11:48:28, pp804a U=100V / t=8m / Ra=0.173,messung1 (5Zyklen),20.031812,997.0,31.767921,3.005824,34.531321,3.029681,129.882102,11.39549,3.75,3.826743,20.0,0.1,H23m. Nadel,0.0,31.86351153,31.8738365,0.15953945,31.86181153,31.8721365,0.15953945,3.01486861,3.12983791,1.00466476,0.0,14.42347146,14.3711493,0.42257892,1194.88168255,1195.26886862,5.98272932,1194.81793255,1195.20511862,5.98272932,0.0,0.0,0.0,119.48816825,119.52688686,0.59827293,119.48179325,119.52051186,0.59827293,11.30575727,11.73689215,3.76749284,54.08801799,53.89180986,1.58467096,0.83690295,0.83669429,0.00415854,0.8369476,0.83673892,0.00415899,8.84505103,11.07925228,2.86204641,0.0017,34.0,1000
190,17.08.2020,11:48:31, pp804a U=100V / t=8m / Ra=0.173,messung1 (5Zyklen),20.033206,1497.0,47.439766,3.009114,50.203167,3.032972,125.759437,7.597624,3.75,3.826911,20.0,0.1,H23m. Nadel,0.0,31.68989045,31.8738365,0.15953945,31.68819045,31.8721365,0.15953945,2.01009619,3.12983791,1.00466476,0.0,14.83904713,14.3711493,0.42257892,1188.37089178,1195.26886862,5.98272932,1188.30714178,1195.20511862,5.98272932,0.0,0.0,0.0,118.83708918,119.52688686,0.59827293,118.83071418,119.52051186,0.59827293,7.53786072,11.73689215,3.76749284,55.64642673,53.89180986,1.58467096,0.84148813,0.83669429,0.00415854,0.84153327,0.83673892,0.00415899,13.26636345,11.07925228,2.86204641,0.0017,34.0,1000
191,17.08.2020,11:48:34, pp804a U=100V / t=8m / Ra=0.173,messung1 (5Zyklen),20.033447,1997.0,63.136294,2.999242,65.899695,3.0231,123.747549,5.676827,3.75,3.827112,20.0,0.1,H23m. Nadel,0.0,31.61557036,31.8738365,0.15953945,31.61387036,31.8721365,0.15953945,1.50187381,3.12983791,1.00466476,0.0,15.05599827,14.3711493,0.42257892,1185.58388833,1195.26886862,5.98272932,1185.52013833,1195.20511862,5.98272932,0.0,0.0,0.0,118.55838883,119.52688686,0.59827293,118.55201383,119.52051186,0.59827293,5.63202679,11.73689215,3.76749284,56.45999352,53.89180986,1.58467096,0.84346625,0.83669429,0.00415854,0.84351161,0.83673892,0.00415899,17.75559736,11.07925228,2.86204641,0.0017,34.0,1000
192,17.08.2020,11:48:38, pp804a U=100V / t=8m / Ra=0.173,messung1 (5Zyklen),24.040579,499.4,14.029531,2.999242,16.792932,3.0231,126.09831,22.700488,3.75,4.59264,24.0,0.1,H23m. Nadel,0.0,28.09277333,27.67631461,0.14554483,28.09118999,27.67473128,0.14554483,6.00569083,3.13835376,1.00606917,0.0,11.04274958,12.26818876,0.43028066,1053.4789998,1037.86179784,5.4579312,1053.4196248,1037.80242284,5.4579312,0.0,0.0,0.0,105.34789998,103.78617978,0.54579312,105.34196248,103.78024228,0.54579312,22.52134061,11.76882659,3.7727594,41.41031094,46.00570785,1.61355247,0.94923582,0.96359874,0.00502783,0.94928932,0.96365388,0.0050284,4.44023301,11.03000719,2.82906744,0.00158333,34.0,1000
193,17.08.2020,11:48:42, pp804a U=100V / t=8m / Ra=0.173,messung1 (5Zyklen),24.019806,997.0,27.573954,3.017341,30.337355,3.041198,114.107402,11.43881,3.75,4.58857,24.0,0.1,H23m. Nadel,0.0,27.65692477,27.67631461,0.14554483,27.65534144,27.67473128,0.14554483,3.02642026,3.13835376,1.00606917,0.0,12.31446059,12.26818876,0.43028066,1037.13467904,1037.86179784,5.4579312,1037.07530404,1037.80242284,5.4579312,0.0,0.0,0.0,103.7134679,103.78617978,0.54579312,103.7075304,103.78024228,0.54579312,11.34907598,11.76882659,3.7727594,46.17922721,46.00570785,1.61355247,0.96419493,0.96359874,0.00502783,0.96425013,0.96365388,0.0050284,8.81129003,11.03000719,2.82906744,0.00158333,34.0,1000
194,17.08.2020,11:48:45, pp804a U=100V / t=8m / Ra=0.173,messung1 (5Zyklen),24.012853,1497.0,41.175964,2.995952,43.939365,3.019809,110.068549,7.564652,3.75,4.587258,24.0,0.1,H23m. Nadel,0.0,27.50565397,27.67631461,0.14554483,27.50407064,27.67473128,0.14554483,2.00130394,3.13835376,1.00606917,0.0,12.75138335,12.26818876,0.43028066,1031.46202405,1037.86179784,5.4579312,1031.40264905,1037.80242284,5.4579312,0.0,0.0,0.0,103.1462024,103.78617978,0.54579312,103.1402649,103.78024228,0.54579312,7.50488978,11.76882659,3.7727594,47.81768756,46.00570785,1.61355247,0.96949764,0.96359874,0.00502783,0.96955345,0.96365388,0.0050284,13.32464606,11.03000719,2.82906744,0.00158333,34.0,1000
195,17.08.2020,11:48:49, pp804a U=100V / t=8m / Ra=0.173,messung1 (5Zyklen),24.008189,1997.0,54.817463,3.03544,57.580864,3.059297,108.12631,5.744799,3.75,4.586262,24.0,0.1,H23m. Nadel,0.0,27.44990636,27.67631461,0.14554483,27.44832303,27.67473128,0.14554483,1.52,3.13835376,1.00606917,0.0,12.96416151,12.26818876,0.43028066,1029.37148848,1037.86179784,5.4579312,1029.31211348,1037.80242284,5.4579312,0.0,0.0,0.0,102.93714885,103.78617978,0.54579312,102.93121135,103.78024228,0.54579312,5.7,11.76882659,3.7727594,48.61560567,46.00570785,1.61355247,0.97146658,0.96359874,0.00502783,0.97152262,0.96365388,0.0050284,17.54385965,11.03000719,2.82906744,0.00158333,34.0,1000
196,17.08.2020,11:48:52, pp804a U=100V / t=8m / Ra=0.173,messung1 (5Zyklen),29.997986,499.4,11.650373,3.022277,14.413774,3.046134,108.233182,22.873456,3.75,5.730666,30.0,0.1,H23m. Nadel,0.0,23.32874049,23.0165536,0.11562853,23.32734049,23.0151536,0.11562853,6.05181618,3.16067576,1.01502788,0.0,8.63776215,9.92723892,0.45031975,874.82776832,863.12076013,4.33607004,874.77526832,863.06826013,4.33607004,0.0,0.0,0.0,87.48277683,86.31207601,0.433607,87.47752683,86.30682601,0.433607,22.69431067,11.8525341,3.80635455,32.39160808,37.22714595,1.68869907,1.14308214,1.15867373,0.00579294,1.14315075,1.15874423,0.00579365,4.40639072,10.97763152,2.84074707,0.0014,34.0,1000
197,17.08.2020,11:48:56, pp804a U=100V / t=8m / Ra=0.173,messung1 (5Zyklen),30.001428,997.0,22.971943,3.03873,25.735344,3.062588,96.797935,11.519262,3.75,5.731126,30.0,0.1,H23m. Nadel,0.0,23.0410662,23.0165536,0.11562853,23.0396662,23.0151536,0.11562853,3.04787362,3.16067576,1.01502788,0.0,9.99589629,9.92723892,0.45031975,864.03998245,863.12076013,4.33607004,863.98748245,863.06826013,4.33607004,0.0,0.0,0.0,86.40399824,86.31207601,0.433607,86.39874824,86.30682601,0.433607,11.42952608,11.8525341,3.80635455,37.48461108,37.22714595,1.68869907,1.15735385,1.15867373,0.00579294,1.15742418,1.15874423,0.00579365,8.74926916,10.97763152,2.84074707,0.0014,34.0,1000
198,17.08.2020,11:49:00, pp804a U=100V / t=8m / Ra=0.173,messung1 (5Zyklen),30.006402,1497.0,34.283642,3.037085,37.047043,3.060942,92.803215,7.667691,3.75,5.732171,30.0,0.1,H23m. Nadel,0.0,22.90156446,23.0165536,0.11562853,22.90016446,23.0151536,0.11562853,2.0287809,3.16067576,1.01502788,0.0,10.43569178,9.92723892,0.45031975,858.80866733,863.12076013,4.33607004,858.75616733,863.06826013,4.33607004,0.0,0.0,0.0,85.88086673,86.31207601,0.433607,85.87561673,86.30682601,0.433607,7.60792836,11.8525341,3.80635455,39.13384419,37.22714595,1.68869907,1.16440371,1.15867373,0.00579294,1.1644749,1.15874423,0.00579365,13.14418266,10.97763152,2.84074707,0.0014,34.0,1000
199,17.08.2020,11:49:03, pp804a U=100V / t=8m / Ra=0.173,messung1 (5Zyklen),30.001738,1997.0,45.521302,3.023922,48.284703,3.04778,90.669823,5.723172,3.75,5.731409,30.0,0.1,H23m. Nadel,0.0,22.79484326,23.0165536,0.11562853,22.79344326,23.0151536,0.11562853,1.51423235,3.16067576,1.01502788,0.0,10.63960546,9.92723892,0.45031975,854.80662243,863.12076013,4.33607004,854.75412243,863.06826013,4.33607004,0.0,0.0,0.0,85.48066224,86.31207601,0.433607,85.47541224,86.30682601,0.433607,5.67837131,11.8525341,3.80635455,39.89852047,37.22714595,1.68869907,1.16985523,1.15867373,0.00579294,1.16992709,1.15874423,0.00579365,17.61068352,10.97763152,2.84074707,0.0014,34.0,1000
0,17.08.2020,11:23:17, pp804b U=100V / t=8m / Ra=0.172,messung1 (5Zyklen),1.971062,499.4,92.768026,3.0231,95.252534,3.02639,715.252306,22.725197,3.75,0.37654,2.0,0.1,H23m. Nadel,0.0,185.75896276,125.66162427,20.03960667,185.75406276,125.65672427,20.03960667,6.05346416,3.15376713,1.01651168,0.0,89.8502993,61.25147857,9.54238865,6965.96110332,4712.31090999,751.48525028,6965.77735332,4712.12715999,751.48525028,0.0,0.0,0.0,696.59611033,471.231091,75.14852503,696.57773533,471.212716,75.14852503,22.70049059,11.82662674,3.8119188,336.93862237,229.69304463,35.78395745,0.14355521,0.22524994,0.02726176,0.143559,0.22525967,0.02726375,4.40519114,11.0062453,2.83946126,0.0049,25.0,1000
1,17.08.2020,11:23:21, pp804b U=100V / t=8m / Ra=0.172,messung1 (5Zyklen),1.995534,997.0,103.949748,3.019809,106.434256,3.0231,400.329447,11.370736,3.75,0.381228,2.0,0.1,H23m. Nadel,0.0,104.26253561,125.66162427,20.03960667,104.25763561,125.65672427,20.03960667,3.02889569,3.15376713,1.01651168,0.0,50.61436996,61.25147857,9.54238865,3909.84508526,4712.31090999,751.48525028,3909.66133526,4712.12715999,751.48525028,0.0,0.0,0.0,390.98450853,471.231091,75.14852503,390.96613353,471.212716,75.14852503,11.35835883,11.82662674,3.8119188,189.80388735,229.69304463,35.78395745,0.25576461,0.22524994,0.02726176,0.25577663,0.22525967,0.02726375,8.80408882,11.0062453,2.83946126,0.0049,25.0,1000
2,17.08.2020,11:23:25, pp804b U=100V / t=8m / Ra=0.172,messung1 (5Zyklen),2.038438,1497.0,158.301877,3.019809,160.786385,3.0231,402.771505,7.572895,3.75,0.389395,2.0,0.1,H23m. Nadel,0.0,105.74607682,125.66162427,20.03960667,105.74117682,125.65672427,20.03960667,2.01724048,3.15376713,1.01651168,0.0,51.86196817,61.25147857,9.54238865,3965.47788076,4712.31090999,751.48525028,3965.29413076,4712.12715999,751.48525028,0.0,0.0,0.0,396.54778808,471.231091,75.14852503,396.52941308,471.212716,75.14852503,7.5646518,11.82662674,3.8119188,194.48238064,229.69304463,35.78395745,0.25217642,0.22524994,0.02726176,0.2521881,0.22525967,0.02726375,13.21937911,11.0062453,2.83946126,0.0049,25.0,1000
3,17.08.2020,11:23:28, pp804b U=100V / t=8m / Ra=0.172,messung1 (5Zyklen),2.067677,1997.0,213.437207,3.02639,215.921715,3.029681,405.461407,5.689186,3.75,0.394997,2.0,0.1,H23m. Nadel,0.0,106.87892188,125.66162427,20.03960667,106.87402188,125.65672427,20.03960667,1.5154682,3.15376713,1.01651168,0.0,52.67927684,61.25147857,9.54238865,4007.95957061,4712.31090999,751.48525028,4007.77582061,4712.12715999,751.48525028,0.0,0.0,0.0,400.79595706,471.231091,75.14852503,400.77758206,471.212716,75.14852503,5.68300576,11.82662674,3.8119188,197.54728815,229.69304463,35.78395745,0.24950351,0.22524994,0.02726176,0.24951495,0.22525967,0.02726375,17.59632213,11.0062453,2.83946126,0.0049,25.0,1000
4,17.08.2020,11:23:31, pp804b U=100V / t=8m / Ra=0.172,messung1 (5Zyklen),3.068146,499.4,47.267837,3.019809,49.752345,3.0231,373.590895,22.700488,3.75,0.586124,3.0,0.1,H23m. Nadel,0.0,94.6492531,88.85186039,1.93318346,94.6451531,88.84776039,1.93318346,6.04687425,3.1490974,1.01613851,0.0,44.29913943,42.84933149,0.51654078,3549.34699139,3331.94476459,72.49437979,3549.19324139,3331.79101459,72.49437979,0.0,0.0,0.0,354.93469914,333.19447646,7.24943798,354.91932414,333.17910146,7.24943798,22.67577843,11.80911525,3.8105194,166.12177285,160.68499311,1.93702791,0.28174197,0.30053407,0.0062668,0.28175417,0.30054797,0.00626736,4.40999193,11.0320699,2.85170724,0.0041,25.0,1000
5,17.08.2020,11:23:36, pp804b U=100V / t=8m / Ra=0.172,messung1 (5Zyklen),3.065822,997.0,86.547,3.018164,89.031508,3.021454,334.872775,11.364547,3.75,0.585667,3.0,0.1,H23m. Nadel,0.0,86.80742227,88.85186039,1.93318346,86.80332227,88.84776039,1.93318346,3.02724574,3.1490974,1.01613851,0.0,41.88803826,42.84933149,0.51654078,3255.27833501,3331.94476459,72.49437979,3255.12458501,3331.79101459,72.49437979,0.0,0.0,0.0,325.5278335,333.19447646,7.24943798,325.5124585,333.17910146,7.24943798,11.35217151,11.80911525,3.8105194,157.08014349,160.68499311,1.93702791,0.30719339,0.30053407,0.0062668,0.3072079,0.30054797,0.00626736,8.80888735,11.0320699,2.85170724,0.0041,25.0,1000
6,17.08.2020,11:23:39, pp804b U=100V / t=8m / Ra=0.172,messung1 (5Zyklen),3.068593,1497.0,130.074438,3.011582,132.558946,3.014873,332.061489,7.552287,3.75,0.586229,3.0,0.1,H23m. Nadel,0.0,86.89007214,88.85186039,1.93318346,86.88597214,88.84776039,1.93318346,2.01174482,3.1490974,1.01613851,0.0,42.43711366,42.84933149,0.51654078,3258.37770541,3331.94476459,72.49437979,3258.22395541,3331.79101459,72.49437979,0.0,0.0,0.0,325.83777054,333.19447646,7.24943798,325.82239554,333.17910146,7.24943798,7.54404309,11.80911525,3.8105194,159.13917623,160.68499311,1.93702791,0.30690119,0.30053407,0.0062668,0.30691567,0.30054797,0.00626736,13.25549163,11.0320699,2.85170724,0.0041,25.0,1000
7,17.08.2020,11:23:42, pp804b U=100V / t=8m / Ra=0.172,messung1 (5Zyklen),3.067767,1997.0,173.860206,3.016518,176.344714,3.019809,331.143054,5.670648,3.75,0.586071,3.0,0.1,H23m. Nadel,0.0,87.06069404,88.85186039,1.93318346,87.05659404,88.84776039,1.93318346,1.51052479,3.1490974,1.01613851,0.0,42.77303463,42.84933149,0.51654078,3264.77602654,3331.94476459,72.49437979,3264.62227654,3331.79101459,72.49437979,0.0,0.0,0.0,326.47760265,333.19447646,7.24943798,326.46222765,333.17910146,7.24943798,5.66446795,11.80911525,3.8105194,160.39887985,160.68499311,1.93702791,0.30629973,0.30053407,0.0062668,0.30631415,0.30054797,0.00626736,17.65390869,11.0320699,2.85170724,0.0041,25.0,1000
8,17.08.2020,11:23:45, pp804b U=100V / t=8m / Ra=0.172,messung1 (5Zyklen),5.047934,499.4,39.431091,3.021454,41.915599,3.024745,314.744686,22.712843,3.75,0.964308,5.0,0.1,H23m. Nadel,0.0,78.95693032,75.11809845,1.2798306,78.95363032,75.11479845,1.2798306,6.0501682,3.14992122,1.01706417,0.0,36.45173106,35.98243862,0.21416084,2960.88488686,2816.92869181,47.99364746,2960.76113686,2816.80494181,47.99364746,0.0,0.0,0.0,296.08848869,281.69286918,4.79936475,296.07611369,281.68049418,4.79936475,22.68813076,11.81220456,3.81399066,136.69399146,134.93414481,0.80310314,0.33773687,0.35529578,0.00585412,0.33775099,0.35531142,0.00585463,4.40759096,11.04136709,2.86869673,0.0033,25.0,1000
9,17.08.2020,11:23:50, pp804b U=100V / t=8m / Ra=0.172,messung1 (5Zyklen),5.053872,997.0,73.675517,3.014873,76.160025,3.018164,286.459473,11.35217,3.75,0.965423,5.0,0.1,H23m. Nadel,0.0,73.89720863,75.11809845,1.2798306,73.89390863,75.11479845,1.2798306,3.02394483,3.14992122,1.01706417,0.0,35.4349819,35.98243862,0.21416084,2771.14532347,2816.92869181,47.99364746,2771.02157347,2816.80494181,47.99364746,0.0,0.0,0.0,277.11453235,281.69286918,4.79936475,277.10215735,281.68049418,4.79936475,11.33979313,11.81220456,3.81399066,132.88118211,134.93414481,0.80310314,0.36086162,0.35529578,0.00585412,0.36087774,0.35531142,0.00585463,8.81850302,11.04136709,2.86869673,0.0033,25.0,1000
10,17.08.2020,11:23:53, pp804b U=100V / t=8m / Ra=0.172,messung1 (5Zyklen),5.058312,1497.0,110.534393,3.031326,113.018901,3.034617,283.11348,7.601746,3.75,0.966317,5.0,0.1,H23m. Nadel,0.0,73.83726987,75.11809845,1.2798306,73.83396987,75.11479845,1.2798306,2.02493387,3.14992122,1.01706417,0.0,35.904518,35.98243862,0.21416084,2768.89762024,2816.92869181,47.99364746,2768.77387024,2816.80494181,47.99364746,0.0,0.0,0.0,276.88976202,281.69286918,4.79936475,276.87738702,281.68049418,4.79936475,7.593502,11.81220456,3.81399066,134.64194251,134.93414481,0.80310314,0.36115456,0.35529578,0.00585412,0.3611707,0.35531142,0.00585463,13.16915436,11.04136709,2.86869673,0.0033,25.0,1000
11,17.08.2020,11:23:56, pp804b U=100V / t=8m / Ra=0.172,messung1 (5Zyklen),5.062149,1997.0,147.340627,2.996774,149.825135,3.000065,281.344144,5.633572,3.75,0.96706,5.0,0.1,H23m. Nadel,0.0,73.78098498,75.11809845,1.2798306,73.77768498,75.11479845,1.2798306,1.50063796,3.14992122,1.01706417,0.0,36.13852351,35.98243862,0.21416084,2766.78693665,2816.92869181,47.99364746,2766.66318665,2816.80494181,47.99364746,0.0,0.0,0.0,276.67869367,281.69286918,4.79936475,276.66631867,281.68049418,4.79936475,5.62739234,11.81220456,3.81399066,135.51946316,134.93414481,0.80310314,0.36143007,0.35529578,0.00585412,0.36144624,0.35531142,0.00585463,17.77022002,11.04136709,2.86869673,0.0033,25.0,1000
12,17.08.2020,11:24:00, pp804b U=100V / t=8m / Ra=0.172,messung1 (5Zyklen),6.062138,499.4,35.136758,3.005001,37.621266,3.008292,282.498496,22.589294,3.75,1.158056,6.0,0.1,H23m. Nadel,0.0,70.35794553,68.81822811,0.51886837,70.3549122,68.81519477,0.51886837,6.01722267,3.14560217,1.00836321,0.0,32.16884477,32.8347963,0.25291906,2638.42295755,2580.683554,19.45756394,2638.30920755,2580.569804,19.45756394,0.0,0.0,0.0,263.84229575,258.0683554,1.94575639,263.83092075,258.0569804,1.94575639,22.564585,11.79600814,3.78136205,120.63316788,123.13048613,0.94844648,0.37901429,0.38755941,0.0028815,0.37903063,0.3875765,0.00288175,4.43172343,11.02319543,2.8526291,0.00303333,25.0,1000
13,17.08.2020,11:24:04, pp804b U=100V / t=8m / Ra=0.172,messung1 (5Zyklen),6.062758,997.0,68.287034,3.024745,70.771542,3.028036,266.191857,11.389302,3.75,1.15822,6.0,0.1,H23m. Nadel,0.0,68.49251153,68.81822811,0.51886837,68.4894782,68.81519477,0.51886837,3.03384654,3.14560217,1.00836321,0.0,32.72781583,32.8347963,0.25291906,2568.46918255,2580.683554,19.45756394,2568.35543255,2580.569804,19.45756394,0.0,0.0,0.0,256.84691825,258.0683554,1.94575639,256.83554325,258.0569804,1.94575639,11.37692452,11.79600814,3.78136205,122.72930937,123.13048613,0.94844648,0.38933697,0.38755941,0.0028815,0.38935421,0.3875765,0.00288175,8.78972167,11.02319543,2.8526291,0.00303333,25.0,1000
14,17.08.2020,11:24:07, pp804b U=100V / t=8m / Ra=0.172,messung1 (5Zyklen),6.054652,1497.0,102.250113,3.031326,104.734621,3.034617,262.361274,7.601746,3.75,1.156665,6.0,0.1,H23m. Nadel,0.0,68.3033487,68.81822811,0.51886837,68.30031536,68.81519477,0.51886837,2.02493387,3.14560217,1.00836321,0.0,33.13769075,32.8347963,0.25291906,2561.37557615,2580.683554,19.45756394,2561.26182615,2580.569804,19.45756394,0.0,0.0,0.0,256.13755762,258.0683554,1.94575639,256.12618262,258.0569804,1.94575639,7.593502,11.79600814,3.78136205,124.26634031,123.13048613,0.94844648,0.39041522,0.38755941,0.0028815,0.39043256,0.3875765,0.00288175,13.16915436,11.02319543,2.8526291,0.00303333,25.0,1000
15,17.08.2020,11:24:11, pp804b U=100V / t=8m / Ra=0.172,messung1 (5Zyklen),6.054497,1997.0,136.033856,3.008292,138.518364,3.011582,260.112101,5.6552,3.75,1.156639,6.0,0.1,H23m. Nadel,0.0,68.11910666,68.81822811,0.51886837,68.11607333,68.81519477,0.51886837,1.50640561,3.14560217,1.00836321,0.0,33.30483386,32.8347963,0.25291906,2554.46649975,2580.683554,19.45756394,2554.35274975,2580.569804,19.45756394,0.0,0.0,0.0,255.44664997,258.0683554,1.94575639,255.43527497,258.0569804,1.94575639,5.64902103,11.79600814,3.78136205,124.89312697,123.13048613,0.94844648,0.39147117,0.38755941,0.0028815,0.39148861,0.3875765,0.00288175,17.70218228,11.02319543,2.8526291,0.00303333,25.0,1000
16,17.08.2020,11:24:14, pp804b U=100V / t=8m / Ra=0.172,messung1 (5Zyklen),10.046014,499.4,28.466558,3.024745,30.951066,3.028036,232.411888,22.737552,3.75,1.919115,10.0,0.1,H23m. Nadel,0.0,57.00151782,55.78622788,0.40619759,56.99911782,55.78382788,0.40619759,6.05675811,3.15438952,1.01905793,0.0,25.47117986,26.31471918,0.31667274,2137.5569183,2091.98354533,15.23240967,2137.4669183,2091.89354533,15.23240967,0.0,0.0,0.0,213.75569183,209.19835453,1.52324097,213.74669183,209.18935453,1.52324097,22.71284291,11.8289607,3.82146725,95.51692446,98.68019692,1.18752277,0.4678238,0.4780902,0.00343199,0.4678435,0.47811078,0.00343228,4.40279539,11.03163531,2.86403515,0.0024,25.0,1000
17,17.08.2020,11:24:18, pp804b U=100V / t=8m / Ra=0.172,messung1 (5Zyklen),10.042675,997.0,55.28557,3.036262,57.770078,3.039553,217.289662,11.432622,3.75,1.91853,10.0,0.1,H23m. Nadel,0.0,55.45192578,55.78622788,0.40619759,55.44952578,55.78382788,0.40619759,3.04539819,3.15438952,1.01905793,0.0,26.20206379,26.31471918,0.31667274,2079.44721665,2091.98354533,15.23240967,2079.35721665,2091.89354533,15.23240967,0.0,0.0,0.0,207.94472166,209.19835453,1.52324097,207.93572166,209.18935453,1.52324097,11.42024323,11.8289607,3.82146725,98.25773922,98.68019692,1.18752277,0.48089703,0.4780902,0.00343199,0.48091785,0.47811078,0.00343228,8.75638093,11.03163531,2.86403515,0.0024,25.0,1000
