Repository: ZBT-Tools/ContactResistanceAnalysis

File: Messreihen/Vorbehandlungen/pp+gps.csv (part 46 of 75)
age[mV],voltage_needle[mV],R_ges / mOhm*cm²,R_bulk / mOhm*cm²,contact_area[cm2],p_Kraftsensor / ?,pressure_rounded[bar],sample_thickness[cm],parameters,[mV]_in_[V],main_resistance[mOhm],main_resistance_mean[mOhm],main_resistance_error[mOhm],flow_resistance[mOhm],flow_resistance_mean[mOhm],flow_resistance_error[mOhm],bulk_resistance[mOhm],bulk_resistance_mean[mOhm],bulk_resistance_error[mOhm],bulk_resistance_sub[mOhm],contact_resistance[mOhm],contact_resistance_mean[mOhm],contact_resistance_error[mOhm],vs_main_resistance[mOhm*cm],vs_main_resistance_mean[mOhm*cm],vs_main_resistance_error[mOhm*cm],vs_flow_resistance[mOhm*cm],vs_flow_resistance_mean[mOhm*cm],vs_flow_resistance_error[mOhm*cm],vs_bulk_resistance[mOhm*cm],vs_bulk_resistance_mean[mOhm*cm],vs_bulk_resistance_error[mOhm*cm],as_main_resistance[mOhm*cm2],as_main_resistance_mean[mOhm*cm2],as_main_resistance_error[mOhm*cm2],as_flow_resistance[mOhm*cm2],as_flow_resistance_mean[mOhm*cm2],as_flow_resistance_error[mOhm*cm2],as_bulk_resistance[mOhm*cm2],as_bulk_resistance_mean[mOhm*cm2],as_bulk_resistance_error[mOhm*cm2],as_contact_resistance[mOhm*cm2],as_contact_resistance_mean[mOhm*cm2],as_contact_resistance_error[mOhm*cm2],vs_main_conductance[S/cm],vs_main_conductance_mean[S/cm],vs_main_conductance_error[S/cm],vs_flow_conductance[S/cm],vs_flow_conductance_mean[S/cm],vs_flow_conductance_error[S/cm],vs_bulk_conductance[S/cm],vs_bulk_conductance_mean[S/cm],vs_bulk_conductance_error[S/cm],degradation_corr[mOhm],cycle,[mV] in [V]
18,17.08.2020,11:24:22, pp804b U=100V / t=8m / Ra=0.172,messung1 (5Zyklen),10.054825,1497.0,82.912448,3.005001,85.396956,3.008292,213.920229,7.535801,3.75,1.920811,10.0,0.1,H23m. Nadel,0.0,55.38573681,55.78622788,0.40619759,55.38333681,55.78382788,0.40619759,2.0073487,3.15438952,1.01905793,0.0,26.68799405,26.31471918,0.31667274,2076.96513026,2091.98354533,15.23240967,2076.87513026,2091.89354533,15.23240967,0.0,0.0,0.0,207.69651303,209.19835453,1.52324097,207.68751303,209.18935453,1.52324097,7.52755762,11.8289607,3.82146725,100.07997771,98.68019692,1.18752277,0.48147173,0.4780902,0.00343199,0.4814926,0.47811078,0.00343228,13.28452137,11.03163531,2.86403515,0.0024,25.0,1000
19,17.08.2020,11:24:25, pp804b U=100V / t=8m / Ra=0.172,messung1 (5Zyklen),10.043604,1997.0,110.445545,3.011582,112.930053,3.014873,212.061942,5.661379,3.75,1.918632,10.0,0.1,H23m. Nadel,0.0,55.3057311,55.78622788,0.40619759,55.3033311,55.78382788,0.40619759,1.50805308,3.15438952,1.01905793,0.0,26.89763901,26.31471918,0.31667274,2073.96491612,2091.98354533,15.23240967,2073.87491612,2091.89354533,15.23240967,0.0,0.0,0.0,207.39649161,209.19835453,1.52324097,207.38749161,209.18935453,1.52324097,5.65519905,11.8289607,3.82146725,100.86614628,98.68019692,1.18752277,0.48216823,0.4780902,0.00343199,0.48218916,0.47811078,0.00343228,17.68284355,11.03163531,2.86403515,0.0024,25.0,1000
20,17.08.2020,11:24:28, pp804b U=100V / t=8m / Ra=0.172,messung1 (5Zyklen),12.046537,499.4,25.746814,3.021454,28.231322,3.024745,211.989302,22.712843,3.75,2.30126,12.0,0.1,H23m. Nadel,0.0,51.55549459,50.35028467,0.40518343,51.55329459,50.34808467,0.40518343,6.0501682,3.14958313,1.01894486,0.0,22.7515632,23.59925077,0.31295942,1933.33104726,1888.13567528,15.1943785,1933.24854726,1888.05317528,15.1943785,0.0,0.0,0.0,193.33310473,188.81356753,1.51943785,193.32485473,188.80531753,1.51943785,22.68813076,11.81093675,3.82104322,85.31836198,88.49719039,1.17359783,0.51724199,0.52972432,0.00419875,0.51726406,0.52974748,0.00419912,4.40759096,11.06501346,2.88590756,0.0022,25.0,1000
21,17.08.2020,11:24:33, pp804b U=100V / t=8m / Ra=0.172,messung1 (5Zyklen),12.039533,997.0,49.93493,3.034617,52.419438,3.037908,197.164386,11.426433,3.75,2.299955,12.0,0.1,H23m. Nadel,0.0,50.08518556,50.35028467,0.40518343,50.08298556,50.34808467,0.40518343,3.04374824,3.14958313,1.01894486,0.0,23.51961866,23.59925077,0.31295942,1878.19445838,1888.13567528,15.1943785,1878.11195838,1888.05317528,15.1943785,0.0,0.0,0.0,187.81944584,188.81356753,1.51943785,187.81119584,188.80531753,1.51943785,11.41405592,11.81093675,3.82104322,88.19856996,88.49719039,1.17359783,0.53242623,0.52972432,0.00419875,0.53244962,0.52974748,0.00419912,8.76112757,11.06501346,2.88590756,0.0022,25.0,1000
22,17.08.2020,11:24:36, pp804b U=100V / t=8m / Ra=0.172,messung1 (5Zyklen),12.042355,1497.0,74.748278,3.003356,77.232786,3.006646,193.468902,7.531679,3.75,2.300488,12.0,0.1,H23m. Nadel,0.0,49.93204943,50.35028467,0.40518343,49.92984943,50.34808467,0.40518343,2.00624983,3.14958313,1.01894486,0.0,23.9617998,23.59925077,0.31295942,1872.45185371,1888.13567528,15.1943785,1872.36935371,1888.05317528,15.1943785,0.0,0.0,0.0,187.24518537,188.81356753,1.51943785,187.23693537,188.80531753,1.51943785,7.52343687,11.81093675,3.82104322,89.85674925,88.49719039,1.17359783,0.53405913,0.52972432,0.00419875,0.53408266,0.52974748,0.00419912,13.29179758,11.06501346,2.88590756,0.0022,25.0,1000
23,17.08.2020,11:24:39, pp804b U=100V / t=8m / Ra=0.172,messung1 (5Zyklen),12.050255,1997.0,99.507333,2.991838,101.991841,2.995129,191.521985,5.624303,3.75,2.302003,12.0,0.1,H23m. Nadel,0.0,49.82840911,50.35028467,0.40518343,49.82620911,50.34808467,0.40518343,1.49816625,3.14958313,1.01894486,0.0,24.16402143,23.59925077,0.31295942,1868.56534176,1888.13567528,15.1943785,1868.48284176,1888.05317528,15.1943785,0.0,0.0,0.0,186.85653418,188.81356753,1.51943785,186.84828418,188.80531753,1.51943785,5.61812344,11.81093675,3.82104322,90.61508037,88.49719039,1.17359783,0.53516994,0.52972432,0.00419875,0.53519357,0.52974748,0.00419912,17.79953772,11.06501346,2.88590756,0.0022,25.0,1000
24,17.08.2020,11:24:42, pp804b U=100V / t=8m / Ra=0.172,messung1 (5Zyklen),15.037602,499.4,22.237308,3.005001,24.721816,3.008292,185.636384,22.589294,3.75,2.872606,15.0,0.1,H23m. Nadel,0.0,44.52804966,43.538247,0.33479809,44.52604966,43.536247,0.33479809,6.01722267,3.13953484,1.00869693,0.0,19.2544135,20.19835608,0.33957203,1669.80186223,1632.68426259,12.55492824,1669.72686223,1632.60926259,12.55492824,0.0,0.0,0.0,166.98018622,163.26842626,1.25549282,166.97268622,163.26092626,1.25549282,22.564585,11.77325567,3.7826135,72.20405061,75.7438353,1.27339513,0.59887345,0.61259546,0.00464547,0.59890035,0.61262361,0.00464589,4.43172343,11.03651445,2.83863544,0.002,25.0,1000
25,17.08.2020,11:24:47, pp804b U=100V / t=8m / Ra=0.172,messung1 (5Zyklen),15.040682,997.0,43.225241,3.005001,45.709749,3.008292,171.92734,11.315039,3.75,2.873326,15.0,0.1,H23m. Nadel,0.0,43.35530692,43.538247,0.33479809,43.35330692,43.536247,0.33479809,3.01404313,3.13953484,1.00869693,0.0,20.1696319,20.19835608,0.33957203,1625.82400953,1632.68426259,12.55492824,1625.74900953,1632.60926259,12.55492824,0.0,0.0,0.0,162.58240095,163.26842626,1.25549282,162.57490095,163.26092626,1.25549282,11.30266174,11.77325567,3.7826135,75.63611961,75.7438353,1.27339513,0.61507272,0.61259546,0.00464547,0.6151011,0.61262361,0.00464589,8.84747348,11.03651445,2.83863544,0.002,25.0,1000
26,17.08.2020,11:24:50, pp804b U=100V / t=8m / Ra=0.172,messung1 (5Zyklen),15.033609,1497.0,64.657417,3.014873,67.141925,3.018164,168.191196,7.56053,3.75,2.871949,15.0,0.1,H23m. Nadel,0.0,43.19132732,43.538247,0.33479809,43.18932732,43.536247,0.33479809,2.01394322,3.13953484,1.00869693,0.0,20.58769205,20.19835608,0.33957203,1619.67477455,1632.68426259,12.55492824,1619.59977455,1632.60926259,12.55492824,0.0,0.0,0.0,161.96747745,163.26842626,1.25549282,161.95997745,163.26092626,1.25549282,7.55228707,11.77325567,3.7826135,77.20384519,75.7438353,1.27339513,0.6174079,0.61259546,0.00464547,0.61743649,0.61262361,0.00464589,13.24102209,11.03651445,2.83863544,0.002,25.0,1000
27,17.08.2020,11:24:53, pp804b U=100V / t=8m / Ra=0.172,messung1 (5Zyklen),15.031406,1996.0,85.984295,3.019809,88.468803,3.0231,166.211428,5.679671,3.75,2.871462,15.0,0.1,H23m. Nadel,0.0,43.07830411,43.538247,0.33479809,43.07630411,43.536247,0.33479809,1.51293036,3.13953484,1.00869693,0.0,20.78168687,20.19835608,0.33957203,1615.43640406,1632.68426259,12.55492824,1615.36140406,1632.60926259,12.55492824,0.0,0.0,0.0,161.54364041,163.26842626,1.25549282,161.53614041,163.26092626,1.25549282,5.67348885,11.77325567,3.7826135,77.93132578,75.7438353,1.27339513,0.61902777,0.61259546,0.00464547,0.61905651,0.61262361,0.00464589,17.62583881,11.03651445,2.83863544,0.002,25.0,1000
28,17.08.2020,11:24:57, pp804b U=100V / t=8m / Ra=0.172,messung1 (5Zyklen),20.010386,499.4,18.16016,3.029681,20.644668,3.032972,155.021039,22.774617,3.75,3.822584,20.0,0.1,H23m. Nadel,0.0,36.36395675,35.63753226,0.25024576,36.36225675,35.63583226,0.25024576,6.06664197,3.17141216,1.01710245,0.0,15.14780739,16.23221005,0.38379084,1363.64837805,1336.40745986,9.38421616,1363.58462805,1336.34370986,9.38421616,0.0,0.0,0.0,136.36483781,133.64074599,0.93842162,136.35846281,133.63437099,0.93842162,22.74990739,11.89279561,3.81413418,56.80427771,60.87078769,1.43921564,0.73332687,0.74838423,0.00519563,0.73336116,0.74841994,0.00519612,4.39562229,10.93104789,2.81902633,0.0017,25.0,1000
29,17.08.2020,11:25:01, pp804b U=100V / t=8m / Ra=0.172,messung1 (5Zyklen),20.0103,997.0,35.457599,3.059297,37.942107,3.062588,142.711036,11.519262,3.75,3.822614,20.0,0.1,H23m. Nadel,0.0,35.56429188,35.63753226,0.25024576,35.56259188,35.63583226,0.25024576,3.06850251,3.17141216,1.01710245,0.0,16.24704468,16.23221005,0.38379084,1333.66094534,1336.40745986,9.38421616,1333.59719534,1336.34370986,9.38421616,0.0,0.0,0.0,133.36609453,133.64074599,0.93842162,133.35971953,133.63437099,0.93842162,11.5068844,11.89279561,3.81413418,60.92641757,60.87078769,1.43921564,0.74981576,0.74838423,0.00519563,0.74985161,0.74841994,0.00519612,8.69044969,10.93104789,2.81902633,0.0017,25.0,1000
30,17.08.2020,11:25:04, pp804b U=100V / t=8m / Ra=0.172,messung1 (5Zyklen),20.016908,1497.0,52.936027,3.028036,55.420535,3.031326,138.828996,7.593503,3.75,3.823824,20.0,0.1,H23m. Nadel,0.0,35.36140748,35.63753226,0.25024576,35.35970748,35.63583226,0.25024576,2.02273614,3.17141216,1.01710245,0.0,16.66848567,16.23221005,0.38379084,1326.05278056,1336.40745986,9.38421616,1325.98903056,1336.34370986,9.38421616,0.0,0.0,0.0,132.60527806,133.64074599,0.93842162,132.59890306,133.63437099,0.93842162,7.58526052,11.89279561,3.81413418,62.50682127,60.87078769,1.43921564,0.7541178,0.74838423,0.00519563,0.75415405,0.74841994,0.00519612,13.18346281,10.93104789,2.81902633,0.0017,25.0,1000
31,17.08.2020,11:25:08, pp804b U=100V / t=8m / Ra=0.172,messung1 (5Zyklen),20.019817,1996.0,70.379904,3.049425,72.864412,3.052716,136.894562,5.735313,3.75,3.824472,20.0,0.1,H23m. Nadel,0.0,35.26047295,35.63753226,0.25024576,35.25877295,35.63583226,0.25024576,1.52776804,3.17141216,1.01710245,0.0,16.86550245,16.23221005,0.38379084,1322.26773547,1336.40745986,9.38421616,1322.20398547,1336.34370986,9.38421616,0.0,0.0,0.0,132.22677355,133.64074599,0.93842162,132.22039855,133.63437099,0.93842162,5.72913014,11.89279561,3.81413418,63.24563421,60.87078769,1.43921564,0.75627649,0.74838423,0.00519563,0.75631295,0.74841994,0.00519612,17.45465675,10.93104789,2.81902633,0.0017,25.0,1000
32,17.08.2020,11:25:11, pp804b U=100V / t=8m / Ra=0.172,messung1 (5Zyklen),24.04464,499.4,15.945536,3.042844,18.430044,3.046134,138.391397,22.873456,3.75,4.59334,24.0,0.1,H23m. Nadel,0.0,31.92938726,31.20522826,0.253387,31.92778726,31.20362826,0.253387,6.0929996,3.16640329,1.02640325,0.0,12.91739383,14.01861249,0.38651563,1197.35202243,1170.19605987,9.50201253,1197.29202243,1170.13605987,9.50201253,0.0,0.0,0.0,119.73520224,117.01960599,0.95020125,119.72920224,117.01360599,0.95020125,22.8487485,11.87401232,3.84901217,48.44022687,52.56979683,1.4494336,0.83517627,0.85472472,0.00685833,0.83521813,0.85476856,0.00685903,4.37660732,10.9951823,2.84664474,0.0016,25.0,1000
33,17.08.2020,11:25:15, pp804b U=100V / t=8m / Ra=0.172,messung1 (5Zyklen),24.021647,997.0,31.076064,3.039553,33.560572,3.042844,126.230837,11.444999,3.75,4.588922,24.0,0.1,H23m. Nadel,0.0,31.16957272,31.20522826,0.253387,31.16797272,31.20362826,0.253387,3.0486991,3.16640329,1.02640325,0.0,14.05963681,14.01861249,0.38651563,1168.85897693,1170.19605987,9.50201253,1168.79897693,1170.13605987,9.50201253,0.0,0.0,0.0,116.88589769,117.01960599,0.95020125,116.87989769,117.01360599,0.95020125,11.43262161,11.87401232,3.84901217,52.72363804,52.56979683,1.4494336,0.8555352,0.85472472,0.00685833,0.85557912,0.85476856,0.00685903,8.74690017,10.9951823,2.84664474,0.0016,25.0,1000
34,17.08.2020,11:25:19, pp804b U=100V / t=8m / Ra=0.172,messung1 (5Zyklen),24.017551,1497.0,46.292151,3.00171,48.776659,3.005001,122.18602,7.527557,3.75,4.588149,24.0,0.1,H23m. Nadel,0.0,30.92328056,31.20522826,0.253387,30.92168056,31.20362826,0.253387,2.0051503,3.16640329,1.02640325,0.0,14.45826513,14.01861249,0.38651563,1159.62302104,1170.19605987,9.50201253,1159.56302104,1170.13605987,9.50201253,0.0,0.0,0.0,115.9623021,117.01960599,0.95020125,115.9563021,117.01360599,0.95020125,7.51931363,11.87401232,3.84901217,54.21849424,52.56979683,1.4494336,0.86234921,0.85472472,0.00685833,0.86239383,0.85476856,0.00685903,13.29908619,10.9951823,2.84664474,0.0016,25.0,1000
35,17.08.2020,11:25:22, pp804b U=100V / t=8m / Ra=0.172,messung1 (5Zyklen),24.007965,1997.0,61.504949,3.032972,63.989457,3.036262,120.160473,5.701544,3.75,4.586291,24.0,0.1,H23m. Nadel,0.0,30.79867251,31.20522826,0.253387,30.79707251,31.20362826,0.253387,1.51876415,3.16640329,1.02640325,0.0,14.63915418,14.01861249,0.38651563,1154.95021908,1170.19605987,9.50201253,1154.89021908,1170.13605987,9.50201253,0.0,0.0,0.0,115.49502191,117.01960599,0.95020125,115.48902191,117.01360599,0.95020125,5.69536555,11.87401232,3.84901217,54.89682818,52.56979683,1.4494336,0.86583818,0.85472472,0.00685833,0.86588317,0.85476856,0.00685903,17.5581355,10.9951823,2.84664474,0.0016,25.0,1000
36,17.08.2020,11:25:25, pp804b U=100V / t=8m / Ra=0.172,messung1 (5Zyklen),30.012374,499.4,13.415006,3.04778,15.899514,3.05107,119.389621,22.91052,3.75,5.733648,30.0,0.1,H23m. Nadel,0.0,26.8622467,26.2033773,0.23005844,26.8608467,26.2019773,0.23005844,6.10288346,3.17512482,1.02624182,0.0,10.37898162,11.51342624,0.39810489,1007.3342511,982.62664891,8.62719137,1007.2817511,982.57414891,8.62719137,0.0,0.0,0.0,100.73342511,98.26266489,0.86271914,100.72817511,98.25741489,0.86271914,22.88581298,11.90671808,3.84840681,38.92118107,43.17534841,1.49289333,0.99271915,1.01791286,0.00882148,0.99277089,1.01796728,0.00882242,4.36951923,10.94726753,2.82977271,0.0014,25.0,1000
37,17.08.2020,11:25:30, pp804b U=100V / t=8m / Ra=0.172,messung1 (5Zyklen),30.012598,997.0,26.087399,3.039553,28.571907,3.042844,107.467052,11.444999,3.75,5.733289,30.0,0.1,H23m. Nadel,0.0,26.16589669,26.2033773,0.23005844,26.16449669,26.2019773,0.23005844,3.0486991,3.17512482,1.02624182,0.0,11.5578988,11.51342624,0.39810489,981.22112588,982.62664891,8.62719137,981.16862588,982.57414891,8.62719137,0.0,0.0,0.0,98.12211259,98.26266489,0.86271914,98.11686259,98.25741489,0.86271914,11.43262161,11.90671808,3.84840681,43.34212049,43.17534841,1.49289333,1.01913827,1.01791286,0.00882148,1.0191928,1.01796728,0.00882242,8.74690017,10.94726753,2.82977271,0.0014,25.0,1000
38,17.08.2020,11:25:33, pp804b U=100V / t=8m / Ra=0.172,messung1 (5Zyklen),29.993426,1497.0,38.846996,3.032972,41.331504,3.036262,103.535831,7.605868,3.75,5.729778,30.0,0.1,H23m. Nadel,0.0,25.94989713,26.2033773,0.23005844,25.94849713,26.2019773,0.23005844,2.0260334,3.17512482,1.02624182,0.0,11.96123186,11.51342624,0.39810489,973.12114228,982.62664891,8.62719137,973.06864228,982.57414891,8.62719137,0.0,0.0,0.0,97.31211423,98.26266489,0.86271914,97.30686423,98.25741489,0.86271914,7.59762525,11.90671808,3.84840681,44.85461949,43.17534841,1.49289333,1.02762129,1.01791286,0.00882148,1.02767673,1.01796728,0.00882242,13.16200743,10.94726753,2.82977271,0.0014,25.0,1000
39,17.08.2020,11:25:36, pp804b U=100V / t=8m / Ra=0.172,messung1 (5Zyklen),29.992772,1997.0,51.593431,3.041198,54.077939,3.044489,101.548458,5.716992,3.75,5.729745,30.0,0.1,H23m. Nadel,0.0,25.8354687,26.2033773,0.23005844,25.8340687,26.2019773,0.23005844,1.52288332,3.17512482,1.02624182,0.0,12.15559269,11.51342624,0.39810489,968.83007636,982.62664891,8.62719137,968.77757636,982.57414891,8.62719137,0.0,0.0,0.0,96.88300764,98.26266489,0.86271914,96.87775764,98.25741489,0.86271914,5.71081247,11.90671808,3.84840681,45.58347258,43.17534841,1.49289333,1.03217275,1.01791286,0.00882148,1.03222868,1.01796728,0.00882242,17.51064328,10.94726753,2.82977271,0.0014,25.0,1000
40,17.08.2020,11:25:46, pp804b U=100V / t=8m / Ra=0.172,messung1 (5Zyklen),2.067815,499.4,106.562546,3.019809,109.047054,3.0231,818.835504,22.700488,3.75,0.395526,2.0,0.1,H23m. Nadel,0.0,213.38114938,134.97337175,26.14239124,213.37626605,134.96848842,26.14239124,6.04687425,3.15088922,1.01741505,0.0,103.6646959,65.9087996,12.59335954,8001.79310172,5061.50144057,980.33967142,8001.60997672,5061.31831557,980.33967142,0.0,0.0,0.0,800.17931017,506.15014406,98.03396714,800.16099767,506.13183156,98.03396714,22.67577843,11.81583456,3.81530642,388.74260962,247.1579985,47.22509829,0.12497199,0.21502429,0.03004606,0.12497485,0.21503326,0.0300481,4.40999193,11.04442678,2.86803423,0.00488333,26.0,1000
41,17.08.2020,11:25:49, pp804b U=100V / t=8m / Ra=0.172,messung1 (5Zyklen),2.071481,997.0,107.033112,3.039553,109.51762,3.042844,411.926857,11.444999,3.75,0.395822,2.0,0.1,H23m. Nadel,0.0,107.35517753,134.97337175,26.14239124,107.3502942,134.96848842,26.14239124,3.0486991,3.15088922,1.01741505,0.0,52.15079755,65.9087996,12.59335954,4025.81915747,5061.50144057,980.33967142,4025.63603247,5061.31831557,980.33967142,0.0,0.0,0.0,402.58191575,506.15014406,98.03396714,402.56360325,506.13183156,98.03396714,11.43262161,11.81583456,3.81530642,195.56549082,247.1579985,47.22509829,0.24839665,0.21502429,0.03004606,0.24840795,0.21503326,0.0300481,8.74690017,11.04442678,2.86803423,0.00488333,26.0,1000
42,17.08.2020,11:25:52, pp804b U=100V / t=8m / Ra=0.172,messung1 (5Zyklen),2.072788,1497.0,163.11614,2.995129,165.600648,2.99842,414.831282,7.511071,3.75,0.396052,2.0,0.1,H23m. Nadel,0.0,108.96201737,134.97337175,26.14239124,108.95713403,134.96848842,26.14239124,2.00075418,3.15088922,1.01741505,0.0,53.47818993,65.9087996,12.59335954,4086.0756513,5061.50144057,980.33967142,4085.8925263,5061.31831557,980.33967142,0.0,0.0,0.0,408.60756513,506.15014406,98.03396714,408.58925263,506.13183156,98.03396714,7.50282816,11.81583456,3.81530642,200.54321224,247.1579985,47.22509829,0.2447336,0.21502429,0.03004606,0.24474457,0.21503326,0.0300481,13.3283074,11.04442678,2.86803423,0.00488333,26.0,1000
43,17.08.2020,11:25:56, pp804b U=100V / t=8m / Ra=0.172,messung1 (5Zyklen),2.072444,1997.0,220.0597,3.009937,222.544208,3.013228,417.897236,5.658289,3.75,0.395908,2.0,0.1,H23m. Nadel,0.0,110.19514271,134.97337175,26.14239124,110.19025938,134.96848842,26.14239124,1.50722934,3.15088922,1.01741505,0.0,54.34151502,65.9087996,12.59335954,4132.31785178,5061.50144057,980.33967142,4132.13472678,5061.31831557,980.33967142,0.0,0.0,0.0,413.23178518,506.15014406,98.03396714,413.21347268,506.13183156,98.03396714,5.65211004,11.81583456,3.81530642,203.78068132,247.1579985,47.22509829,0.24199494,0.21502429,0.03004606,0.24200566,0.21503326,0.0300481,17.69250763,11.04442678,2.86803423,0.00488333,26.0,1000
44,17.08.2020,11:25:59, pp804b U=100V / t=8m / Ra=0.172,messung1 (5Zyklen),3.043519,499.4,45.260524,3.029681,47.745032,3.032972,358.517962,22.774617,3.75,0.581416,3.0,0.1,H23m. Nadel,0.0,90.62980376,87.81984347,0.9397519,90.62570376,87.81574347,0.9397519,6.06664197,3.15161582,1.02069277,0.0,42.2795309,42.33206382,0.12040129,3398.61764117,3293.24413022,35.24069629,3398.46389117,3293.09038022,35.24069629,0.0,0.0,0.0,339.86176412,329.32441302,3.52406963,339.84638912,329.30903802,3.52406963,22.74990739,11.81855933,3.82759788,158.54824086,158.74523934,0.45150483,0.29423728,0.30375415,0.00318371,0.29425059,0.30376835,0.003184,4.39562229,11.02818129,2.84220271,0.0041,26.0,1000
45,17.08.2020,11:26:03, pp804b U=100V / t=8m / Ra=0.172,messung1 (5Zyklen),3.051779,997.0,86.808609,3.008292,89.293117,3.011582,335.85676,11.327416,3.75,0.583024,3.0,0.1,H23m. Nadel,0.0,87.06981846,87.81984347,0.9397519,87.06571846,87.81574347,0.9397519,3.01734403,3.15161582,1.02069277,0.0,42.02418721,42.33206382,0.12040129,3265.11819208,3293.24413022,35.24069629,3264.96444208,3293.09038022,35.24069629,0.0,0.0,0.0,326.51181921,329.32441302,3.52406963,326.49644421,329.30903802,3.52406963,11.31504012,11.81855933,3.82759788,157.59070204,158.74523934,0.45150483,0.30626763,0.30375415,0.00318371,0.30628205,0.30376835,0.003184,8.83779456,11.02818129,2.84220271,0.0041,26.0,1000
46,17.08.2020,11:26:07, pp804b U=100V / t=8m / Ra=0.172,messung1 (5Zyklen),3.057923,1497.0,130.064566,3.003356,132.549074,3.006646,332.036759,7.531679,3.75,0.58422,3.0,0.1,H23m. Nadel,0.0,86.88347762,87.81984347,0.9397519,86.87937762,87.81574347,0.9397519,2.00624983,3.15161582,1.02069277,0.0,42.43656389,42.33206382,0.12040129,3258.13041082,3293.24413022,35.24069629,3257.97666082,3293.09038022,35.24069629,0.0,0.0,0.0,325.81304108,329.32441302,3.52406963,325.79766608,329.30903802,3.52406963,7.52343687,11.81855933,3.82759788,159.1371146,158.74523934,0.45150483,0.30692449,0.30375415,0.00318371,0.30693897,0.30376835,0.003184,13.29179758,11.02818129,2.84220271,0.0041,26.0,1000
47,17.08.2020,11:26:10, pp804b U=100V / t=8m / Ra=0.172,messung1 (5Zyklen),3.060625,1996.0,173.045763,3.02639,175.530271,3.029681,329.778816,5.692036,3.75,0.584697,3.0,0.1,H23m. Nadel,0.0,86.69627405,87.81984347,0.9397519,86.69217405,87.81574347,0.9397519,1.51622745,3.15161582,1.02069277,0.0,42.5879733,42.33206382,0.12040129,3251.1102768,3293.24413022,35.24069629,3250.9565268,3293.09038022,35.24069629,0.0,0.0,0.0,325.11102768,329.32441302,3.52406963,325.09565268,329.30903802,3.52406963,5.68585296,11.81855933,3.82759788,159.70489986,158.74523934,0.45150483,0.30758723,0.30375415,0.00318371,0.30760178,0.30376835,0.003184,17.58751075,11.02818129,2.84220271,0.0041,26.0,1000
48,17.08.2020,11:26:13, pp804b U=100V / t=8m / Ra=0.172,messung1 (5Zyklen),5.063457,499.4,39.590689,3.031326,42.075197,3.034617,315.943107,22.786972,3.75,0.967313,5.0,0.1,H23m. Nadel,0.0,79.27650981,76.84262006,0.81226784,79.27320981,76.83932006,0.81226784,6.06993592,3.16762414,1.0166088,0.0,36.60163694,36.83584796,0.15806251,2972.86911794,2881.5982522,30.46004399,2972.74536794,2881.4745022,30.46004399,0.0,0.0,0.0,297.28691179,288.15982522,3.0460044,297.27453679,288.14745022,3.0460044,22.76225971,11.87859054,3.81228299,137.25613854,138.13442984,0.5927344,0.33637539,0.34714361,0.00359408,0.33638939,0.34715853,0.00359439,4.39323693,10.92865518,2.80672732,0.0033,26.0,1000
49,17.08.2020,11:26:18, pp804b U=100V / t=8m / Ra=0.172,messung1 (5Zyklen),5.062218,997.0,75.891788,3.0231,78.376296,3.02639,294.795497,11.383113,3.75,0.967073,5.0,0.1,H23m. Nadel,0.0,76.12014845,76.84262006,0.81226784,76.11684845,76.83932006,0.81226784,3.03219659,3.16762414,1.0166088,0.0,36.54232593,36.83584796,0.15806251,2854.5055667,2881.5982522,30.46004399,2854.3818167,2881.4745022,30.46004399,0.0,0.0,0.0,285.45055667,288.15982522,3.0460044,285.43818167,288.14745022,3.0460044,11.37073721,11.87859054,3.81228299,137.03372223,138.13442984,0.5927344,0.35032337,0.34714361,0.00359408,0.35033855,0.34715853,0.00359439,8.79450454,10.92865518,2.80672732,0.0033,26.0,1000
50,17.08.2020,11:26:21, pp804b U=100V / t=8m / Ra=0.172,messung1 (5Zyklen),5.062545,1497.0,113.841524,3.056006,116.326032,3.059297,291.397877,7.66357,3.75,0.967093,5.0,0.1,H23m. Nadel,0.0,76.04644222,76.84262006,0.81226784,76.04314222,76.83932006,0.81226784,2.04142017,3.16762414,1.0166088,0.0,37.00086102,36.83584796,0.15806251,2851.74158317,2881.5982522,30.46004399,2851.61783317,2881.4745022,30.46004399,0.0,0.0,0.0,285.17415832,288.15982522,3.0460044,285.16178332,288.14745022,3.0460044,7.65532565,11.87859054,3.81228299,138.75322883,138.13442984,0.5927344,0.35066291,0.34714361,0.00359408,0.35067813,0.34715853,0.00359439,13.06280158,10.92865518,2.80672732,0.0033,26.0,1000
51,17.08.2020,11:26:24, pp804b U=100V / t=8m / Ra=0.172,messung1 (5Zyklen),5.058157,1996.0,151.55105,3.04778,154.035558,3.05107,289.395462,5.732221,3.75,0.966231,5.0,0.1,H23m. Nadel,0.0,75.92737976,76.84262006,0.81226784,75.92407976,76.83932006,0.81226784,1.52694389,3.16762414,1.0166088,0.0,37.19856794,36.83584796,0.15806251,2847.27674098,2881.5982522,30.46004399,2847.15299098,2881.4745022,30.46004399,0.0,0.0,0.0,284.7276741,288.15982522,3.0460044,284.7152991,288.14745022,3.0460044,5.72603958,11.87859054,3.81228299,139.49462976,138.13442984,0.5927344,0.35121279,0.34714361,0.00359408,0.35122805,0.34715853,0.00359439,17.46407768,10.92865518,2.80672732,0.0033,26.0,1000
52,17.08.2020,11:26:27, pp804b U=100V / t=8m / Ra=0.172,messung1 (5Zyklen),6.057079,499.4,37.43036,3.0231,39.914868,3.02639,299.721174,22.725197,3.75,1.157138,6.0,0.1,H23m. Nadel,0.0,74.95066079,71.80560449,1.05060234,74.94762746,71.80257115,1.05060234,6.05346416,3.14646426,1.01760322,0.0,34.44708165,34.32805345,0.12765619,2810.64977974,2692.71016825,39.39758767,2810.53602974,2692.59641825,39.39758767,0.0,0.0,0.0,281.06497797,269.27101682,3.93975877,281.05360297,269.25964182,3.93975877,22.70049059,11.79924099,3.81601208,129.17655619,128.73020042,0.47871073,0.35578961,0.37160501,0.00528448,0.35580401,0.37162073,0.00528493,4.40519114,11.03894486,2.84486898,0.00303333,26.0,1000
53,17.08.2020,11:26:32, pp804b U=100V / t=8m / Ra=0.172,messung1 (5Zyklen),6.062672,997.0,70.718844,2.99842,73.203352,3.00171,275.338586,11.290284,3.75,1.158194,6.0,0.1,H23m. Nadel,0.0,70.93163892,71.80560449,1.05060234,70.92860558,71.80257115,1.05060234,3.00744233,3.14646426,1.01760322,0.0,33.96058163,34.32805345,0.12765619,2659.93645938,2692.71016825,39.39758767,2659.82270938,2692.59641825,39.39758767,0.0,0.0,0.0,265.99364594,269.27101682,3.93975877,265.98227094,269.25964182,3.93975877,11.27790873,11.79924099,3.81601208,127.35218111,128.73020042,0.47871073,0.37594883,0.37160501,0.00528448,0.37596491,0.37162073,0.00528493,8.86689212,11.03894486,2.84486898,0.00303333,26.0,1000
54,17.08.2020,11:26:35, pp804b U=100V / t=8m / Ra=0.172,messung1 (5Zyklen),6.054497,1497.0,105.90441,3.013228,108.388918,3.016518,271.515326,7.556408,3.75,1.156622,6.0,0.1,H23m. Nadel,0.0,70.74442886,71.80560449,1.05060234,70.74139552,71.80257115,1.05060234,2.01284436,3.14646426,1.01760322,0.0,34.36427558,34.32805345,0.12765619,2652.91608216,2692.71016825,39.39758767,2652.80233216,2692.59641825,39.39758767,0.0,0.0,0.0,265.29160822,269.27101682,3.93975877,265.28023322,269.25964182,3.93975877,7.54816633,11.79924099,3.81601208,128.86603344,128.73020042,0.47871073,0.3769437,0.37160501,0.00528448,0.37695986,0.37162073,0.00528493,13.24825071,11.03894486,2.84486898,0.00303333,26.0,1000
55,17.08.2020,11:26:38, pp804b U=100V / t=8m / Ra=0.172,messung1 (5Zyklen),6.056442,1996.0,140.908996,3.018164,143.393504,3.021454,269.401623,5.67658,3.75,1.15699,6.0,0.1,H23m. Nadel,0.0,70.59568938,71.80560449,1.05060234,70.59265605,71.80257115,1.05060234,1.51210621,3.14646426,1.01760322,0.0,34.54027492,34.32805345,0.12765619,2647.3383517,2692.71016825,39.39758767,2647.2246017,2692.59641825,39.39758767,0.0,0.0,0.0,264.73383517,269.27101682,3.93975877,264.72246017,269.25964182,3.93975877,5.6703983,11.79924099,3.81601208,129.52603094,128.73020042,0.47871073,0.37773789,0.37160501,0.00528448,0.37775412,0.37162073,0.00528493,17.63544548,11.03894486,2.84486898,0.00303333,26.0,1000
56,17.08.2020,11:26:42, pp804b U=100V / t=8m / Ra=0.172,messung1 (5Zyklen),10.052295,499.4,29.009519,3.0231,31.494027,3.02639,236.488992,22.725197,3.75,1.920322,10.0,0.1,H23m. Nadel,0.0,58.08874449,56.0928752,0.66631912,58.08634449,56.0904752,0.66631912,6.05346416,3.14174143,1.01952471,0.0,26.01644017,26.47436689,0.20547273,2178.3279185,2103.48282018,24.98696717,2178.2379185,2103.39282018,24.98696717,0.0,0.0,0.0,217.83279185,210.34828202,2.49869672,217.82379185,210.33928202,2.49869672,22.70049059,11.78153038,3.82321767,97.56165063,99.27887582,0.77052273,0.45906771,0.47559873,0.0055197,0.45908667,0.4756191,0.00552016,4.40519114,11.07805031,2.86544257,0.0024,26.0,1000
57,17.08.2020,11:26:46, pp804b U=100V / t=8m / Ra=0.172,messung1 (5Zyklen),10.051245,997.0,55.35961,2.996774,57.844118,3.000065,217.568148,11.284096,3.75,1.920193,10.0,0.1,H23m. Nadel,0.0,55.52618857,56.0928752,0.66631912,55.52378857,56.0904752,0.66631912,3.00579137,3.14174143,1.01952471,0.0,26.2589986,26.47436689,0.20547273,2082.23207121,2103.48282018,24.98696717,2082.14207121,2103.39282018,24.98696717,0.0,0.0,0.0,208.22320712,210.34828202,2.49869672,208.21420712,210.33928202,2.49869672,11.27171765,11.78153038,3.82321767,98.47124473,99.27887582,0.77052273,0.48025386,0.47559873,0.0055197,0.48027462,0.4756191,0.00552016,8.87176232,11.07805031,2.86544257,0.0024,26.0,1000
58,17.08.2020,11:26:49, pp804b U=100V / t=8m / Ra=0.172,messung1 (5Zyklen),10.046926,1497.0,82.947,2.99842,85.431508,3.00171,214.006783,7.519314,3.75,1.919237,10.0,0.1,H23m. Nadel,0.0,55.40881764,56.0928752,0.66631912,55.40641764,56.0904752,0.66631912,2.00295257,3.14174143,1.01952471,0.0,26.70173253,26.47436689,0.20547273,2077.83066132,2103.48282018,24.98696717,2077.74066132,2103.39282018,24.98696717,0.0,0.0,0.0,207.78306613,210.34828202,2.49869672,207.77406613,210.33928202,2.49869672,7.51107214,11.78153038,3.82321767,100.13149699,99.27887582,0.77052273,0.48127117,0.47559873,0.0055197,0.48129202,0.4756191,0.00552016,13.31367854,11.07805031,2.86544257,0.0024,26.0,1000
59,17.08.2020,11:26:53, pp804b U=100V / t=8m / Ra=0.172,messung1 (5Zyklen),10.036015,1997.0,110.529457,3.005001,113.013965,3.008292,212.219514,5.64902,3.75,1.917185,10.0,0.1,H23m. Nadel,0.0,55.34775013,56.0928752,0.66631912,55.34535013,56.0904752,0.66631912,1.50475764,3.14174143,1.01952471,0.0,26.92029624,26.47436689,0.20547273,2075.54062969,2103.48282018,24.98696717,2075.45062969,2103.39282018,24.98696717,0.0,0.0,0.0,207.55406297,210.34828202,2.49869672,207.54506297,210.33928202,2.49869672,5.64284114,11.78153038,3.82321767,100.95111092,99.27887582,0.77052273,0.48180218,0.47559873,0.0055197,0.48182307,0.4756191,0.00552016,17.72156926,11.07805031,2.86544257,0.0024,26.0,1000
60,17.08.2020,11:26:56, pp804b U=100V / t=8m / Ra=0.172,messung1 (5Zyklen),12.050978,499.4,25.26473,3.019809,27.749238,3.0231,208.369328,22.700488,3.75,2.302191,12.0,0.1,H23m. Nadel,0.0,50.5901682,49.74996985,0.28502294,50.5879682,49.74776985,0.28502294,6.04687425,3.15906388,1.01439654,0.0,22.27054698,23.29435299,0.36689389,1897.13130757,1865.62386949,10.68836022,1897.04880757,1865.54136949,10.68836022,0.0,0.0,0.0,189.71313076,186.56238695,1.06883602,189.70488076,186.55413695,1.06883602,22.67577843,11.84648955,3.80398701,83.51455116,87.3538237,1.37585207,0.52711164,0.53606597,0.00304002,0.52713457,0.53608969,0.00304029,4.40999193,10.98361403,2.84040838,0.0022,26.0,1000
61,17.08.2020,11:27:00, pp804b U=100V / t=8m / Ra=0.172,messung1 (5Zyklen),12.042855,997.0,49.444619,3.044489,51.929127,3.04778,195.320188,11.463565,3.75,2.300593,12.0,0.1,H23m. Nadel,0.0,49.5933992,49.74996985,0.28502294,49.5911992,49.74776985,0.28502294,3.05364995,3.15906388,1.01439654,0.0,23.26877462,23.29435299,0.36689389,1859.75246991,1865.62386949,10.68836022,1859.66996991,1865.54136949,10.68836022,0.0,0.0,0.0,185.97524699,186.56238695,1.06883602,185.96699699,186.55413695,1.06883602,11.45118731,11.84648955,3.80398701,87.25790484,87.3538237,1.37585207,0.53770597,0.53606597,0.00304002,0.53772982,0.53608969,0.00304029,8.73271891,10.98361403,2.84040838,0.0022,26.0,1000
62,17.08.2020,11:27:04, pp804b U=100V / t=8m / Ra=0.172,messung1 (5Zyklen),12.052234,1497.0,74.073689,3.0231,76.558197,3.02639,191.779051,7.581138,3.75,2.302352,12.0,0.1,H23m. Nadel,0.0,49.48142218,49.74996985,0.28502294,49.47922218,49.74776985,0.28502294,2.01943888,3.15906388,1.01439654,0.0,23.72989165,23.29435299,0.36689389,1855.55333166,1865.62386949,10.68836022,1855.47083166,1865.54136949,10.68836022,0.0,0.0,0.0,185.55533317,186.56238695,1.06883602,185.54708317,186.55413695,1.06883602,7.57289579,11.84648955,3.80398701,88.98709369,87.3538237,1.37585207,0.5389228,0.53606597,0.00304002,0.53894676,0.53608969,0.00304029,13.20498826,10.98361403,2.84040838,0.0022,26.0,1000
63,17.08.2020,11:27:07, pp804b U=100V / t=8m / Ra=0.172,messung1 (5Zyklen),12.046331,1997.0,98.521775,3.028036,101.006283,3.031326,189.671288,5.692275,3.75,2.301316,12.0,0.1,H23m. Nadel,0.0,49.33488983,49.74996985,0.28502294,49.33268983,49.74776985,0.28502294,1.51629244,3.15906388,1.01439654,0.0,23.9081987,23.29435299,0.36689389,1850.0583688,1865.62386949,10.68836022,1849.9758688,1865.54136949,10.68836022,0.0,0.0,0.0,185.00583688,186.56238695,1.06883602,184.99758688,186.55413695,1.06883602,5.68609664,11.84648955,3.80398701,89.65574512,87.3538237,1.37585207,0.54052349,0.53606597,0.00304002,0.54054759,0.53608969,0.00304029,17.586757,10.98361403,2.84040838,0.0022,26.0,1000
64,17.08.2020,11:27:10, pp804b U=100V / t=8m / Ra=0.172,messung1 (5Zyklen),15.038979,499.4,21.960891,3.008292,24.445399,3.011582,183.560767,22.614004,3.75,2.873057,15.0,0.1,H23m. Nadel,0.0,43.97455146,43.03979822,0.31654674,43.97255146,43.03779822,0.31654674,6.02381258,3.14771064,1.00821056,0.0,18.97436944,19.94504379,0.34813418,1649.04567982,1613.99243328,11.87050269,1648.97067982,1613.91743328,11.87050269,0.0,0.0,0.0,164.90456798,161.39924333,1.18705027,164.89706798,161.39174333,1.18705027,22.58929716,11.80391492,3.78078961,71.15388541,74.7939142,1.30550318,0.60641134,0.61968083,0.00449767,0.60643892,0.61970963,0.00449808,4.42687523,10.98806033,2.81514768,0.002,26.0,1000
65,17.08.2020,11:27:15, pp804b U=100V / t=8m / Ra=0.172,messung1 (5Zyklen),15.028584,997.0,42.739866,3.014873,45.224374,3.018164,170.101708,11.35217,3.75,2.871015,15.0,0.1,H23m. Nadel,0.0,42.86847141,43.03979822,0.31654674,42.86647141,43.03779822,0.31654674,3.02394483,3.14771064,1.00821056,0.0,19.92126329,19.94504379,0.34813418,1607.56767803,1613.99243328,11.87050269,1607.49267803,1613.91743328,11.87050269,0.0,0.0,0.0,160.7567678,161.39924333,1.18705027,160.7492678,161.39174333,1.18705027,11.33979313,11.80391492,3.78078961,74.70473734,74.7939142,1.30550318,0.62205779,0.61968083,0.00449767,0.62208681,0.61970963,0.00449808,8.81850302,10.98806033,2.81514768,0.002,26.0,1000
66,17.08.2020,11:27:18, pp804b U=100V / t=8m / Ra=0.172,messung1 (5Zyklen),15.034143,1497.0,63.953212,3.0231,66.43772,3.02639,166.427155,7.581138,3.75,2.872025,15.0,0.1,H23m. Nadel,0.0,42.7209165,43.03979822,0.31654674,42.7189165,43.03779822,0.31654674,2.01943888,3.14771064,1.00821056,0.0,20.34973881,19.94504379,0.34813418,1602.03436874,1613.99243328,11.87050269,1601.95936874,1613.91743328,11.87050269,0.0,0.0,0.0,160.20343687,161.39924333,1.18705027,160.19593687,161.39174333,1.18705027,7.57289579,11.80391492,3.78078961,76.31152054,74.7939142,1.30550318,0.62420633,0.61968083,0.00449767,0.62423556,0.61970963,0.00449808,13.20498826,10.98806033,2.81514768,0.002,26.0,1000
67,17.08.2020,11:27:21, pp804b U=100V / t=8m / Ra=0.172,messung1 (5Zyklen),15.042627,1996.0,85.020126,3.041198,87.504634,3.044489,164.399989,5.719857,3.75,2.873747,15.0,0.1,H23m. Nadel,0.0,42.59525351,43.03979822,0.31654674,42.59325351,43.03779822,0.31654674,1.52364629,3.14771064,1.00821056,0.0,20.53480361,19.94504379,0.34813418,1597.32200651,1613.99243328,11.87050269,1597.24700651,1613.91743328,11.87050269,0.0,0.0,0.0,159.73220065,161.39924333,1.18705027,159.72470065,161.39174333,1.18705027,5.7136736,11.80391492,3.78078961,77.00551353,74.7939142,1.30550318,0.62604785,0.61968083,0.00449767,0.62607724,0.61970963,0.00449808,17.50187481,10.98806033,2.81514768,0.002,26.0,1000
68,17.08.2020,11:27:24, pp804b U=100V / t=8m / Ra=0.172,messung1 (5Zyklen),20.025565,499.4,17.956139,3.028036,20.440647,3.031326,153.489036,22.762262,3.75,3.825619,20.0,0.1,H23m. Nadel,0.0,35.95542451,35.22679006,0.24915783,35.95371618,35.22508172,0.24915783,6.06334802,3.14694589,1.02194837,0.0,14.94518408,16.03906792,0.38704147,1348.3284191,1321.00462717,9.34341857,1348.2643566,1320.94056467,9.34341857,0.0,0.0,0.0,134.83284191,132.10046272,0.93434186,134.82643566,132.09405647,0.93434186,22.73755507,11.80104708,3.83230637,56.0444403,60.14650469,1.45140552,0.74165907,0.75711189,0.0052911,0.74169431,0.75714862,0.00529161,4.39801024,11.07041973,2.87045452,0.00170833,26.0,1000
69,17.08.2020,11:27:29, pp804b U=100V / t=8m / Ra=0.172,messung1 (5Zyklen),20.027923,997.0,35.026521,3.009937,37.511029,3.013228,141.089627,11.333604,3.75,3.825961,20.0,0.1,H23m. Nadel,0.0,35.13191675,35.22679006,0.24915783,35.13020842,35.22508172,0.24915783,3.01899398,3.14694589,1.02194837,0.0,16.05560722,16.03906792,0.38704147,1317.44687813,1321.00462717,9.34341857,1317.38281563,1320.94056467,9.34341857,0.0,0.0,0.0,131.74468781,132.10046272,0.93434186,131.73828156,132.09405647,0.93434186,11.32122743,11.80104708,3.83230637,60.20852707,60.14650469,1.45140552,0.75904389,0.75711189,0.0052911,0.7590808,0.75714862,0.00529161,8.8329645,11.07041973,2.87045452,0.00170833,26.0,1000
70,17.08.2020,11:27:32, pp804b U=100V / t=8m / Ra=0.172,messung1 (5Zyklen),20.029678,1497.0,52.328897,2.995129,54.813405,2.99842,137.308129,7.511071,3.75,3.826415,20.0,0.1,H23m. Nadel,0.0,34.95584302,35.22679006,0.24915783,34.95413469,35.22508172,0.24915783,2.00075418,3.14694589,1.02194837,0.0,16.47669026,16.03906792,0.38704147,1310.84411323,1321.00462717,9.34341857,1310.78005073,1320.94056467,9.34341857,0.0,0.0,0.0,131.08441132,132.10046272,0.93434186,131.07800507,132.09405647,0.93434186,7.50282816,11.80104708,3.83230637,61.78758846,60.14650469,1.45140552,0.76286722,0.75711189,0.0052911,0.7629045,0.75714862,0.00529161,13.3283074,11.07041973,2.87045452,0.00170833,26.0,1000
71,17.08.2020,11:27:35, pp804b U=100V / t=8m / Ra=0.172,messung1 (5Zyklen),20.027303,1996.0,69.588496,3.003356,72.073004,3.006646,135.407699,5.648759,3.75,3.825889,20.0,0.1,H23m. Nadel,0.0,34.86397595,35.22679006,0.24915783,34.86226762,35.22508172,0.24915783,1.50468737,3.14694589,1.02194837,0.0,16.67879012,16.03906792,0.38704147,1307.3990982,1321.00462717,9.34341857,1307.3350357,1320.94056467,9.34341857,0.0,0.0,0.0,130.73990982,132.10046272,0.93434186,130.73350357,132.09405647,0.93434186,5.64257766,11.80104708,3.83230637,62.54546296,60.14650469,1.45140552,0.76487738,0.75711189,0.0052911,0.76491486,0.75714862,0.00529161,17.72239677,11.07041973,2.87045452,0.00170833,26.0,1000
72,17.08.2020,11:27:39, pp804b U=100V / t=8m / Ra=0.172,messung1 (5Zyklen),24.021682,499.4,15.702026,3.034617,18.186534,3.037908,136.562877,22.811681,3.75,4.588826,24.0,0.1,H23m. Nadel,0.0,31.44178214,30.75456852,0.23945869,31.44018214,30.75296852,0.23945869,6.07652583,3.16475886,1.02189945,0.0,12.68182815,13.79410483,0.39127211,1179.0668302,1153.29631943,8.9797009,1179.0068302,1153.23631943,8.9797009,0.0,0.0,0.0,117.90668302,115.32963194,0.89797009,117.90068302,115.32363194,0.89797009,22.78697187,11.86784574,3.83212294,47.55685558,51.7278931,1.46727041,0.84812835,0.86723573,0.00667353,0.84817151,0.86728086,0.00667422,4.38847253,10.99509055,2.86021279,0.0016,26.0,1000
73,17.08.2020,11:27:43, pp804b U=100V / t=8m / Ra=0.172,messung1 (5Zyklen),24.012268,997.0,30.621951,3.037908,33.106459,3.041198,124.522788,11.43881,3.75,4.587192,24.0,0.1,H23m. Nadel,0.0,30.71409328,30.75456852,0.23945869,30.71249328,30.75296852,0.23945869,3.04704915,3.16475886,1.02189945,0.0,13.83272207,13.79410483,0.39127211,1151.77849799,1153.29631943,8.9797009,1151.71849799,1153.23631943,8.9797009,0.0,0.0,0.0,115.1778498,115.32963194,0.89797009,115.1718498,115.32363194,0.89797009,11.4264343,11.86784574,3.83212294,51.87270775,51.7278931,1.46727041,0.86822249,0.86723573,0.00667353,0.86826772,0.86728086,0.00667422,8.75163654,10.99509055,2.86021279,0.0016,26.0,1000
74,17.08.2020,11:27:46, pp804b U=100V / t=8m / Ra=0.172,messung1 (5Zyklen),24.01256,1497.0,45.630725,3.036262,48.115233,3.039553,120.529141,7.614111,3.75,4.587199,24.0,0.1,H23m. Nadel,0.0,30.48144623,30.75456852,0.23945869,30.47984623,30.75296852,0.23945869,2.02823113,3.16475886,1.02189945,0.0,14.22580755,13.79410483,0.39127211,1143.05423347,1153.29631943,8.9797009,1142.99423347,1153.23631943,8.9797009,0.0,0.0,0.0,114.30542335,115.32963194,0.89797009,114.29942335,115.32363194,0.89797009,7.60586673,11.86784574,3.83212294,53.34677831,51.7278931,1.46727041,0.87484913,0.86723573,0.00667353,0.87489505,0.86728086,0.00667422,13.14774548,10.99509055,2.86021279,0.0016,26.0,1000
75,17.08.2020,11:27:50, pp804b U=100V / t=8m / Ra=0.172,messung1 (5Zyklen),24.00201,1997.0,60.670762,3.009937,63.15527,3.013228,118.594023,5.658289,3.75,4.585216,24.0,0.1,H23m. Nadel,0.0,30.38095243,30.75456852,0.23945869,30.37935243,30.75296852,0.23945869,1.50722934,3.16475886,1.02189945,0.0,14.43606154,13.79410483,0.39127211,1139.28571607,1153.29631943,8.9797009,1139.22571607,1153.23631943,8.9797009,0.0,0.0,0.0,113.92857161,115.32963194,0.89797009,113.92257161,115.32363194,0.89797009,5.65211004,11.86784574,3.83212294,54.13523078,51.7278931,1.46727041,0.87774295,0.86723573,0.00667353,0.87778917,0.86728086,0.00667422,17.69250763,10.99509055,2.86021279,0.0016,26.0,1000
