Repository: ZBT-Tools/ContactResistanceAnalysis

File: Messreihen/Vorbehandlungen/pp+gps.csv (part 47 of 75)
age[mV],voltage_needle[mV],R_ges / mOhm*cm²,R_bulk / mOhm*cm²,contact_area[cm2],p_Kraftsensor / ?,pressure_rounded[bar],sample_thickness[cm],parameters,[mV]_in_[V],main_resistance[mOhm],main_resistance_mean[mOhm],main_resistance_error[mOhm],flow_resistance[mOhm],flow_resistance_mean[mOhm],flow_resistance_error[mOhm],bulk_resistance[mOhm],bulk_resistance_mean[mOhm],bulk_resistance_error[mOhm],bulk_resistance_sub[mOhm],contact_resistance[mOhm],contact_resistance_mean[mOhm],contact_resistance_error[mOhm],vs_main_resistance[mOhm*cm],vs_main_resistance_mean[mOhm*cm],vs_main_resistance_error[mOhm*cm],vs_flow_resistance[mOhm*cm],vs_flow_resistance_mean[mOhm*cm],vs_flow_resistance_error[mOhm*cm],vs_bulk_resistance[mOhm*cm],vs_bulk_resistance_mean[mOhm*cm],vs_bulk_resistance_error[mOhm*cm],as_main_resistance[mOhm*cm2],as_main_resistance_mean[mOhm*cm2],as_main_resistance_error[mOhm*cm2],as_flow_resistance[mOhm*cm2],as_flow_resistance_mean[mOhm*cm2],as_flow_resistance_error[mOhm*cm2],as_bulk_resistance[mOhm*cm2],as_bulk_resistance_mean[mOhm*cm2],as_bulk_resistance_error[mOhm*cm2],as_contact_resistance[mOhm*cm2],as_contact_resistance_mean[mOhm*cm2],as_contact_resistance_error[mOhm*cm2],vs_main_conductance[S/cm],vs_main_conductance_mean[S/cm],vs_main_conductance_error[S/cm],vs_flow_conductance[S/cm],vs_flow_conductance_mean[S/cm],vs_flow_conductance_error[S/cm],vs_bulk_conductance[S/cm],vs_bulk_conductance_mean[S/cm],vs_bulk_conductance_error[S/cm],degradation_corr[mOhm],cycle,[mV] in [V]
76,17.08.2020,11:27:53, pp804b U=100V / t=8m / Ra=0.172,messung1 (5Zyklen),29.982497,499.4,13.156688,3.034617,15.641196,3.037908,117.449908,22.811681,3.75,5.727355,30.0,0.1,H23m. Nadel,0.0,26.34498999,25.74476469,0.21255416,26.34358999,25.74336469,0.21255416,6.07652583,3.16688397,1.01963531,0.0,10.13353208,11.28824036,0.40363484,987.93712455,965.42867585,7.97078091,987.88462455,965.37617585,7.97078091,0.0,0.0,0.0,98.79371245,96.54286758,0.79707809,98.78846245,96.53761758,0.79707809,22.78697187,11.8758149,3.82363239,38.00074529,42.33090134,1.51363064,1.01221017,1.03601881,0.00845924,1.01226396,1.03607518,0.00846015,4.38847253,10.94967712,2.81695423,0.0014,26.0,1000
77,17.08.2020,11:27:57, pp804b U=100V / t=8m / Ra=0.172,messung1 (5Zyklen),30.007555,997.0,25.654675,3.029681,28.139183,3.032972,105.839455,11.407867,3.75,5.732379,30.0,0.1,H23m. Nadel,0.0,25.73187061,25.74476469,0.21255416,25.73047061,25.74336469,0.21255416,3.03879739,3.16688397,1.01963531,0.0,11.34583661,11.28824036,0.40363484,964.94514794,965.42867585,7.97078091,964.89264794,965.37617585,7.97078091,0.0,0.0,0.0,96.49451479,96.54286758,0.79707809,96.48926479,96.53761758,0.79707809,11.39549022,11.8758149,3.82363239,42.54688729,42.33090134,1.51363064,1.03632834,1.03601881,0.00845924,1.03638472,1.03607518,0.00846015,8.77540133,10.94967712,2.81695423,0.0014,26.0,1000
78,17.08.2020,11:28:01, pp804b U=100V / t=8m / Ra=0.172,messung1 (5Zyklen),29.998004,1497.0,38.202023,3.032972,40.686531,3.036262,101.920169,7.605868,3.75,5.730643,30.0,0.1,H23m. Nadel,0.0,25.51905344,25.74476469,0.21255416,25.51765344,25.74336469,0.21255416,2.0260334,3.16688397,1.01963531,0.0,11.74581002,11.28824036,0.40363484,956.96450401,965.42867585,7.97078091,956.91200401,965.37617585,7.97078091,0.0,0.0,0.0,95.6964504,96.54286758,0.79707809,95.6912004,96.53761758,0.79707809,7.59762525,11.8758149,3.82363239,44.04678758,42.33090134,1.51363064,1.04497084,1.03601881,0.00845924,1.04502817,1.03607518,0.00846015,13.16200743,10.94967712,2.81695423,0.0014,26.0,1000
79,17.08.2020,11:28:04, pp804b U=100V / t=8m / Ra=0.172,messung1 (5Zyklen),29.982979,1997.0,50.69014,3.04778,53.174648,3.05107,99.852244,5.729351,3.75,5.727743,30.0,0.1,H23m. Nadel,0.0,25.38314472,25.74476469,0.21255416,25.38174472,25.74336469,0.21255416,1.52617927,3.16688397,1.01963531,0.0,11.92778272,11.28824036,0.40363484,951.86792689,965.42867585,7.97078091,951.81542689,965.37617585,7.97078091,0.0,0.0,0.0,95.18679269,96.54286758,0.79707809,95.18154269,96.53761758,0.79707809,5.72317226,11.8758149,3.82363239,44.72918522,42.33090134,1.51363064,1.05056592,1.03601881,0.00845924,1.05062386,1.03607518,0.00846015,17.47282722,10.94967712,2.81695423,0.0014,26.0,1000
80,17.08.2020,11:28:14, pp804b U=100V / t=8m / Ra=0.172,messung1 (5Zyklen),2.066713,499.4,82.82689,3.016518,85.311398,3.019809,640.60421,22.675778,3.75,0.394813,2.0,0.1,H23m. Nadel,0.0,165.85280336,120.73066487,15.0468633,165.8479367,120.72579821,15.0468633,6.04028434,3.14806582,1.0135614,0.0,79.90382618,58.78886619,7.04809538,6219.48012615,4527.39993273,564.25737378,6219.29762615,4527.21743273,564.25737378,0.0,0.0,0.0,621.94801262,452.73999327,56.42573738,621.92976262,452.72174327,56.42573738,22.65106628,11.80524684,3.80085527,299.63934817,220.45824822,26.43035769,0.16078514,0.22944159,0.02290858,0.16078986,0.22945149,0.02291031,4.4148032,11.02132332,2.84526129,0.00486667,27.0,1000
81,17.08.2020,11:28:17, pp804b U=100V / t=8m / Ra=0.172,messung1 (5Zyklen),2.071412,997.0,104.275525,3.008292,106.760033,3.011582,401.554787,11.327416,3.75,0.395707,2.0,0.1,H23m. Nadel,0.0,104.58929288,120.73066487,15.0468633,104.58442621,120.72579821,15.0468633,3.01734403,3.14806582,1.0135614,0.0,50.78354109,58.78886619,7.04809538,3922.09848295,4527.39993273,564.25737378,3921.91598295,4527.21743273,564.25737378,0.0,0.0,0.0,392.20984829,452.73999327,56.42573738,392.19159829,452.72174327,56.42573738,11.31504012,11.80524684,3.80085527,190.43827909,220.45824822,26.43035769,0.25496555,0.22944159,0.02290858,0.25497742,0.22945149,0.02291031,8.83779456,11.02132332,2.84526129,0.00486667,27.0,1000
82,17.08.2020,11:28:20, pp804b U=100V / t=8m / Ra=0.172,messung1 (5Zyklen),2.071704,1497.0,158.369336,3.031326,160.853844,3.034617,402.940491,7.601746,3.75,0.395796,2.0,0.1,H23m. Nadel,0.0,105.79113961,120.73066487,15.0468633,105.78627295,120.72579821,15.0468633,2.02493387,3.14806582,1.0135614,0.0,51.88066954,58.78886619,7.04809538,3967.16773547,4527.39993273,564.25737378,3966.98523547,4527.21743273,564.25737378,0.0,0.0,0.0,396.71677355,452.73999327,56.42573738,396.69852355,452.72174327,56.42573738,7.593502,11.80524684,3.80085527,194.55251077,220.45824822,26.43035769,0.252069,0.22944159,0.02290858,0.2520806,0.22945149,0.02291031,13.16915436,11.02132332,2.84526129,0.00486667,27.0,1000
83,17.08.2020,11:28:24, pp804b U=100V / t=8m / Ra=0.172,messung1 (5Zyklen),2.073442,1997.0,213.058779,3.014873,215.543287,3.018164,404.750789,5.667558,3.75,0.396095,2.0,0.1,H23m. Nadel,0.0,106.68942364,120.73066487,15.0468633,106.68455697,120.72579821,15.0468633,1.50970105,3.14806582,1.0135614,0.0,52.58742796,58.78886619,7.04809538,4000.85338633,4527.39993273,564.25737378,4000.67088633,4527.21743273,564.25737378,0.0,0.0,0.0,400.08533863,452.73999327,56.42573738,400.06708863,452.72174327,56.42573738,5.66137894,11.80524684,3.80085527,197.20285484,220.45824822,26.43035769,0.24994667,0.22944159,0.02290858,0.24995808,0.22945149,0.02291031,17.66354116,11.02132332,2.84526129,0.00486667,27.0,1000
84,17.08.2020,11:28:27, pp804b U=100V / t=8m / Ra=0.172,messung1 (5Zyklen),3.043347,499.4,47.615003,3.024745,50.099511,3.028036,376.197771,22.737552,3.75,0.581357,3.0,0.1,H23m. Nadel,0.0,95.3444193,92.0261158,1.11402764,95.3403193,92.0220158,1.11402764,6.05675811,3.14868607,1.02052538,0.0,44.6417806,44.43666486,0.23473968,3575.41572387,3450.97934232,41.77603649,3575.26197387,3450.82559232,41.77603649,0.0,0.0,0.0,357.54157239,345.09793423,4.17760365,357.52619739,345.08255923,4.17760365,22.71284291,11.80757275,3.82697019,167.40667724,166.63749324,0.88027379,0.27968776,0.28989738,0.00342999,0.27969978,0.28991031,0.00343029,4.40279539,11.07678507,2.8962744,0.0041,27.0,1000
85,17.08.2020,11:28:31, pp804b U=100V / t=8m / Ra=0.172,messung1 (5Zyklen),3.056065,997.0,90.33457,3.019809,92.819078,3.0231,349.118899,11.370736,3.75,0.583875,3.0,0.1,H23m. Nadel,0.0,90.60638917,92.0261158,1.11402764,90.60228917,92.0220158,1.11402764,3.02889569,3.14868607,1.02052538,0.0,43.78669674,44.43666486,0.23473968,3397.73959378,3450.97934232,41.77603649,3397.58584378,3450.82559232,41.77603649,0.0,0.0,0.0,339.77395938,345.09793423,4.17760365,339.75858438,345.08255923,4.17760365,11.35835883,11.80757275,3.82697019,164.20011278,166.63749324,0.88027379,0.29431331,0.28989738,0.00342999,0.29432663,0.28991031,0.00343029,8.80408882,11.07678507,2.8962744,0.0041,27.0,1000
86,17.08.2020,11:28:35, pp804b U=100V / t=8m / Ra=0.172,messung1 (5Zyklen),3.062725,1497.0,136.07499,3.021454,138.559498,3.024745,347.09293,7.577016,3.75,0.585075,3.0,0.1,H23m. Nadel,0.0,90.89845691,92.0261158,1.11402764,90.89435691,92.0220158,1.11402764,2.01833935,3.14868607,1.02052538,0.0,44.43800878,44.43666486,0.23473968,3408.69213427,3450.97934232,41.77603649,3408.53838427,3450.82559232,41.77603649,0.0,0.0,0.0,340.86921343,345.09793423,4.17760365,340.85383843,345.08255923,4.17760365,7.56877255,11.80757275,3.82697019,166.64253294,166.63749324,0.88027379,0.29336765,0.28989738,0.00342999,0.29338088,0.28991031,0.00343029,13.21218195,11.07678507,2.8962744,0.0041,27.0,1000
87,17.08.2020,11:28:38, pp804b U=100V / t=8m / Ra=0.172,messung1 (5Zyklen),3.068042,1997.0,182.23663,2.97703,184.721138,2.980321,346.872442,5.596496,3.75,0.58613,3.0,0.1,H23m. Nadel,0.0,91.2551978,92.0261158,1.11402764,91.2510978,92.0220158,1.11402764,1.49075113,3.14868607,1.02052538,0.0,44.88017334,44.43666486,0.23473968,3422.06991738,3450.97934232,41.77603649,3421.91616738,3450.82559232,41.77603649,0.0,0.0,0.0,342.20699174,345.09793423,4.17760365,342.19161674,345.08255923,4.17760365,5.59031673,11.80757275,3.82697019,168.30065001,166.63749324,0.88027379,0.2922208,0.28989738,0.00342999,0.29223393,0.28991031,0.00343029,17.88807413,11.07678507,2.8962744,0.0041,27.0,1000
88,17.08.2020,11:28:41, pp804b U=100V / t=8m / Ra=0.172,messung1 (5Zyklen),5.063044,499.4,41.124144,3.018164,43.608652,3.021454,327.457839,22.688133,3.75,0.967155,5.0,0.1,H23m. Nadel,0.0,82.34710453,79.36977097,0.9936756,82.34380453,79.36647097,0.9936756,6.0435803,3.14738346,1.01655018,0.0,38.15011211,38.10954375,0.13808865,3088.0164197,2976.36641121,37.26283487,3087.8926697,2976.24266121,37.26283487,0.0,0.0,0.0,308.80164197,297.63664112,3.72628349,308.78926697,297.62426612,3.72628349,22.66342611,11.80268797,3.81206318,143.06292043,142.91078908,0.51783242,0.32383247,0.33613436,0.00410625,0.32384545,0.33614835,0.00410659,4.41239553,11.05147504,2.86547023,0.0033,27.0,1000
89,17.08.2020,11:28:46, pp804b U=100V / t=8m / Ra=0.172,messung1 (5Zyklen),5.050843,997.0,78.241331,3.02639,80.725839,3.029681,303.632796,11.39549,3.75,0.964887,5.0,0.1,H23m. Nadel,0.0,78.47676128,79.36977097,0.9936756,78.47346128,79.36647097,0.9936756,3.03549649,3.14738346,1.01655018,0.0,37.7189824,38.10954375,0.13808865,2942.87854814,2976.36641121,37.26283487,2942.75479814,2976.24266121,37.26283487,0.0,0.0,0.0,294.28785481,297.63664112,3.72628349,294.27547981,297.62426612,3.72628349,11.38311184,11.80268797,3.81206318,141.44618399,142.91078908,0.51783242,0.33980335,0.33613436,0.00410625,0.33981764,0.33614835,0.00410659,8.784944,11.05147504,2.86547023,0.0033,27.0,1000
90,17.08.2020,11:28:49, pp804b U=100V / t=8m / Ra=0.172,messung1 (5Zyklen),5.048778,1497.0,117.383939,3.000065,119.868447,3.003356,300.271661,7.523436,3.75,0.964459,5.0,0.1,H23m. Nadel,0.0,78.4127849,79.36977097,0.9936756,78.4094849,79.36647097,0.9936756,2.00405144,3.14738346,1.01655018,0.0,38.20271673,38.10954375,0.13808865,2940.47943387,2976.36641121,37.26283487,2940.35568387,2976.24266121,37.26283487,0.0,0.0,0.0,294.04794339,297.63664112,3.72628349,294.03556839,297.62426612,3.72628349,7.51519289,11.80268797,3.81206318,143.26018775,142.91078908,0.51783242,0.3400806,0.33613436,0.00410625,0.34009491,0.33614835,0.00410659,13.30637836,11.05147504,2.86547023,0.0033,27.0,1000
91,17.08.2020,11:28:52, pp804b U=100V / t=8m / Ra=0.172,messung1 (5Zyklen),5.051204,1997.0,156.250139,3.008292,158.734647,3.011582,298.074575,5.6552,3.75,0.965012,5.0,0.1,H23m. Nadel,0.0,78.24243315,79.36977097,0.9936756,78.23913315,79.36647097,0.9936756,1.50640561,3.14738346,1.01655018,0.0,38.36636377,38.10954375,0.13808865,2934.09124311,2976.36641121,37.26283487,2933.96749311,2976.24266121,37.26283487,0.0,0.0,0.0,293.40912431,297.63664112,3.72628349,293.39674931,297.62426612,3.72628349,5.64902103,11.80268797,3.81206318,143.87386414,142.91078908,0.51783242,0.34082103,0.33613436,0.00410625,0.34083541,0.33614835,0.00410659,17.70218228,11.05147504,2.86547023,0.0033,27.0,1000
92,17.08.2020,11:28:55, pp804b U=100V / t=8m / Ra=0.172,messung1 (5Zyklen),6.0588,499.4,36.627435,3.0231,39.111943,3.02639,293.692001,22.725197,3.75,1.157392,6.0,0.1,H23m. Nadel,0.0,73.34288146,72.15271915,0.407435,73.33984812,72.14968581,0.407435,6.05346416,3.1598796,1.0137987,0.0,33.64319198,34.49490311,0.3046128,2750.35805467,2705.726968,15.27881237,2750.24430467,2705.613218,15.27881237,0.0,0.0,0.0,275.03580547,270.5726968,1.52788124,275.02443047,270.5613218,1.52788124,22.70049059,11.8495485,3.80174513,126.16196994,129.35588665,1.142298,0.36358902,0.36962146,0.00206746,0.36360406,0.36963701,0.00206763,4.40519114,10.95569501,2.81476688,0.00303333,27.0,1000
93,17.08.2020,11:29:00, pp804b U=100V / t=8m / Ra=0.172,messung1 (5Zyklen),6.053706,997.0,71.771861,3.018164,74.256369,3.021454,279.29928,11.364547,3.75,1.156478,6.0,0.1,H23m. Nadel,0.0,71.98782447,72.15271915,0.407435,71.98479114,72.14968581,0.407435,3.02724574,3.1598796,1.0137987,0.0,34.4787727,34.49490311,0.3046128,2699.54341775,2705.726968,15.27881237,2699.42966775,2705.613218,15.27881237,0.0,0.0,0.0,269.95434178,270.5726968,1.52788124,269.94296678,270.5613218,1.52788124,11.35217151,11.8495485,3.80174513,129.29539763,129.35588665,1.142298,0.37043301,0.36962146,0.00206746,0.37044862,0.36963701,0.00206763,8.80888735,10.95569501,2.81476688,0.00303333,27.0,1000
94,17.08.2020,11:29:03, pp804b U=100V / t=8m / Ra=0.172,messung1 (5Zyklen),6.062552,1497.0,107.404959,3.04778,109.889467,3.05107,275.274216,7.642962,3.75,1.158151,6.0,0.1,H23m. Nadel,0.0,71.7467996,72.15271915,0.407435,71.74376627,72.14968581,0.407435,2.03592518,3.1598796,1.0137987,0.0,34.85392054,34.49490311,0.3046128,2690.50498497,2705.726968,15.27881237,2690.39123497,2705.613218,15.27881237,0.0,0.0,0.0,269.0504985,270.5726968,1.52788124,269.0391235,270.5613218,1.52788124,7.63471944,11.8495485,3.80174513,130.70220203,129.35588665,1.142298,0.37167744,0.36962146,0.00206746,0.37169315,0.36963701,0.00206763,13.09805826,10.95569501,2.81476688,0.00303333,27.0,1000
95,17.08.2020,11:29:06, pp804b U=100V / t=8m / Ra=0.172,messung1 (5Zyklen),6.060435,1997.0,142.852142,3.041198,145.33665,3.044489,272.915591,5.716992,3.75,1.157806,6.0,0.1,H23m. Nadel,0.0,71.53337106,72.15271915,0.407435,71.53033772,72.14968581,0.407435,1.52288332,3.1598796,1.0137987,0.0,35.0037272,34.49490311,0.3046128,2682.50141462,2705.726968,15.27881237,2682.38766462,2705.613218,15.27881237,0.0,0.0,0.0,268.25014146,270.5726968,1.52788124,268.23876646,270.5613218,1.52788124,5.71081247,11.8495485,3.80174513,131.263977,129.35588665,1.142298,0.37278638,0.36962146,0.00206746,0.37280219,0.36963701,0.00206763,17.51064328,10.95569501,2.81476688,0.00303333,27.0,1000
96,17.08.2020,11:29:10, pp804b U=100V / t=8m / Ra=0.172,messung1 (5Zyklen),10.053483,499.4,29.01281,3.037908,31.497318,3.041198,236.513702,22.836391,3.75,1.920647,10.0,0.1,H23m. Nadel,0.0,58.0953344,56.58940091,0.50323548,58.0929344,56.58700091,0.50323548,6.08311574,3.1683914,1.02044208,0.0,26.00490933,26.70930475,0.2724675,2178.57504005,2122.10253394,18.87133035,2178.48504005,2122.01253394,18.87133035,0.0,0.0,0.0,217.857504,212.21025339,1.88713303,217.848504,212.20125339,1.88713303,22.81168402,11.88146776,3.82665782,97.51840999,100.15989282,1.02175314,0.45901563,0.47134066,0.00411938,0.4590346,0.47136066,0.00411972,4.38371844,10.93792598,2.80722689,0.0024,27.0,1000
97,17.08.2020,11:29:14, pp804b U=100V / t=8m / Ra=0.172,messung1 (5Zyklen),10.044861,997.0,56.01281,3.021454,58.497318,3.024745,220.025016,11.376924,3.75,1.918911,10.0,0.1,H23m. Nadel,0.0,56.18135406,56.58940091,0.50323548,56.17895406,56.58700091,0.50323548,3.03054564,3.1683914,1.02044208,0.0,26.57420421,26.70930475,0.2724675,2106.80077733,2122.10253394,18.87133035,2106.71077733,2122.01253394,18.87133035,0.0,0.0,0.0,210.68007773,212.21025339,1.88713303,210.67107773,212.20125339,1.88713303,11.36454614,11.88146776,3.82665782,99.6532658,100.15989282,1.02175314,0.47465333,0.47134066,0.00411938,0.47467361,0.47136066,0.00411972,8.79929553,10.93792598,2.80722689,0.0024,27.0,1000
98,17.08.2020,11:29:17, pp804b U=100V / t=8m / Ra=0.172,messung1 (5Zyklen),10.050402,1497.0,83.939139,3.039553,86.423647,3.042844,216.492101,7.622354,3.75,1.919891,10.0,0.1,H23m. Nadel,0.0,56.07156914,56.58940091,0.50323548,56.06916914,56.58700091,0.50323548,2.03042953,3.1683914,1.02044208,0.0,27.01936981,26.70930475,0.2724675,2102.68384269,2122.10253394,18.87133035,2102.59384269,2122.01253394,18.87133035,0.0,0.0,0.0,210.26838427,212.21025339,1.88713303,210.25938427,212.20125339,1.88713303,7.61411072,11.88146776,3.82665782,101.32263677,100.15989282,1.02175314,0.47558267,0.47134066,0.00411938,0.47560303,0.47136066,0.00411972,13.13351009,10.93792598,2.80722689,0.0024,27.0,1000
99,17.08.2020,11:29:21, pp804b U=100V / t=8m / Ra=0.172,messung1 (5Zyklen),10.05529,1997.0,111.850664,3.054361,114.335172,3.057652,214.700499,5.74171,3.75,1.920927,10.0,0.1,H23m. Nadel,0.0,56.00934602,56.58940091,0.50323548,56.00694602,56.58700091,0.50323548,1.52947471,3.1683914,1.02044208,0.0,27.23873565,26.70930475,0.2724675,2100.35047571,2122.10253394,18.87133035,2100.26047571,2122.01253394,18.87133035,0.0,0.0,0.0,210.03504757,212.21025339,1.88713303,210.02604757,212.20125339,1.88713303,5.73553017,11.88146776,3.82665782,102.1452587,100.15989282,1.02175314,0.47611102,0.47134066,0.00411938,0.47613142,0.47136066,0.00411972,17.43517984,10.93792598,2.80722689,0.0024,27.0,1000
100,17.08.2020,11:29:24, pp804b U=100V / t=8m / Ra=0.172,messung1 (5Zyklen),12.047811,499.4,25.697454,3.011582,28.181962,3.014873,211.618656,22.638713,3.75,2.301612,12.0,0.1,H23m. Nadel,0.0,51.45665599,50.24306555,0.40862161,51.45445599,50.24086555,0.40862161,6.03040048,3.1418148,1.01197504,0.0,22.71202775,23.54952538,0.30664679,1929.62459952,1884.11495812,15.3233105,1929.54209952,1884.03245812,15.3233105,0.0,0.0,0.0,192.96245995,188.41149581,1.53233105,192.95420995,188.40324581,1.53233105,22.6140018,11.78180548,3.79490641,85.17010407,88.31072016,1.14992547,0.51823552,0.53085693,0.0042524,0.51825767,0.53088018,0.00425277,4.42203909,11.04427733,2.85186231,0.0022,27.0,1000
101,17.08.2020,11:29:28, pp804b U=100V / t=8m / Ra=0.172,messung1 (5Zyklen),12.039774,997.0,49.841146,2.99842,52.325654,3.00171,196.811636,11.290284,3.75,2.300074,12.0,0.1,H23m. Nadel,0.0,49.99111936,50.24306555,0.40862161,49.98891936,50.24086555,0.40862161,3.00744233,3.1418148,1.01197504,0.0,23.49073852,23.54952538,0.30664679,1874.66697593,1884.11495812,15.3233105,1874.58447593,1884.03245812,15.3233105,0.0,0.0,0.0,187.46669759,188.41149581,1.53233105,187.45844759,188.40324581,1.53233105,11.27790873,11.78180548,3.79490641,88.09026943,88.31072016,1.14992547,0.53342808,0.53085693,0.0042524,0.53345155,0.53088018,0.00425277,8.86689212,11.04427733,2.85186231,0.0022,27.0,1000
102,17.08.2020,11:29:32, pp804b U=100V / t=8m / Ra=0.172,messung1 (5Zyklen),12.052406,1497.0,74.568936,3.029681,77.053444,3.032972,193.019649,7.597624,3.75,2.302388,12.0,0.1,H23m. Nadel,0.0,49.8122485,50.24306555,0.40862161,49.8100485,50.24086555,0.40862161,2.023835,3.1418148,1.01197504,0.0,23.89310675,23.54952538,0.30664679,1867.95931864,1884.11495812,15.3233105,1867.87681864,1884.03245812,15.3233105,0.0,0.0,0.0,186.79593186,188.41149581,1.53233105,186.78768186,188.40324581,1.53233105,7.58938126,11.78180548,3.79490641,89.5991503,88.31072016,1.14992547,0.53534356,0.53085693,0.0042524,0.53536721,0.53088018,0.00425277,13.1763047,11.04427733,2.85186231,0.0022,27.0,1000
103,17.08.2020,11:29:35, pp804b U=100V / t=8m / Ra=0.172,messung1 (5Zyklen),12.048517,1997.0,99.27534,3.006646,101.759848,3.009937,191.086345,5.65211,3.75,2.301609,12.0,0.1,H23m. Nadel,0.0,49.71223836,50.24306555,0.40862161,49.71003836,50.24086555,0.40862161,1.50558137,3.1418148,1.01197504,0.0,24.10222849,23.54952538,0.30664679,1864.20893841,1884.11495812,15.3233105,1864.12643841,1884.03245812,15.3233105,0.0,0.0,0.0,186.42089384,188.41149581,1.53233105,186.41264384,188.40324581,1.53233105,5.64593015,11.78180548,3.79490641,90.38335685,88.31072016,1.14992547,0.53642056,0.53085693,0.0042524,0.5364443,0.53088018,0.00425277,17.71187341,11.04427733,2.85186231,0.0022,27.0,1000
104,17.08.2020,11:29:38, pp804b U=100V / t=8m / Ra=0.172,messung1 (5Zyklen),15.03922,499.4,22.266924,3.013228,24.751432,3.016518,185.858771,22.651068,3.75,2.873004,15.0,0.1,H23m. Nadel,0.0,44.58735282,43.63101664,0.3241336,44.58535282,43.62901664,0.3241336,6.03369644,3.15439658,1.01213002,0.0,19.27582819,20.23731003,0.34642464,1672.02573088,1636.163124,12.15500996,1671.95073088,1636.088124,12.15500996,0.0,0.0,0.0,167.20257309,163.6163124,1.215501,167.19507309,163.6088124,1.215501,22.62636163,11.82898719,3.79548759,72.28435573,75.8899126,1.29909239,0.59807692,0.61128587,0.00448121,0.59810375,0.61131391,0.00448162,4.41962352,11.00837632,2.86128207,0.002,27.0,1000
105,17.08.2020,11:29:43, pp804b U=100V / t=8m / Ra=0.172,messung1 (5Zyklen),15.013473,997.0,43.332188,3.042844,45.816696,3.046134,172.329598,11.457376,3.75,2.868119,15.0,0.1,H23m. Nadel,0.0,43.46257573,43.63101664,0.3241336,43.46057573,43.62901664,0.3241336,3.052,3.15439658,1.01213002,0.0,20.20428786,20.23731003,0.34642464,1629.84658977,1636.163124,12.15500996,1629.77158977,1636.088124,12.15500996,0.0,0.0,0.0,162.98465898,163.6163124,1.215501,162.97715898,163.6088124,1.215501,11.445,11.82898719,3.79548759,75.76607949,75.8899126,1.29909239,0.61355468,0.61128587,0.00448121,0.61358291,0.61131391,0.00448162,8.73743993,11.00837632,2.86128207,0.002,27.0,1000
106,17.08.2020,11:29:46, pp804b U=100V / t=8m / Ra=0.172,messung1 (5Zyklen),15.042266,1497.0,64.817015,3.034617,67.301523,3.037908,168.59099,7.609989,3.75,2.873619,15.0,0.1,H23m. Nadel,0.0,43.29793921,43.63101664,0.3241336,43.29593921,43.62901664,0.3241336,2.02713226,3.15439658,1.01213002,0.0,20.63440347,20.23731003,0.34642464,1623.67272044,1636.163124,12.15500996,1623.59772044,1636.088124,12.15500996,0.0,0.0,0.0,162.36727204,163.6163124,1.215501,162.35977204,163.6088124,1.215501,7.60174599,11.82898719,3.79548759,77.37901303,75.8899126,1.29909239,0.61588766,0.61128587,0.00448121,0.61591611,0.61131391,0.00448162,13.15487259,11.00837632,2.86128207,0.002,27.0,1000
107,17.08.2020,11:29:49, pp804b U=100V / t=8m / Ra=0.172,messung1 (5Zyklen),15.029582,1997.0,86.222869,3.005001,88.707377,3.008292,166.576196,5.64902,3.75,2.871176,15.0,0.1,H23m. Nadel,0.0,43.1761988,43.63101664,0.3241336,43.1741988,43.62901664,0.3241336,1.50475764,3.15439658,1.01213002,0.0,20.83472058,20.23731003,0.34642464,1619.10745493,1636.163124,12.15500996,1619.03245493,1636.088124,12.15500996,0.0,0.0,0.0,161.91074549,163.6163124,1.215501,161.90324549,163.6088124,1.215501,5.64284114,11.82898719,3.79548759,78.13020218,75.8899126,1.29909239,0.61762423,0.61128587,0.00448121,0.61765284,0.61131391,0.00448162,17.72156926,11.00837632,2.86128207,0.002,27.0,1000
108,17.08.2020,11:29:52, pp804b U=100V / t=8m / Ra=0.172,messung1 (5Zyklen),20.025531,499.4,18.102574,3.024745,20.587082,3.028036,154.588619,22.737552,3.75,3.825369,20.0,0.1,H23m. Nadel,0.0,36.24864638,35.50673448,0.25645181,36.24693804,35.50502615,0.25645181,6.05675811,3.1682542,1.01495063,0.0,15.09508997,16.16838598,0.37953041,1359.32423909,1331.5025431,9.61694283,1359.26017659,1331.4384806,9.61694283,0.0,0.0,0.0,135.93242391,133.15025431,0.96169428,135.92601766,133.14384806,0.96169428,22.71284291,11.88095325,3.80606485,56.60658737,60.63144741,1.42323903,0.73565965,0.75114744,0.00536323,0.73569433,0.7511836,0.00536374,4.40279539,10.93531667,2.8159394,0.00170833,27.0,1000
109,17.08.2020,11:29:57, pp804b U=100V / t=8m / Ra=0.172,messung1 (5Zyklen),20.031055,997.0,35.339135,3.059297,37.823643,3.062588,142.265458,11.519262,3.75,3.826658,20.0,0.1,H23m. Nadel,0.0,35.44547141,35.50673448,0.25645181,35.44376308,35.50502615,0.25645181,3.06850251,3.1682542,1.01495063,0.0,16.18763029,16.16838598,0.37953041,1329.20517803,1331.5025431,9.61694283,1329.14111553,1331.4384806,9.61694283,0.0,0.0,0.0,132.9205178,133.15025431,0.96169428,132.91411155,133.14384806,0.96169428,11.5068844,11.88095325,3.80606485,60.70361358,60.63144741,1.42323903,0.7523293,0.75114744,0.00536323,0.75236556,0.7511836,0.00536374,8.69044969,10.93531667,2.8159394,0.00170833,27.0,1000
110,17.08.2020,11:30:00, pp804b U=100V / t=8m / Ra=0.172,messung1 (5Zyklen),20.03047,1497.0,52.70568,3.021454,55.190188,3.024745,138.251973,7.577016,3.75,3.826543,20.0,0.1,H23m. Nadel,0.0,35.20753507,35.50673448,0.25645181,35.20582674,35.50502615,0.25645181,2.01833935,3.1682542,1.01495063,0.0,16.5937437,16.16838598,0.37953041,1320.28256513,1331.5025431,9.61694283,1320.21850263,1331.4384806,9.61694283,0.0,0.0,0.0,132.02825651,133.15025431,0.96169428,132.02185026,133.14384806,0.96169428,7.56877255,11.88095325,3.80606485,62.22653886,60.63144741,1.42323903,0.75741362,0.75114744,0.00536323,0.75745038,0.7511836,0.00536374,13.21218195,10.93531667,2.8159394,0.00170833,27.0,1000
111,17.08.2020,11:30:03, pp804b U=100V / t=8m / Ra=0.172,messung1 (5Zyklen),20.030849,1996.0,70.110069,3.052716,72.594577,3.056006,136.387607,5.741495,3.75,3.826546,20.0,0.1,H23m. Nadel,0.0,35.12528507,35.50673448,0.25645181,35.12357674,35.50502615,0.25645181,1.52941683,3.1682542,1.01495063,0.0,16.79707995,16.16838598,0.37953041,1317.19819013,1331.5025431,9.61694283,1317.13412763,1331.4384806,9.61694283,0.0,0.0,0.0,131.71981901,133.15025431,0.96169428,131.71341276,133.14384806,0.96169428,5.73531313,11.88095325,3.80606485,62.98904982,60.63144741,1.42323903,0.7591872,0.75114744,0.00536323,0.75922412,0.7511836,0.00536374,17.43583965,10.93531667,2.8159394,0.00170833,27.0,1000
112,17.08.2020,11:30:07, pp804b U=100V / t=8m / Ra=0.172,messung1 (5Zyklen),24.035416,499.4,15.751386,3.028036,18.235894,3.031326,136.933523,22.762262,3.75,4.591624,24.0,0.1,H23m. Nadel,0.0,31.54062074,30.88333773,0.22870905,31.53902074,30.88173773,0.22870905,6.06334802,3.16501921,1.01636104,0.0,12.73783636,13.85835926,0.39388385,1182.77327793,1158.12516472,8.57658946,1182.71327793,1158.06516472,8.57658946,0.0,0.0,0.0,118.27732779,115.81251647,0.85765895,118.27132779,115.80651647,0.85765895,22.73755507,11.86882205,3.81135391,47.76688636,51.96884721,1.47706445,0.84547057,0.86360502,0.00632401,0.84551346,0.86364978,0.00632466,4.39801024,10.94130333,2.80482321,0.0016,27.0,1000
113,17.08.2020,11:30:11, pp804b U=100V / t=8m / Ra=0.172,messung1 (5Zyklen),23.989619,997.0,30.745351,3.037908,33.229859,3.041198,124.986932,11.43881,3.75,4.582958,24.0,0.1,H23m. Nadel,0.0,30.83786459,30.88333773,0.22870905,30.83626459,30.88173773,0.22870905,3.04704915,3.16501921,1.01636104,0.0,13.89460772,13.85835926,0.39388385,1156.41992227,1158.12516472,8.57658946,1156.35992227,1158.06516472,8.57658946,0.0,0.0,0.0,115.64199223,115.81251647,0.85765895,115.63599223,115.80651647,0.85765895,11.4264343,11.86882205,3.81135391,52.10477896,51.96884721,1.47706445,0.86473778,0.86360502,0.00632401,0.86478265,0.86364978,0.00632466,8.75163654,10.94130333,2.80482321,0.0016,27.0,1000
114,17.08.2020,11:30:14, pp804b U=100V / t=8m / Ra=0.172,messung1 (5Zyklen),24.022353,1497.0,45.859427,3.018164,48.343935,3.021454,121.102042,7.568773,3.75,4.58903,24.0,0.1,H23m. Nadel,0.0,30.63421977,30.88333773,0.22870905,30.63261977,30.88173773,0.22870905,2.01614162,3.16501921,1.01636104,0.0,14.30823908,13.85835926,0.39388385,1148.78324148,1158.12516472,8.57658946,1148.72324148,1158.06516472,8.57658946,0.0,0.0,0.0,114.87832415,115.81251647,0.85765895,114.87232415,115.80651647,0.85765895,7.56053106,11.86882205,3.81135391,53.65589654,51.96884721,1.47706445,0.87048624,0.86360502,0.00632401,0.8705317,0.86364978,0.00632466,13.22658411,10.94130333,2.80482321,0.0016,27.0,1000
115,17.08.2020,11:30:18, pp804b U=100V / t=8m / Ra=0.172,messung1 (5Zyklen),24.016605,1996.0,60.919209,3.060942,63.403717,3.064233,119.120209,5.756951,3.75,4.587972,24.0,0.1,H23m. Nadel,0.0,30.52064579,30.88333773,0.22870905,30.51904579,30.88173773,0.22870905,1.53353808,3.16501921,1.01636104,0.0,14.49275386,13.85835926,0.39388385,1144.52421718,1158.12516472,8.57658946,1144.46421718,1158.06516472,8.57658946,0.0,0.0,0.0,114.45242172,115.81251647,0.85765895,114.44642172,115.80651647,0.85765895,5.75076779,11.86882205,3.81135391,54.34782697,51.96884721,1.47706445,0.87372551,0.86360502,0.00632401,0.87377131,0.86364978,0.00632466,17.38898243,10.94130333,2.80482321,0.0016,27.0,1000
116,17.08.2020,11:30:21, pp804b U=100V / t=8m / Ra=0.172,messung1 (5Zyklen),30.005525,499.4,13.232373,3.039553,15.716881,3.042844,118.018232,22.848746,3.75,5.731655,30.0,0.1,H23m. Nadel,0.0,26.49654185,25.82799601,0.2335894,26.49514185,25.82659601,0.2335894,6.08640969,3.17273293,1.0247945,0.0,10.20436608,11.32693154,0.39578148,993.62031938,968.54985021,8.75960247,993.56781938,968.49735021,8.75960247,0.0,0.0,0.0,99.36203194,96.85498502,0.87596025,99.35678194,96.84973502,0.87596025,22.82403634,11.89774848,3.84297936,38.2663728,42.47599327,1.48418056,1.00642064,1.03272145,0.00921725,1.00647382,1.03277746,0.00921824,4.38134599,10.97885191,2.85836026,0.0014,27.0,1000
117,17.08.2020,11:30:25, pp804b U=100V / t=8m / Ra=0.172,messung1 (5Zyklen),29.995078,997.0,25.705681,3.07246,28.190189,3.07575,106.031301,11.56877,3.75,5.729893,30.0,0.1,H23m. Nadel,0.0,25.78303009,25.82799601,0.2335894,25.78163009,25.82659601,0.2335894,3.08170512,3.17273293,1.0247945,0.0,11.34996249,11.32693154,0.39578148,966.86362839,968.54985021,8.75960247,966.81112839,968.49735021,8.75960247,0.0,0.0,0.0,96.68636284,96.85498502,0.87596025,96.68111284,96.84973502,0.87596025,11.55639418,11.89774848,3.84297936,42.56235933,42.47599327,1.48418056,1.03427202,1.03272145,0.00921725,1.03432819,1.03277746,0.00921824,8.65321816,10.97885191,2.85836026,0.0014,27.0,1000
118,17.08.2020,11:30:29, pp804b U=100V / t=8m / Ra=0.172,messung1 (5Zyklen),29.952051,1497.0,38.310616,3.005001,40.795124,3.008292,102.192194,7.535801,3.75,5.721871,30.0,0.1,H23m. Nadel,0.0,25.59159385,25.82799601,0.2335894,25.59019385,25.82659601,0.2335894,2.0073487,3.17273293,1.0247945,0.0,11.79142258,11.32693154,0.39578148,959.68476954,968.54985021,8.75960247,959.63226954,968.49735021,8.75960247,0.0,0.0,0.0,95.96847695,96.85498502,0.87596025,95.96322695,96.84973502,0.87596025,7.52755762,11.89774848,3.84297936,44.21783467,42.47599327,1.48418056,1.04200883,1.03272145,0.00921725,1.04206583,1.03277746,0.00921824,13.28452137,10.97885191,2.85836026,0.0014,27.0,1000
119,17.08.2020,11:30:32, pp804b U=100V / t=8m / Ra=0.172,messung1 (5Zyklen),29.9731,1997.0,50.805314,3.02639,53.289822,3.029681,100.068519,5.689186,3.75,5.725994,30.0,0.1,H23m. Nadel,0.0,25.44081823,25.82799601,0.2335894,25.43941823,25.82659601,0.2335894,1.5154682,3.17273293,1.0247945,0.0,11.96197501,11.32693154,0.39578148,954.03068353,968.54985021,8.75960247,953.97818353,968.49735021,8.75960247,0.0,0.0,0.0,95.40306835,96.85498502,0.87596025,95.39781835,96.84973502,0.87596025,5.68300576,11.89774848,3.84297936,44.8574063,42.47599327,1.48418056,1.04818432,1.03272145,0.00921725,1.048242,1.03277746,0.00921824,17.59632213,10.97885191,2.85836026,0.0014,27.0,1000
120,17.08.2020,11:30:42, pp804b U=100V / t=8m / Ra=0.172,messung1 (5Zyklen),2.073081,499.4,104.830004,3.000065,107.314512,3.003356,805.825829,22.552229,3.75,0.396029,2.0,0.1,H23m. Nadel,0.0,209.91190228,135.38310217,24.84878508,209.90703562,135.37823551,24.84878508,6.00733881,3.13410518,1.00572157,0.0,101.9498484,66.12206516,11.95006755,7871.6963356,5076.86633148,931.8294404,7871.5138356,5076.68383148,931.8294404,0.0,0.0,0.0,787.16963356,507.68663315,93.18294404,787.15138356,507.66838315,93.18294404,22.52752052,11.75289442,3.77145589,382.31193152,247.95774437,44.81275332,0.12703742,0.21270631,0.02858062,0.12704037,0.21271502,0.02858254,4.43901493,11.03676702,2.82561763,0.00486667,28.0,1000
121,17.08.2020,11:30:45, pp804b U=100V / t=8m / Ra=0.172,messung1 (5Zyklen),2.069949,997.0,108.836404,2.985257,111.320912,2.988548,418.709548,11.240776,3.75,0.39546,2.0,0.1,H23m. Nadel,0.0,109.16389569,135.38310217,24.84878508,109.15902902,135.37823551,24.84878508,2.99423972,3.13410518,1.00572157,0.0,53.08239465,66.12206516,11.95006755,4093.64608826,5076.86633148,931.8294404,4093.46358826,5076.68383148,931.8294404,0.0,0.0,0.0,409.36460883,507.68663315,93.18294404,409.34635883,507.66838315,93.18294404,11.22839895,11.75289442,3.77145589,199.05897994,247.95774437,44.81275332,0.24428101,0.21270631,0.02858062,0.2442919,0.21271502,0.02858254,8.90598922,11.03676702,2.82561763,0.00486667,28.0,1000
122,17.08.2020,11:30:48, pp804b U=100V / t=8m / Ra=0.172,messung1 (5Zyklen),2.073305,1497.0,165.656544,3.0231,168.141052,3.02639,421.195019,7.581138,3.75,0.396072,2.0,0.1,H23m. Nadel,0.0,110.65901403,135.38310217,24.84878508,110.65414736,135.37823551,24.84878508,2.01943888,3.13410518,1.00572157,0.0,54.31735424,66.12206516,11.95006755,4149.71302605,5076.86633148,931.8294404,4149.53052605,5076.68383148,931.8294404,0.0,0.0,0.0,414.97130261,507.68663315,93.18294404,414.95305261,507.66838315,93.18294404,7.57289579,11.75289442,3.77145589,203.69007841,247.95774437,44.81275332,0.24098052,0.21270631,0.02858062,0.24099112,0.21271502,0.02858254,13.20498826,11.03676702,2.82561763,0.00486667,28.0,1000
123,17.08.2020,11:30:52, pp804b U=100V / t=8m / Ra=0.172,messung1 (5Zyklen),2.071601,1996.0,223.148003,3.024745,225.632511,3.028036,423.908776,5.688945,3.75,0.395747,2.0,0.1,H23m. Nadel,0.0,111.79759669,135.38310217,24.84878508,111.79273003,135.37823551,24.84878508,1.51540331,3.13410518,1.00572157,0.0,55.13866336,66.12206516,11.95006755,4192.409876,5076.86633148,931.8294404,4192.227376,5076.68383148,931.8294404,0.0,0.0,0.0,419.2409876,507.68663315,93.18294404,419.2227376,507.66838315,93.18294404,5.6827624,11.75289442,3.77145589,206.7699876,247.95774437,44.81275332,0.2385263,0.21270631,0.02858062,0.23853668,0.21271502,0.02858254,17.59707568,11.03676702,2.82561763,0.00486667,28.0,1000
124,17.08.2020,11:30:55, pp804b U=100V / t=8m / Ra=0.172,messung1 (5Zyklen),3.009271,499.4,48.251749,3.008292,50.736257,3.011582,380.979102,22.614004,3.75,0.574864,3.0,0.1,H23m. Nadel,0.0,96.61944133,92.42119172,1.40741243,96.61534966,92.41710005,1.40741243,6.02381258,3.14133907,1.01109388,0.0,45.29576854,44.63788049,0.3168703,3623.22904986,3465.79468954,52.77796605,3623.07561236,3465.64125204,52.77796605,0.0,0.0,0.0,362.32290499,346.57946895,5.27779661,362.30756124,346.5641252,5.27779661,22.58929716,11.7800215,3.79160205,169.85913204,167.39205185,1.18826362,0.2759969,0.28872925,0.00427135,0.27600859,0.28874205,0.00427173,4.42687523,11.04536417,2.84832511,0.00409167,28.0,1000
125,17.08.2020,11:30:59, pp804b U=100V / t=8m / Ra=0.172,messung1 (5Zyklen),3.012541,997.0,90.426709,3.014873,92.911217,3.018164,349.46546,11.35217,3.75,0.575508,3.0,0.1,H23m. Nadel,0.0,90.69880542,92.42119172,1.40741243,90.69471375,92.41710005,1.40741243,3.02394483,3.14133907,1.01109388,0.0,43.83538446,44.63788049,0.3168703,3401.20520311,3465.79468954,52.77796605,3401.05176561,3465.64125204,52.77796605,0.0,0.0,0.0,340.12052031,346.57946895,5.27779661,340.10517656,346.5641252,5.27779661,11.33979313,11.7800215,3.79160205,164.38269172,167.39205185,1.18826362,0.29401343,0.28872925,0.00427135,0.29402669,0.28874205,0.00427173,8.81850302,11.04536417,2.84832511,0.00409167,28.0,1000
126,17.08.2020,11:31:03, pp804b U=100V / t=8m / Ra=0.172,messung1 (5Zyklen),3.01927,1497.0,136.145739,3.003356,138.630247,3.006646,347.270159,7.531679,3.75,0.57681,3.0,0.1,H23m. Nadel,0.0,90.94571743,92.42119172,1.40741243,90.94162577,92.41710005,1.40741243,2.00624983,3.14133907,1.01109388,0.0,44.46768797,44.63788049,0.3168703,3410.46440381,3465.79468954,52.77796605,3410.31096631,3465.64125204,52.77796605,0.0,0.0,0.0,341.04644038,346.57946895,5.27779661,341.03109663,346.5641252,5.27779661,7.52343687,11.7800215,3.79160205,166.75382988,167.39205185,1.18826362,0.2932152,0.28872925,0.00427135,0.29322839,0.28874205,0.00427173,13.29179758,11.04536417,2.84832511,0.00409167,28.0,1000
127,17.08.2020,11:31:06, pp804b U=100V / t=8m / Ra=0.172,messung1 (5Zyklen),3.02593,1997.0,182.567343,3.018164,185.051851,3.021454,347.493461,5.673737,3.75,0.578043,3.0,0.1,H23m. Nadel,0.0,91.4208027,92.42119172,1.40741243,91.41671104,92.41710005,1.40741243,1.51134902,3.14133907,1.01109388,0.0,44.95268101,44.63788049,0.3168703,3428.2801014,3465.79468954,52.77796605,3428.1266639,3465.64125204,52.77796605,0.0,0.0,0.0,342.82801014,346.57946895,5.27779661,342.81266639,346.5641252,5.27779661,5.66755884,11.7800215,3.79160205,168.57255378,167.39205185,1.18826362,0.29169145,0.28872925,0.00427135,0.29170451,0.28874205,0.00427173,17.64428087,11.04536417,2.84832511,0.00409167,28.0,1000
128,17.08.2020,11:31:09, pp804b U=100V / t=8m / Ra=0.172,messung1 (5Zyklen),5.037436,499.4,40.638769,3.018164,43.123277,3.021454,323.813154,22.688133,3.75,0.962355,5.0,0.1,H23m. Nadel,0.0,81.37518823,77.60290713,1.25776938,81.37188823,77.59960713,1.25776938,6.0435803,3.1442131,1.01425964,0.0,37.66415396,37.22769702,0.20195177,3051.56955847,2910.10901745,47.16635175,3051.44580847,2909.98526745,47.16635175,0.0,0.0,0.0,305.15695585,291.01090175,4.71663517,305.14458085,290.99852675,4.71663517,22.66342611,11.79079912,3.80347365,141.24057737,139.60386381,0.75731913,0.32770021,0.34389226,0.00539902,0.3277135,0.3439069,0.00539947,4.41239553,11.02448425,2.82743643,0.0033,28.0,1000
129,17.08.2020,11:31:14, pp804b U=100V / t=8m / Ra=0.172,messung1 (5Zyklen),5.049518,997.0,76.181368,2.990193,78.665876,2.993484,295.884688,11.259341,3.75,0.964604,5.0,0.1,H23m. Nadel,0.0,76.4105998,77.60290713,1.25776938,76.4072998,77.59960713,1.25776938,2.99919057,3.1442131,1.01425964,0.0,36.70405461,37.22769702,0.20195177,2865.39749248,2910.10901745,47.16635175,2865.27374248,2909.98526745,47.16635175,0.0,0.0,0.0,286.53974925,291.01090175,4.71663517,286.52737425,290.99852675,4.71663517,11.24696464,11.79079912,3.80347365,137.6402048,139.60386381,0.75731913,0.34899172,0.34389226,0.00539902,0.34900679,0.3439069,0.00539947,8.89128784,11.02448425,2.82743643,0.0033,28.0,1000
130,17.08.2020,11:31:17, pp804b U=100V / t=8m / Ra=0.172,messung1 (5Zyklen),5.053975,1497.0,114.307155,3.018164,116.791663,3.021454,292.564287,7.568773,3.75,0.965446,5.0,0.1,H23m. Nadel,0.0,76.35748497,77.60290713,1.25776938,76.35418497,77.59960713,1.25776938,2.01614162,3.1442131,1.01425964,0.0,37.16902168,37.22769702,0.20195177,2863.40568637,2910.10901745,47.16635175,2863.28193637,2909.98526745,47.16635175,0.0,0.0,0.0,286.34056864,291.01090175,4.71663517,286.32819364,290.99852675,4.71663517,7.56053106,11.79079912,3.80347365,139.38383129,139.60386381,0.75731913,0.34923448,0.34389226,0.00539902,0.34924958,0.3439069,0.00539947,13.22658411,11.02448425,2.82743643,0.0033,28.0,1000
131,17.08.2020,11:31:20, pp804b U=100V / t=8m / Ra=0.172,messung1 (5Zyklen),5.05592,1997.0,152.307906,3.031326,154.792414,3.034617,290.671784,5.698455,3.75,0.96584,5.0,0.1,H23m. Nadel,0.0,76.26835553,77.60290713,1.25776938,76.26505553,77.59960713,1.25776938,1.51793991,3.1442131,1.01425964,0.0,37.37355781,37.22769702,0.20195177,2860.0633325,2910.10901745,47.16635175,2859.9395825,2909.98526745,47.16635175,0.0,0.0,0.0,286.00633325,291.01090175,4.71663517,285.99395825,290.99852675,4.71663517,5.69227466,11.79079912,3.80347365,140.15084179,139.60386381,0.75731913,0.34964261,0.34389226,0.00539902,0.34965774,0.3439069,0.00539947,17.56766951,11.02448425,2.82743643,0.0033,28.0,1000
132,17.08.2020,11:31:23, pp804b U=100V / t=8m / Ra=0.172,messung1 (5Zyklen),6.060142,499.4,36.135479,3.013228,38.619987,3.016518,289.997897,22.651068,3.75,1.157612,6.0,0.1,H23m. Nadel,0.0,72.35778734,70.48431844,0.62997168,72.35475401,70.4812851,0.62997168,6.03369644,3.1416106,1.0139171,0.0,33.16052879,33.66983725,0.20598346,2713.41702543,2643.16194134,23.62393815,2713.30327543,2643.04819134,23.62393815,0.0,0.0,0.0,271.34170254,264.31619413,2.36239382,271.33032754,264.30481913,2.36239382,22.62636163,11.78103975,3.80218914,124.35198295,126.26188969,0.77243796,0.368539,0.37842393,0.00332599,0.36855445,0.37844022,0.00332627,4.41962352,11.0610693,2.86362116,0.00303333,28.0,1000
133,17.08.2020,11:31:28, pp804b U=100V / t=8m / Ra=0.172,messung1 (5Zyklen),6.063378,997.0,69.851751,3.006646,72.336259,3.009937,272.077201,11.321227,3.75,1.158289,6.0,0.1,H23m. Nadel,0.0,70.06193681,70.48431844,0.62997168,70.05890348,70.4812851,0.62997168,3.01569308,3.1416106,1.0139171,0.0,33.5216052,33.66983725,0.20598346,2627.32263039,2643.16194134,23.62393815,2627.20888039,2643.04819134,23.62393815,0.0,0.0,0.0,262.73226304,264.31619413,2.36239382,262.72088804,264.30481913,2.36239382,11.30884905,11.78103975,3.80218914,125.7060195,126.26188969,0.77243796,0.38061561,0.37842393,0.00332599,0.38063209,0.37844022,0.00332627,8.84263284,11.0610693,2.86362116,0.00303333,28.0,1000
