Repository: ZBT-Tools/ContactResistanceAnalysis

File: Messreihen/Vorbehandlungen/pp+gps.csv (part 48 of 75)
age[mV],voltage_needle[mV],R_ges / mOhm*cm²,R_bulk / mOhm*cm²,contact_area[cm2],p_Kraftsensor / ?,pressure_rounded[bar],sample_thickness[cm],parameters,[mV]_in_[V],main_resistance[mOhm],main_resistance_mean[mOhm],main_resistance_error[mOhm],flow_resistance[mOhm],flow_resistance_mean[mOhm],flow_resistance_error[mOhm],bulk_resistance[mOhm],bulk_resistance_mean[mOhm],bulk_resistance_error[mOhm],bulk_resistance_sub[mOhm],contact_resistance[mOhm],contact_resistance_mean[mOhm],contact_resistance_error[mOhm],vs_main_resistance[mOhm*cm],vs_main_resistance_mean[mOhm*cm],vs_main_resistance_error[mOhm*cm],vs_flow_resistance[mOhm*cm],vs_flow_resistance_mean[mOhm*cm],vs_flow_resistance_error[mOhm*cm],vs_bulk_resistance[mOhm*cm],vs_bulk_resistance_mean[mOhm*cm],vs_bulk_resistance_error[mOhm*cm],as_main_resistance[mOhm*cm2],as_main_resistance_mean[mOhm*cm2],as_main_resistance_error[mOhm*cm2],as_flow_resistance[mOhm*cm2],as_flow_resistance_mean[mOhm*cm2],as_flow_resistance_error[mOhm*cm2],as_bulk_resistance[mOhm*cm2],as_bulk_resistance_mean[mOhm*cm2],as_bulk_resistance_error[mOhm*cm2],as_contact_resistance[mOhm*cm2],as_contact_resistance_mean[mOhm*cm2],as_contact_resistance_error[mOhm*cm2],vs_main_conductance[S/cm],vs_main_conductance_mean[S/cm],vs_main_conductance_error[S/cm],vs_flow_conductance[S/cm],vs_flow_conductance_mean[S/cm],vs_flow_conductance_error[S/cm],vs_bulk_conductance[S/cm],vs_bulk_conductance_mean[S/cm],vs_bulk_conductance_error[S/cm],degradation_corr[mOhm],cycle,[mV] in [V]
134,17.08.2020,11:31:31, pp804b U=100V / t=8m / Ra=0.172,messung1 (5Zyklen),6.054102,1497.0,104.583203,3.014873,107.067711,3.018164,268.205689,7.56053,3.75,1.156543,6.0,0.1,H23m. Nadel,0.0,69.86185905,70.48431844,0.62997168,69.85882572,70.4812851,0.62997168,2.01394322,3.1416106,1.0139171,0.0,33.92244125,33.66983725,0.20598346,2619.81971443,2643.16194134,23.62393815,2619.70596443,2643.04819134,23.62393815,0.0,0.0,0.0,261.98197144,264.31619413,2.36239382,261.97059644,264.30481913,2.36239382,7.55228707,11.78103975,3.80218914,127.20915468,126.26188969,0.77243796,0.38170565,0.37842393,0.00332599,0.38172223,0.37844022,0.00332627,13.24102209,11.0610693,2.86362116,0.00303333,28.0,1000
135,17.08.2020,11:31:34, pp804b U=100V / t=8m / Ra=0.172,messung1 (5Zyklen),6.054119,1997.0,139.102414,3.00171,141.586922,3.005001,265.87429,5.642841,3.75,1.156543,6.0,0.1,H23m. Nadel,0.0,69.65569054,70.48431844,0.62997168,69.6526572,70.4812851,0.62997168,1.50310966,3.1416106,1.0139171,0.0,34.07477377,33.66983725,0.20598346,2612.08839509,2643.16194134,23.62393815,2611.97464509,2643.04819134,23.62393815,0.0,0.0,0.0,261.20883951,264.31619413,2.36239382,261.19746451,264.30481913,2.36239382,5.63666124,11.78103975,3.80218914,127.78040163,126.26188969,0.77243796,0.38283544,0.37842393,0.00332599,0.38285211,0.37844022,0.00332627,17.74099874,11.0610693,2.86362116,0.00303333,28.0,1000
136,17.08.2020,11:31:38, pp804b U=100V / t=8m / Ra=0.172,messung1 (5Zyklen),10.03987,499.4,28.675516,3.013228,31.160024,3.016518,233.980955,22.651068,3.75,1.917915,10.0,0.1,H23m. Nadel,0.0,57.41993592,55.99307911,0.47707323,57.41753592,55.99067911,0.47707323,6.03369644,3.14296798,1.01361926,0.0,25.69191974,26.42385556,0.28069888,2153.24759712,2099.74046662,17.89024602,2153.15759712,2099.65046662,17.89024602,0.0,0.0,0.0,215.32475971,209.97404666,1.7890246,215.31575971,209.96504666,1.7890246,22.62636163,11.78612993,3.80107224,96.34469904,99.08945836,1.05262079,0.46441478,0.47635137,0.00399186,0.46443419,0.4763718,0.0039922,4.41962352,11.05034993,2.85529027,0.0024,28.0,1000
137,17.08.2020,11:31:42, pp804b U=100V / t=8m / Ra=0.172,messung1 (5Zyklen),10.032917,997.0,55.453395,3.011582,57.937903,3.014873,217.920897,11.339793,3.75,1.916616,10.0,0.1,H23m. Nadel,0.0,55.62025577,55.99307911,0.47707323,55.61785577,55.99067911,0.47707323,3.02064393,3.14296798,1.01361926,0.0,26.29860592,26.42385556,0.28069888,2085.75959127,2099.74046662,17.89024602,2085.66959127,2099.65046662,17.89024602,0.0,0.0,0.0,208.57595913,209.97404666,1.7890246,208.56695913,209.96504666,1.7890246,11.32741474,11.78612993,3.80107224,98.61977219,99.08945836,1.05262079,0.47944164,0.47635137,0.00399186,0.47946233,0.4763718,0.0039922,8.82813972,11.05034993,2.85529027,0.0024,28.0,1000
138,17.08.2020,11:31:45, pp804b U=100V / t=8m / Ra=0.172,messung1 (5Zyklen),10.026532,1497.0,83.062173,3.008292,85.546681,3.011582,214.295294,7.544044,3.75,1.915466,10.0,0.1,H23m. Nadel,0.0,55.48575351,55.99307911,0.47707323,55.48335351,55.99067911,0.47707323,2.00954709,3.14296798,1.01361926,0.0,26.73690321,26.42385556,0.28069888,2080.71575651,2099.74046662,17.89024602,2080.62575651,2099.65046662,17.89024602,0.0,0.0,0.0,208.07157565,209.97404666,1.7890246,208.06257565,209.96504666,1.7890246,7.5358016,11.78612993,3.80107224,100.26338702,99.08945836,1.05262079,0.48060385,0.47635137,0.00399186,0.48062464,0.4763718,0.0039922,13.26998842,11.05034993,2.85529027,0.0024,28.0,1000
139,17.08.2020,11:31:49, pp804b U=100V / t=8m / Ra=0.172,messung1 (5Zyklen),10.031093,1996.0,110.670957,3.009937,113.155465,3.013228,212.591679,5.661124,3.75,1.916321,10.0,0.1,H23m. Nadel,0.0,55.44637124,55.99307911,0.47707323,55.44397124,55.99067911,0.47707323,1.50798447,3.14296798,1.01361926,0.0,26.96799339,26.42385556,0.28069888,2079.23892159,2099.74046662,17.89024602,2079.14892159,2099.65046662,17.89024602,0.0,0.0,0.0,207.92389216,209.97404666,1.7890246,207.91489216,209.96504666,1.7890246,5.65494176,11.78612993,3.80107224,101.1299752,99.08945836,1.05262079,0.48094521,0.47635137,0.00399186,0.48096603,0.4763718,0.0039922,17.68364809,11.05034993,2.85529027,0.0024,28.0,1000
140,17.08.2020,11:31:52, pp804b U=100V / t=8m / Ra=0.172,messung1 (5Zyklen),12.045298,499.4,25.692518,3.034617,28.177026,3.037908,211.581592,22.811681,3.75,2.301053,12.0,0.1,H23m. Nadel,0.0,51.44677213,50.05063048,0.46753318,51.44457213,50.04843048,0.46753318,6.07652583,3.16377497,1.01974466,0.0,22.68402315,23.44232775,0.28584685,1929.25395475,1876.89864292,17.53249436,1929.17145475,1876.81614292,17.53249436,0.0,0.0,0.0,192.92539547,187.68986429,1.75324944,192.91714547,187.68161429,1.75324944,22.78697187,11.86415615,3.82404249,85.0650868,87.90872907,1.0719257,0.51833508,0.53293084,0.00488944,0.51835724,0.53295428,0.00488986,4.38847253,10.95651717,2.81090752,0.0022,28.0,1000
141,17.08.2020,11:31:56, pp804b U=100V / t=8m / Ra=0.172,messung1 (5Zyklen),12.042063,997.0,49.556502,3.018164,52.04101,3.021454,195.741011,11.364547,3.75,2.300455,12.0,0.1,H23m. Nadel,0.0,49.70561886,50.05063048,0.46753318,49.70341886,50.04843048,0.46753318,3.02724574,3.16377497,1.01974466,0.0,23.33808656,23.44232775,0.28584685,1863.96070712,1876.89864292,17.53249436,1863.87820712,1876.81614292,17.53249436,0.0,0.0,0.0,186.39607071,187.68986429,1.75324944,186.38782071,187.68161429,1.75324944,11.35217151,11.86415615,3.82404249,87.5178246,87.90872907,1.0719257,0.536492,0.53293084,0.00488944,0.53651574,0.53295428,0.00488986,8.80888735,10.95651717,2.81090752,0.0022,28.0,1000
142,17.08.2020,11:32:00, pp804b U=100V / t=8m / Ra=0.172,messung1 (5Zyklen),12.053921,1497.0,74.190508,3.028036,76.675016,3.031326,192.071684,7.593503,3.75,2.302674,12.0,0.1,H23m. Nadel,0.0,49.55945758,50.05063048,0.46753318,49.55725758,50.04843048,0.46753318,2.02273614,3.16377497,1.01974466,0.0,23.76726072,23.44232775,0.28584685,1858.47965932,1876.89864292,17.53249436,1858.39715932,1876.81614292,17.53249436,0.0,0.0,0.0,185.84796593,187.68986429,1.75324944,185.83971593,187.68161429,1.75324944,7.58526052,11.86415615,3.82404249,89.12722771,87.90872907,1.0719257,0.53807422,0.53293084,0.00488944,0.53809811,0.53295428,0.00488986,13.18346281,10.95651717,2.81090752,0.0022,28.0,1000
143,17.08.2020,11:32:03, pp804b U=100V / t=8m / Ra=0.172,messung1 (5Zyklen),12.046486,1996.0,98.783384,3.05107,101.267892,3.054361,190.257813,5.738404,3.75,2.301323,12.0,0.1,H23m. Nadel,0.0,49.49067335,50.05063048,0.46753318,49.48847335,50.04843048,0.46753318,1.52859218,3.16377497,1.01974466,0.0,23.97994058,23.44232775,0.28584685,1855.9002505,1876.89864292,17.53249436,1855.8177505,1876.81614292,17.53249436,0.0,0.0,0.0,185.59002505,187.68986429,1.75324944,185.58177505,187.68161429,1.75324944,5.73222069,11.86415615,3.82404249,89.92477718,87.90872907,1.0719257,0.53882206,0.53293084,0.00488944,0.53884602,0.53295428,0.00488986,17.44524598,10.95651717,2.81090752,0.0022,28.0,1000
144,17.08.2020,11:32:06, pp804b U=100V / t=8m / Ra=0.172,messung1 (5Zyklen),15.035416,499.4,22.033286,3.008292,24.517794,3.011582,184.104381,22.614004,3.75,2.872199,15.0,0.1,H23m. Nadel,0.0,44.11951542,43.21394352,0.30470519,44.11751542,43.21194352,0.30470519,6.02381258,3.13623515,1.01217337,0.0,19.04685142,20.03785419,0.3572256,1654.48182819,1620.52288218,11.42644452,1654.40682819,1620.44788218,11.42644452,0.0,0.0,0.0,165.44818282,162.05228822,1.14264445,165.44068282,162.04478822,1.14264445,22.58929716,11.7608818,3.79565013,71.42569283,75.14195321,1.33959601,0.60441885,0.61717562,0.00429462,0.60444625,0.61720419,0.00429502,4.42687523,11.07824077,2.86629612,0.002,28.0,1000
145,17.08.2020,11:32:11, pp804b U=100V / t=8m / Ra=0.172,messung1 (5Zyklen),15.026433,997.0,42.887946,3.000065,45.372454,3.003356,170.65868,11.296473,3.75,2.870414,15.0,0.1,H23m. Nadel,0.0,43.01699699,43.21394352,0.30470519,43.01499699,43.21194352,0.30470519,3.00909228,3.13623515,1.01217337,0.0,20.00295236,20.03785419,0.3572256,1613.13738716,1620.52288218,11.42644452,1613.06238716,1620.44788218,11.42644452,0.0,0.0,0.0,161.31373872,162.05228822,1.14264445,161.30623872,162.04478822,1.14264445,11.28409604,11.7608818,3.79565013,75.01107134,75.14195321,1.33959601,0.61991,0.61717562,0.00429462,0.61993882,0.61720419,0.00429502,8.86203021,11.07824077,2.86629612,0.002,28.0,1000
146,17.08.2020,11:32:14, pp804b U=100V / t=8m / Ra=0.172,messung1 (5Zyklen),15.023851,1497.0,64.229629,3.009937,66.714137,3.013228,167.119582,7.548165,3.75,2.870062,15.0,0.1,H23m. Nadel,0.0,42.90556379,43.21394352,0.30470519,42.90356379,43.21194352,0.30470519,2.01064596,3.13623515,1.01217337,0.0,20.44645892,20.03785419,0.3572256,1608.95864228,1620.52288218,11.42644452,1608.88364228,1620.44788218,11.42644452,0.0,0.0,0.0,160.89586423,162.05228822,1.14264445,160.88836423,162.04478822,1.14264445,7.53992234,11.7608818,3.79565013,76.67422094,75.14195321,1.33959601,0.62152002,0.61717562,0.00429462,0.62154899,0.61720419,0.00429502,13.26273606,11.07824077,2.86629612,0.002,28.0,1000
147,17.08.2020,11:32:17, pp804b U=100V / t=8m / Ra=0.172,messung1 (5Zyklen),15.03564,1996.0,85.456141,2.996774,87.940649,3.000065,165.219155,5.636394,3.75,2.87236,15.0,0.1,H23m. Nadel,0.0,42.8136979,43.21394352,0.30470519,42.8116979,43.21194352,0.30470519,1.50138978,3.13623515,1.01217337,0.0,20.65515406,20.03785419,0.3572256,1605.51367109,1620.52288218,11.42644452,1605.43867109,1620.44788218,11.42644452,0.0,0.0,0.0,160.55136711,162.05228822,1.14264445,160.54386711,162.04478822,1.14264445,5.63021167,11.7608818,3.79565013,77.45682772,75.14195321,1.33959601,0.62285362,0.61717562,0.00429462,0.62288272,0.61720419,0.00429502,17.76132156,11.07824077,2.86629612,0.002,28.0,1000
148,17.08.2020,11:32:20, pp804b U=100V / t=8m / Ra=0.172,messung1 (5Zyklen),20.011969,499.4,17.989045,3.021454,20.473553,3.024745,153.736133,22.712843,3.75,3.822936,20.0,0.1,H23m. Nadel,0.0,36.02131558,35.31982081,0.24322146,36.01960725,35.31811248,0.24322146,6.0501682,3.15478316,1.01556027,0.0,14.98471952,16.08166466,0.38629224,1350.7993342,1324.4932805,9.12080464,1350.7352717,1324.429218,9.12080464,0.0,0.0,0.0,135.07993342,132.44932805,0.91208046,135.07352717,132.4429218,0.91208046,22.68813076,11.83043684,3.80835102,56.19269821,60.30624248,1.4485959,0.74030241,0.75511199,0.00514433,0.74033752,0.75514853,0.00514483,4.40759096,10.9998562,2.83853353,0.00170833,28.0,1000
149,17.08.2020,11:32:25, pp804b U=100V / t=8m / Ra=0.172,messung1 (5Zyklen),20.036631,997.0,35.161438,3.02639,37.645946,3.029681,141.597091,11.39549,3.75,3.827687,20.0,0.1,H23m. Nadel,0.0,35.26723972,35.31982081,0.24322146,35.26553139,35.31811248,0.24322146,3.03549649,3.15478316,1.01556027,0.0,16.11501745,16.08166466,0.38629224,1322.52148947,1324.4932805,9.12080464,1322.45742697,1324.429218,9.12080464,0.0,0.0,0.0,132.25214895,132.44932805,0.91208046,132.2457427,132.4429218,0.91208046,11.38311184,11.83043684,3.80835102,60.43131543,60.30624248,1.4485959,0.75613138,0.75511199,0.00514433,0.75616801,0.75514853,0.00514483,8.784944,10.9998562,2.83853353,0.00170833,28.0,1000
150,17.08.2020,11:32:28, pp804b U=100V / t=8m / Ra=0.172,messung1 (5Zyklen),20.01591,1497.0,52.458879,3.019809,54.943387,3.0231,137.633735,7.572895,3.75,3.823817,20.0,0.1,H23m. Nadel,0.0,35.04267134,35.31982081,0.24322146,35.04096301,35.31811248,0.24322146,2.01724048,3.15478316,1.01556027,0.0,16.51186126,16.08166466,0.38629224,1314.10017535,1324.4932805,9.12080464,1314.03611285,1324.429218,9.12080464,0.0,0.0,0.0,131.41001754,132.44932805,0.91208046,131.40361129,132.4429218,0.91208046,7.5646518,11.83043684,3.80835102,61.91947974,60.30624248,1.4485959,0.76097699,0.75511199,0.00514433,0.76101409,0.75514853,0.00514483,13.21937911,10.9998562,2.83853353,0.00170833,28.0,1000
151,17.08.2020,11:32:31, pp804b U=100V / t=8m / Ra=0.172,messung1 (5Zyklen),20.015704,1996.0,69.756321,3.02639,72.240829,3.029681,135.723,5.692036,3.75,3.82361,20.0,0.1,H23m. Nadel,0.0,34.94805661,35.31982081,0.24322146,34.94634828,35.31811248,0.24322146,1.51622745,3.15478316,1.01556027,0.0,16.71506041,16.08166466,0.38629224,1310.552123,1324.4932805,9.12080464,1310.4880605,1324.429218,9.12080464,0.0,0.0,0.0,131.0552123,132.44932805,0.91208046,131.04880605,132.4429218,0.91208046,5.68585296,11.83043684,3.80835102,62.68147655,60.30624248,1.4485959,0.76303718,0.75511199,0.00514433,0.76307448,0.75514853,0.00514483,17.58751075,10.9998562,2.83853353,0.00170833,28.0,1000
152,17.08.2020,11:32:35, pp804b U=100V / t=8m / Ra=0.172,messung1 (5Zyklen),24.036775,499.4,15.751386,3.029681,18.235894,3.032972,136.933523,22.774617,3.75,4.591733,24.0,0.1,H23m. Nadel,0.0,31.54062074,30.86774462,0.23565683,31.53902074,30.86614462,0.23565683,6.06664197,3.1610995,1.01831557,0.0,12.73618939,13.85252256,0.3913434,1182.77327793,1157.5404232,8.83713103,1182.71327793,1157.4804232,8.83713103,0.0,0.0,0.0,118.27732779,115.75404232,0.8837131,118.27132779,115.74804232,0.8837131,22.74990739,11.85412312,3.8186834,47.7607102,51.9469596,1.46753773,0.84547057,0.86405012,0.00652328,0.84551346,0.86409492,0.00652395,4.39562229,10.97478352,2.82714928,0.0016,28.0,1000
153,17.08.2020,11:32:39, pp804b U=100V / t=8m / Ra=0.172,messung1 (5Zyklen),24.018584,997.0,30.746996,3.024745,33.231504,3.028036,124.993121,11.389302,3.75,4.588376,24.0,0.1,H23m. Nadel,0.0,30.83951454,30.86774462,0.23565683,30.83791454,30.86614462,0.23565683,3.03384654,3.1610995,1.01831557,0.0,13.902034,13.85252256,0.3913434,1156.48179539,1157.5404232,8.83713103,1156.42179539,1157.4804232,8.83713103,0.0,0.0,0.0,115.64817954,115.75404232,0.8837131,115.64217954,115.74804232,0.8837131,11.37692452,11.85412312,3.8186834,52.13262751,51.9469596,1.46753773,0.86469152,0.86405012,0.00652328,0.86473638,0.86409492,0.00652395,8.78972167,10.97478352,2.82714928,0.0016,28.0,1000
154,17.08.2020,11:32:42, pp804b U=100V / t=8m / Ra=0.172,messung1 (5Zyklen),24.011941,1497.0,45.80184,3.028036,48.286348,3.031326,120.957787,7.593503,3.75,4.587028,24.0,0.1,H23m. Nadel,0.0,30.5957515,30.86774462,0.23565683,30.5941515,30.86614462,0.23565683,2.02273614,3.1610995,1.01831557,0.0,14.28570768,13.85252256,0.3913434,1147.34068136,1157.5404232,8.83713103,1147.28068136,1157.4804232,8.83713103,0.0,0.0,0.0,114.73406814,115.75404232,0.8837131,114.72806814,115.74804232,0.8837131,7.58526052,11.85412312,3.8186834,53.57140381,51.9469596,1.46753773,0.87158071,0.86405012,0.00652328,0.87162629,0.86409492,0.00652395,13.18346281,10.97478352,2.82714928,0.0016,28.0,1000
155,17.08.2020,11:32:46, pp804b U=100V / t=8m / Ra=0.172,messung1 (5Zyklen),24.005676,1996.0,60.868203,3.036262,63.352711,3.039553,119.024382,5.710583,3.75,4.585884,24.0,0.1,H23m. Nadel,0.0,30.49509168,30.86774462,0.23565683,30.49349168,30.86614462,0.23565683,1.52117335,3.1610995,1.01831557,0.0,14.48615917,13.85252256,0.3913434,1143.56593813,1157.5404232,8.83713103,1143.50593813,1157.4804232,8.83713103,0.0,0.0,0.0,114.35659381,115.75404232,0.8837131,114.35059381,115.74804232,0.8837131,5.70440005,11.85412312,3.8186834,54.32309688,51.9469596,1.46753773,0.87445766,0.86405012,0.00652328,0.87450355,0.86409492,0.00652395,17.53032731,10.97478352,2.82714928,0.0016,28.0,1000
156,17.08.2020,11:32:49, pp804b U=100V / t=8m / Ra=0.172,messung1 (5Zyklen),30.012409,499.4,13.2406,3.029681,15.725108,3.032972,118.080006,22.774617,3.75,5.733657,30.0,0.1,H23m. Nadel,0.0,26.51301562,25.85220625,0.23046282,26.51161562,25.85080625,0.23046282,6.06664197,3.16233887,1.01950588,0.0,10.22248682,11.34423369,0.39455526,994.2380857,969.45773427,8.6423558,994.1855857,969.40523427,8.6423558,0.0,0.0,0.0,99.42380857,96.94577343,0.86423558,99.41855857,96.94052343,0.86423558,22.74990739,11.85877075,3.82314706,38.33432559,42.54087634,1.47958222,1.00579531,1.03174721,0.00907618,1.00584842,1.03180311,0.00907716,4.39562229,10.99842637,2.86259928,0.0014,28.0,1000
157,17.08.2020,11:32:53, pp804b U=100V / t=8m / Ra=0.172,messung1 (5Zyklen),30.004733,997.0,25.733651,3.036262,28.218159,3.039553,106.136507,11.432622,3.75,5.731931,30.0,0.1,H23m. Nadel,0.0,25.81108425,25.85220625,0.23046282,25.80968425,25.85080625,0.23046282,3.04539819,3.16233887,1.01950588,0.0,11.38214303,11.34423369,0.39455526,967.91565948,969.45773427,8.6423558,967.86315948,969.40523427,8.6423558,0.0,0.0,0.0,96.79156595,96.94577343,0.86423558,96.78631595,96.94052343,0.86423558,11.42024323,11.85877075,3.82314706,42.68303636,42.54087634,1.47958222,1.03314787,1.03174721,0.00907618,1.03320391,1.03180311,0.00907716,8.75638093,10.99842637,2.86259928,0.0014,28.0,1000
158,17.08.2020,11:32:57, pp804b U=100V / t=8m / Ra=0.172,messung1 (5Zyklen),29.989502,1497.0,38.325424,3.042844,40.809932,3.046134,102.229288,7.630597,3.75,5.728982,30.0,0.1,H23m. Nadel,0.0,25.60148564,25.85220625,0.23046282,25.60008564,25.85080625,0.23046282,2.03262792,3.16233887,1.01950588,0.0,11.78372886,11.34423369,0.39455526,960.05571142,969.45773427,8.6423558,960.00321142,969.40523427,8.6423558,0.0,0.0,0.0,96.00557114,96.94577343,0.86423558,96.00032114,96.94052343,0.86423558,7.62235471,11.85877075,3.82314706,44.18898322,42.54087634,1.47958222,1.04160622,1.03174721,0.00907618,1.04166318,1.03180311,0.00907716,13.11930549,10.99842637,2.86259928,0.0014,28.0,1000
159,17.08.2020,11:33:00, pp804b U=100V / t=8m / Ra=0.172,messung1 (5Zyklen),29.999346,1996.0,50.864546,3.003356,53.349054,3.006646,100.229936,5.648759,3.75,5.730833,30.0,0.1,H23m. Nadel,0.0,25.48323948,25.85220625,0.23046282,25.48183948,25.85080625,0.23046282,1.50468737,3.16233887,1.01950588,0.0,11.98857605,11.34423369,0.39455526,955.62148046,969.45773427,8.6423558,955.56898046,969.40523427,8.6423558,0.0,0.0,0.0,95.56214805,96.94577343,0.86423558,95.55689805,96.94052343,0.86423558,5.64257766,11.85877075,3.82314706,44.9571602,42.54087634,1.47958222,1.04643943,1.03174721,0.00907618,1.04649693,1.03180311,0.00907716,17.72239677,10.99842637,2.86259928,0.0014,28.0,1000
160,17.08.2020,11:33:10, pp804b U=100V / t=8m / Ra=0.172,messung1 (5Zyklen),2.070345,499.4,79.804403,3.00171,82.288911,3.005001,617.908323,22.564584,3.75,0.395507,2.0,0.1,H23m. Nadel,0.0,159.80056668,117.29711647,14.17710209,159.79570001,117.2922498,14.17710209,6.01063276,3.14215378,1.00810792,0.0,76.89253363,57.07504801,6.61885031,5992.5212505,4398.64186755,531.64132842,5992.3387505,4398.45936755,531.64132842,0.0,0.0,0.0,599.25212505,439.86418676,53.16413284,599.23387505,439.84593676,53.16413284,22.53987285,11.78307669,3.78040469,288.3470011,214.03143003,24.82068866,0.16687467,0.23566919,0.02296764,0.16687975,0.23567962,0.02296942,4.43658226,11.03911421,2.85182582,0.00486667,29.0,1000
161,17.08.2020,11:33:13, pp804b U=100V / t=8m / Ra=0.172,messung1 (5Zyklen),2.070482,997.0,101.536036,3.034617,104.020544,3.037908,391.250791,11.426433,3.75,0.395536,2.0,0.1,H23m. Nadel,0.0,101.84156068,117.29711647,14.17710209,101.83669402,117.2922498,14.17710209,3.04374824,3.14215378,1.00810792,0.0,49.39647289,57.07504801,6.61885031,3819.05852558,4398.64186755,531.64132842,3818.87602558,4398.45936755,531.64132842,0.0,0.0,0.0,381.90585256,439.86418676,53.16413284,381.88760256,439.84593676,53.16413284,11.41405592,11.78307669,3.78040469,185.23677332,214.03143003,24.82068866,0.26184464,0.23566919,0.02296764,0.26185715,0.23567962,0.02296942,8.76112757,11.03911421,2.85182582,0.00486667,29.0,1000
162,17.08.2020,11:33:16, pp804b U=100V / t=8m / Ra=0.172,messung1 (5Zyklen),2.070379,1497.0,154.481399,2.99842,156.965907,3.00171,393.20117,7.519314,3.75,0.395513,2.0,0.1,H23m. Nadel,0.0,103.19398731,117.29711647,14.17710209,103.18912064,117.2922498,14.17710209,2.00295257,3.14215378,1.00810792,0.0,50.59308403,57.07504801,6.61885031,3869.77452405,4398.64186755,531.64132842,3869.59202405,4398.45936755,531.64132842,0.0,0.0,0.0,386.9774524,439.86418676,53.16413284,386.9592024,439.84593676,53.16413284,7.51107214,11.78307669,3.78040469,189.72406513,214.03143003,24.82068866,0.25841299,0.23566919,0.02296764,0.25842518,0.23567962,0.02296942,13.31367854,11.03911421,2.85182582,0.00486667,29.0,1000
163,17.08.2020,11:33:20, pp804b U=100V / t=8m / Ra=0.172,messung1 (5Zyklen),2.070741,1996.0,208.287293,3.016518,210.771801,3.019809,395.989105,5.673489,3.75,0.395576,2.0,0.1,H23m. Nadel,0.0,104.3523512,117.29711647,14.17710209,104.34748454,117.2922498,14.17710209,1.51128156,3.14215378,1.00810792,0.0,51.41810149,57.07504801,6.61885031,3913.21317009,4398.64186755,531.64132842,3913.03067009,4398.45936755,531.64132842,0.0,0.0,0.0,391.32131701,439.86418676,53.16413284,391.30306701,439.84593676,53.16413284,5.66730586,11.78307669,3.78040469,192.81788057,214.03143003,24.82068866,0.25554447,0.23566919,0.02296764,0.25555639,0.23567962,0.02296942,17.64506848,11.03911421,2.85182582,0.00486667,29.0,1000
164,17.08.2020,11:33:23, pp804b U=100V / t=8m / Ra=0.172,messung1 (5Zyklen),3.051642,499.4,43.860341,3.008292,46.344849,3.011582,348.003975,22.614004,3.75,0.583024,3.0,0.1,H23m. Nadel,0.0,87.82607329,84.5909951,1.08187857,87.82195662,84.58687843,1.08187857,6.02381258,3.14257959,1.01201117,0.0,40.89907202,40.72214942,0.13227693,3293.4777483,3172.1623161,40.57044624,3293.3233733,3172.0079411,40.57044624,0.0,0.0,0.0,329.34777483,317.21623161,4.05704462,329.33233733,317.20079411,4.05704462,22.58929716,11.78467346,3.79504188,153.37152009,152.70806033,0.49603848,0.30363041,0.31539337,0.00393514,0.30364464,0.31540873,0.00393552,4.42687523,11.06056815,2.87162123,0.00411667,29.0,1000
165,17.08.2020,11:33:27, pp804b U=100V / t=8m / Ra=0.172,messung1 (5Zyklen),3.064721,997.0,83.461991,3.02639,85.946499,3.029681,323.269177,11.39549,3.75,0.585466,3.0,0.1,H23m. Nadel,0.0,83.71313039,84.5909951,1.08187857,83.70901372,84.58687843,1.08187857,3.03549649,3.14257959,1.01201117,0.0,40.33675862,40.72214942,0.13227693,3139.24238967,3172.1623161,40.57044624,3139.08801467,3172.0079411,40.57044624,0.0,0.0,0.0,313.92423897,317.21623161,4.05704462,313.90880147,317.20079411,4.05704462,11.38311184,11.78467346,3.79504188,151.26284482,152.70806033,0.49603848,0.3185482,0.31539337,0.00393514,0.31856386,0.31540873,0.00393552,8.784944,11.06056815,2.87162123,0.00411667,29.0,1000
166,17.08.2020,11:33:31, pp804b U=100V / t=8m / Ra=0.172,messung1 (5Zyklen),3.067251,1497.0,125.054509,3.008292,127.539017,3.011582,319.486516,7.544044,3.75,0.58592,3.0,0.1,H23m. Nadel,0.0,83.53674616,84.5909951,1.08187857,83.53262949,84.58687843,1.08187857,2.00954709,3.14257959,1.01201117,0.0,40.7615412,40.72214942,0.13227693,3132.62798096,3172.1623161,40.57044624,3132.47360596,3172.0079411,40.57044624,0.0,0.0,0.0,313.2627981,317.21623161,4.05704462,313.2473606,317.20079411,4.05704462,7.5358016,11.78467346,3.79504188,152.8557795,152.70806033,0.49603848,0.3192208,0.31539337,0.00393514,0.31923653,0.31540873,0.00393552,13.26998842,11.06056815,2.87162123,0.00411667,29.0,1000
167,17.08.2020,11:33:34, pp804b U=100V / t=8m / Ra=0.172,messung1 (5Zyklen),3.067526,1997.0,166.326197,2.99842,168.810705,3.00171,316.995565,5.636662,3.75,0.585976,3.0,0.1,H23m. Nadel,0.0,83.28803055,84.5909951,1.08187857,83.28391388,84.58687843,1.08187857,1.50146219,3.14257959,1.01201117,0.0,40.89122584,40.72214942,0.13227693,3123.30114547,3172.1623161,40.57044624,3123.14677047,3172.0079411,40.57044624,0.0,0.0,0.0,312.33011455,317.21623161,4.05704462,312.31467705,317.20079411,4.05704462,5.63048322,11.78467346,3.79504188,153.34209691,152.70806033,0.49603848,0.32017406,0.31539337,0.00393514,0.32018988,0.31540873,0.00393552,17.76046496,11.06056815,2.87162123,0.00411667,29.0,1000
168,17.08.2020,11:33:37, pp804b U=100V / t=8m / Ra=0.172,messung1 (5Zyklen),5.050774,499.4,37.586667,3.02639,40.071175,3.029681,300.894885,22.749907,3.75,0.964906,5.0,0.1,H23m. Nadel,0.0,75.26365038,73.09875582,0.72327348,75.26035038,73.09545582,0.72327348,6.06005206,3.15424844,1.01923382,0.0,34.60014916,34.97060369,0.18287739,2822.38688927,2741.20334332,27.12275541,2822.26313927,2741.07959332,27.12275541,0.0,0.0,0.0,282.23868893,274.12033433,2.71227554,282.22631393,274.10795933,2.71227554,22.72519523,11.82843165,3.82212681,129.75055935,131.13976384,0.68579022,0.35431004,0.36490841,0.00354148,0.35432557,0.3649249,0.0035418,4.40040224,11.03232927,2.86941816,0.0033,29.0,1000
169,17.08.2020,11:33:42, pp804b U=100V / t=8m / Ra=0.172,messung1 (5Zyklen),5.059465,997.0,72.276979,3.021454,74.761487,3.024745,281.199176,11.376924,3.75,0.966534,5.0,0.1,H23m. Nadel,0.0,72.49446239,73.09875582,0.72327348,72.49116239,73.09545582,0.72327348,3.03054564,3.15424844,1.01923382,0.0,34.73030838,34.97060369,0.18287739,2718.54233952,2741.20334332,27.12275541,2718.41858952,2741.07959332,27.12275541,0.0,0.0,0.0,271.85423395,274.12033433,2.71227554,271.84185895,274.10795933,2.71227554,11.36454614,11.82843165,3.82212681,130.23865641,131.13976384,0.68579022,0.36784419,0.36490841,0.00354148,0.36786093,0.3649249,0.0035418,8.79929553,11.03232927,2.86941816,0.0033,29.0,1000
170,17.08.2020,11:33:45, pp804b U=100V / t=8m / Ra=0.172,messung1 (5Zyklen),5.060342,1497.0,108.354319,3.031326,110.838827,3.034617,277.652373,7.601746,3.75,0.966744,5.0,0.1,H23m. Nadel,0.0,72.38097462,73.09875582,0.72327348,72.37767462,73.09545582,0.72327348,2.02493387,3.15424844,1.01923382,0.0,35.17637037,34.97060369,0.18287739,2714.2865481,2741.20334332,27.12275541,2714.1627981,2741.07959332,27.12275541,0.0,0.0,0.0,271.42865481,274.12033433,2.71227554,271.41627981,274.10795933,2.71227554,7.593502,11.82843165,3.82212681,131.9113889,131.13976384,0.68579022,0.36842094,0.36490841,0.00354148,0.36843774,0.3649249,0.0035418,13.16915436,11.03232927,2.86941816,0.0033,29.0,1000
171,17.08.2020,11:33:48, pp804b U=100V / t=8m / Ra=0.172,messung1 (5Zyklen),5.065368,1997.0,144.295104,2.99842,146.779612,3.00171,275.62521,5.636662,3.75,0.967629,5.0,0.1,H23m. Nadel,0.0,72.2559359,73.09875582,0.72327348,72.2526359,73.09545582,0.72327348,1.50146219,3.15424844,1.01923382,0.0,35.37558686,34.97060369,0.18287739,2709.59759639,2741.20334332,27.12275541,2709.47384639,2741.07959332,27.12275541,0.0,0.0,0.0,270.95975964,274.12033433,2.71227554,270.94738464,274.10795933,2.71227554,5.63048322,11.82843165,3.82212681,132.65845071,131.13976384,0.68579022,0.36905849,0.36490841,0.00354148,0.36907535,0.3649249,0.0035418,17.76046496,11.03232927,2.86941816,0.0033,29.0,1000
172,17.08.2020,11:33:51, pp804b U=100V / t=8m / Ra=0.172,messung1 (5Zyklen),6.054463,499.4,34.513175,3.021454,36.997683,3.024745,277.816004,22.712843,3.75,1.156642,6.0,0.1,H23m. Nadel,0.0,69.10928114,67.41022927,0.57237858,69.1062478,67.40719594,0.57237858,6.0501682,3.14587338,1.0201966,0.0,31.5280398,32.13066128,0.23424268,2591.59804265,2527.88359766,21.46419693,2591.48429265,2527.76984766,21.46419693,0.0,0.0,0.0,259.15980427,252.78835977,2.14641969,259.14842927,252.77698477,2.14641969,22.68813076,11.79702519,3.82573727,118.23014925,120.48997979,0.87841005,0.38586231,0.39567208,0.00330709,0.38587924,0.39568989,0.00330739,4.40759096,11.08819096,2.89132312,0.00303333,29.0,1000
173,17.08.2020,11:33:56, pp804b U=100V / t=8m / Ra=0.172,messung1 (5Zyklen),6.049128,997.0,66.847363,3.032972,69.331871,3.036262,260.776846,11.420244,3.75,1.155508,6.0,0.1,H23m. Nadel,0.0,67.04850853,67.41022927,0.57237858,67.04547519,67.40719594,0.57237858,3.04209829,3.14587338,1.0201966,0.0,32.00168845,32.13066128,0.23424268,2514.31906971,2527.88359766,21.46419693,2514.20531971,2527.76984766,21.46419693,0.0,0.0,0.0,251.43190697,252.78835977,2.14641969,251.42053197,252.77698477,2.14641969,11.40786861,11.79702519,3.82573727,120.00633168,120.48997979,0.87841005,0.397722,0.39567208,0.00330709,0.39773999,0.39568989,0.00330739,8.76587936,11.08819096,2.89132312,0.00303333,29.0,1000
174,17.08.2020,11:33:59, pp804b U=100V / t=8m / Ra=0.172,messung1 (5Zyklen),6.051107,1497.0,100.060167,2.983612,102.544675,2.986902,256.875438,7.48222,3.75,1.156047,6.0,0.1,H23m. Nadel,0.0,66.84045892,67.41022927,0.57237858,66.83742558,67.40719594,0.57237858,1.99306079,3.14587338,1.0201966,0.0,32.4221824,32.13066128,0.23424268,2506.51720942,2527.88359766,21.46419693,2506.40345942,2527.76984766,21.46419693,0.0,0.0,0.0,250.65172094,252.78835977,2.14641969,250.64034594,252.77698477,2.14641969,7.47397796,11.79702519,3.82573727,121.58318399,120.48997979,0.87841005,0.39895996,0.39567208,0.00330709,0.39897806,0.39568989,0.00330739,13.37975581,11.08819096,2.89132312,0.00303333,29.0,1000
175,17.08.2020,11:34:02, pp804b U=100V / t=8m / Ra=0.172,messung1 (5Zyklen),6.054979,1997.0,133.085409,2.991838,135.569917,2.995129,254.575457,5.624303,3.75,1.156678,6.0,0.1,H23m. Nadel,0.0,66.6426685,67.41022927,0.57237858,66.63963517,67.40719594,0.57237858,1.49816625,3.14587338,1.0201966,0.0,32.57073446,32.13066128,0.23424268,2499.10006885,2527.88359766,21.46419693,2498.98631885,2527.76984766,21.46419693,0.0,0.0,0.0,249.91000689,252.78835977,2.14641969,249.89863189,252.77698477,2.14641969,5.61812344,11.79702519,3.82573727,122.14025423,120.48997979,0.87841005,0.40014404,0.39567208,0.00330709,0.40016225,0.39568989,0.00330739,17.79953772,11.08819096,2.89132312,0.00303333,29.0,1000
176,17.08.2020,11:34:06, pp804b U=100V / t=8m / Ra=0.172,messung1 (5Zyklen),10.054498,499.4,27.25888,3.003356,29.743388,3.006646,223.34342,22.576939,3.75,1.920713,10.0,0.1,H23m. Nadel,0.0,54.58325991,53.63087302,0.31934495,54.58085991,53.62847302,0.31934495,6.01392871,3.13493574,1.01032533,0.0,24.2834656,25.24676864,0.35055487,2046.8722467,2011.15773838,11.97543571,2046.7822467,2011.06773838,11.97543571,0.0,0.0,0.0,204.68722467,201.11577384,1.19754357,204.67822467,201.10677384,1.19754357,22.55223268,11.75600902,3.78872,91.062996,94.67538241,1.31458077,0.48855028,0.49727833,0.00292741,0.48857176,0.49730059,0.00292767,4.43415077,11.07659961,2.85848445,0.0024,29.0,1000
177,17.08.2020,11:34:10, pp804b U=100V / t=8m / Ra=0.172,messung1 (5Zyklen),10.055634,997.0,53.246996,3.014873,55.731504,3.018164,209.622006,11.35217,3.75,1.920927,10.0,0.1,H23m. Nadel,0.0,53.40721765,53.63087302,0.31934495,53.40481765,53.62847302,0.31934495,3.02394483,3.13493574,1.01032533,0.0,25.19043641,25.24676864,0.35055487,2002.77066199,2011.15773838,11.97543571,2002.68066199,2011.06773838,11.97543571,0.0,0.0,0.0,200.2770662,201.11577384,1.19754357,200.2680662,201.10677384,1.19754357,11.33979313,11.75600902,3.78872,94.46413653,94.67538241,1.31458077,0.49930829,0.49727833,0.00292741,0.49933073,0.49730059,0.00292767,8.81850302,11.07659961,2.85848445,0.0024,29.0,1000
178,17.08.2020,11:34:13, pp804b U=100V / t=8m / Ra=0.172,messung1 (5Zyklen),10.039164,1497.0,79.776432,2.983612,82.26094,2.986902,206.06448,7.48222,3.75,1.917833,10.0,0.1,H23m. Nadel,0.0,53.29086974,53.63087302,0.31934495,53.28846974,53.62847302,0.31934495,1.99306079,3.13493574,1.01032533,0.0,25.64770448,25.24676864,0.35055487,1998.40761523,2011.15773838,11.97543571,1998.31761523,2011.06773838,11.97543571,0.0,0.0,0.0,199.84076152,201.11577384,1.19754357,199.83176152,201.10677384,1.19754357,7.47397796,11.75600902,3.78872,96.17889178,94.67538241,1.31458077,0.50039841,0.49727833,0.00292741,0.50042095,0.49730059,0.00292767,13.37975581,11.07659961,2.85848445,0.0024,29.0,1000
179,17.08.2020,11:34:17, pp804b U=100V / t=8m / Ra=0.172,messung1 (5Zyklen),10.038562,1996.0,106.271321,3.011582,108.755829,3.014873,204.32583,5.664215,3.75,1.917724,10.0,0.1,H23m. Nadel,0.0,53.24214479,53.63087302,0.31934495,53.23974479,53.62847302,0.31934495,1.50880862,3.13493574,1.01032533,0.0,25.86546809,25.24676864,0.35055487,1996.58042961,2011.15773838,11.97543571,1996.49042961,2011.06773838,11.97543571,0.0,0.0,0.0,199.65804296,201.11577384,1.19754357,199.64904296,201.10677384,1.19754357,5.65803231,11.75600902,3.78872,96.99550532,94.67538241,1.31458077,0.50085636,0.49727833,0.00292741,0.50087893,0.49730059,0.00292767,17.67398884,11.07659961,2.85848445,0.0024,29.0,1000
180,17.08.2020,11:34:20, pp804b U=100V / t=8m / Ra=0.172,messung1 (5Zyklen),12.049136,499.4,24.427253,3.009937,26.911761,3.013228,202.080704,22.626359,3.75,2.301783,12.0,0.1,H23m. Nadel,0.0,48.91320184,47.87355726,0.34840474,48.91100184,47.87135726,0.34840474,6.02710653,3.14106149,1.01167393,0.0,21.44194766,22.36514788,0.3375506,1834.24506908,1795.25839728,13.06517779,1834.16256908,1795.17589728,13.06517779,0.0,0.0,0.0,183.42450691,179.52583973,1.30651778,183.41625691,179.51758973,1.30651778,22.60164948,11.7789806,3.79377725,80.40730371,83.86930456,1.26581475,0.54518342,0.55711017,0.00399813,0.54520794,0.55713578,0.00399849,4.42445584,11.05210177,2.85889535,0.0022,29.0,1000
181,17.08.2020,11:34:24, pp804b U=100V / t=8m / Ra=0.172,messung1 (5Zyklen),12.051838,997.0,47.475149,3.003356,49.959657,3.006646,187.912452,11.30885,3.75,2.302352,12.0,0.1,H23m. Nadel,0.0,47.61800301,47.87355726,0.34840474,47.61580301,47.87135726,0.34840474,3.01239318,3.14106149,1.01167393,0.0,22.30170491,22.36514788,0.3375506,1785.67511284,1795.25839728,13.06517779,1785.59261284,1795.17589728,13.06517779,0.0,0.0,0.0,178.56751128,179.52583973,1.30651778,178.55926128,179.51758973,1.30651778,11.29647442,11.7789806,3.79377725,83.63139343,83.86930456,1.26581475,0.56001228,0.55711017,0.00399813,0.56003816,0.55713578,0.00399849,8.85231943,11.05210177,2.85889535,0.0022,29.0,1000
182,17.08.2020,11:34:28, pp804b U=100V / t=8m / Ra=0.172,messung1 (5Zyklen),12.043147,1497.0,71.138405,3.02639,73.622913,3.029681,184.426135,7.589381,3.75,2.300626,12.0,0.1,H23m. Nadel,0.0,47.52064462,47.87355726,0.34840474,47.51844462,47.87135726,0.34840474,2.02163661,3.14106149,1.01167393,0.0,22.74840401,22.36514788,0.3375506,1782.02417335,1795.25839728,13.06517779,1781.94167335,1795.17589728,13.06517779,0.0,0.0,0.0,178.20241733,179.52583973,1.30651778,178.19416733,179.51758973,1.30651778,7.58113727,11.7789806,3.79377725,85.30651503,83.86930456,1.26581475,0.56115962,0.55711017,0.00399813,0.5611856,0.55713578,0.00399849,13.19063306,11.05210177,2.85889535,0.0022,29.0,1000
183,17.08.2020,11:34:31, pp804b U=100V / t=8m / Ra=0.172,messung1 (5Zyklen),12.037933,1997.0,94.742432,3.00171,97.22694,3.005001,182.574374,5.642841,3.75,2.299689,12.0,0.1,H23m. Nadel,0.0,47.44237957,47.87355726,0.34840474,47.44017957,47.87135726,0.34840474,1.50310966,3.14106149,1.01167393,0.0,22.96853495,22.36514788,0.3375506,1779.08923385,1795.25839728,13.06517779,1779.00673385,1795.17589728,13.06517779,0.0,0.0,0.0,177.90892339,179.52583973,1.30651778,177.90067339,179.51758973,1.30651778,5.63666124,11.7789806,3.79377725,86.13200607,83.86930456,1.26581475,0.56208535,0.55711017,0.00399813,0.56211142,0.55713578,0.00399849,17.74099874,11.05210177,2.85889535,0.0022,29.0,1000
184,17.08.2020,11:34:34, pp804b U=100V / t=8m / Ra=0.172,messung1 (5Zyklen),15.034091,499.4,21.179356,3.021454,23.663864,3.024745,177.692208,22.712843,3.75,2.872034,15.0,0.1,H23m. Nadel,0.0,42.40960352,41.55267095,0.28989648,42.40760352,41.55067095,0.28989648,6.0501682,3.16160247,1.01381185,0.0,18.17871766,19.19453424,0.36425475,1590.36013216,1558.22516048,10.87111812,1590.28513216,1558.15016048,10.87111812,0.0,0.0,0.0,159.03601322,155.82251605,1.08711181,159.02851322,155.81501605,1.08711181,22.68813076,11.85600925,3.80179445,68.17019123,71.9795034,1.36595533,0.6287884,0.64184832,0.00442166,0.62881805,0.64187923,0.00442209,4.40759096,10.95799172,2.82150646,0.002,29.0,1000
185,17.08.2020,11:34:39, pp804b U=100V / t=8m / Ra=0.172,messung1 (5Zyklen),15.030993,997.0,41.267288,3.039553,43.751796,3.042844,164.562925,11.444999,3.75,2.871489,15.0,0.1,H23m. Nadel,0.0,41.39146239,41.55267095,0.28989648,41.38946239,41.55067095,0.28989648,3.0486991,3.16160247,1.01381185,0.0,19.17038164,19.19453424,0.36425475,1552.17983952,1558.22516048,10.87111812,1552.10483952,1558.15016048,10.87111812,0.0,0.0,0.0,155.21798395,155.82251605,1.08711181,155.21048395,155.81501605,1.08711181,11.43262161,11.85600925,3.80179445,71.88893117,71.9795034,1.36595533,0.64425524,0.64184832,0.00442166,0.64428637,0.64187923,0.00442209,8.74690017,10.95799172,2.82150646,0.002,29.0,1000
186,17.08.2020,11:34:42, pp804b U=100V / t=8m / Ra=0.172,messung1 (5Zyklen),15.039925,1497.0,61.766558,3.029681,64.251066,3.032972,160.949564,7.597624,3.75,2.873165,15.0,0.1,H23m. Nadel,0.0,41.26022578,41.55267095,0.28989648,41.25822578,41.55067095,0.28989648,2.023835,3.16160247,1.01381185,0.0,19.61719539,19.19453424,0.36425475,1547.25846693,1558.22516048,10.87111812,1547.18346693,1558.15016048,10.87111812,0.0,0.0,0.0,154.72584669,155.82251605,1.08711181,154.71834669,155.81501605,1.08711181,7.58938126,11.85600925,3.80179445,73.56448272,71.9795034,1.36595533,0.64630443,0.64184832,0.00442166,0.64633576,0.64187923,0.00442209,13.1763047,10.95799172,2.82150646,0.002,29.0,1000
187,17.08.2020,11:34:45, pp804b U=100V / t=8m / Ra=0.172,messung1 (5Zyklen),15.030322,1997.0,82.175336,3.042844,84.659844,3.046134,158.975671,5.720082,3.75,2.871354,15.0,0.1,H23m. Nadel,0.0,41.14939209,41.55267095,0.28989648,41.14739209,41.55067095,0.28989648,1.52370756,3.16160247,1.01381185,0.0,19.81184226,19.19453424,0.36425475,1543.1022033,1558.22516048,10.87111812,1543.0272033,1558.15016048,10.87111812,0.0,0.0,0.0,154.31022033,155.82251605,1.08711181,154.30272033,155.81501605,1.08711181,5.71390336,11.85600925,3.80179445,74.29440849,71.9795034,1.36595533,0.64804522,0.64184832,0.00442166,0.64807671,0.64187923,0.00442209,17.50117105,10.95799172,2.82150646,0.002,29.0,1000
188,17.08.2020,11:34:48, pp804b U=100V / t=8m / Ra=0.172,messung1 (5Zyklen),20.013071,499.4,17.391788,3.029681,19.876296,3.032972,149.251319,22.774617,3.75,3.823143,20.0,0.1,H23m. Nadel,0.0,34.82536644,34.19056894,0.22593582,34.82365811,34.1888606,0.22593582,6.06664197,3.15871575,1.02081682,0.0,14.37850807,15.51507242,0.39755423,1305.95124149,1282.14633508,8.47259307,1305.88717899,1282.08227258,8.47259307,0.0,0.0,0.0,130.59512415,128.21463351,0.84725931,130.5887179,128.20822726,0.84725931,22.74990739,11.84518408,3.82806306,53.91940526,58.18152159,1.49082837,0.76572537,0.78004348,0.00511007,0.76576294,0.78008246,0.00511058,4.39562229,11.02653117,2.87736093,0.00170833,29.0,1000
189,17.08.2020,11:34:53, pp804b U=100V / t=8m / Ra=0.172,messung1 (5Zyklen),20.022691,997.0,34.088678,3.032972,36.573186,3.036262,137.562134,11.420244,3.75,3.825047,20.0,0.1,H23m. Nadel,0.0,34.19125176,34.19056894,0.22593582,34.18954342,34.1888606,0.22593582,3.04209829,3.15871575,1.02081682,0.0,15.57372256,15.51507242,0.39755423,1282.17194082,1282.14633508,8.47259307,1282.10787832,1282.08227258,8.47259307,0.0,0.0,0.0,128.21719408,128.21463351,0.84725931,128.21078783,128.20822726,0.84725931,11.40786861,11.84518408,3.82806306,58.40145961,58.18152159,1.49082837,0.7799266,0.78004348,0.00511007,0.77996557,0.78008246,0.00511058,8.76587936,11.02653117,2.87736093,0.00170833,29.0,1000
190,17.08.2020,11:34:56, pp804b U=100V / t=8m / Ra=0.172,messung1 (5Zyklen),20.026993,1497.0,50.800378,3.034617,53.284886,3.037908,133.479173,7.609989,3.75,3.825767,20.0,0.1,H23m. Nadel,0.0,33.93478824,34.19056894,0.22593582,33.93307991,34.1888606,0.22593582,2.02713226,3.15871575,1.02081682,0.0,15.95297382,15.51507242,0.39755423,1272.55455912,1282.14633508,8.47259307,1272.49049662,1282.08227258,8.47259307,0.0,0.0,0.0,127.25545591,128.21463351,0.84725931,127.24904966,128.20822726,0.84725931,7.60174599,11.84518408,3.82806306,59.82365183,58.18152159,1.49082837,0.78582092,0.78004348,0.00511007,0.78586049,0.78008246,0.00511058,13.15487259,11.02653117,2.87736093,0.00170833,29.0,1000
191,17.08.2020,11:34:59, pp804b U=100V / t=8m / Ra=0.172,messung1 (5Zyklen),20.026081,1997.0,67.520306,2.993484,70.004814,2.996774,131.456211,5.627393,3.75,3.825599,20.0,0.1,H23m. Nadel,0.0,33.8108693,34.19056894,0.22593582,33.80916097,34.1888606,0.22593582,1.49899049,3.15871575,1.02081682,0.0,16.15508524,15.51507242,0.39755423,1267.9075989,1282.14633508,8.47259307,1267.8435364,1282.08227258,8.47259307,0.0,0.0,0.0,126.79075989,128.21463351,0.84725931,126.78435364,128.20822726,0.84725931,5.62121432,11.84518408,3.82806306,60.58156966,58.18152159,1.49082837,0.78870101,0.78004348,0.00511007,0.78874086,0.78008246,0.00511058,17.78975045,11.02653117,2.87736093,0.00170833,29.0,1000
