Repository: ZBT-Tools/ContactResistanceAnalysis

File: Messreihen/Vorbehandlungen/pp+gps.csv (part 49 of 75)
age[mV],voltage_needle[mV],R_ges / mOhm*cm²,R_bulk / mOhm*cm²,contact_area[cm2],p_Kraftsensor / ?,pressure_rounded[bar],sample_thickness[cm],parameters,[mV]_in_[V],main_resistance[mOhm],main_resistance_mean[mOhm],main_resistance_error[mOhm],flow_resistance[mOhm],flow_resistance_mean[mOhm],flow_resistance_error[mOhm],bulk_resistance[mOhm],bulk_resistance_mean[mOhm],bulk_resistance_error[mOhm],bulk_resistance_sub[mOhm],contact_resistance[mOhm],contact_resistance_mean[mOhm],contact_resistance_error[mOhm],vs_main_resistance[mOhm*cm],vs_main_resistance_mean[mOhm*cm],vs_main_resistance_error[mOhm*cm],vs_flow_resistance[mOhm*cm],vs_flow_resistance_mean[mOhm*cm],vs_flow_resistance_error[mOhm*cm],vs_bulk_resistance[mOhm*cm],vs_bulk_resistance_mean[mOhm*cm],vs_bulk_resistance_error[mOhm*cm],as_main_resistance[mOhm*cm2],as_main_resistance_mean[mOhm*cm2],as_main_resistance_error[mOhm*cm2],as_flow_resistance[mOhm*cm2],as_flow_resistance_mean[mOhm*cm2],as_flow_resistance_error[mOhm*cm2],as_bulk_resistance[mOhm*cm2],as_bulk_resistance_mean[mOhm*cm2],as_bulk_resistance_error[mOhm*cm2],as_contact_resistance[mOhm*cm2],as_contact_resistance_mean[mOhm*cm2],as_contact_resistance_error[mOhm*cm2],vs_main_conductance[S/cm],vs_main_conductance_mean[S/cm],vs_main_conductance_error[S/cm],vs_flow_conductance[S/cm],vs_flow_conductance_mean[S/cm],vs_flow_conductance_error[S/cm],vs_bulk_conductance[S/cm],vs_bulk_conductance_mean[S/cm],vs_bulk_conductance_error[S/cm],degradation_corr[mOhm],cycle,[mV] in [V]
192,17.08.2020,11:35:03, pp804b U=100V / t=8m / Ra=0.172,messung1 (5Zyklen),24.040045,499.4,15.244622,3.024745,17.72913,3.028036,133.128226,22.737552,3.75,4.592364,24.0,0.1,H23m. Nadel,0.0,30.52587505,29.80941564,0.2490329,30.52428338,29.80782397,0.2490329,6.05675811,3.1556906,1.01722807,0.0,12.23376264,13.32606669,0.38416846,1144.72031438,1117.8530864,9.33873361,1144.66062688,1117.7933989,9.33873361,0.0,0.0,0.0,114.47203144,111.78530864,0.93387336,114.46606269,111.77933989,0.93387336,22.71284291,11.83383975,3.81460525,45.87660989,49.97275007,1.44063174,0.87357583,0.8947569,0.00738029,0.87362138,0.8948047,0.00738108,4.40279539,11.00628849,2.84818337,0.00159167,29.0,1000
193,17.08.2020,11:35:07, pp804b U=100V / t=8m / Ra=0.172,messung1 (5Zyklen),24.009204,997.0,29.667655,3.021454,32.152163,3.024745,120.93341,11.376924,3.75,4.586653,24.0,0.1,H23m. Nadel,0.0,29.75692578,29.80941564,0.2490329,29.75533411,29.80782397,0.2490329,3.03054564,3.1556906,1.01722807,0.0,13.36239424,13.32606669,0.38416846,1115.88471665,1117.8530864,9.33873361,1115.82502915,1117.7933989,9.33873361,0.0,0.0,0.0,111.58847166,111.78530864,0.93387336,111.58250291,111.77933989,0.93387336,11.36454614,11.83383975,3.81460525,50.10897839,49.97275007,1.44063174,0.89614992,0.8947569,0.00738029,0.89619786,0.8948047,0.00738108,8.79929553,11.00628849,2.84818337,0.00159167,29.0,1000
194,17.08.2020,11:35:10, pp804b U=100V / t=8m / Ra=0.172,messung1 (5Zyklen),24.006915,1497.0,44.22067,3.031326,46.705178,3.034617,116.99694,7.601746,3.75,4.586058,24.0,0.1,H23m. Nadel,0.0,29.53952572,29.80941564,0.2490329,29.53793405,29.80782397,0.2490329,2.02493387,3.1556906,1.01722807,0.0,13.75650009,13.32606669,0.38416846,1107.73221443,1117.8530864,9.33873361,1107.67252693,1117.7933989,9.33873361,0.0,0.0,0.0,110.77322144,111.78530864,0.93387336,110.76725269,111.77933989,0.93387336,7.593502,11.83383975,3.81460525,51.58687534,49.97275007,1.44063174,0.90274525,0.8947569,0.00738029,0.9027939,0.8948047,0.00738108,13.16915436,11.00628849,2.84818337,0.00159167,29.0,1000
195,17.08.2020,11:35:14, pp804b U=100V / t=8m / Ra=0.172,messung1 (5Zyklen),23.999653,1997.0,58.742426,3.016518,61.226934,3.019809,114.97296,5.670648,3.75,4.584697,24.0,0.1,H23m. Nadel,0.0,29.415336,29.80941564,0.2490329,29.41374434,29.80782397,0.2490329,1.51052479,3.1556906,1.01722807,0.0,13.95160978,13.32606669,0.38416846,1103.07510015,1117.8530864,9.33873361,1103.01541265,1117.7933989,9.33873361,0.0,0.0,0.0,110.30751002,111.78530864,0.93387336,110.30154127,111.77933989,0.93387336,5.66446795,11.83383975,3.81460525,52.31853666,49.97275007,1.44063174,0.90655659,0.8947569,0.00738029,0.90660565,0.8948047,0.00738108,17.65390869,11.00628849,2.84818337,0.00159167,29.0,1000
196,17.08.2020,11:35:17, pp804b U=100V / t=8m / Ra=0.172,messung1 (5Zyklen),29.978143,499.4,12.774969,3.032972,15.259477,3.036262,114.583581,22.799327,3.75,5.726763,30.0,0.1,H23m. Nadel,0.0,25.58063476,24.92922094,0.22911421,25.57923476,24.92782094,0.22911421,6.07323188,3.1731414,1.01811609,0.0,9.75300144,10.87733977,0.39454953,959.27380356,934.84578524,8.59178288,959.22130356,934.79328524,8.59178288,0.0,0.0,0.0,95.92738036,93.48457852,0.85917829,95.92213036,93.47932852,0.85917829,22.77461954,11.89928025,3.81793534,36.57375541,40.79002414,1.47956074,1.04245524,1.0699628,0.00970783,1.04251229,1.07002292,0.00970891,4.39085271,10.93527643,2.83751166,0.0014,29.0,1000
197,17.08.2020,11:35:21, pp804b U=100V / t=8m / Ra=0.172,messung1 (5Zyklen),29.967111,997.0,24.825425,3.046134,27.309933,3.049425,102.720409,11.469753,3.75,5.724659,30.0,0.1,H23m. Nadel,0.0,24.90012538,24.92922094,0.22911421,24.89872538,24.92782094,0.22911421,3.0552999,3.1731414,1.01811609,0.0,10.92171274,10.87733977,0.39454953,933.7547016,934.84578524,8.59178288,933.7022016,934.79328524,8.59178288,0.0,0.0,0.0,93.37547016,93.48457852,0.85917829,93.37022016,93.47932852,0.85917829,11.45737462,11.89928025,3.81793534,40.95642277,40.79002414,1.47956074,1.07094508,1.0699628,0.00970783,1.07100529,1.07002292,0.00970891,8.72800299,10.93527643,2.83751166,0.0014,29.0,1000
198,17.08.2020,11:35:25, pp804b U=100V / t=8m / Ra=0.172,messung1 (5Zyklen),29.984803,1497.0,36.964729,3.069169,39.449237,3.07246,98.820734,7.696542,3.75,5.728118,30.0,0.1,H23m. Nadel,0.0,24.69253774,24.92922094,0.22911421,24.69113774,24.92782094,0.22911421,2.05021309,3.1731414,1.01811609,0.0,11.32046232,10.87733977,0.39454953,925.97016533,934.84578524,8.59178288,925.91766533,934.79328524,8.59178288,0.0,0.0,0.0,92.59701653,93.48457852,0.85917829,92.59176653,93.47932852,0.85917829,7.6882991,11.89928025,3.81793534,42.45173372,40.79002414,1.47956074,1.0799484,1.0699628,0.00970783,1.08000964,1.07002292,0.00970891,13.00677806,10.93527643,2.83751166,0.0014,29.0,1000
199,17.08.2020,11:35:28, pp804b U=100V / t=8m / Ra=0.172,messung1 (5Zyklen),29.992668,1997.0,49.013541,3.0231,51.498049,3.02639,96.703897,5.683006,3.75,5.729584,30.0,0.1,H23m. Nadel,0.0,24.54358588,24.92922094,0.22911421,24.54218588,24.92782094,0.22911421,1.51382073,3.1731414,1.01811609,0.0,11.51418257,10.87733977,0.39454953,920.38447046,934.84578524,8.59178288,920.33197046,934.79328524,8.59178288,0.0,0.0,0.0,92.03844705,93.48457852,0.85917829,92.03319705,93.47932852,0.85917829,5.67682774,11.89928025,3.81793534,43.17818465,40.79002414,1.47956074,1.08650247,1.0699628,0.00970783,1.08656445,1.07002292,0.00970891,17.61547198,10.93527643,2.83751166,0.0014,29.0,1000
0,17.08.2020,14:58:21, pp804c U=100V / t=8m / Ra=0.175,messung1 (5Zyklen),1.946108,499.3,127.665491,3.018986,129.388378,3.028036,971.773318,22.742106,3.75,0.371849,2.0,0.1,H23m. Nadel,0.0,255.68894653,156.74823221,32.99654739,255.68411319,156.74339888,32.99654739,6.04643701,3.14838691,1.01554033,0.0,124.81883809,76.79750598,16.02131786,9588.33549469,5878.05870789,1237.37052721,9588.15424469,5877.87745789,1237.37052721,0.0,0.0,0.0,958.83354947,587.80587079,123.73705272,958.81542447,587.78774579,123.73705272,22.67413879,11.8064509,3.80827624,468.07064284,287.99064744,60.07994198,0.10429339,0.18771157,0.02786504,0.10429536,0.18771838,0.02786666,4.41031084,11.02387042,2.83931365,0.00483333,35.0,1000
1,17.08.2020,14:58:25, pp804c U=100V / t=8m / Ra=0.175,messung1 (5Zyklen),2.037543,996.0,120.626731,3.009114,122.349618,3.018164,460.653683,11.363568,3.75,0.389276,2.0,0.1,H23m. Nadel,0.0,121.1111757,156.74823221,32.99654739,121.10634237,156.74339888,32.99654739,3.0211988,3.14838691,1.01554033,0.0,59.04257179,76.79750598,16.02131786,4541.66908886,5878.05870789,1237.37052721,4541.48783886,5877.87745789,1237.37052721,0.0,0.0,0.0,454.16690889,587.80587079,123.73705272,454.14878389,587.78774579,123.73705272,11.32949548,11.8064509,3.80827624,221.4096442,287.99064744,60.07994198,0.22018337,0.18771157,0.02786504,0.22019216,0.18771838,0.02786666,8.82651837,11.02387042,2.83931365,0.00483333,35.0,1000
2,17.08.2020,14:58:29, pp804c U=100V / t=8m / Ra=0.175,messung1 (5Zyklen),2.07389,1497.0,185.655474,3.009114,187.378361,3.018164,469.384672,7.56053,3.75,0.396203,2.0,0.1,H23m. Nadel,0.0,124.01835271,156.74823221,32.99654739,124.01351937,156.74339888,32.99654739,2.01009619,3.14838691,1.01554033,0.0,61.00171159,76.79750598,16.02131786,4650.68822645,5878.05870789,1237.37052721,4650.50697645,5877.87745789,1237.37052721,0.0,0.0,0.0,465.06882265,587.80587079,123.73705272,465.05069765,587.78774579,123.73705272,7.53786072,11.8064509,3.80827624,228.75641846,287.99064744,60.07994198,0.21502194,0.18771157,0.02786504,0.21503032,0.18771838,0.02786666,13.26636345,11.02387042,2.83931365,0.00483333,35.0,1000
3,17.08.2020,14:58:32, pp804c U=100V / t=8m / Ra=0.175,messung1 (5Zyklen),2.071481,1996.0,251.84421,3.025568,253.567097,3.034617,476.391089,5.701309,3.75,0.395737,2.0,0.1,H23m. Nadel,0.0,126.17445391,156.74823221,32.99654739,126.16962057,156.74339888,32.99654739,1.51581563,3.14838691,1.01554033,0.0,62.32690247,76.79750598,16.02131786,4731.54202154,5878.05870789,1237.37052721,4731.36077154,5877.87745789,1237.37052721,0.0,0.0,0.0,473.15420215,587.80587079,123.73705272,473.13607715,587.78774579,123.73705272,5.68430862,11.8064509,3.80827624,233.72588427,287.99064744,60.07994198,0.21134759,0.18771157,0.02786504,0.21135569,0.18771838,0.02786666,17.59228901,11.02387042,2.83931365,0.00483333,35.0,1000
4,17.08.2020,14:58:35, pp804c U=100V / t=8m / Ra=0.175,messung1 (5Zyklen),3.058852,499.3,54.604229,3.004178,56.327116,3.013228,423.045637,22.63089,3.75,0.584342,3.0,0.1,H23m. Nadel,0.0,109.36156419,99.80441073,3.18598132,109.35749752,99.80034406,3.18598132,6.01677949,3.14415581,1.00990126,0.0,51.67035902,48.32809413,1.12598768,4101.05865712,3742.6654023,119.47429968,4100.90615712,3742.5129023,119.47429968,0.0,0.0,0.0,410.10586571,374.26654023,11.94742997,410.09061571,374.25129023,11.94742997,22.56292309,11.79058427,3.78712972,193.76384631,181.23035298,4.22245382,0.24383948,0.2679593,0.00804079,0.24384855,0.26797028,0.00804143,4.43204985,11.05256556,2.8780542,0.00406667,35.0,1000
5,17.08.2020,14:58:40, pp804c U=100V / t=8m / Ra=0.175,messung1 (5Zyklen),3.068903,996.0,96.262554,3.030504,97.985441,3.039553,368.921089,11.4441,3.75,0.586272,3.0,0.1,H23m. Nadel,0.0,96.6491506,99.80441073,3.18598132,96.64508394,99.80034406,3.18598132,3.0426747,3.14415581,1.00990126,0.0,46.80120462,48.32809413,1.12598768,3624.34314759,3742.6654023,119.47429968,3624.19064759,3742.5129023,119.47429968,0.0,0.0,0.0,362.43431476,374.26654023,11.94742997,362.41906476,374.25129023,11.94742997,11.41003012,11.79058427,3.78712972,175.50451732,181.23035298,4.22245382,0.27591206,0.2679593,0.00804079,0.27592367,0.26797028,0.00804143,8.76421876,11.05256556,2.8780542,0.00406667,35.0,1000
6,17.08.2020,14:58:43, pp804c U=100V / t=8m / Ra=0.175,messung1 (5Zyklen),3.06713,1496.0,144.373909,3.022277,146.096796,3.031326,366.218574,7.598579,3.75,0.585923,3.0,0.1,H23m. Nadel,0.0,96.50662366,99.80441073,3.18598132,96.502557,99.80034406,3.18598132,2.02023864,3.14415581,1.00990126,0.0,47.24115918,48.32809413,1.12598768,3618.99838737,3742.6654023,119.47429968,3618.84588737,3742.5129023,119.47429968,0.0,0.0,0.0,361.89983874,374.26654023,11.94742997,361.88458874,374.25129023,11.94742997,7.57589489,11.79058427,3.78712972,177.15434693,181.23035298,4.22245382,0.27631955,0.2679593,0.00804079,0.27633119,0.26797028,0.00804143,13.19976075,11.05256556,2.8780542,0.00406667,35.0,1000
7,17.08.2020,14:58:46, pp804c U=100V / t=8m / Ra=0.175,messung1 (5Zyklen),3.065857,1997.0,193.110508,2.98937,194.833395,2.99842,365.861407,5.630482,3.75,0.585673,3.0,0.1,H23m. Nadel,0.0,96.70030446,99.80441073,3.18598132,96.69623779,99.80034406,3.18598132,1.4969304,3.14415581,1.00990126,0.0,47.5996537,48.32809413,1.12598768,3626.26141713,3742.6654023,119.47429968,3626.10891713,3742.5129023,119.47429968,0.0,0.0,0.0,362.62614171,374.26654023,11.94742997,362.61089171,374.25129023,11.94742997,5.61348898,11.79058427,3.78712972,178.49870136,181.23035298,4.22245382,0.27576611,0.2679593,0.00804079,0.27577771,0.26797028,0.00804143,17.81423288,11.05256556,2.8780542,0.00406667,35.0,1000
8,17.08.2020,14:58:49, pp804c U=100V / t=8m / Ra=0.175,messung1 (5Zyklen),5.054078,499.3,45.763827,2.997597,47.486714,3.006646,356.649665,22.581461,3.75,0.965465,5.0,0.1,H23m. Nadel,0.0,91.65597236,88.54530965,1.04794379,91.65267236,88.54200965,1.04794379,6.00359904,3.14096837,1.00382474,0.0,42.82453666,42.70052064,0.09251595,3437.09896355,3320.44911202,39.29789212,3436.97521355,3320.32536202,39.29789212,0.0,0.0,0.0,343.70989635,332.0449112,3.92978921,343.69752135,332.0325362,3.92978921,22.51349639,11.77863139,3.76434279,160.59201248,160.12695241,0.34693483,0.29094303,0.30128794,0.00348861,0.29095351,0.30129918,0.00348887,4.44178009,11.01092755,2.83304764,0.0033,35.0,1000
9,17.08.2020,14:58:54, pp804c U=100V / t=8m / Ra=0.175,messung1 (5Zyklen),5.060962,997.0,87.611364,3.005824,89.334251,3.014873,336.011475,11.339793,3.75,0.966836,5.0,0.1,H23m. Nadel,0.0,87.87498897,88.54530965,1.04794379,87.87168897,88.54200965,1.04794379,3.01486861,3.14096837,1.00382474,0.0,42.42841018,42.70052064,0.09251595,3295.31208626,3320.44911202,39.29789212,3295.18833626,3320.32536202,39.29789212,0.0,0.0,0.0,329.53120863,332.0449112,3.92978921,329.51883363,332.0325362,3.92978921,11.30575727,11.77863139,3.76434279,159.10653818,160.12695241,0.34693483,0.30346139,0.30128794,0.00348861,0.30347279,0.30129918,0.00348887,8.84505103,11.01092755,2.83304764,0.0033,35.0,1000
10,17.08.2020,14:58:57, pp804c U=100V / t=8m / Ra=0.175,messung1 (5Zyklen),5.065815,1496.0,130.928198,3.043666,132.651085,3.052716,332.514418,7.652195,3.75,0.967717,5.0,0.1,H23m. Nadel,0.0,87.51884893,88.54530965,1.04794379,87.51554893,88.54200965,1.04794379,2.0345361,3.14096837,1.00382474,0.0,42.74050642,42.70052064,0.09251595,3281.95683489,3320.44911202,39.29789212,3281.83308489,3320.32536202,39.29789212,0.0,0.0,0.0,328.19568349,332.0449112,3.92978921,328.18330849,332.0325362,3.92978921,7.62951036,11.77863139,3.76434279,160.27689906,160.12695241,0.34693483,0.30469627,0.30128794,0.00348861,0.30470776,0.30129918,0.00348887,13.10700101,11.01092755,2.83304764,0.0033,35.0,1000
11,17.08.2020,14:59:00, pp804c U=100V / t=8m / Ra=0.175,messung1 (5Zyklen),5.062545,1996.0,173.914331,3.015696,175.637218,3.024745,329.979744,5.682762,3.75,0.967116,5.0,0.1,H23m. Nadel,0.0,87.13142836,88.54530965,1.04794379,87.12812836,88.54200965,1.04794379,1.51086974,3.14096837,1.00382474,0.0,42.80862931,42.70052064,0.09251595,3267.42856338,3320.44911202,39.29789212,3267.30481338,3320.32536202,39.29789212,0.0,0.0,0.0,326.74285634,332.0449112,3.92978921,326.73048134,332.0325362,3.92978921,5.66576152,11.77863139,3.76434279,160.53235991,160.12695241,0.34693483,0.30605107,0.30128794,0.00348861,0.30606266,0.30129918,0.00348887,17.64987806,11.01092755,2.83304764,0.0033,35.0,1000
12,17.08.2020,14:59:04, pp804c U=100V / t=8m / Ra=0.175,messung1 (5Zyklen),6.057096,499.3,42.186862,3.012405,43.909749,3.021454,329.784815,22.692677,3.75,1.157089,6.0,0.1,H23m. Nadel,0.0,84.49201282,80.9805139,1.18600666,84.48900448,80.97750557,1.18600666,6.03325656,3.14448112,1.01261806,0.0,39.22787396,38.91651223,0.12296876,3168.45048067,3036.76927132,44.47524967,3168.33766817,3036.65645882,44.47524967,0.0,0.0,0.0,316.84504807,303.67692713,4.44752497,316.83376682,303.66564588,4.44752497,22.6247121,11.79180419,3.79731774,147.10452736,145.93692085,0.46113286,0.31561169,0.32950379,0.00469937,0.31562292,0.32951605,0.00469971,4.41994575,11.03206652,2.84200321,0.00300833,35.0,1000
13,17.08.2020,14:59:08, pp804c U=100V / t=8m / Ra=0.175,messung1 (5Zyklen),6.062156,997.0,80.03458,3.01076,81.757467,3.019809,307.513039,11.358359,3.75,1.158158,6.0,0.1,H23m. Nadel,0.0,80.27540622,80.9805139,1.18600666,80.27239789,80.97750557,1.18600666,3.01981946,3.14448112,1.01261806,0.0,38.62628921,38.91651223,0.12296876,3010.3277332,3036.76927132,44.47524967,3010.2149207,3036.65645882,44.47524967,0.0,0.0,0.0,301.03277332,303.67692713,4.44752497,301.02149207,303.66564588,4.44752497,11.32432297,11.79180419,3.79731774,144.84858455,145.93692085,0.46113286,0.33218974,0.32950379,0.00469937,0.33220219,0.32951605,0.00469971,8.83054998,11.03206652,2.84200321,0.00300833,35.0,1000
14,17.08.2020,14:59:11, pp804c U=100V / t=8m / Ra=0.175,messung1 (5Zyklen),6.057096,1496.0,119.404244,3.009114,121.127131,3.018164,303.627502,7.565584,3.75,1.157066,6.0,0.1,H23m. Nadel,0.0,79.81567112,80.9805139,1.18600666,79.81266279,80.97750557,1.18600666,2.01143984,3.14448112,1.01261806,0.0,38.90061148,38.91651223,0.12296876,2993.08766711,3036.76927132,44.47524967,2992.97485461,3036.65645882,44.47524967,0.0,0.0,0.0,299.30876671,303.67692713,4.44752497,299.29748546,303.66564588,4.44752497,7.5428994,11.79180419,3.79731774,145.87729303,145.93692085,0.46113286,0.33410314,0.32950379,0.00469937,0.33411574,0.32951605,0.00469971,13.25750149,11.03206652,2.84200321,0.00300833,35.0,1000
15,17.08.2020,14:59:15, pp804c U=100V / t=8m / Ra=0.175,messung1 (5Zyklen),6.055788,1997.0,158.439914,3.022277,160.162801,3.031326,300.756387,5.692275,3.75,1.156846,6.0,0.1,H23m. Nadel,0.0,79.33896545,80.9805139,1.18600666,79.33595711,80.97750557,1.18600666,1.51340861,3.14448112,1.01261806,0.0,38.91127425,38.91651223,0.12296876,2975.21120431,3036.76927132,44.47524967,2975.09839181,3036.65645882,44.47524967,0.0,0.0,0.0,297.52112043,303.67692713,4.44752497,297.50983918,303.66564588,4.44752497,5.6752823,11.79180419,3.79731774,145.91727844,145.93692085,0.46113286,0.33611059,0.32950379,0.00469937,0.33612334,0.32951605,0.00469971,17.62026887,11.03206652,2.84200321,0.00300833,35.0,1000
16,17.08.2020,14:59:18, pp804c U=100V / t=8m / Ra=0.175,messung1 (5Zyklen),10.054619,499.3,35.603864,3.030504,37.326751,3.039553,280.343112,22.828608,3.75,1.920762,10.0,0.1,H23m. Nadel,0.0,71.30755858,66.92058601,1.46658486,71.30515858,66.91818601,1.46658486,6.06950531,3.14350783,1.02375992,0.0,32.61782664,31.88733909,0.2643873,2674.03344683,2509.5219755,54.99693238,2673.94344683,2509.4319755,54.99693238,0.0,0.0,0.0,267.40334468,250.95219755,5.49969324,267.39434468,250.94319755,5.49969324,22.7606449,11.78815436,3.8390997,122.31684989,119.5775216,0.99145237,0.3739669,0.39903349,0.00838444,0.37397949,0.39904784,0.00838503,4.39354862,11.08365441,2.86527783,0.0024,35.0,1000
17,17.08.2020,14:59:22, pp804c U=100V / t=8m / Ra=0.175,messung1 (5Zyklen),10.05054,997.0,65.521049,2.992661,67.243936,3.00171,252.923532,11.290284,3.75,1.920068,10.0,0.1,H23m. Nadel,0.0,65.71820361,66.92058601,1.46658486,65.71580361,66.91818601,1.46658486,3.001666,3.14350783,1.02375992,0.0,31.35706881,31.88733909,0.2643873,2464.43263541,2509.5219755,54.99693238,2464.34263541,2509.4319755,54.99693238,0.0,0.0,0.0,246.44326354,250.95219755,5.49969324,246.43426354,250.94319755,5.49969324,11.25624749,11.78815436,3.8390997,117.58900802,119.5775216,0.99145237,0.40577291,0.39903349,0.00838444,0.40578773,0.39904784,0.00838503,8.88395534,11.08365441,2.86527783,0.0024,35.0,1000
18,17.08.2020,14:59:26, pp804c U=100V / t=8m / Ra=0.175,messung1 (5Zyklen),10.047063,1496.0,97.963834,2.98608,99.686721,2.995129,249.883159,7.507843,3.75,1.919191,10.0,0.1,H23m. Nadel,0.0,65.48384626,66.92058601,1.46658486,65.48144626,66.91818601,1.46658486,1.99604278,3.14350783,1.02375992,0.0,31.74270174,31.88733909,0.2643873,2455.64423463,2509.5219755,54.99693238,2455.55423463,2509.4319755,54.99693238,0.0,0.0,0.0,245.56442346,250.95219755,5.49969324,245.55542346,250.94319755,5.49969324,7.48516043,11.78815436,3.8390997,119.03513152,119.5775216,0.99145237,0.40722511,0.39903349,0.00838444,0.40724004,0.39904784,0.00838503,13.3597671,11.08365441,2.86527783,0.0024,35.0,1000
19,17.08.2020,14:59:29, pp804c U=100V / t=8m / Ra=0.175,messung1 (5Zyklen),10.037632,1997.0,130.149953,3.009114,131.87284,3.018164,247.633024,5.667558,3.75,1.917514,10.0,0.1,H23m. Nadel,0.0,65.1727356,66.92058601,1.46658486,65.1703356,66.91818601,1.46658486,1.50681723,3.14350783,1.02375992,0.0,31.83175919,31.88733909,0.2643873,2443.97758513,2509.5219755,54.99693238,2443.88758513,2509.4319755,54.99693238,0.0,0.0,0.0,244.39775851,250.95219755,5.49969324,244.38875851,250.94319755,5.49969324,5.6505646,11.78815436,3.8390997,119.36909696,119.5775216,0.99145237,0.40916906,0.39903349,0.00838444,0.40918412,0.39904784,0.00838503,17.69734657,11.08365441,2.86527783,0.0024,35.0,1000
20,17.08.2020,14:59:32, pp804c U=100V / t=8m / Ra=0.175,messung1 (5Zyklen),12.037485,499.3,31.22891,3.015696,32.951797,3.024745,247.484956,22.717392,3.75,2.299377,12.0,0.1,H23m. Nadel,0.0,62.54538354,60.10114817,0.82517829,62.54318354,60.09894817,0.82517829,6.03984779,3.15011899,1.0145547,0.0,28.25166788,28.47441459,0.12038262,2345.45188264,2253.79305619,30.94418573,2345.36938264,2253.71055619,30.94418573,0.0,0.0,0.0,234.54518826,225.37930562,3.09441857,234.53693826,225.37105562,3.09441857,22.6494292,11.81294621,3.80458011,105.94375453,106.7790547,0.45143483,0.42635707,0.44394131,0.00594473,0.42637207,0.44395758,0.00594516,4.4151223,11.02910164,2.85739052,0.0022,35.0,1000
21,17.08.2020,14:59:37, pp804c U=100V / t=8m / Ra=0.175,messung1 (5Zyklen),12.042579,997.0,59.439879,3.030504,61.162766,3.039553,230.050523,11.432622,3.75,2.300593,12.0,0.1,H23m. Nadel,0.0,59.61873521,60.10114817,0.82517829,59.61653521,60.09894817,0.82517829,3.03962287,3.15011899,1.0145547,0.0,28.28845617,28.47441459,0.12038262,2235.70257021,2253.79305619,30.94418573,2235.62007021,2253.71055619,30.94418573,0.0,0.0,0.0,223.57025702,225.37930562,3.09441857,223.56200702,225.37105562,3.09441857,11.39858576,11.81294621,3.80458011,106.08171063,106.7790547,0.45143483,0.44728669,0.44394131,0.00594473,0.44730319,0.44395758,0.00594516,8.77301817,11.02910164,2.85739052,0.0022,35.0,1000
22,17.08.2020,14:59:40, pp804c U=100V / t=8m / Ra=0.175,messung1 (5Zyklen),12.048035,1496.0,88.654508,3.01076,90.377395,3.019809,226.547616,7.569708,3.75,2.301491,12.0,0.1,H23m. Nadel,0.0,59.26103476,60.10114817,0.82517829,59.25883476,60.09894817,0.82517829,2.01254011,3.15011899,1.0145547,0.0,28.62314733,28.47441459,0.12038262,2222.28880348,2253.79305619,30.94418573,2222.20630348,2253.71055619,30.94418573,0.0,0.0,0.0,222.22888035,225.37930562,3.09441857,222.22063035,225.37105562,3.09441857,7.5470254,11.81294621,3.80458011,107.33680247,106.7790547,0.45143483,0.44998652,0.44394131,0.00594473,0.45000322,0.44395758,0.00594516,13.25025354,11.02910164,2.85739052,0.0022,35.0,1000
23,17.08.2020,14:59:43, pp804c U=100V / t=8m / Ra=0.175,messung1 (5Zyklen),12.037984,1997.0,117.78194,3.012405,119.504827,3.021454,224.408163,5.673737,3.75,2.299732,12.0,0.1,H23m. Nadel,0.0,58.97943916,60.10114817,0.82517829,58.97723916,60.09894817,0.82517829,1.5084652,3.15011899,1.0145547,0.0,28.73438698,28.47441459,0.12038262,2211.72896845,2253.79305619,30.94418573,2211.64646845,2253.71055619,30.94418573,0.0,0.0,0.0,221.17289685,225.37930562,3.09441857,221.16464685,225.37105562,3.09441857,5.65674449,11.81294621,3.80458011,107.75395118,106.7790547,0.45143483,0.45213497,0.44394131,0.00594473,0.45215183,0.44395758,0.00594516,17.67801253,11.02910164,2.85739052,0.0022,35.0,1000
24,17.08.2020,14:59:46, pp804c U=100V / t=8m / Ra=0.175,messung1 (5Zyklen),15.040665,499.3,27.490702,3.004178,29.213589,3.013228,219.409089,22.63089,3.75,2.87329,15.0,0.1,H23m. Nadel,0.0,55.05848588,53.26529329,0.61332947,55.05648588,53.26329329,0.61332947,6.01677949,3.14481844,1.00812789,0.0,24.51985319,25.05923743,0.20077741,2064.69322051,1997.4484985,22.99985519,2064.61822051,1997.3734985,22.99985519,0.0,0.0,0.0,206.46932205,199.74484985,2.29998552,206.46182205,199.73734985,2.29998552,22.56292309,11.79306916,3.78047958,91.94944948,93.97214035,0.75291529,0.48433345,0.50083407,0.00565617,0.48435105,0.50085289,0.00565659,4.43204985,11.01508916,2.83517054,0.002,35.0,1000
25,17.08.2020,14:59:51, pp804c U=100V / t=8m / Ra=0.175,messung1 (5Zyklen),15.02552,996.0,52.819037,3.022277,54.541924,3.031326,205.353631,11.413126,3.75,2.870351,15.0,0.1,H23m. Nadel,0.0,53.03116165,53.26529329,0.61332947,53.02916165,53.26329329,0.61332947,3.03441466,3.14481844,1.00812789,0.0,24.99737349,25.05923743,0.20077741,1988.66856175,1997.4484985,22.99985519,1988.59356175,1997.3734985,22.99985519,0.0,0.0,0.0,198.86685617,199.74484985,2.29998552,198.85935617,199.73734985,2.29998552,11.37905497,11.79306916,3.78047958,93.7401506,93.97214035,0.75291529,0.502849,0.50083407,0.00565617,0.50286797,0.50085289,0.00565659,8.78807601,11.01508916,2.83517054,0.002,35.0,1000
26,17.08.2020,14:59:54, pp804c U=100V / t=8m / Ra=0.175,messung1 (5Zyklen),15.042111,1496.0,78.696919,3.009114,80.419807,3.018164,201.587082,7.565584,3.75,2.873422,15.0,0.1,H23m. Nadel,0.0,52.60489238,53.26529329,0.61332947,52.60289238,53.26329329,0.61332947,2.01143984,3.14481844,1.00812789,0.0,25.29572627,25.05923743,0.20077741,1972.68346424,1997.4484985,22.99985519,1972.60846424,1997.3734985,22.99985519,0.0,0.0,0.0,197.26834642,199.74484985,2.29998552,197.26084642,199.73734985,2.29998552,7.5428994,11.79306916,3.78047958,94.85897351,93.97214035,0.75291529,0.5069237,0.50083407,0.00565617,0.50694297,0.50085289,0.00565659,13.25750149,11.01508916,2.83517054,0.002,35.0,1000
27,17.08.2020,14:59:57, pp804c U=100V / t=8m / Ra=0.175,messung1 (5Zyklen),15.0312,1996.0,104.5238,3.027213,106.246687,3.036262,199.611762,5.704401,3.75,2.871525,15.0,0.1,H23m. Nadel,0.0,52.36663327,53.26529329,0.61332947,52.36463327,53.26329329,0.61332947,1.51663978,3.14481844,1.00812789,0.0,25.42399674,25.05923743,0.20077741,1963.74874749,1997.4484985,22.99985519,1963.67374749,1997.3734985,22.99985519,0.0,0.0,0.0,196.37487475,199.74484985,2.29998552,196.36737475,199.73734985,2.29998552,5.68739917,11.79306916,3.78047958,95.33998779,93.97214035,0.75291529,0.50923011,0.50083407,0.00565617,0.50924956,0.50085289,0.00565659,17.58272928,11.01508916,2.83517054,0.002,35.0,1000
28,17.08.2020,15:00:01, pp804c U=100V / t=8m / Ra=0.175,messung1 (5Zyklen),20.024653,499.3,23.040062,3.007469,24.762949,3.016518,185.982496,22.655605,3.75,3.825162,20.0,0.1,H23m. Nadel,0.0,46.14472662,44.32965492,0.61853032,46.14302662,44.32795492,0.61853032,6.02337072,3.15052303,1.00872138,0.0,20.05982795,20.58871595,0.19994897,1730.42724815,1662.36205965,23.19488701,1730.36349815,1662.29830965,23.19488701,0.0,0.0,0.0,173.04272481,166.23620597,2.3194887,173.03634981,166.22983097,2.3194887,22.5876402,11.81446138,3.78270517,75.22435481,77.20768479,0.74980865,0.57789196,0.60189687,0.00819945,0.57791325,0.60191998,0.00820007,4.42719997,10.99798273,2.84206284,0.0017,35.0,1000
29,17.08.2020,15:00:05, pp804c U=100V / t=8m / Ra=0.175,messung1 (5Zyklen),20.029041,997.0,43.929275,3.028858,45.652162,3.037908,171.710739,11.426433,3.75,3.826221,20.0,0.1,H23m. Nadel,0.0,44.06145938,44.32965492,0.61853032,44.05975938,44.32795492,0.61853032,3.03797192,3.15052303,1.00872138,0.0,20.51089373,20.58871595,0.19994897,1652.30472668,1662.36205965,23.19488701,1652.24097668,1662.29830965,23.19488701,0.0,0.0,0.0,165.23047267,166.23620597,2.3194887,165.22409767,166.22983097,2.3194887,11.39239468,11.81446138,3.78270517,76.91585149,77.20768479,0.74980865,0.60521524,0.60189687,0.00819945,0.60523859,0.60191998,0.00820007,8.77778577,10.99798273,2.84206284,0.0017,35.0,1000
30,17.08.2020,15:00:08, pp804c U=100V / t=8m / Ra=0.175,messung1 (5Zyklen),20.027441,1497.0,65.381195,3.03873,67.104082,3.04778,168.096399,7.634719,3.75,3.825908,20.0,0.1,H23m. Nadel,0.0,43.67481296,44.32965492,0.61853032,43.67311296,44.32795492,0.61853032,2.02987976,3.15052303,1.00872138,0.0,20.8216166,20.58871595,0.19994897,1637.80548597,1662.36205965,23.19488701,1637.74173597,1662.29830965,23.19488701,0.0,0.0,0.0,163.7805486,166.23620597,2.3194887,163.7741736,166.22983097,2.3194887,7.6120491,11.81446138,3.78270517,78.08106225,77.20768479,0.74980865,0.61057312,0.60189687,0.00819945,0.61059688,0.60191998,0.00820007,13.13706713,10.99798273,2.84206284,0.0017,35.0,1000
31,17.08.2020,15:00:12, pp804c U=100V / t=8m / Ra=0.175,messung1 (5Zyklen),20.028594,1996.0,86.701491,3.015696,88.424379,3.024745,166.127966,5.682762,3.75,3.826211,20.0,0.1,H23m. Nadel,0.0,43.43762074,44.32965492,0.61853032,43.43592074,44.32795492,0.61853032,1.51086974,3.15052303,1.00872138,0.0,20.9625255,20.58871595,0.19994897,1628.91077781,1662.36205965,23.19488701,1628.84702781,1662.29830965,23.19488701,0.0,0.0,0.0,162.89107778,166.23620597,2.3194887,162.88470278,166.22983097,2.3194887,5.66576152,11.81446138,3.78270517,78.60947063,77.20768479,0.74980865,0.61390717,0.60189687,0.00819945,0.61393119,0.60191998,0.00820007,17.64987806,10.99798273,2.84206284,0.0017,35.0,1000
32,17.08.2020,15:00:15, pp804c U=100V / t=8m / Ra=0.175,messung1 (5Zyklen),24.009841,499.3,20.305511,3.032149,22.028398,3.041198,165.444605,22.840965,3.75,4.5871,24.0,0.1,H23m. Nadel,0.0,40.66795714,39.07516402,0.55057448,40.66635714,39.07356402,0.55057448,6.07279992,3.16775912,1.01797384,0.0,17.29677861,17.95290245,0.23432961,1525.04839275,1465.31865066,20.64654296,1524.98839275,1465.25865066,20.64654296,0.0,0.0,0.0,152.50483927,146.53186507,2.0646543,152.49883927,146.52586507,2.0646543,22.7729997,11.87909671,3.81740192,64.86291979,67.32338418,0.87873604,0.6557169,0.6828432,0.00941109,0.6557427,0.68287119,0.00941185,4.39116503,10.93464463,2.80722063,0.0016,35.0,1000
33,17.08.2020,15:00:19, pp804c U=100V / t=8m / Ra=0.175,messung1 (5Zyklen),23.974199,996.0,38.776076,3.027213,40.498963,3.036262,152.481035,11.431711,3.75,4.579818,24.0,0.1,H23m. Nadel,0.0,38.93180321,39.07516402,0.55057448,38.93020321,39.07356402,0.55057448,3.03937048,3.16775912,1.01797384,0.0,17.94541637,17.95290245,0.23432961,1459.94262048,1465.31865066,20.64654296,1459.88262048,1465.25865066,20.64654296,0.0,0.0,0.0,145.99426205,146.53186507,2.0646543,145.98826205,146.52586507,2.0646543,11.39763931,11.87909671,3.81740192,67.29531137,67.32338418,0.87873604,0.68495843,0.6828432,0.00941109,0.68498658,0.68287119,0.00941185,8.77374668,10.93464463,2.80722063,0.0016,35.0,1000
34,17.08.2020,15:00:23, pp804c U=100V / t=8m / Ra=0.175,messung1 (5Zyklen),23.998379,1496.0,57.554321,3.03544,59.277208,3.044489,148.589258,7.631573,3.75,4.584634,24.0,0.1,H23m. Nadel,0.0,38.47213971,39.07516402,0.55057448,38.47053971,39.07356402,0.55057448,2.02903743,3.16775912,1.01797384,0.0,18.22075114,17.95290245,0.23432961,1442.70523897,1465.31865066,20.64654296,1442.64523897,1465.25865066,20.64654296,0.0,0.0,0.0,144.2705239,146.53186507,2.0646543,144.2645239,146.52586507,2.0646543,7.60889037,11.87909671,3.81740192,68.32781676,67.32338418,0.87873604,0.69314228,0.6828432,0.00941109,0.69317111,0.68287119,0.00941185,13.1425208,10.93464463,2.80722063,0.0016,35.0,1000
35,17.08.2020,15:00:26, pp804c U=100V / t=8m / Ra=0.175,messung1 (5Zyklen),24.029925,1996.0,76.304597,3.053538,78.027484,3.062588,146.594723,5.75386,3.75,4.590621,24.0,0.1,H23m. Nadel,0.0,38.22875601,39.07516402,0.55057448,38.22715601,39.07356402,0.55057448,1.52982866,3.16775912,1.01797384,0.0,18.34866368,17.95290245,0.23432961,1433.57835045,1465.31865066,20.64654296,1433.51835045,1465.25865066,20.64654296,0.0,0.0,0.0,143.35783505,146.53186507,2.0646543,143.35183505,146.52586507,2.0646543,5.73685746,11.87909671,3.81740192,68.80748879,67.32338418,0.87873604,0.69755518,0.6828432,0.00941109,0.69758437,0.68287119,0.00941185,17.43114599,10.93464463,2.80722063,0.0016,35.0,1000
36,17.08.2020,15:00:29, pp804c U=100V / t=8m / Ra=0.175,messung1 (5Zyklen),30.005765,499.3,17.240246,3.042021,18.963133,3.05107,142.42289,22.915109,3.75,5.731931,30.0,0.1,H23m. Nadel,0.0,34.52883237,33.04498092,0.51916334,34.52743237,33.04358092,0.51916334,6.0925716,3.17361252,1.02284485,0.0,14.21743038,14.9349842,0.25192697,1294.8312137,1239.18678467,19.46862511,1294.7787137,1239.13428467,19.46862511,0.0,0.0,0.0,129.48312137,123.91867847,1.94686251,129.47787137,123.91342847,1.94686251,22.8471435,11.90104693,3.8356682,53.31536393,56.00619077,0.94472615,0.77230143,0.80756539,0.01240382,0.77233275,0.80759965,0.01240486,4.37691478,10.9326177,2.81575498,0.0014,35.0,1000
37,17.08.2020,15:00:34, pp804c U=100V / t=8m / Ra=0.175,messung1 (5Zyklen),30.009948,996.0,32.831469,3.032149,34.554356,3.041198,130.099233,11.450295,3.75,5.732964,30.0,0.1,H23m. Nadel,0.0,32.96332229,33.04498092,0.51916334,32.96192229,33.04358092,0.51916334,3.04432631,3.17361252,1.02284485,0.0,14.95879799,14.9349842,0.25192697,1236.12458584,1239.18678467,19.46862511,1236.07208584,1239.13428467,19.46862511,0.0,0.0,0.0,123.61245858,123.91867847,1.94686251,123.60720858,123.91342847,1.94686251,11.41622364,11.90104693,3.8356682,56.09549247,56.00619077,0.94472615,0.80897995,0.80756539,0.01240382,0.80901431,0.80759965,0.01240486,8.759464,10.9326177,2.81575498,0.0014,35.0,1000
38,17.08.2020,15:00:37, pp804c U=100V / t=8m / Ra=0.175,messung1 (5Zyklen),29.993391,1496.0,48.605326,3.037085,50.328213,3.046134,126.156951,7.635698,3.75,5.729837,30.0,0.1,H23m. Nadel,0.0,32.49019118,33.04498092,0.51916334,32.48879118,33.04358092,0.51916334,2.03013703,3.17361252,1.02284485,0.0,15.22932707,14.9349842,0.25192697,1218.38216912,1239.18678467,19.46862511,1218.32966912,1239.13428467,19.46862511,0.0,0.0,0.0,121.83821691,123.91867847,1.94686251,121.83296691,123.91342847,1.94686251,7.61301387,11.90104693,3.8356682,57.10997652,56.00619077,0.94472615,0.82076053,0.80756539,0.01240382,0.8207959,0.80759965,0.01240486,13.13540231,10.9326177,2.81575498,0.0014,35.0,1000
39,17.08.2020,15:00:40, pp804c U=100V / t=8m / Ra=0.175,messung1 (5Zyklen),30.001291,1997.0,64.298563,3.050248,66.02145,3.059297,123.976183,5.744799,3.75,5.731267,30.0,0.1,H23m. Nadel,0.0,32.19757787,33.04498092,0.51916334,32.19617787,33.04358092,0.51916334,1.52741512,3.17361252,1.02284485,0.0,15.33438137,14.9349842,0.25192697,1207.40917001,1239.18678467,19.46862511,1207.35667001,1239.13428467,19.46862511,0.0,0.0,0.0,120.740917,123.91867847,1.94686251,120.735667,123.91342847,1.94686251,5.72780671,11.90104693,3.8356682,57.50393015,56.00619077,0.94472615,0.82821965,0.80756539,0.01240382,0.82825566,0.80759965,0.01240486,17.4586897,10.9326177,2.81575498,0.0014,35.0,1000
40,17.08.2020,15:00:50, pp804c U=100V / t=8m / Ra=0.175,messung1 (5Zyklen),2.066903,499.3,156.834063,3.015696,158.55695,3.024745,1190.844308,22.717392,3.75,0.39547,2.0,0.1,H23m. Nadel,0.0,314.10787703,167.44953771,48.88986066,314.10307703,167.44473771,48.88986066,6.03984779,3.14467022,1.01517373,0.0,154.03161462,82.15003375,23.96492337,11779.04538854,6279.35766417,1833.36977471,11778.86538854,6279.17766417,1833.36977471,0.0,0.0,0.0,1177.90453885,627.93576642,183.33697747,1177.88653885,627.91776642,183.33697747,22.6494292,11.79251333,3.80690148,577.61855483,308.06262655,89.86846263,0.08489652,0.18992782,0.0350293,0.08489782,0.18993498,0.03503125,4.4151223,11.05154925,2.86020027,0.0048,36.0,1000
41,17.08.2020,15:00:53, pp804c U=100V / t=8m / Ra=0.175,messung1 (5Zyklen),2.071876,997.0,116.696016,3.012405,118.418903,3.021454,445.407109,11.364547,3.75,0.395799,2.0,0.1,H23m. Nadel,0.0,117.04715747,167.44953771,48.88986066,117.04235747,167.44473771,48.88986066,3.02146941,3.14467022,1.01517373,0.0,57.01044403,82.15003375,23.96492337,4389.26840522,6279.35766417,1833.36977471,4389.08840522,6279.17766417,1833.36977471,0.0,0.0,0.0,438.92684052,627.93576642,183.33697747,438.90884052,627.91776642,183.33697747,11.33051028,11.79251333,3.80690148,213.78916512,308.06262655,89.86846263,0.2278284,0.18992782,0.0350293,0.22783774,0.18993498,0.03503125,8.82572784,11.05154925,2.86020027,0.0048,36.0,1000
42,17.08.2020,15:00:56, pp804c U=100V / t=8m / Ra=0.175,messung1 (5Zyklen),2.070809,1496.0,177.474846,3.009114,179.197733,3.018164,449.192178,7.565584,3.75,0.395618,2.0,0.1,H23m. Nadel,0.0,118.63291845,167.44953771,48.88986066,118.62811845,167.44473771,48.88986066,2.01143984,3.14467022,1.01517373,0.0,58.3083393,82.15003375,23.96492337,4448.73444184,6279.35766417,1833.36977471,4448.55444184,6279.17766417,1833.36977471,0.0,0.0,0.0,444.87344418,627.93576642,183.33697747,444.85544418,627.91776642,183.33697747,7.5428994,11.79251333,3.80690148,218.65627239,308.06262655,89.86846263,0.22478303,0.18992782,0.0350293,0.22479212,0.18993498,0.03503125,13.25750149,11.05154925,2.86020027,0.0048,36.0,1000
43,17.08.2020,15:01:00, pp804c U=100V / t=8m / Ra=0.175,messung1 (5Zyklen),2.070809,1996.0,239.540355,3.005824,241.263242,3.014873,453.275129,5.664215,3.75,0.395605,2.0,0.1,H23m. Nadel,0.0,120.0101979,167.44953771,48.88986066,120.0053979,167.44473771,48.88986066,1.50592385,3.14467022,1.01517373,0.0,59.24973702,82.15003375,23.96492337,4500.38242109,6279.35766417,1833.36977471,4500.20242109,6279.17766417,1833.36977471,0.0,0.0,0.0,450.03824211,627.93576642,183.33697747,450.02024211,627.91776642,183.33697747,5.64721443,11.79251333,3.80690148,222.18651384,308.06262655,89.86846263,0.22220334,0.18992782,0.0350293,0.22221223,0.18993498,0.03503125,17.70784539,11.05154925,2.86020027,0.0048,36.0,1000
44,17.08.2020,15:01:03, pp804c U=100V / t=8m / Ra=0.175,messung1 (5Zyklen),3.062019,499.3,53.960902,3.030504,55.683789,3.039553,418.213918,22.828608,3.75,0.584953,3.0,0.1,H23m. Nadel,0.0,108.07310635,100.3504193,2.57647873,108.06905635,100.3463693,2.57647873,6.06950531,3.15649065,1.02070619,0.0,50.99977552,48.59493933,0.82694362,4052.74148808,3763.14072391,96.61795225,4052.58961308,3762.98884891,96.61795225,0.0,0.0,0.0,405.27414881,376.31407239,9.66179522,405.25896131,376.29888489,9.66179522,22.7606449,11.83683993,3.82764821,191.2491582,182.23102248,3.10103856,0.24674655,0.2662364,0.00650353,0.2467558,0.26624719,0.00650404,4.39354862,11.01859819,2.85791511,0.00405,36.0,1000
45,17.08.2020,15:01:07, pp804c U=100V / t=8m / Ra=0.175,messung1 (5Zyklen),3.065599,996.0,97.216851,3.01076,98.939738,3.019809,372.514073,11.369763,3.75,0.585627,3.0,0.1,H23m. Nadel,0.0,97.60728012,100.3504193,2.57647873,97.60323012,100.3463693,2.57647873,3.02285141,3.15649065,1.02070619,0.0,47.29018936,48.59493933,0.82694362,3660.27300452,3763.14072391,96.61795225,3660.12112952,3762.98884891,96.61795225,0.0,0.0,0.0,366.02730045,376.31407239,9.66179522,366.01211295,376.29888489,9.66179522,11.33569277,11.83683993,3.82764821,177.33821009,182.23102248,3.10103856,0.27320367,0.2662364,0.00650353,0.273215,0.26624719,0.00650404,8.82169286,11.01859819,2.85791511,0.00405,36.0,1000
46,17.08.2020,15:01:11, pp804c U=100V / t=8m / Ra=0.175,messung1 (5Zyklen),3.067578,1497.0,146.168974,3.03544,147.891861,3.044489,370.470594,7.626475,3.75,0.585959,3.0,0.1,H23m. Nadel,0.0,97.6412652,100.3504193,2.57647873,97.6372152,100.3463693,2.57647873,2.02768203,3.15649065,1.02070619,0.0,47.80476658,48.59493933,0.82694362,3661.54744489,3763.14072391,96.61795225,3661.39556989,3762.98884891,96.61795225,0.0,0.0,0.0,366.15474449,376.31407239,9.66179522,366.13955699,376.29888489,9.66179522,7.60380762,11.83683993,3.82764821,179.26787469,182.23102248,3.10103856,0.27310857,0.2662364,0.00650353,0.2731199,0.26624719,0.00650404,13.15130591,11.01859819,2.85791511,0.00405,36.0,1000
47,17.08.2020,15:01:14, pp804c U=100V / t=8m / Ra=0.175,messung1 (5Zyklen),3.066012,1996.0,195.767731,3.005824,197.490618,3.014873,371.036984,5.664215,3.75,0.585742,3.0,0.1,H23m. Nadel,0.0,98.08002555,100.3504193,2.57647873,98.07597555,100.3463693,2.57647873,1.50592385,3.15649065,1.02070619,0.0,48.28502585,48.59493933,0.82694362,3678.00095817,3763.14072391,96.61795225,3677.84908317,3762.98884891,96.61795225,0.0,0.0,0.0,367.80009582,376.31407239,9.66179522,367.78490832,376.29888489,9.66179522,5.64721443,11.83683993,3.82764821,181.06884694,182.23102248,3.10103856,0.27188682,0.2662364,0.00650353,0.27189805,0.26624719,0.00650404,17.70784539,11.01859819,2.85791511,0.00405,36.0,1000
48,17.08.2020,15:01:17, pp804c U=100V / t=8m / Ra=0.175,messung1 (5Zyklen),5.05931,499.3,45.99911,3.000888,47.721997,3.009937,358.416764,22.606176,3.75,0.966514,5.0,0.1,H23m. Nadel,0.0,92.12719808,89.20419653,0.98886808,92.12389808,89.20089653,0.98886808,6.01019027,3.12783266,1.00983204,0.0,43.05685391,43.03653194,0.07525183,3454.7699279,3345.15737001,37.08255289,3454.6461779,3345.03362001,37.08255289,0.0,0.0,0.0,345.47699279,334.515737,3.70825529,345.46461779,334.503362,3.70825529,22.5382135,11.72937249,3.78687016,161.46320215,161.38699476,0.28219435,0.28945488,0.29904766,0.00324955,0.28946524,0.29905873,0.00324979,4.4369089,11.10215194,2.86376603,0.0033,36.0,1000
49,17.08.2020,15:01:22, pp804c U=100V / t=8m / Ra=0.175,messung1 (5Zyklen),5.060549,996.0,88.284307,2.98608,90.007194,2.995129,338.882508,11.276841,3.75,0.966774,5.0,0.1,H23m. Nadel,0.0,88.63886245,89.20419653,0.98886808,88.63556245,89.20089653,0.98886808,2.99807229,3.12783266,1.00983204,0.0,42.81874508,43.03653194,0.07525183,3323.95734187,3345.15737001,37.08255289,3323.83359187,3345.03362001,37.08255289,0.0,0.0,0.0,332.39573419,334.515737,3.70825529,332.38335919,334.503362,3.70825529,11.24277108,11.72937249,3.78687016,160.57029405,161.38699476,0.28219435,0.30084622,0.29904766,0.00324955,0.30085742,0.29905873,0.00324979,8.8946043,11.10215194,2.86376603,0.0033,36.0,1000
