Repository: ZBT-Tools/ContactResistanceAnalysis

File: Messreihen/Vorbehandlungen/pp+gps.csv (part 50 of 75)
age[mV],voltage_needle[mV],R_ges / mOhm*cm²,R_bulk / mOhm*cm²,contact_area[cm2],p_Kraftsensor / ?,pressure_rounded[bar],sample_thickness[cm],parameters,[mV]_in_[V],main_resistance[mOhm],main_resistance_mean[mOhm],main_resistance_error[mOhm],flow_resistance[mOhm],flow_resistance_mean[mOhm],flow_resistance_error[mOhm],bulk_resistance[mOhm],bulk_resistance_mean[mOhm],bulk_resistance_error[mOhm],bulk_resistance_sub[mOhm],contact_resistance[mOhm],contact_resistance_mean[mOhm],contact_resistance_error[mOhm],vs_main_resistance[mOhm*cm],vs_main_resistance_mean[mOhm*cm],vs_main_resistance_error[mOhm*cm],vs_flow_resistance[mOhm*cm],vs_flow_resistance_mean[mOhm*cm],vs_flow_resistance_error[mOhm*cm],vs_bulk_resistance[mOhm*cm],vs_bulk_resistance_mean[mOhm*cm],vs_bulk_resistance_error[mOhm*cm],as_main_resistance[mOhm*cm2],as_main_resistance_mean[mOhm*cm2],as_main_resistance_error[mOhm*cm2],as_flow_resistance[mOhm*cm2],as_flow_resistance_mean[mOhm*cm2],as_flow_resistance_error[mOhm*cm2],as_bulk_resistance[mOhm*cm2],as_bulk_resistance_mean[mOhm*cm2],as_bulk_resistance_error[mOhm*cm2],as_contact_resistance[mOhm*cm2],as_contact_resistance_mean[mOhm*cm2],as_contact_resistance_error[mOhm*cm2],vs_main_conductance[S/cm],vs_main_conductance_mean[S/cm],vs_main_conductance_error[S/cm],vs_flow_conductance[S/cm],vs_flow_conductance_mean[S/cm],vs_flow_conductance_error[S/cm],vs_bulk_conductance[S/cm],vs_bulk_conductance_mean[S/cm],vs_bulk_conductance_error[S/cm],degradation_corr[mOhm],cycle,[mV] in [V]
50,17.08.2020,15:01:25, pp804c U=100V / t=8m / Ra=0.175,messung1 (5Zyklen),5.063802,1496.0,132.005895,2.992661,133.728782,3.00171,335.215865,7.52434,3.75,0.967343,5.0,0.1,H23m. Nadel,0.0,88.23923463,89.20419653,0.98886808,88.23593463,89.20089653,0.98886808,2.00044184,3.12783266,1.00983204,0.0,43.11774639,43.03653194,0.07525183,3308.97129846,3345.15737001,37.08255289,3308.84754846,3345.03362001,37.08255289,0.0,0.0,0.0,330.89712985,334.515737,3.70825529,330.88475485,334.503362,3.70825529,7.50165692,11.72937249,3.78687016,161.69154896,161.38699476,0.28219435,0.30220873,0.29904766,0.00324955,0.30222003,0.29905873,0.00324979,13.33038835,11.10215194,2.86376603,0.0033,36.0,1000
51,17.08.2020,15:01:28, pp804c U=100V / t=8m / Ra=0.175,messung1 (5Zyklen),5.061771,1996.0,175.271736,2.999242,176.994623,3.008292,332.529978,5.65185,3.75,0.966991,5.0,0.1,H23m. Nadel,0.0,87.81149098,89.20419653,0.98886808,87.80819098,89.20089653,0.98886808,1.50262625,3.12783266,1.00983204,0.0,43.15278236,43.03653194,0.07525183,3292.93091182,3345.15737001,37.08255289,3292.80716182,3345.03362001,37.08255289,0.0,0.0,0.0,329.29309118,334.515737,3.70825529,329.28071618,334.503362,3.70825529,5.63484845,11.72937249,3.78687016,161.82293387,161.38699476,0.28219435,0.30368083,0.29904766,0.00324955,0.30369225,0.29905873,0.00324979,17.74670622,11.10215194,2.86376603,0.0033,36.0,1000
52,17.08.2020,15:01:31, pp804c U=100V / t=8m / Ra=0.175,messung1 (5Zyklen),6.059832,499.3,42.529092,3.018986,44.251979,3.028036,332.355141,22.742106,3.75,1.157635,6.0,0.1,H23m. Nadel,0.0,85.17743241,81.87059056,1.11880857,85.17443241,81.86759056,1.11880857,6.04643701,3.15250978,1.01554627,0.0,39.5639977,39.35754039,0.09376921,3194.1537152,3070.14714594,41.95532149,3194.0412152,3070.03464594,41.95532149,0.0,0.0,0.0,319.41537152,307.01471459,4.19553215,319.40412152,307.00346459,4.19553215,22.67413879,11.82191166,3.8082985,148.36499136,147.59077646,0.35163454,0.31307197,0.32589543,0.0043455,0.313083,0.32590739,0.00434581,4.41031084,11.01984239,2.85501594,0.003,36.0,1000
53,17.08.2020,15:01:36, pp804c U=100V / t=8m / Ra=0.175,messung1 (5Zyklen),6.061639,996.0,80.939516,3.023922,82.662403,3.032972,311.228927,11.419321,3.75,1.157983,6.0,0.1,H23m. Nadel,0.0,81.2645743,81.87059056,1.11880857,81.2615743,81.86759056,1.11880857,3.03606627,3.15250978,1.01554627,0.0,39.11275402,39.35754039,0.09376921,3047.42153614,3070.14714594,41.95532149,3047.30903614,3070.03464594,41.95532149,0.0,0.0,0.0,304.74215361,307.01471459,4.19553215,304.73090361,307.00346459,4.19553215,11.38524849,11.82191166,3.8082985,146.67282756,147.59077646,0.35163454,0.32814627,0.32589543,0.0043455,0.32815838,0.32590739,0.00434581,8.78329534,11.01984239,2.85501594,0.003,36.0,1000
54,17.08.2020,15:01:39, pp804c U=100V / t=8m / Ra=0.175,messung1 (5Zyklen),6.0588,1496.0,120.740259,3.020632,122.463146,3.029681,306.97647,7.594454,3.75,1.157415,6.0,0.1,H23m. Nadel,0.0,80.70872928,81.87059056,1.11880857,80.70572928,81.86759056,1.11880857,2.01913904,3.15250978,1.01554627,0.0,39.34329512,39.35754039,0.09376921,3026.57734793,3070.14714594,41.95532149,3026.46484793,3070.03464594,41.95532149,0.0,0.0,0.0,302.65773479,307.01471459,4.19553215,302.64648479,307.00346459,4.19553215,7.57177139,11.82191166,3.8082985,147.5373567,147.59077646,0.35163454,0.33040623,0.32589543,0.0043455,0.33041851,0.32590739,0.00434581,13.20694919,11.01984239,2.85501594,0.003,36.0,1000
55,17.08.2020,15:01:42, pp804c U=100V / t=8m / Ra=0.175,messung1 (5Zyklen),6.056442,1996.0,160.341926,3.01076,162.064814,3.019809,304.480486,5.673489,3.75,1.156977,6.0,0.1,H23m. Nadel,0.0,80.33162625,81.87059056,1.11880857,80.32862625,81.86759056,1.11880857,1.50839679,3.15250978,1.01554627,0.0,39.41011473,39.35754039,0.09376921,3012.43598447,3070.14714594,41.95532149,3012.32348447,3070.03464594,41.95532149,0.0,0.0,0.0,301.24359845,307.01471459,4.19553215,301.23234845,307.00346459,4.19553215,5.65648798,11.82191166,3.8082985,147.78793024,147.59077646,0.35163454,0.33195726,0.32589543,0.0043455,0.33196966,0.32590739,0.00434581,17.67881421,11.01984239,2.85501594,0.003,36.0,1000
56,17.08.2020,15:01:46, pp804c U=100V / t=8m / Ra=0.175,messung1 (5Zyklen),10.057097,499.3,34.550847,2.997597,36.273734,3.006646,272.434417,22.581461,3.75,1.921291,10.0,0.1,H23m. Nadel,0.0,69.198572,66.73213969,0.83184234,69.196172,66.72973969,0.83184234,6.00359904,3.139544,1.00645382,0.0,31.59628648,31.79509785,0.11809956,2594.94645003,2502.45523825,31.19408763,2594.85645003,2502.36523825,31.19408763,0.0,0.0,0.0,259.494645,250.24552382,3.11940876,259.485645,250.23652382,3.11940876,22.51349639,11.77328999,3.77420181,118.4860743,119.23161692,0.44287335,0.38536441,0.39978969,0.00487086,0.38537777,0.39980409,0.00487121,4.44178009,11.04366437,2.85183961,0.0024,36.0,1000
57,17.08.2020,15:01:50, pp804c U=100V / t=8m / Ra=0.175,messung1 (5Zyklen),10.055548,997.0,66.024523,3.030504,67.74741,3.039553,254.817238,11.432622,3.75,1.92091,10.0,0.1,H23m. Nadel,0.0,66.22319258,66.73213969,0.83184234,66.22079258,66.72973969,0.83184234,3.03962287,3.139544,1.00645382,0.0,31.59058485,31.79509785,0.11809956,2483.36972166,2502.45523825,31.19408763,2483.27972166,2502.36523825,31.19408763,0.0,0.0,0.0,248.33697217,250.24552382,3.11940876,248.32797217,250.23652382,3.11940876,11.39858576,11.77328999,3.77420181,118.4646932,119.23161692,0.44287335,0.40267866,0.39978969,0.00487086,0.40269326,0.39980409,0.00487121,8.77301817,11.04366437,2.85183961,0.0024,36.0,1000
58,17.08.2020,15:01:53, pp804c U=100V / t=8m / Ra=0.175,messung1 (5Zyklen),10.043019,1496.0,98.592354,2.999242,100.315241,3.008292,251.458659,7.540838,3.75,1.918527,10.0,0.1,H23m. Nadel,0.0,65.90397995,66.73213969,0.83184234,65.90157995,66.72973969,0.83184234,2.00484091,3.139544,1.00645382,0.0,31.94836952,31.79509785,0.11809956,2471.39924799,2502.45523825,31.19408763,2471.30924799,2502.36523825,31.19408763,0.0,0.0,0.0,247.1399248,250.24552382,3.11940876,247.1309248,250.23652382,3.11940876,7.51815341,11.77328999,3.77420181,119.8063857,119.23161692,0.44287335,0.40462908,0.39978969,0.00487086,0.40464381,0.39980409,0.00487121,13.30113853,11.04366437,2.85183961,0.0024,36.0,1000
59,17.08.2020,15:01:57, pp804c U=100V / t=8m / Ra=0.175,messung1 (5Zyklen),10.040438,1997.0,131.00882,3.015696,132.731707,3.024745,249.245819,5.679917,3.75,1.918148,10.0,0.1,H23m. Nadel,0.0,65.60281422,66.73213969,0.83184234,65.60041422,66.72973969,0.83184234,1.51011317,3.139544,1.00645382,0.0,32.04515053,31.79509785,0.11809956,2460.1055333,2502.45523825,31.19408763,2460.0155333,2502.36523825,31.19408763,0.0,0.0,0.0,246.01055333,250.24552382,3.11940876,246.00155333,250.23652382,3.11940876,5.66292439,11.77328999,3.77420181,120.16931447,119.23161692,0.44287335,0.40648663,0.39978969,0.00487086,0.4065015,0.39980409,0.00487121,17.65872068,11.04366437,2.85183961,0.0024,36.0,1000
60,17.08.2020,15:02:00, pp804c U=100V / t=8m / Ra=0.175,messung1 (5Zyklen),12.041581,499.3,31.143352,2.995952,32.866239,3.005001,246.842374,22.569103,3.75,2.300366,12.0,0.1,H23m. Nadel,0.0,62.37402764,60.0246617,0.79209582,62.37182764,60.0224617,0.79209582,6.00030443,3.149562,1.00170644,0.0,28.18576161,28.43644985,0.13101088,2339.02603645,2250.92481364,29.7035932,2338.94353645,2250.84231364,29.7035932,0.0,0.0,0.0,233.90260365,225.09248136,2.97035932,233.89435365,225.08423136,2.97035932,22.5011416,11.8108575,3.75639916,105.69660602,106.63668693,0.49129079,0.42752837,0.44448848,0.0057251,0.42754345,0.44450479,0.00572551,4.44421895,10.95961486,2.80623772,0.0022,36.0,1000
61,17.08.2020,15:02:04, pp804c U=100V / t=8m / Ra=0.175,messung1 (5Zyklen),12.040084,997.0,59.354321,3.040376,61.077208,3.049425,229.728717,11.469753,3.75,2.299995,12.0,0.1,H23m. Nadel,0.0,59.53291976,60.0246617,0.79209582,59.53071976,60.0224617,0.79209582,3.04952457,3.149562,1.00170644,0.0,28.24059759,28.43644985,0.13101088,2232.48449097,2250.92481364,29.7035932,2232.40199097,2250.84231364,29.7035932,0.0,0.0,0.0,223.2484491,225.09248136,2.97035932,223.2401991,225.08423136,2.97035932,11.43571715,11.8108575,3.75639916,105.90224097,106.63668693,0.49129079,0.44793144,0.44448848,0.0057251,0.447948,0.44450479,0.00572551,8.74453247,10.95961486,2.80623772,0.0022,36.0,1000
62,17.08.2020,15:02:08, pp804c U=100V / t=8m / Ra=0.175,messung1 (5Zyklen),12.022306,1496.0,88.624892,3.022277,90.347779,3.031326,226.473377,7.598579,3.75,2.296658,12.0,0.1,H23m. Nadel,0.0,59.24123797,60.0246617,0.79209582,59.23903797,60.0224617,0.79209582,2.02023864,3.149562,1.00170644,0.0,28.60939967,28.43644985,0.13101088,2221.5464238,2250.92481364,29.7035932,2221.4639238,2250.84231364,29.7035932,0.0,0.0,0.0,222.15464238,225.09248136,2.97035932,222.14639238,225.08423136,2.97035932,7.57589489,11.8108575,3.75639916,107.28524875,106.63668693,0.49129079,0.45013689,0.44448848,0.0057251,0.45015361,0.44450479,0.00572551,13.19976075,10.95961486,2.80623772,0.0022,36.0,1000
63,17.08.2020,15:02:11, pp804c U=100V / t=8m / Ra=0.175,messung1 (5Zyklen),12.022839,1996.0,117.665121,3.050248,119.388008,3.059297,224.301117,5.747677,3.75,2.296855,12.0,0.1,H23m. Nadel,0.0,58.95046142,60.0246617,0.79209582,58.94826142,60.0224617,0.79209582,1.52818036,3.149562,1.00170644,0.0,28.71004053,28.43644985,0.13101088,2210.64230336,2250.92481364,29.7035932,2210.55980336,2250.84231364,29.7035932,0.0,0.0,0.0,221.06423034,225.09248136,2.97035932,221.05598034,225.08423136,2.97035932,5.73067635,11.8108575,3.75639916,107.66265199,106.63668693,0.49129079,0.45235722,0.44448848,0.0057251,0.4523741,0.44450479,0.00572551,17.44994724,10.95961486,2.80623772,0.0022,36.0,1000
64,17.08.2020,15:02:14, pp804c U=100V / t=8m / Ra=0.175,messung1 (5Zyklen),15.037292,499.3,27.540062,2.999242,29.262949,3.008292,219.779809,22.593818,3.75,2.872695,15.0,0.1,H23m. Nadel,0.0,55.15734428,53.13875921,0.68448054,55.15534428,53.13675921,0.68448054,6.00689365,3.14710262,1.00514178,0.0,24.57422532,24.99482829,0.17082044,2068.40041057,1992.70347028,25.66802043,2068.32541057,1992.62847028,25.66802043,0.0,0.0,0.0,206.84004106,199.27034703,2.56680204,206.83254106,199.26284703,2.56680204,22.52585119,11.80163484,3.76928168,92.15334493,93.73060609,0.64057666,0.48346538,0.50207507,0.00632128,0.48348292,0.50209399,0.00632175,4.4393439,10.99798779,2.83379766,0.002,36.0,1000
65,17.08.2020,15:02:19, pp804c U=100V / t=8m / Ra=0.175,messung1 (5Zyklen),15.037447,997.0,52.624887,3.03873,54.347774,3.04778,204.417406,11.463565,3.75,2.872577,15.0,0.1,H23m. Nadel,0.0,52.78323671,53.13875921,0.68448054,52.78123671,53.13675921,0.68448054,3.04787362,3.14710262,1.00514178,0.0,24.86668154,24.99482829,0.17082044,1979.37137663,1992.70347028,25.66802043,1979.29637663,1992.62847028,25.66802043,0.0,0.0,0.0,197.93713766,199.27034703,2.56680204,197.92963766,199.26284703,2.56680204,11.42952608,11.80163484,3.76928168,93.25005579,93.73060609,0.64057666,0.5052109,0.50207507,0.00632128,0.50523005,0.50209399,0.00632175,8.74926916,10.99798779,2.83379766,0.002,36.0,1000
66,17.08.2020,15:02:22, pp804c U=100V / t=8m / Ra=0.175,messung1 (5Zyklen),15.026329,1496.0,78.458345,3.017341,80.181232,3.02639,200.989052,7.586206,3.75,2.870581,15.0,0.1,H23m. Nadel,0.0,52.44541778,53.13875921,0.68448054,52.44341778,53.13675921,0.68448054,2.01693917,3.14710262,1.00514178,0.0,25.2132393,24.99482829,0.17082044,1966.70316678,1992.70347028,25.66802043,1966.62816678,1992.62847028,25.66802043,0.0,0.0,0.0,196.67031668,199.27034703,2.56680204,196.66281668,199.26284703,2.56680204,7.56352189,11.80163484,3.76928168,94.54964739,93.73060609,0.64057666,0.50846514,0.50207507,0.00632128,0.50848453,0.50209399,0.00632175,13.22135394,10.99798779,2.83379766,0.002,36.0,1000
67,17.08.2020,15:02:25, pp804c U=100V / t=8m / Ra=0.175,messung1 (5Zyklen),15.032611,1997.0,104.181569,3.028858,105.904456,3.037908,198.86916,5.704634,3.75,2.871785,15.0,0.1,H23m. Nadel,0.0,52.16903806,53.13875921,0.68448054,52.16703806,53.13675921,0.68448054,1.51670406,3.14710262,1.00514178,0.0,25.325167,24.99482829,0.17082044,1956.33892714,1992.70347028,25.66802043,1956.26392714,1992.62847028,25.66802043,0.0,0.0,0.0,195.63389271,199.27034703,2.56680204,195.62639271,199.26284703,2.56680204,5.68764021,11.80163484,3.76928168,94.96937625,93.73060609,0.64057666,0.51115887,0.50207507,0.00632128,0.51117847,0.50209399,0.00632175,17.58198414,10.99798779,2.83379766,0.002,36.0,1000
68,17.08.2020,15:02:28, pp804c U=100V / t=8m / Ra=0.175,messung1 (5Zyklen),19.979304,499.3,22.875529,3.027213,24.598416,3.036262,184.746763,22.803893,3.75,3.81665,20.0,0.1,H23m. Nadel,0.0,45.81519928,44.15258674,0.57029956,45.81349928,44.15088674,0.57029956,6.06291408,3.16157473,1.01641272,0.0,19.8752926,20.49465601,0.22489168,1718.06997296,1655.72200264,21.38623353,1718.00622296,1655.65825264,21.38623353,0.0,0.0,0.0,171.8069973,165.57220026,2.13862335,171.8006223,165.56582526,2.13862335,22.7359278,11.85590522,3.81154771,74.53234725,76.85496002,0.84334381,0.58204847,0.60426217,0.00764047,0.58207007,0.60428546,0.00764106,4.39832502,10.95797023,2.81506609,0.0017,36.0,1000
69,17.08.2020,15:02:33, pp804c U=100V / t=8m / Ra=0.175,messung1 (5Zyklen),19.996101,997.0,43.820683,3.020632,45.54357,3.029681,171.302293,11.39549,3.75,3.819925,20.0,0.1,H23m. Nadel,0.0,43.95254062,44.15258674,0.57029956,43.95084062,44.15088674,0.57029956,3.02972116,3.16157473,1.01641272,0.0,20.46055973,20.49465601,0.22489168,1648.22027332,1655.72200264,21.38623353,1648.15652332,1655.65825264,21.38623353,0.0,0.0,0.0,164.82202733,165.57220026,2.13862335,164.81565233,165.56582526,2.13862335,11.36145436,11.85590522,3.81154771,76.72709898,76.85496002,0.84334381,0.60671502,0.60426217,0.00764047,0.60673849,0.60428546,0.00764106,8.80169007,10.95797023,2.81506609,0.0017,36.0,1000
70,17.08.2020,15:02:36, pp804c U=100V / t=8m / Ra=0.175,messung1 (5Zyklen),19.998201,1497.0,65.182109,3.037085,66.904997,3.046134,167.597687,7.630597,3.75,3.820401,20.0,0.1,H23m. Nadel,0.0,43.54182298,44.15258674,0.57029956,43.54012298,44.15088674,0.57029956,2.0287809,3.16157473,1.01641272,0.0,20.75567104,20.49465601,0.22489168,1632.81836172,1655.72200264,21.38623353,1632.75461172,1655.65825264,21.38623353,0.0,0.0,0.0,163.28183617,165.57220026,2.13862335,163.27546117,165.56582526,2.13862335,7.60792836,11.85590522,3.81154771,77.83376641,76.85496002,0.84334381,0.61243799,0.60426217,0.00764047,0.61246191,0.60428546,0.00764106,13.14418266,10.95797023,2.81506609,0.0017,36.0,1000
71,17.08.2020,15:02:39, pp804c U=100V / t=8m / Ra=0.175,messung1 (5Zyklen),20.007167,1996.0,86.428365,3.043666,88.151252,3.052716,165.614828,5.735313,3.75,3.822124,20.0,0.1,H23m. Nadel,0.0,43.30078407,44.15258674,0.57029956,43.29908407,44.15088674,0.57029956,1.52488277,3.16157473,1.01641272,0.0,20.88710065,20.49465601,0.22489168,1623.77940256,1655.72200264,21.38623353,1623.71565256,1655.65825264,21.38623353,0.0,0.0,0.0,162.37794026,165.57220026,2.13862335,162.37156526,165.56582526,2.13862335,5.71831037,11.85590522,3.81154771,78.32662744,76.85496002,0.84334381,0.6158472,0.60426217,0.00764047,0.61587138,0.60428546,0.00764106,17.48768316,10.95797023,2.81506609,0.0017,36.0,1000
72,17.08.2020,15:02:43, pp804c U=100V / t=8m / Ra=0.175,messung1 (5Zyklen),24.033815,499.3,20.201854,3.032149,21.924741,3.041198,164.666093,22.840965,3.75,4.591115,24.0,0.1,H23m. Nadel,0.0,40.46035249,38.84605413,0.55581127,40.45875249,38.84445413,0.55581127,6.07279992,3.15841969,1.0200108,0.0,17.19297629,17.84301722,0.23319447,1517.26321851,1456.72703005,20.84292271,1517.20321851,1456.66703005,20.84292271,0.0,0.0,0.0,151.72632185,145.67270301,2.08429227,151.72032185,145.66670301,2.08429227,22.7729997,11.84407385,3.82504051,64.47366108,66.91131458,0.87447927,0.65908142,0.68688266,0.00960492,0.65910749,0.68691098,0.00960571,4.39116503,10.9854209,2.82327409,0.0016,36.0,1000
73,17.08.2020,15:02:47, pp804c U=100V / t=8m / Ra=0.175,messung1 (5Zyklen),24.006829,997.0,38.553955,3.009114,40.276842,3.018164,151.492636,11.35217,3.75,4.586324,24.0,0.1,H23m. Nadel,0.0,38.66996489,38.84605413,0.55581127,38.66836489,38.84445413,0.55581127,3.01816851,3.15841969,1.0200108,0.0,17.82509819,17.84301722,0.23319447,1450.12368355,1456.72703005,20.84292271,1450.06368355,1456.66703005,20.84292271,0.0,0.0,0.0,145.01236836,145.67270301,2.08429227,145.00636836,145.66670301,2.08429227,11.3181319,11.84407385,3.82504051,66.84411823,66.91131458,0.87447927,0.68959635,0.68688266,0.00960492,0.68962488,0.68691098,0.00960571,8.83538034,10.9854209,2.82327409,0.0016,36.0,1000
74,17.08.2020,15:02:50, pp804c U=100V / t=8m / Ra=0.175,messung1 (5Zyklen),24.031182,1496.0,57.238416,3.022277,58.961303,3.031326,147.797384,7.598579,3.75,4.590855,24.0,0.1,H23m. Nadel,0.0,38.26097326,38.84605413,0.55581127,38.25937326,38.84445413,0.55581127,2.02023864,3.15841969,1.0200108,0.0,18.11956731,17.84301722,0.23319447,1434.78649733,1456.72703005,20.84292271,1434.72649733,1456.66703005,20.84292271,0.0,0.0,0.0,143.47864973,145.67270301,2.08429227,143.47264973,145.66670301,2.08429227,7.57589489,11.84407385,3.82504051,67.94837742,66.91131458,0.87447927,0.69696781,0.68688266,0.00960492,0.69699696,0.68691098,0.00960571,13.19976075,10.9854209,2.82327409,0.0016,36.0,1000
75,17.08.2020,15:02:54, pp804c U=100V / t=8m / Ra=0.175,messung1 (5Zyklen),24.011338,1997.0,75.871873,3.040376,77.59476,3.049425,145.708739,5.726261,3.75,4.586926,24.0,0.1,H23m. Nadel,0.0,37.99292589,38.84605413,0.55581127,37.99132589,38.84445413,0.55581127,1.52247171,3.15841969,1.0200108,0.0,18.23442709,17.84301722,0.23319447,1424.73472083,1456.72703005,20.84292271,1424.67472083,1456.66703005,20.84292271,0.0,0.0,0.0,142.47347208,145.67270301,2.08429227,142.46747208,145.66670301,2.08429227,5.7092689,11.84407385,3.82504051,68.37910159,66.91131458,0.87447927,0.70188505,0.68688266,0.00960492,0.70191461,0.68691098,0.00960571,17.51537748,10.9854209,2.82327409,0.0016,36.0,1000
76,17.08.2020,15:02:57, pp804c U=100V / t=8m / Ra=0.175,messung1 (5Zyklen),30.015868,499.3,17.248473,3.043666,18.97136,3.052716,142.484677,22.927466,3.75,5.734049,30.0,0.1,H23m. Nadel,0.0,34.54530943,33.04610915,0.52215734,34.54390943,33.04470915,0.52215734,6.09586621,3.16727184,1.02597772,0.0,14.22402161,14.93871866,0.25200583,1295.44910375,1239.22909313,19.5809001,1295.39660375,1239.17659313,19.5809001,0.0,0.0,0.0,129.54491037,123.92290931,1.95809001,129.53966037,123.91765931,1.95809001,22.8594983,11.87726938,3.84741645,53.34008104,56.02019496,0.94502186,0.77193307,0.80754402,0.01246342,0.77196435,0.80757828,0.01246447,4.3745492,10.98715319,2.84845357,0.0014,36.0,1000
77,17.08.2020,15:03:01, pp804c U=100V / t=8m / Ra=0.175,messung1 (5Zyklen),30.003408,997.0,32.849568,3.023922,34.572455,3.032972,130.036816,11.407867,3.75,5.731774,30.0,0.1,H23m. Nadel,0.0,32.94841324,33.04610915,0.52215734,32.94701324,33.04470915,0.52215734,3.03302106,3.16727184,1.02597772,0.0,14.95699609,14.93871866,0.25200583,1235.56549649,1239.22909313,19.5809001,1235.51299649,1239.17659313,19.5809001,0.0,0.0,0.0,123.55654965,123.92290931,1.95809001,123.55129965,123.91765931,1.95809001,11.37382899,11.87726938,3.84741645,56.08873533,56.02019496,0.94502186,0.80934601,0.80754402,0.01246342,0.8093804,0.80757828,0.01246447,8.79211391,10.98715319,2.84845357,0.0014,36.0,1000
78,17.08.2020,15:03:05, pp804c U=100V / t=8m / Ra=0.175,messung1 (5Zyklen),30.013837,1497.0,48.611907,3.03544,50.334794,3.044489,126.089165,7.626475,3.75,5.733687,30.0,0.1,H23m. Nadel,0.0,32.47288377,33.04610915,0.52215734,32.47148377,33.04470915,0.52215734,2.02768203,3.16727184,1.02597772,0.0,15.22190087,14.93871866,0.25200583,1217.73314128,1239.22909313,19.5809001,1217.68064128,1239.17659313,19.5809001,0.0,0.0,0.0,121.77331413,123.92290931,1.95809001,121.76806413,123.91765931,1.95809001,7.60380762,11.87726938,3.84741645,57.08212826,56.02019496,0.94502186,0.82119798,0.80754402,0.01246342,0.82123339,0.80757828,0.01246447,13.15130591,10.98715319,2.84845357,0.0014,36.0,1000
79,17.08.2020,15:03:08, pp804c U=100V / t=8m / Ra=0.175,messung1 (5Zyklen),30.008003,1996.0,64.306789,3.018986,66.029677,3.028036,124.053751,5.688945,3.75,5.732536,30.0,0.1,H23m. Nadel,0.0,32.21783016,33.04610915,0.52215734,32.21643016,33.04470915,0.52215734,1.51251804,3.16727184,1.02597772,0.0,15.35195606,14.93871866,0.25200583,1208.16863101,1239.22909313,19.5809001,1208.11613101,1239.17659313,19.5809001,0.0,0.0,0.0,120.8168631,123.92290931,1.95809001,120.8116131,123.91765931,1.95809001,5.67194264,11.87726938,3.84741645,57.56983523,56.02019496,0.94502186,0.82769903,0.80754402,0.01246342,0.827735,0.80757828,0.01246447,17.63064375,10.98715319,2.84845357,0.0014,36.0,1000
80,17.08.2020,15:03:18, pp804c U=100V / t=8m / Ra=0.175,messung1 (5Zyklen),2.074045,499.3,159.144119,2.987725,160.867007,2.996774,1208.194021,22.507317,3.75,0.396213,2.0,0.1,H23m. Nadel,0.0,318.73446625,170.59100884,49.38492505,318.72965792,170.58620051,49.38492505,5.98382736,3.12461372,1.00199341,0.0,156.37291528,83.73079339,24.21838494,11952.54248448,6397.16283168,1851.93468928,11952.36217198,6396.98251918,1851.93468928,0.0,0.0,0.0,1195.25424845,639.71628317,185.19346893,1195.2362172,639.69825192,185.19346893,22.43935259,11.71730146,3.75747529,586.3984323,313.99047523,90.81894354,0.08366421,0.18593589,0.03410859,0.08366547,0.18594275,0.03411046,4.45645656,11.07708165,2.84421741,0.00480833,37.0,1000
81,17.08.2020,15:03:21, pp804c U=100V / t=8m / Ra=0.175,messung1 (5Zyklen),2.070345,997.0,119.325268,2.987725,121.048155,2.996774,455.296471,11.271718,3.75,0.395539,2.0,0.1,H23m. Nadel,0.0,119.68432096,170.59100884,49.38492505,119.67951263,170.58620051,49.38492505,2.99671515,3.12461372,1.00199341,0.0,58.34139874,83.73079339,24.21838494,4488.16203611,6397.16283168,1851.93468928,4487.98172361,6396.98251918,1851.93468928,0.0,0.0,0.0,448.81620361,639.71628317,185.19346893,448.79817236,639.69825192,185.19346893,11.2376818,11.71730146,3.75747529,218.78024528,313.99047523,90.81894354,0.22280835,0.18593589,0.03410859,0.22281731,0.18594275,0.03411046,8.89863246,11.07708165,2.84421741,0.00480833,37.0,1000
82,17.08.2020,15:03:24, pp804c U=100V / t=8m / Ra=0.175,messung1 (5Zyklen),2.070465,1496.0,181.423661,3.007469,183.146548,3.016518,459.090611,7.56146,3.75,0.3955,2.0,0.1,H23m. Nadel,0.0,121.27250067,170.59100884,49.38492505,121.26769234,170.58620051,49.38492505,2.01034024,3.12461372,1.00199341,0.0,59.62867605,83.73079339,24.21838494,4547.71877507,6397.16283168,1851.93468928,4547.53846257,6396.98251918,1851.93468928,0.0,0.0,0.0,454.77187751,639.71628317,185.19346893,454.75384626,639.69825192,185.19346893,7.5387759,11.71730146,3.75747529,223.60753518,313.99047523,90.81894354,0.21989047,0.18593589,0.03410859,0.21989918,0.18594275,0.03411046,13.26475296,11.07708165,2.84421741,0.00480833,37.0,1000
83,17.08.2020,15:03:28, pp804c U=100V / t=8m / Ra=0.175,messung1 (5Zyklen),2.073718,1996.0,244.854804,3.009114,246.577691,3.018164,463.25969,5.670398,3.75,0.396171,2.0,0.1,H23m. Nadel,0.0,122.67274749,170.59100884,49.38492505,122.66793916,170.58620051,49.38492505,1.50757214,3.12461372,1.00199341,0.0,60.58018351,83.73079339,24.21838494,4600.22803106,6397.16283168,1851.93468928,4600.04771856,6396.98251918,1851.93468928,0.0,0.0,0.0,460.02280311,639.71628317,185.19346893,460.00477186,639.69825192,185.19346893,5.65339554,11.71730146,3.75747529,227.17568816,313.99047523,90.81894354,0.21738053,0.18593589,0.03410859,0.21738905,0.18594275,0.03411046,17.68848461,11.07708165,2.84421741,0.00480833,37.0,1000
84,17.08.2020,15:03:31, pp804c U=100V / t=8m / Ra=0.175,messung1 (5Zyklen),3.027927,499.3,54.773699,2.992661,56.496586,3.00171,424.318443,22.544389,3.75,0.578437,3.0,0.1,H23m. Nadel,0.0,109.70097937,100.94472497,2.9201194,109.69694604,100.94069164,2.9201194,5.9937132,3.13623469,1.00394743,0.0,51.85161642,48.90222847,1.00205782,4113.78672642,3785.42718633,109.50447738,4113.63547642,3785.27593633,109.50447738,0.0,0.0,0.0,411.37867264,378.54271863,10.95044774,411.36354764,378.52759363,10.95044774,22.47642449,11.7608801,3.76480288,194.44356157,183.38335677,3.75771683,0.24308504,0.26479949,0.00724239,0.24309398,0.26481012,0.00724295,4.44910622,11.04522577,2.84723885,0.00403333,37.0,1000
85,17.08.2020,15:03:35, pp804c U=100V / t=8m / Ra=0.175,messung1 (5Zyklen),3.033692,996.0,97.513012,3.022277,99.235899,3.031326,373.629137,11.413126,3.75,0.579535,3.0,0.1,H23m. Nadel,0.0,97.90463052,100.94472497,2.9201194,97.90059719,100.94069164,2.9201194,3.03441466,3.13623469,1.00394743,0.0,47.43309127,48.90222847,1.00205782,3671.42364458,3785.42718633,109.50447738,3671.27239458,3785.27593633,109.50447738,0.0,0.0,0.0,367.14236446,378.54271863,10.95044774,367.12723946,378.52759363,10.95044774,11.37905497,11.7608801,3.76480288,177.87409224,183.38335677,3.75771683,0.27237391,0.26479949,0.00724239,0.27238513,0.26481012,0.00724295,8.78807601,11.04522577,2.84723885,0.00403333,37.0,1000
86,17.08.2020,15:03:39, pp804c U=100V / t=8m / Ra=0.175,messung1 (5Zyklen),3.040473,1496.0,146.450327,3.000888,148.173214,3.009937,371.423498,7.544962,3.75,0.580804,3.0,0.1,H23m. Nadel,0.0,97.89460361,100.94472497,2.9201194,97.89057028,100.94069164,2.9201194,2.00594118,3.13623469,1.00394743,0.0,47.94231455,48.90222847,1.00205782,3671.04763536,3785.42718633,109.50447738,3670.89638536,3785.27593633,109.50447738,0.0,0.0,0.0,367.10476354,378.54271863,10.95044774,367.08963854,378.52759363,10.95044774,7.52227941,11.7608801,3.76480288,179.78367956,183.38335677,3.75771683,0.2724018,0.26479949,0.00724239,0.27241303,0.26481012,0.00724295,13.2938428,11.04522577,2.84723885,0.00403333,37.0,1000
87,17.08.2020,15:03:42, pp804c U=100V / t=8m / Ra=0.175,messung1 (5Zyklen),3.044224,1996.0,196.164258,3.015696,197.887145,3.024745,371.781961,5.682762,3.75,0.581528,3.0,0.1,H23m. Nadel,0.0,98.27868637,100.94472497,2.9201194,98.27465304,100.94069164,2.9201194,1.51086974,3.13623469,1.00394743,0.0,48.38189165,48.90222847,1.00205782,3685.45073898,3785.42718633,109.50447738,3685.29948898,3785.27593633,109.50447738,0.0,0.0,0.0,368.5450739,378.54271863,10.95044774,368.5299489,378.52759363,10.95044774,5.66576152,11.7608801,3.76480288,181.43209369,183.38335677,3.75771683,0.27133723,0.26479949,0.00724239,0.27134837,0.26481012,0.00724295,17.64987806,11.04522577,2.84723885,0.00403333,37.0,1000
88,17.08.2020,15:03:45, pp804c U=100V / t=8m / Ra=0.175,messung1 (5Zyklen),5.061082,499.3,45.650299,3.025568,47.373186,3.034617,355.797008,22.791536,3.75,0.966876,5.0,0.1,H23m. Nadel,0.0,91.42859804,87.24161164,1.4044268,91.42529804,87.23831164,1.4044268,6.05961947,3.15875439,1.01664772,0.0,42.68283928,42.03977863,0.22920244,3428.5724264,3271.56043651,52.6660049,3428.4486764,3271.43668651,52.6660049,0.0,0.0,0.0,342.85724264,327.15604365,5.26660049,342.84486764,327.14366865,5.26660049,22.723573,11.84532896,3.81242895,160.06064732,157.64916984,0.85950916,0.29166658,0.30589521,0.00477663,0.29167711,0.3059068,0.00477699,4.40071638,10.98256359,2.83497299,0.0033,37.0,1000
89,17.08.2020,15:03:50, pp804c U=100V / t=8m / Ra=0.175,messung1 (5Zyklen),5.059138,997.0,85.970961,3.018986,87.693848,3.028036,329.841455,11.389302,3.75,0.966468,5.0,0.1,H23m. Nadel,0.0,86.22964995,87.24161164,1.4044268,86.22634995,87.23831164,1.4044268,3.02807021,3.15875439,1.01664772,0.0,41.59913987,42.03977863,0.22920244,3233.61187312,3271.56043651,52.6660049,3233.48812312,3271.43668651,52.6660049,0.0,0.0,0.0,323.36118731,327.15604365,5.26660049,323.34881231,327.14366865,5.26660049,11.35526329,11.84532896,3.81242895,155.99677451,157.64916984,0.85950916,0.30925171,0.30589521,0.00477663,0.30926355,0.3059068,0.00477699,8.80648889,10.98256359,2.83497299,0.0033,37.0,1000
90,17.08.2020,15:03:53, pp804c U=100V / t=8m / Ra=0.175,messung1 (5Zyklen),5.057227,1496.0,128.425638,3.040376,130.148525,3.049425,326.241289,7.643946,3.75,0.966103,5.0,0.1,H23m. Nadel,0.0,85.84601471,87.24161164,1.4044268,85.84271471,87.23831164,1.4044268,2.0323369,3.15875439,1.01664772,0.0,41.9051889,42.03977863,0.22920244,3219.22555147,3271.56043651,52.6660049,3219.10180147,3271.43668651,52.6660049,0.0,0.0,0.0,321.92255515,327.15604365,5.26660049,321.91018015,327.14366865,5.26660049,7.62126337,11.84532896,3.81242895,157.14445839,157.64916984,0.85950916,0.31063372,0.30589521,0.00477663,0.31064566,0.3059068,0.00477699,13.12118413,10.98256359,2.83497299,0.0033,37.0,1000
91,17.08.2020,15:03:56, pp804c U=100V / t=8m / Ra=0.175,messung1 (5Zyklen),5.063888,1996.0,170.582519,3.023922,172.305406,3.032972,323.720076,5.698218,3.75,0.967379,5.0,0.1,H23m. Nadel,0.0,85.46218387,87.24161164,1.4044268,85.45888387,87.23831164,1.4044268,1.51499098,3.15875439,1.01664772,0.0,41.97194644,42.03977863,0.22920244,3204.83189504,3271.56043651,52.6660049,3204.70814504,3271.43668651,52.6660049,0.0,0.0,0.0,320.4831895,327.15604365,5.26660049,320.4708145,327.14366865,5.26660049,5.68121618,11.84532896,3.81242895,157.39479916,157.64916984,0.85950916,0.31202885,0.30589521,0.00477663,0.3120409,0.3059068,0.00477699,17.60186495,10.98256359,2.83497299,0.0033,37.0,1000
92,17.08.2020,15:03:59, pp804c U=100V / t=8m / Ra=0.175,messung1 (5Zyklen),6.06472,499.3,42.698562,3.030504,44.421449,3.039553,333.627946,22.828608,3.75,1.158569,6.0,0.1,H23m. Nadel,0.0,85.51684759,82.0507377,1.17128468,85.51384759,82.0477377,1.17128468,6.06950531,3.15125969,1.02220512,0.0,39.72217114,39.448239,0.11091821,3206.8817845,3076.9026636,43.92317558,3206.7692845,3076.7901636,43.92317558,0.0,0.0,0.0,320.68817845,307.69026636,4.39231756,320.67692845,307.67901636,4.39231756,22.7606449,11.81722383,3.83326919,148.95814177,147.93089626,0.41594329,0.31182939,0.32519589,0.00452391,0.31184033,0.32520779,0.00452423,4.39354862,11.05002684,2.8671949,0.003,37.0,1000
93,17.08.2020,15:04:04, pp804c U=100V / t=8m / Ra=0.175,messung1 (5Zyklen),6.042451,996.0,81.05469,3.004178,82.777577,3.013228,311.662563,11.344983,3.75,1.154331,6.0,0.1,H23m. Nadel,0.0,81.38021084,82.0507377,1.17128468,81.37721084,82.0477377,1.17128468,3.01624297,3.15125969,1.02220512,0.0,39.18048394,39.448239,0.11091821,3051.75790663,3076.9026636,43.92317558,3051.64540663,3076.7901636,43.92317558,0.0,0.0,0.0,305.17579066,307.69026636,4.39231756,305.16454066,307.67901636,4.39231756,11.31091114,11.81722383,3.83326919,146.92681476,147.93089626,0.41594329,0.32767999,0.32519589,0.00452391,0.32769207,0.32520779,0.00452423,8.84102074,11.05002684,2.8671949,0.003,37.0,1000
94,17.08.2020,15:04:07, pp804c U=100V / t=8m / Ra=0.175,messung1 (5Zyklen),6.051847,1496.0,120.977188,3.015696,122.700075,3.024745,307.570376,7.582081,3.75,1.15609,6.0,0.1,H23m. Nadel,0.0,80.86710428,82.0507377,1.17128468,80.86410428,82.0477377,1.17128468,2.01583957,3.15125969,1.02220512,0.0,39.42413235,39.448239,0.11091821,3032.51641043,3076.9026636,43.92317558,3032.40391043,3076.7901636,43.92317558,0.0,0.0,0.0,303.25164104,307.69026636,4.39231756,303.24039104,307.67901636,4.39231756,7.5593984,11.81722383,3.83326919,147.84049632,147.93089626,0.41594329,0.32975914,0.32519589,0.00452391,0.32977137,0.32520779,0.00452423,13.22856592,11.05002684,2.8671949,0.003,37.0,1000
95,17.08.2020,15:04:10, pp804c U=100V / t=8m / Ra=0.175,messung1 (5Zyklen),6.062569,1996.0,160.555821,3.000888,162.278708,3.009937,304.882342,5.654942,3.75,1.15819,6.0,0.1,H23m. Nadel,0.0,80.43878808,82.0507377,1.17128468,80.43578808,82.0477377,1.17128468,1.5034509,3.15125969,1.02220512,0.0,39.46616859,39.448239,0.11091821,3016.45455286,3076.9026636,43.92317558,3016.34205286,3076.7901636,43.92317558,0.0,0.0,0.0,301.64545529,307.69026636,4.39231756,301.63420529,307.67901636,4.39231756,5.63794088,11.81722383,3.83326919,147.9981322,147.93089626,0.41594329,0.33151502,0.32519589,0.00452391,0.33152739,0.32520779,0.00452423,17.73697208,11.05002684,2.8671949,0.003,37.0,1000
96,17.08.2020,15:04:14, pp804c U=100V / t=8m / Ra=0.175,messung1 (5Zyklen),10.054274,499.3,34.281012,3.020632,36.003899,3.029681,270.407814,22.754464,3.75,1.9207,10.0,0.1,H23m. Nadel,0.0,68.6581454,66.43514609,0.75474303,68.6557454,66.43274609,0.75474303,6.04973363,3.14728386,1.01831469,0.0,31.30300589,31.64273111,0.14343998,2574.68045263,2491.31797831,28.30286344,2574.59045263,2491.22797831,28.30286344,0.0,0.0,0.0,257.46804526,249.13179783,2.83028634,257.45904526,249.12279783,2.83028634,22.6865011,11.80231449,3.81868009,117.38627208,118.66024167,0.53789994,0.38839771,0.40154635,0.00447138,0.38841129,0.40156087,0.0044717,4.40790757,11.05616186,2.86386115,0.0024,37.0,1000
97,17.08.2020,15:04:18, pp804c U=100V / t=8m / Ra=0.175,messung1 (5Zyklen),10.055049,996.0,65.797466,3.020632,67.520353,3.029681,254.218197,11.406931,3.75,1.920821,10.0,0.1,H23m. Nadel,0.0,66.06171285,66.43514609,0.75474303,66.05931285,66.43274609,0.75474303,3.03276305,3.14728386,1.01831469,0.0,31.5132749,31.64273111,0.14343998,2477.31423193,2491.31797831,28.30286344,2477.22423193,2491.22797831,28.30286344,0.0,0.0,0.0,247.73142319,249.13179783,2.83028634,247.72242319,249.12279783,2.83028634,11.37286145,11.80231449,3.81868009,118.17478087,118.66024167,0.53789994,0.40366296,0.40154635,0.00447138,0.40367763,0.40156087,0.0044717,8.79286189,11.05616186,2.86386115,0.0024,37.0,1000
98,17.08.2020,15:04:21, pp804c U=100V / t=8m / Ra=0.175,messung1 (5Zyklen),10.044155,1496.0,98.225443,2.98937,99.94833,2.99842,250.53893,7.516092,3.75,1.918799,10.0,0.1,H23m. Nadel,0.0,65.65871858,66.43514609,0.75474303,65.65631858,66.43274609,0.75474303,1.99824198,3.14728386,1.01831469,0.0,31.8290383,31.64273111,0.14343998,2462.20194686,2491.31797831,28.30286344,2462.11194686,2491.22797831,28.30286344,0.0,0.0,0.0,246.22019469,249.13179783,2.83028634,246.21119469,249.12279783,2.83028634,7.49340742,11.80231449,3.81868009,119.35889363,118.66024167,0.53789994,0.40614053,0.40154635,0.00447138,0.40615537,0.40156087,0.0044717,13.34506379,11.05616186,2.86386115,0.0024,37.0,1000
99,17.08.2020,15:04:25, pp804c U=100V / t=8m / Ra=0.175,messung1 (5Zyklen),10.043105,1996.0,130.462567,3.01076,132.185454,3.019809,248.344416,5.673489,3.75,1.918579,10.0,0.1,H23m. Nadel,0.0,65.36200752,66.43514609,0.75474303,65.35960752,66.43274609,0.75474303,1.50839679,3.14728386,1.01831469,0.0,31.92560536,31.64273111,0.14343998,2451.07528181,2491.31797831,28.30286344,2450.98528181,2491.22797831,28.30286344,0.0,0.0,0.0,245.10752818,249.13179783,2.83028634,245.09852818,249.12279783,2.83028634,5.65648798,11.80231449,3.81868009,119.7210201,118.66024167,0.53789994,0.4079842,0.40154635,0.00447138,0.40799919,0.40156087,0.0044717,17.67881421,11.05616186,2.86386115,0.0024,37.0,1000
100,17.08.2020,15:04:28, pp804c U=100V / t=8m / Ra=0.175,messung1 (5Zyklen),12.04461,499.3,30.980464,3.017341,32.703351,3.02639,245.618998,22.729749,3.75,2.300948,12.0,0.1,H23m. Nadel,0.0,62.04779491,59.75489652,0.77420734,62.04559491,59.75269652,0.77420734,6.0431424,3.1498986,1.01463133,0.0,28.00122626,28.30139896,0.13866513,2326.79230923,2240.80861962,29.03277524,2326.70980923,2240.72611962,29.03277524,0.0,0.0,0.0,232.67923092,224.08086196,2.90327752,232.67098092,224.07261196,2.90327752,22.661784,11.81211976,3.8048675,105.00459846,106.1302461,0.51999422,0.42977622,0.44648707,0.00564989,0.42979146,0.44650353,0.0056503,4.41271526,11.02620011,2.85691155,0.0022,37.0,1000
101,17.08.2020,15:04:32, pp804c U=100V / t=8m / Ra=0.175,messung1 (5Zyklen),12.036642,997.0,59.135491,3.015696,60.858378,3.024745,228.905635,11.376924,3.75,2.299455,12.0,0.1,H23m. Nadel,0.0,59.31343129,59.75489652,0.77420734,59.31123129,59.75269652,0.77420734,3.02477031,3.1498986,1.01463133,0.0,28.14323049,28.30139896,0.13866513,2224.25367352,2240.80861962,29.03277524,2224.17117352,2240.72611962,29.03277524,0.0,0.0,0.0,222.42536735,224.08086196,2.90327752,222.41711735,224.07261196,2.90327752,11.34288867,11.81211976,3.8048675,105.53711434,106.1302461,0.51999422,0.44958901,0.44648707,0.00564989,0.44960568,0.44650353,0.0056503,8.81609641,11.02620011,2.85691155,0.0022,37.0,1000
102,17.08.2020,15:04:36, pp804c U=100V / t=8m / Ra=0.175,messung1 (5Zyklen),12.033991,1497.0,88.239883,3.033794,89.96277,3.042844,225.357641,7.622354,3.75,2.29892,12.0,0.1,H23m. Nadel,0.0,58.94447762,59.75489652,0.77420734,58.94227762,59.75269652,0.77420734,2.0265825,3.1498986,1.01463133,0.0,28.45784756,28.30139896,0.13866513,2210.41791082,2240.80861962,29.03277524,2210.33541082,2240.72611962,29.03277524,0.0,0.0,0.0,221.04179108,224.08086196,2.90327752,221.03354108,224.07261196,2.90327752,7.59968437,11.81211976,3.8048675,106.71692836,106.1302461,0.51999422,0.45240314,0.44648707,0.00564989,0.45242002,0.44650353,0.0056503,13.15844121,11.02620011,2.85691155,0.0022,37.0,1000
103,17.08.2020,15:04:39, pp804c U=100V / t=8m / Ra=0.175,messung1 (5Zyklen),12.039,1996.0,117.192909,3.004178,118.915796,3.013228,223.413945,5.661124,3.75,2.299899,12.0,0.1,H23m. Nadel,0.0,58.71388226,59.75489652,0.77420734,58.71168226,59.75269652,0.77420734,1.5050992,3.1498986,1.01463133,0.0,28.60329153,28.30139896,0.13866513,2201.77058492,2240.80861962,29.03277524,2201.68808492,2240.72611962,29.03277524,0.0,0.0,0.0,220.17705849,224.08086196,2.90327752,220.16880849,224.07261196,2.90327752,5.64412199,11.81211976,3.8048675,107.26234325,106.1302461,0.51999422,0.45417993,0.44648707,0.00564989,0.45419694,0.44650353,0.0056503,17.71754758,11.02620011,2.85691155,0.0022,37.0,1000
104,17.08.2020,15:04:42, pp804c U=100V / t=8m / Ra=0.175,messung1 (5Zyklen),15.038393,499.3,27.064559,3.033794,28.787446,3.042844,216.208539,22.853322,3.75,2.872715,15.0,0.1,H23m. Nadel,0.0,54.20500501,52.55936557,0.56397118,54.20300501,52.55736557,0.56397118,6.07609453,3.15613811,1.02340678,0.0,24.06345524,24.70061373,0.23196306,2032.68768776,1970.976209,21.14891912,2032.61268776,1970.901209,21.14891912,0.0,0.0,0.0,203.26876878,197.0976209,2.11489191,203.26126878,197.0901209,2.11489191,22.7853545,11.83551792,3.83777542,90.23795714,92.62730149,0.86986147,0.49195949,0.507535,0.00534976,0.49197764,0.50755433,0.00535017,4.38878403,11.03411263,2.86373133,0.002,37.0,1000
105,17.08.2020,15:04:47, pp804c U=100V / t=8m / Ra=0.175,messung1 (5Zyklen),15.040906,997.0,52.188873,3.018986,53.91176,3.028036,202.777432,11.389302,3.75,2.873346,15.0,0.1,H23m. Nadel,0.0,52.34591073,52.55936557,0.56397118,52.34391073,52.55736557,0.56397118,3.02807021,3.15613811,1.02340678,0.0,24.65792026,24.70061373,0.23196306,1962.97165246,1970.976209,21.14891912,1962.89665246,1970.901209,21.14891912,0.0,0.0,0.0,196.29716525,197.0976209,2.11489191,196.28966525,197.0901209,2.11489191,11.35526329,11.83551792,3.83777542,92.46720098,92.62730149,0.86986147,0.50943171,0.507535,0.00534976,0.50945117,0.50755433,0.00535017,8.80648889,11.03411263,2.86373133,0.002,37.0,1000
106,17.08.2020,15:04:50, pp804c U=100V / t=8m / Ra=0.175,messung1 (5Zyklen),15.027482,1496.0,77.762367,3.012405,79.485254,3.021454,199.244454,7.573833,3.75,2.870851,15.0,0.1,H23m. Nadel,0.0,51.98019184,52.55936557,0.56397118,51.97819184,52.55736557,0.56397118,2.01363971,3.15613811,1.02340678,0.0,24.98227607,24.70061373,0.23196306,1949.25719418,1970.976209,21.14891912,1949.18219418,1970.901209,21.14891912,0.0,0.0,0.0,194.92571942,197.0976209,2.11489191,194.91821942,197.0901209,2.11489191,7.5511489,11.83551792,3.83777542,93.68353526,92.62730149,0.86986147,0.51301593,0.507535,0.00534976,0.51303567,0.50755433,0.00535017,13.2430179,11.03411263,2.86373133,0.002,37.0,1000
107,17.08.2020,15:04:53, pp804c U=100V / t=8m / Ra=0.175,messung1 (5Zyklen),15.019617,1996.0,103.205884,3.007469,104.928771,3.016518,197.135716,5.667306,3.75,2.86924,15.0,0.1,H23m. Nadel,0.0,51.70635471,52.55936557,0.56397118,51.70435471,52.55736557,0.56397118,1.506748,3.15613811,1.02340678,0.0,25.09880336,24.70061373,0.23196306,1938.9883016,1970.976209,21.14891912,1938.9133016,1970.901209,21.14891912,0.0,0.0,0.0,193.89883016,197.0976209,2.11489191,193.89133016,197.0901209,2.11489191,5.65030498,11.83551792,3.83777542,94.12051259,92.62730149,0.86986147,0.51573287,0.507535,0.00534976,0.51575282,0.50755433,0.00535017,17.6981597,11.03411263,2.86373133,0.002,37.0,1000
