Repository: ZBT-Tools/ContactResistanceAnalysis

File: Messreihen/Vorbehandlungen/pp+gps.csv (part 51 of 75)
age[mV],voltage_needle[mV],R_ges / mOhm*cm²,R_bulk / mOhm*cm²,contact_area[cm2],p_Kraftsensor / ?,pressure_rounded[bar],sample_thickness[cm],parameters,[mV]_in_[V],main_resistance[mOhm],main_resistance_mean[mOhm],main_resistance_error[mOhm],flow_resistance[mOhm],flow_resistance_mean[mOhm],flow_resistance_error[mOhm],bulk_resistance[mOhm],bulk_resistance_mean[mOhm],bulk_resistance_error[mOhm],bulk_resistance_sub[mOhm],contact_resistance[mOhm],contact_resistance_mean[mOhm],contact_resistance_error[mOhm],vs_main_resistance[mOhm*cm],vs_main_resistance_mean[mOhm*cm],vs_main_resistance_error[mOhm*cm],vs_flow_resistance[mOhm*cm],vs_flow_resistance_mean[mOhm*cm],vs_flow_resistance_error[mOhm*cm],vs_bulk_resistance[mOhm*cm],vs_bulk_resistance_mean[mOhm*cm],vs_bulk_resistance_error[mOhm*cm],as_main_resistance[mOhm*cm2],as_main_resistance_mean[mOhm*cm2],as_main_resistance_error[mOhm*cm2],as_flow_resistance[mOhm*cm2],as_flow_resistance_mean[mOhm*cm2],as_flow_resistance_error[mOhm*cm2],as_bulk_resistance[mOhm*cm2],as_bulk_resistance_mean[mOhm*cm2],as_bulk_resistance_error[mOhm*cm2],as_contact_resistance[mOhm*cm2],as_contact_resistance_mean[mOhm*cm2],as_contact_resistance_error[mOhm*cm2],vs_main_conductance[S/cm],vs_main_conductance_mean[S/cm],vs_main_conductance_error[S/cm],vs_flow_conductance[S/cm],vs_flow_conductance_mean[S/cm],vs_flow_conductance_error[S/cm],vs_bulk_conductance[S/cm],vs_bulk_conductance_mean[S/cm],vs_bulk_conductance_error[S/cm],degradation_corr[mOhm],cycle,[mV] in [V]
108,17.08.2020,15:04:56, pp804c U=100V / t=8m / Ra=0.175,messung1 (5Zyklen),19.998132,499.3,22.58924,3.022277,24.312127,3.031326,182.596587,22.766821,3.75,3.820142,20.0,0.1,H23m. Nadel,0.0,45.24181855,43.56174002,0.57819932,45.24011855,43.56004002,0.57819932,6.05302824,3.15621644,1.01552245,0.0,19.59354515,20.20191179,0.2201062,1696.56819547,1633.56525056,21.68247468,1696.50444547,1633.50150056,21.68247468,0.0,0.0,0.0,169.65681955,163.35652506,2.16824747,169.65044455,163.35015006,2.16824747,22.6988559,11.83581165,3.8082092,73.47579432,75.7571692,0.82539824,0.58942517,0.61247481,0.00795732,0.58944732,0.61249874,0.00795793,4.40550839,10.98805061,2.83128888,0.0017,37.0,1000
109,17.08.2020,15:05:01, pp804c U=100V / t=8m / Ra=0.175,messung1 (5Zyklen),20.034893,996.0,43.203681,3.018986,44.926568,3.028036,169.151234,11.400737,3.75,3.827381,20.0,0.1,H23m. Nadel,0.0,43.37718976,43.56174002,0.57819932,43.37548976,43.56004002,0.57819932,3.03111044,3.15621644,1.01552245,0.0,20.17218966,20.20191179,0.2201062,1626.64461596,1633.56525056,21.68247468,1626.58086596,1633.50150056,21.68247468,0.0,0.0,0.0,162.6644616,163.35652506,2.16824747,162.6580866,163.35015006,2.16824747,11.36666416,11.83581165,3.8082092,75.64571122,75.7571692,0.82539824,0.61476243,0.61247481,0.00795732,0.61478653,0.61249874,0.00795793,8.7976559,10.98805061,2.83128888,0.0017,37.0,1000
110,17.08.2020,15:05:04, pp804c U=100V / t=8m / Ra=0.175,messung1 (5Zyklen),20.033482,1496.0,64.252493,3.025568,65.97538,3.034617,165.379463,7.606827,3.75,3.827085,20.0,0.1,H23m. Nadel,0.0,42.94952741,43.56174002,0.57819932,42.94782741,43.56004002,0.57819932,2.0224385,3.15621644,1.01552245,0.0,20.46269445,20.20191179,0.2201062,1610.60727774,1633.56525056,21.68247468,1610.54352774,1633.50150056,21.68247468,0.0,0.0,0.0,161.06072777,163.35652506,2.16824747,161.05435277,163.35015006,2.16824747,7.58414439,11.83581165,3.8082092,76.73510419,75.7571692,0.82539824,0.62088382,0.61247481,0.00795732,0.6209084,0.61249874,0.00795793,13.18540298,10.98805061,2.83128888,0.0017,37.0,1000
111,17.08.2020,15:05:07, pp804c U=100V / t=8m / Ra=0.175,messung1 (5Zyklen),20.035599,1996.0,85.186135,3.030504,86.909022,3.039553,163.280978,5.710583,3.75,3.827375,20.0,0.1,H23m. Nadel,0.0,42.67842435,43.56174002,0.57819932,42.67672435,43.56004002,0.57819932,1.51828858,3.15621644,1.01552245,0.0,20.57921789,20.20191179,0.2201062,1600.44091308,1633.56525056,21.68247468,1600.37716308,1633.50150056,21.68247468,0.0,0.0,0.0,160.04409131,163.35652506,2.16824747,160.03771631,163.35015006,2.16824747,5.69358216,11.83581165,3.8082092,77.17206707,75.7571692,0.82539824,0.62482782,0.61247481,0.00795732,0.62485271,0.61249874,0.00795793,17.56363518,10.98805061,2.83128888,0.0017,37.0,1000
112,17.08.2020,15:05:11, pp804c U=100V / t=8m / Ra=0.175,messung1 (5Zyklen),24.042403,499.3,19.892531,3.028858,21.615418,3.037908,162.342914,22.81625,3.75,4.593028,24.0,0.1,H23m. Nadel,0.0,39.84083917,38.2691551,0.54437752,39.83924751,38.26756343,0.54437752,6.06620869,3.15869777,1.01995389,0.0,16.88651941,17.55443283,0.23830247,1494.03146906,1435.09331612,20.41415714,1493.97178156,1435.03362862,20.41415714,0.0,0.0,0.0,149.40314691,143.50933161,2.04141571,149.39717816,143.50336286,2.04141571,22.7482826,11.84511663,3.8248271,63.32444778,65.82912312,0.89363425,0.66932994,0.69723278,0.00970176,0.66935669,0.69726182,0.00970256,4.39593625,11.00525023,2.84810757,0.00159167,37.0,1000
113,17.08.2020,15:05:15, pp804c U=100V / t=8m / Ra=0.175,messung1 (5Zyklen),23.987588,996.0,37.991249,3.028858,39.714137,3.037908,149.526116,11.437905,3.75,4.582698,24.0,0.1,H23m. Nadel,0.0,38.1438243,38.2691551,0.54437752,38.14223263,38.26756343,0.54437752,3.04102209,3.15869777,1.01995389,0.0,17.55060527,17.55443283,0.23830247,1430.39341114,1435.09331612,20.41415714,1430.33372364,1435.03362862,20.41415714,0.0,0.0,0.0,143.03934111,143.50933161,2.04141571,143.03337236,143.50336286,2.04141571,11.40383283,11.84511663,3.8248271,65.81476977,65.82912312,0.89363425,0.69910837,0.69723278,0.00970176,0.69913754,0.69726182,0.00970256,8.76898158,11.00525023,2.84810757,0.00159167,37.0,1000
114,17.08.2020,15:05:18, pp804c U=100V / t=8m / Ra=0.175,messung1 (5Zyklen),24.037119,1497.0,56.371323,3.01405,58.09421,3.0231,145.526577,7.572895,3.75,4.591798,24.0,0.1,H23m. Nadel,0.0,37.65619439,38.2691551,0.54437752,37.65460272,38.26756343,0.54437752,2.01339345,3.15869777,1.01995389,0.0,17.82060463,17.55443283,0.23830247,1412.10728958,1435.09331612,20.41415714,1412.04760208,1435.03362862,20.41415714,0.0,0.0,0.0,141.21072896,143.50933161,2.04141571,141.20476021,143.50336286,2.04141571,7.55022545,11.84511663,3.8248271,66.82726738,65.82912312,0.89363425,0.70816149,0.69723278,0.00970176,0.70819142,0.69726182,0.00970256,13.24463761,11.00525023,2.84810757,0.00159167,37.0,1000
115,17.08.2020,15:05:22, pp804c U=100V / t=8m / Ra=0.175,messung1 (5Zyklen),24.022405,1996.0,74.721782,3.022277,76.444669,3.031326,143.620996,5.695127,3.75,4.589093,24.0,0.1,H23m. Nadel,0.0,37.43576253,38.2691551,0.54437752,37.43417086,38.26756343,0.54437752,1.51416683,3.15869777,1.01995389,0.0,17.96000201,17.55443283,0.23830247,1403.84109469,1435.09331612,20.41415714,1403.78140719,1435.03362862,20.41415714,0.0,0.0,0.0,140.38410947,143.50933161,2.04141571,140.37814072,143.50336286,2.04141571,5.67812563,11.84511663,3.8248271,67.35000755,65.82912312,0.89363425,0.71233133,0.69723278,0.00970176,0.71236162,0.69726182,0.00970256,17.6114455,11.00525023,2.84810757,0.00159167,37.0,1000
116,17.08.2020,15:05:25, pp804c U=100V / t=8m / Ra=0.175,messung1 (5Zyklen),29.976095,499.3,16.863464,3.03544,18.586351,3.044489,139.59306,22.86568,3.75,5.726704,30.0,0.1,H23m. Nadel,0.0,33.7742119,32.31350126,0.50973667,33.7728119,32.31210126,0.50973667,6.07939115,3.16892634,1.02066266,0.0,13.84671037,14.57158746,0.25552389,1266.53294612,1211.75629721,19.11512502,1266.48044612,1211.70379721,19.11512502,0.0,0.0,0.0,126.65329461,121.17562972,1.9115125,126.64804461,121.17037972,1.9115125,22.7977168,11.88347377,3.82748498,51.9251639,54.64345298,0.9582146,0.78955704,0.82585075,0.01272891,0.78958977,0.82588659,0.01273,4.38640417,10.95675239,2.83443936,0.0014,37.0,1000
117,17.08.2020,15:05:29, pp804c U=100V / t=8m / Ra=0.175,messung1 (5Zyklen),29.987987,997.0,32.1322,3.03544,33.855087,3.044489,127.338594,11.451187,3.75,5.728844,30.0,0.1,H23m. Nadel,0.0,32.22888666,32.31350126,0.50973667,32.22748666,32.31210126,0.50973667,3.04457372,3.16892634,1.02066266,0.0,14.59145647,14.57158746,0.25552389,1208.58324975,1211.75629721,19.11512502,1208.53074975,1211.70379721,19.11512502,0.0,0.0,0.0,120.85832497,121.17562972,1.9115125,120.85307497,121.17037972,1.9115125,11.41715145,11.88347377,3.82748498,54.71796176,54.64345298,0.9582146,0.82741507,0.82585075,0.01272891,0.82745102,0.82588659,0.01273,8.75875216,10.95675239,2.83443936,0.0014,37.0,1000
118,17.08.2020,15:05:33, pp804c U=100V / t=8m / Ra=0.175,messung1 (5Zyklen),29.982944,1497.0,47.52763,3.045312,49.250517,3.054361,123.373038,7.651205,3.75,5.72769,30.0,0.1,H23m. Nadel,0.0,31.74858383,32.31350126,0.50973667,31.74718383,32.31210126,0.50973667,2.03427655,3.16892634,1.02066266,0.0,14.85645364,14.57158746,0.25552389,1190.57189379,1211.75629721,19.11512502,1190.51939379,1211.70379721,19.11512502,0.0,0.0,0.0,119.05718938,121.17562972,1.9115125,119.05193938,121.17037972,1.9115125,7.62853707,11.88347377,3.82748498,55.71170115,54.64345298,0.9582146,0.83993248,0.82585075,0.01272891,0.83996952,0.82588659,0.01273,13.10867327,10.95675239,2.83443936,0.0014,37.0,1000
119,17.08.2020,15:05:36, pp804c U=100V / t=8m / Ra=0.175,messung1 (5Zyklen),29.992238,1996.0,62.878636,3.028858,64.601523,3.037908,121.370596,5.707492,3.75,5.729567,30.0,0.1,H23m. Nadel,0.0,31.50232265,32.31350126,0.50973667,31.50092265,32.31210126,0.50973667,1.51746393,3.16892634,1.02066266,0.0,14.99172936,14.57158746,0.25552389,1181.3370992,1211.75629721,19.11512502,1181.2845992,1211.70379721,19.11512502,0.0,0.0,0.0,118.13370992,121.17562972,1.9115125,118.12845992,121.17037972,1.9115125,5.69048973,11.88347377,3.82748498,56.2189851,54.64345298,0.9582146,0.84649843,0.82585075,0.01272891,0.84653605,0.82588659,0.01273,17.57317995,10.95675239,2.83443936,0.0014,37.0,1000
120,17.08.2020,15:05:46, pp804c U=100V / t=8m / Ra=0.175,messung1 (5Zyklen),2.069656,499.3,149.678483,3.012405,151.40137,3.021454,1137.102217,22.692677,3.75,0.395467,2.0,0.1,H23m. Nadel,0.0,299.77665331,164.08927894,45.23263768,299.77186165,164.08448728,45.23263768,6.03325656,3.15438024,1.01153679,0.0,146.86930254,80.46505352,22.13910938,11241.6244993,6153.34796043,1696.22391308,11241.4448118,6153.16827293,1696.22391308,0.0,0.0,0.0,1124.16244993,615.33479604,169.62239131,1124.14448118,615.31682729,169.62239131,22.6247121,11.8289259,3.79326296,550.75988454,301.7439507,83.02166016,0.08895511,0.19051888,0.03387129,0.08895654,0.19052602,0.0338732,4.41994575,10.99571863,2.84439054,0.00479167,38.0,1000
121,17.08.2020,15:05:49, pp804c U=100V / t=8m / Ra=0.175,messung1 (5Zyklen),2.069123,996.0,117.03002,3.03873,118.752907,3.04778,447.11185,11.475074,3.75,0.395273,2.0,0.1,H23m. Nadel,0.0,117.50002008,164.08927894,45.23263768,117.49522841,164.08448728,45.23263768,3.05093373,3.15438024,1.01153679,0.0,57.22214734,80.46505352,22.13910938,4406.25075301,6153.34796043,1696.22391308,4406.07106551,6153.16827293,1696.22391308,0.0,0.0,0.0,440.6250753,615.33479604,169.62239131,440.60710655,615.31682729,169.62239131,11.44100151,11.8289259,3.79326296,214.58305252,301.7439507,83.02166016,0.22695032,0.19051888,0.03387129,0.22695957,0.19052602,0.0338732,8.74049356,10.99571863,2.84439054,0.00479167,38.0,1000
122,17.08.2020,15:05:52, pp804c U=100V / t=8m / Ra=0.175,messung1 (5Zyklen),2.0721,1497.0,177.873018,3.023922,179.595905,3.032972,449.889541,7.597624,3.75,0.395756,2.0,0.1,H23m. Nadel,0.0,118.8196513,164.08927894,45.23263768,118.81485964,164.08448728,45.23263768,2.01998798,3.15438024,1.01153679,0.0,58.39743583,80.46505352,22.13910938,4455.73692385,6153.34796043,1696.22391308,4455.55723635,6153.16827293,1696.22391308,0.0,0.0,0.0,445.57369238,615.33479604,169.62239131,445.55572363,615.31682729,169.62239131,7.57495491,11.8289259,3.79326296,218.99038436,301.7439507,83.02166016,0.22442977,0.19051888,0.03387129,0.22443882,0.19052602,0.0338732,13.20139871,10.99571863,2.84439054,0.00479167,38.0,1000
123,17.08.2020,15:05:56, pp804c U=100V / t=8m / Ra=0.175,messung1 (5Zyklen),2.072875,1996.0,240.040539,3.020632,241.763426,3.029681,454.214853,5.692036,3.75,0.39599,2.0,0.1,H23m. Nadel,0.0,120.26079108,164.08927894,45.23263768,120.25599942,164.08448728,45.23263768,1.51334269,3.15438024,1.01153679,0.0,59.37132837,80.46505352,22.13910938,4509.77966558,6153.34796043,1696.22391308,4509.59997808,6153.16827293,1696.22391308,0.0,0.0,0.0,450.97796656,615.33479604,169.62239131,450.95999781,615.31682729,169.62239131,5.67503507,11.8289259,3.79326296,222.64248137,301.7439507,83.02166016,0.22174032,0.19051888,0.03387129,0.22174916,0.19052602,0.0338732,17.62103648,10.99571863,2.84439054,0.00479167,38.0,1000
124,17.08.2020,15:05:59, pp804c U=100V / t=8m / Ra=0.175,messung1 (5Zyklen),3.067079,499.3,54.479184,3.01405,56.202071,3.0231,422.106479,22.705034,3.75,0.586075,3.0,0.1,H23m. Nadel,0.0,109.11112357,100.94347487,2.72309064,109.10709024,100.93944154,2.72309064,6.03655117,3.15196508,1.01304252,0.0,51.53526953,48.89373823,0.89810449,4091.66713399,3785.3803078,102.11589891,4091.51588399,3785.2290578,102.11589891,0.0,0.0,0.0,409.1667134,378.53803078,10.21158989,409.1515884,378.52290578,10.21158989,22.63706689,11.81986904,3.79890944,193.25726075,183.35151837,3.36789183,0.24439916,0.26472264,0.00677615,0.24440819,0.26473326,0.00677668,4.41753344,11.00971644,2.84434413,0.00403333,38.0,1000
125,17.08.2020,15:06:03, pp804c U=100V / t=8m / Ra=0.175,messung1 (5Zyklen),3.067113,996.0,97.781202,3.033794,99.504089,3.042844,374.638889,11.45649,3.75,0.585867,3.0,0.1,H23m. Nadel,0.0,98.17389759,100.94347487,2.72309064,98.16986426,100.93944154,2.72309064,3.04597791,3.15196508,1.01304252,0.0,47.56194317,48.89373823,0.89810449,3681.52115964,3785.3803078,102.11589891,3681.36990964,3785.2290578,102.11589891,0.0,0.0,0.0,368.15211596,378.53803078,10.21158989,368.13699096,378.52290578,10.21158989,11.42241717,11.81986904,3.79890944,178.3572869,183.35151837,3.36789183,0.27162685,0.26472264,0.00677615,0.27163801,0.26473326,0.00677668,8.75471439,11.00971644,2.84434413,0.00403333,38.0,1000
126,17.08.2020,15:06:07, pp804c U=100V / t=8m / Ra=0.175,messung1 (5Zyklen),3.066201,1496.0,146.784331,3.007469,148.507218,3.016518,372.260741,7.56146,3.75,0.585759,3.0,0.1,H23m. Nadel,0.0,98.11786832,100.94347487,2.72309064,98.11383498,100.93944154,2.72309064,2.01034024,3.15196508,1.01304252,0.0,48.05174737,48.89373823,0.89810449,3679.42006183,3785.3803078,102.11589891,3679.26881183,3785.2290578,102.11589891,0.0,0.0,0.0,367.94200618,378.53803078,10.21158989,367.92688118,378.52290578,10.21158989,7.5387759,11.81986904,3.79890944,180.19405264,183.35151837,3.36789183,0.27178196,0.26472264,0.00677615,0.27179313,0.26473326,0.00677668,13.26475296,11.00971644,2.84434413,0.00403333,38.0,1000
127,17.08.2020,15:06:10, pp804c U=100V / t=8m / Ra=0.175,messung1 (5Zyklen),3.064652,1996.0,196.348536,3.023922,198.071423,3.032972,372.128175,5.698218,3.75,0.585456,3.0,0.1,H23m. Nadel,0.0,98.37101002,100.94347487,2.72309064,98.36697669,100.93944154,2.72309064,1.51499098,3.15196508,1.01304252,0.0,48.42599285,48.89373823,0.89810449,3688.91287575,3785.3803078,102.11589891,3688.76162575,3785.2290578,102.11589891,0.0,0.0,0.0,368.89128758,378.53803078,10.21158989,368.87616258,378.52290578,10.21158989,5.68121618,11.81986904,3.79890944,181.5974732,183.35151837,3.36789183,0.27108257,0.26472264,0.00677615,0.27109369,0.26473326,0.00677668,17.60186495,11.00971644,2.84434413,0.00403333,38.0,1000
128,17.08.2020,15:06:13, pp804c U=100V / t=8m / Ra=0.175,messung1 (5Zyklen),5.065746,499.3,45.684851,3.01076,47.407738,3.019809,356.056513,22.68032,3.75,0.967753,5.0,0.1,H23m. Nadel,0.0,91.49779892,86.92904925,1.5329848,91.49450725,86.92575759,1.5329848,6.02996195,3.14557267,1.01089806,0.0,42.73227265,41.89009246,0.28918282,3431.16745944,3259.83934704,57.48692987,3431.04402194,3259.71590954,57.48692987,0.0,0.0,0.0,343.11674594,325.9839347,5.74869299,343.10440219,325.97159095,5.74869299,22.6123573,11.79589753,3.79086773,160.24602245,157.08784671,1.08443556,0.29144599,0.30704067,0.00523757,0.29145648,0.30705231,0.00523796,4.42236069,11.01368766,2.82923654,0.00329167,38.0,1000
129,17.08.2020,15:06:18, pp804c U=100V / t=8m / Ra=0.175,messung1 (5Zyklen),5.063354,996.0,85.513557,3.007469,87.236444,3.016518,328.450467,11.357373,3.75,0.96727,5.0,0.1,H23m. Nadel,0.0,85.85698494,86.92904925,1.5329848,85.85369327,86.92575759,1.5329848,3.01954719,3.14557267,1.01089806,0.0,41.41707304,41.89009246,0.28918282,3219.63693524,3259.83934704,57.48692987,3219.51349774,3259.71590954,57.48692987,0.0,0.0,0.0,321.96369352,325.9839347,5.74869299,321.95134977,325.97159095,5.74869299,11.32330196,11.79589753,3.79086773,155.31402391,157.08784671,1.08443556,0.31059403,0.30704067,0.00523757,0.31060593,0.30705231,0.00523796,8.83134623,11.01368766,2.82923654,0.00329167,38.0,1000
130,17.08.2020,15:06:21, pp804c U=100V / t=8m / Ra=0.175,messung1 (5Zyklen),5.056074,1497.0,127.783955,3.015696,129.506842,3.024745,324.415938,7.577016,3.75,0.965863,5.0,0.1,H23m. Nadel,0.0,85.36002338,86.92904925,1.5329848,85.35673171,86.92575759,1.5329848,2.01449299,3.14557267,1.01089806,0.0,41.67111936,41.89009246,0.28918282,3201.00087675,3259.83934704,57.48692987,3200.87743925,3259.71590954,57.48692987,0.0,0.0,0.0,320.10008768,325.9839347,5.74869299,320.08774393,325.97159095,5.74869299,7.5543487,11.79589753,3.79086773,156.26669761,157.08784671,1.08443556,0.31240229,0.30704067,0.00523757,0.31241434,0.30705231,0.00523796,13.23740855,11.01368766,2.82923654,0.00329167,38.0,1000
131,17.08.2020,15:06:24, pp804c U=100V / t=8m / Ra=0.175,messung1 (5Zyklen),5.055696,1996.0,169.662774,3.030504,171.385661,3.039553,321.992099,5.710583,3.75,0.965824,5.0,0.1,H23m. Nadel,0.0,85.00138978,86.92904925,1.5329848,84.99809811,86.92575759,1.5329848,1.51828858,3.14557267,1.01089806,0.0,41.73990477,41.89009246,0.28918282,3187.55211673,3259.83934704,57.48692987,3187.42867923,3259.71590954,57.48692987,0.0,0.0,0.0,318.75521167,325.9839347,5.74869299,318.74286792,325.97159095,5.74869299,5.69358216,11.79589753,3.79086773,156.52464288,157.08784671,1.08443556,0.31372036,0.30704067,0.00523757,0.31373251,0.30705231,0.00523796,17.56363518,11.01368766,2.82923654,0.00329167,38.0,1000
132,17.08.2020,15:06:27, pp804c U=100V / t=8m / Ra=0.175,messung1 (5Zyklen),6.054842,499.3,41.949933,3.022277,43.67282,3.031326,328.005358,22.766821,3.75,1.156701,6.0,0.1,H23m. Nadel,0.0,84.01749049,80.9543159,1.03819809,84.01449049,80.9513159,1.03819809,6.05302824,3.1518915,1.01854379,0.0,38.98073112,38.8997122,0.07259043,3150.65589325,3035.78684608,38.93242835,3150.54339325,3035.67434608,38.93242835,0.0,0.0,0.0,315.06558933,303.57868461,3.89324284,315.05433933,303.56743461,3.89324284,22.6988559,11.81959314,3.8195392,146.17774171,145.87392073,0.27221411,0.31739423,0.32956283,0.00413118,0.31740556,0.32957505,0.00413148,4.40550839,11.04343921,2.87047047,0.003,38.0,1000
133,17.08.2020,15:06:32, pp804c U=100V / t=8m / Ra=0.175,messung1 (5Zyklen),6.063033,996.0,80.092166,3.028858,81.815054,3.037908,308.038605,11.437905,3.75,1.15825,6.0,0.1,H23m. Nadel,0.0,80.41382129,80.9543159,1.03819809,80.41082129,80.9513159,1.03819809,3.04102209,3.1518915,1.01854379,0.0,38.6848996,38.8997122,0.07259043,3015.51829819,3035.78684608,38.93242835,3015.40579819,3035.67434608,38.93242835,0.0,0.0,0.0,301.55182982,303.57868461,3.89324284,301.54057982,303.56743461,3.89324284,11.40383283,11.81959314,3.8195392,145.06837349,145.87392073,0.27221411,0.33161795,0.32956283,0.00413118,0.33163032,0.32957505,0.00413148,8.76898158,11.04343921,2.87047047,0.003,38.0,1000
134,17.08.2020,15:06:35, pp804c U=100V / t=8m / Ra=0.175,messung1 (5Zyklen),6.057217,1496.0,119.514482,3.005824,121.237369,3.014873,303.903833,7.557335,3.75,1.157142,6.0,0.1,H23m. Nadel,0.0,79.88935963,80.9543159,1.03819809,79.88635963,80.9513159,1.03819809,2.00924064,3.1518915,1.01854379,0.0,38.93855949,38.8997122,0.07259043,2995.85098596,3035.78684608,38.93242835,2995.73848596,3035.67434608,38.93242835,0.0,0.0,0.0,299.5850986,303.57868461,3.89324284,299.5738486,303.56743461,3.89324284,7.53465241,11.81959314,3.8195392,146.01959809,145.87392073,0.27221411,0.33379497,0.32956283,0.00413118,0.33380751,0.32957505,0.00413148,13.27201238,11.04343921,2.87047047,0.003,38.0,1000
135,17.08.2020,15:06:38, pp804c U=100V / t=8m / Ra=0.175,messung1 (5Zyklen),6.056683,1996.0,158.675198,3.002533,160.398085,3.011582,301.349107,5.658033,3.75,1.157082,6.0,0.1,H23m. Nadel,0.0,79.49659218,80.9543159,1.03819809,79.49359218,80.9513159,1.03819809,1.50427505,3.1518915,1.01854379,0.0,38.99465857,38.8997122,0.07259043,2981.12220691,3035.78684608,38.93242835,2981.00970691,3035.67434608,38.93242835,0.0,0.0,0.0,298.11222069,303.57868461,3.89324284,298.10097069,303.56743461,3.89324284,5.64103144,11.81959314,3.8195392,146.22996963,145.87392073,0.27221411,0.33544415,0.32956283,0.00413118,0.33545681,0.32957505,0.00413148,17.72725451,11.04343921,2.87047047,0.003,38.0,1000
136,17.08.2020,15:06:42, pp804c U=100V / t=8m / Ra=0.175,messung1 (5Zyklen),10.05455,499.3,33.95688,3.005824,35.679767,3.014873,267.973419,22.643248,3.75,1.920798,10.0,0.1,H23m. Nadel,0.0,68.00897256,65.194276,0.94656155,68.00657256,65.191876,0.94656155,6.02007611,3.13292462,1.01151963,0.0,30.99324823,31.02947569,0.09385521,2550.33647106,2444.78535011,35.496058,2550.24647106,2444.69535011,35.496058,0.0,0.0,0.0,255.03364711,244.47853501,3.5496058,255.02464711,244.46953501,3.5496058,22.5752854,11.74846731,3.79319863,116.22468085,116.36053385,0.35195704,0.39210512,0.40928578,0.00578363,0.39211896,0.40930086,0.00578405,4.42962285,11.08987034,2.86949897,0.0024,38.0,1000
137,17.08.2020,15:06:46, pp804c U=100V / t=8m / Ra=0.175,messung1 (5Zyklen),10.054756,996.0,64.329824,2.987725,66.052711,2.996774,248.692437,11.283035,3.75,1.920858,10.0,0.1,H23m. Nadel,0.0,64.58817671,65.194276,0.94656155,64.58577671,65.191876,0.94656155,2.9997239,3.13292462,1.01151963,0.0,30.79302641,31.02947569,0.09385521,2422.05662651,2444.78535011,35.496058,2421.96662651,2444.69535011,35.496058,0.0,0.0,0.0,242.20566265,244.47853501,3.5496058,242.19666265,244.46953501,3.5496058,11.24896461,11.74846731,3.79319863,115.47384902,116.36053385,0.35195704,0.41287226,0.40928578,0.00578363,0.41288761,0.40930086,0.00578405,8.88970705,11.08987034,2.86949897,0.0024,38.0,1000
138,17.08.2020,15:06:49, pp804c U=100V / t=8m / Ra=0.175,messung1 (5Zyklen),10.046977,1497.0,96.102956,3.01405,97.825843,3.0231,245.054718,7.572895,3.75,1.919339,10.0,0.1,H23m. Nadel,0.0,64.1970314,65.194276,0.94656155,64.1946314,65.191876,0.94656155,2.01339345,3.13292462,1.01151963,0.0,31.09061897,31.02947569,0.09385521,2407.38867735,2444.78535011,35.496058,2407.29867735,2444.69535011,35.496058,0.0,0.0,0.0,240.73886774,244.47853501,3.5496058,240.72986774,244.46953501,3.5496058,7.55022545,11.74846731,3.79319863,116.58982114,116.36053385,0.35195704,0.41538785,0.40928578,0.00578363,0.41540338,0.40930086,0.00578405,13.24463761,11.08987034,2.86949897,0.0024,38.0,1000
139,17.08.2020,15:06:53, pp804c U=100V / t=8m / Ra=0.175,messung1 (5Zyklen),10.040403,1996.0,127.709915,2.991016,129.432802,3.000065,243.17285,5.636394,3.75,1.918056,10.0,0.1,H23m. Nadel,0.0,63.98292335,65.194276,0.94656155,63.98052335,65.191876,0.94656155,1.49850501,3.13292462,1.01151963,0.0,31.24100917,31.02947569,0.09385521,2399.3596255,2444.78535011,35.496058,2399.2696255,2444.69535011,35.496058,0.0,0.0,0.0,239.93596255,244.47853501,3.5496058,239.92696255,244.46953501,3.5496058,5.61939379,11.74846731,3.79319863,117.15378438,116.36053385,0.35195704,0.41677787,0.40928578,0.00578363,0.41679351,0.40930086,0.00578405,17.79551385,11.08987034,2.86949897,0.0024,38.0,1000
140,17.08.2020,15:06:56, pp804c U=100V / t=8m / Ra=0.175,messung1 (5Zyklen),12.051219,499.3,31.038051,3.032149,32.760938,3.041198,246.051505,22.840965,3.75,2.302155,12.0,0.1,H23m. Nadel,0.0,62.16313038,59.55927055,0.8782858,62.16093038,59.55707055,0.8782858,6.07279992,3.15552641,1.02140438,0.0,28.04406523,28.20077207,0.1034496,2331.11738935,2233.4726457,32.93571738,2331.03488935,2233.3901457,32.93571738,0.0,0.0,0.0,233.11173893,223.34726457,3.29357174,233.10348893,223.33901457,3.29357174,22.7729997,11.83322402,3.83026641,105.16524462,105.75289527,0.387936,0.42897883,0.44801774,0.00643056,0.42899401,0.44803431,0.00643103,4.39116503,11.01189035,2.83808632,0.0022,38.0,1000
141,17.08.2020,15:07:00, pp804c U=100V / t=8m / Ra=0.175,messung1 (5Zyklen),12.042528,996.0,58.821231,3.007469,60.544118,3.016518,227.952253,11.357373,3.75,2.300603,12.0,0.1,H23m. Nadel,0.0,59.05746084,59.55927055,0.8782858,59.05526084,59.55707055,0.8782858,3.01954719,3.15552641,1.02140438,0.0,28.01785683,28.20077207,0.1034496,2214.65478163,2233.4726457,32.93571738,2214.57228163,2233.3901457,32.93571738,0.0,0.0,0.0,221.46547816,223.34726457,3.29357174,221.45722816,223.33901457,3.29357174,11.32330196,11.83322402,3.83026641,105.0669631,105.75289527,0.387936,0.45153764,0.44801774,0.00643056,0.45155446,0.44803431,0.00643103,8.83134623,11.01189035,2.83808632,0.0022,38.0,1000
142,17.08.2020,15:07:04, pp804c U=100V / t=8m / Ra=0.175,messung1 (5Zyklen),12.053112,1497.0,87.718311,3.012405,89.441198,3.021454,224.051097,7.568773,3.75,2.302582,12.0,0.1,H23m. Nadel,0.0,58.59606613,59.55927055,0.8782858,58.59386613,59.55707055,0.8782858,2.01229459,3.15552641,1.02140438,0.0,28.29078577,28.20077207,0.1034496,2197.35247996,2233.4726457,32.93571738,2197.26997996,2233.3901457,32.93571738,0.0,0.0,0.0,219.735248,223.34726457,3.29357174,219.726998,223.33901457,3.29357174,7.54610471,11.83322402,3.83026641,106.09044664,105.75289527,0.387936,0.45509312,0.44801774,0.00643056,0.45511021,0.44803431,0.00643103,13.25187018,11.01189035,2.83808632,0.0022,38.0,1000
143,17.08.2020,15:07:07, pp804c U=100V / t=8m / Ra=0.175,messung1 (5Zyklen),12.045574,1996.0,116.607168,3.028858,118.330055,3.037908,222.31348,5.707492,3.75,2.301129,12.0,0.1,H23m. Nadel,0.0,58.42042485,59.55927055,0.8782858,58.41822485,59.55707055,0.8782858,1.51746393,3.15552641,1.02140438,0.0,28.45038046,28.20077207,0.1034496,2190.76593186,2233.4726457,32.93571738,2190.68343186,2233.3901457,32.93571738,0.0,0.0,0.0,219.07659319,223.34726457,3.29357174,219.06834319,223.33901457,3.29357174,5.69048973,11.83322402,3.83026641,106.68892673,105.75289527,0.387936,0.45646136,0.44801774,0.00643056,0.45647855,0.44803431,0.00643103,17.57317995,11.01189035,2.83808632,0.0022,38.0,1000
144,17.08.2020,15:07:10, pp804c U=100V / t=8m / Ra=0.175,messung1 (5Zyklen),15.039547,499.3,26.781561,2.992661,28.504448,3.00171,214.083077,22.544389,3.75,2.873021,15.0,0.1,H23m. Nadel,0.0,53.6382155,51.61963944,0.68375412,53.6362155,51.61763944,0.68375412,5.9937132,3.13128662,1.00380346,0.0,23.82125115,24.24317641,0.16979486,2011.43308131,1935.73647914,25.64077967,2011.35808131,1935.66147914,25.64077967,0.0,0.0,0.0,201.14330813,193.57364791,2.56407797,201.13580813,193.56614791,2.56407797,22.47642449,11.74232483,3.76426296,89.32969182,90.91191154,0.63673073,0.49715798,0.51686493,0.0066863,0.49717651,0.51688498,0.00668681,4.44910622,11.05743411,2.84357383,0.002,38.0,1000
145,17.08.2020,15:07:15, pp804c U=100V / t=8m / Ra=0.175,messung1 (5Zyklen),15.039151,997.0,51.116112,3.000888,52.838999,3.009937,198.742475,11.321227,3.75,2.872971,15.0,0.1,H23m. Nadel,0.0,51.26992177,51.61963944,0.68375412,51.26792177,51.61763944,0.68375412,3.00991775,3.13128662,1.00380346,0.0,24.12900201,24.24317641,0.16979486,1922.6220662,1935.73647914,25.64077967,1922.5470662,1935.66147914,25.64077967,0.0,0.0,0.0,192.26220662,193.57364791,2.56407797,192.25470662,193.56614791,2.56407797,11.28719157,11.74232483,3.76426296,90.48375752,90.91191154,0.63673073,0.52012302,0.51686493,0.0066863,0.52014331,0.51688498,0.00668681,8.85959978,11.05743411,2.84357383,0.002,38.0,1000
146,17.08.2020,15:07:18, pp804c U=100V / t=8m / Ra=0.175,messung1 (5Zyklen),15.026553,1497.0,76.177906,3.012405,77.900793,3.021454,195.142268,7.568773,3.75,2.870585,15.0,0.1,H23m. Nadel,0.0,50.88704476,51.61963944,0.68375412,50.88504476,51.61763944,0.68375412,2.01229459,3.13128662,1.00380346,0.0,24.43637508,24.24317641,0.16979486,1908.26417836,1935.73647914,25.64077967,1908.18917836,1935.66147914,25.64077967,0.0,0.0,0.0,190.82641784,193.57364791,2.56407797,190.81891784,193.56614791,2.56407797,7.54610471,11.74232483,3.76426296,91.63640656,90.91191154,0.63673073,0.52403646,0.51686493,0.0066863,0.52405705,0.51688498,0.00668681,13.25187018,11.05743411,2.84357383,0.002,38.0,1000
147,17.08.2020,15:07:21, pp804c U=100V / t=8m / Ra=0.175,messung1 (5Zyklen),15.032095,1996.0,101.164018,3.012405,102.886905,3.021454,193.299546,5.67658,3.75,2.871673,15.0,0.1,H23m. Nadel,0.0,50.68337575,51.61963944,0.68375412,50.68137575,51.61763944,0.68375412,1.50922094,3.13128662,1.00380346,0.0,24.5860774,24.24317641,0.16979486,1900.62659068,1935.73647914,25.64077967,1900.55159068,1935.66147914,25.64077967,0.0,0.0,0.0,190.06265907,193.57364791,2.56407797,190.05515907,193.56614791,2.56407797,5.65957853,11.74232483,3.76426296,92.19779027,90.91191154,0.63673073,0.52614228,0.51686493,0.0066863,0.52616304,0.51688498,0.00668681,17.66916024,11.05743411,2.84357383,0.002,38.0,1000
148,17.08.2020,15:07:24, pp804c U=100V / t=8m / Ra=0.175,messung1 (5Zyklen),20.007167,499.3,22.138417,3.018986,23.861304,3.028036,179.210677,22.742106,3.75,3.822081,20.0,0.1,H23m. Nadel,0.0,44.33890847,42.71346818,0.55838175,44.33720847,42.71176818,0.55838175,6.04643701,3.14742284,1.01534693,0.0,19.14538573,19.78217267,0.22990709,1662.70906769,1601.75505664,20.93931576,1662.64531769,1601.69130664,20.93931576,0.0,0.0,0.0,166.27090677,160.17550566,2.09393158,166.26453177,160.16913066,2.09393158,22.67413879,11.80283566,3.80755097,71.79519649,74.1831475,0.86215159,0.60142813,0.62462863,0.0079929,0.60145119,0.62465352,0.00799353,4.41031084,11.02081821,2.83069874,0.0017,38.0,1000
149,17.08.2020,15:07:29, pp804c U=100V / t=8m / Ra=0.175,messung1 (5Zyklen),19.988271,997.0,42.404046,3.007469,44.126933,3.016518,165.973922,11.345981,3.75,3.818488,20.0,0.1,H23m. Nadel,0.0,42.53164092,42.71346818,0.55838175,42.52994092,42.71176818,0.55838175,3.01651856,3.14742284,1.01534693,0.0,19.75671118,19.78217267,0.22990709,1594.9365346,1601.75505664,20.93931576,1594.8727846,1601.69130664,20.93931576,0.0,0.0,0.0,159.49365346,160.17550566,2.09393158,159.48727846,160.16913066,2.09393158,11.31194458,11.80283566,3.80755097,74.08766694,74.1831475,0.86215159,0.6269842,0.62462863,0.0079929,0.62700926,0.62465352,0.00799353,8.84021304,11.02081821,2.83069874,0.0017,38.0,1000
150,17.08.2020,15:07:32, pp804c U=100V / t=8m / Ra=0.175,messung1 (5Zyklen),19.999853,1497.0,63.026716,3.004178,64.749603,3.013228,162.198405,7.548165,3.75,3.820717,20.0,0.1,H23m. Nadel,0.0,42.1020147,42.71346818,0.55838175,42.1003147,42.71176818,0.55838175,2.00679893,3.14742284,1.01534693,0.0,20.04675788,19.78217267,0.22990709,1578.8255511,1601.75505664,20.93931576,1578.7618011,1601.69130664,20.93931576,0.0,0.0,0.0,157.88255511,160.17550566,2.09393158,157.87618011,160.16913066,2.09393158,7.52549599,11.80283566,3.80755097,75.17534206,74.1831475,0.86215159,0.6333822,0.62462863,0.0079929,0.63340778,0.62465352,0.00799353,13.28816069,11.02081821,2.83069874,0.0017,38.0,1000
151,17.08.2020,15:07:35, pp804c U=100V / t=8m / Ra=0.175,messung1 (5Zyklen),20.008217,1996.0,83.595092,3.033794,85.317979,3.042844,160.291795,5.716765,3.75,3.822187,20.0,0.1,H23m. Nadel,0.0,41.88130862,42.71346818,0.55838175,41.87960862,42.71176818,0.55838175,1.51993687,3.14742284,1.01534693,0.0,20.17983587,19.78217267,0.22990709,1570.54907315,1601.75505664,20.93931576,1570.48532315,1601.69130664,20.93931576,0.0,0.0,0.0,157.05490731,160.17550566,2.09393158,157.04853231,160.16913066,2.09393158,5.69976328,11.80283566,3.80755097,75.67438452,74.1831475,0.86215159,0.63672,0.62462863,0.0079929,0.63674584,0.62465352,0.00799353,17.54458828,11.02081821,2.83069874,0.0017,38.0,1000
152,17.08.2020,15:07:39, pp804c U=100V / t=8m / Ra=0.175,messung1 (5Zyklen),24.016467,499.3,19.570045,3.01405,21.292932,3.0231,159.920877,22.705034,3.75,4.587853,24.0,0.1,H23m. Nadel,0.0,39.19496295,37.64604077,0.5384843,39.19336295,37.64444077,0.5384843,6.03655117,3.15100797,1.01280735,0.0,16.57840589,17.2467164,0.23743209,1469.81111055,1411.72652885,20.19316131,1469.75111055,1411.66652885,20.19316131,0.0,0.0,0.0,146.98111106,141.17265288,2.01931613,146.97511106,141.16665288,2.01931613,22.63706689,11.81627988,3.79802755,62.16902208,64.6751865,0.89037035,0.68035953,0.70877818,0.00992121,0.68038731,0.70880834,0.00992204,4.41753344,11.00885983,2.84039243,0.0016,38.0,1000
153,17.08.2020,15:07:43, pp804c U=100V / t=8m / Ra=0.175,messung1 (5Zyklen),24.022628,996.0,37.390701,3.027213,39.113588,3.036262,147.265015,11.431711,3.75,4.589181,24.0,0.1,H23m. Nadel,0.0,37.54086446,37.64604077,0.5384843,37.53926446,37.64444077,0.5384843,3.03937048,3.15100797,1.01280735,0.0,17.24994699,17.2467164,0.23743209,1407.78241717,1411.72652885,20.19316131,1407.72241717,1411.66652885,20.19316131,0.0,0.0,0.0,140.77824172,141.17265288,2.01931613,140.77224172,141.16665288,2.01931613,11.39763931,11.81627988,3.79802755,64.6873012,64.6751865,0.89037035,0.71033704,0.70877818,0.00992121,0.71036732,0.70880834,0.00992204,8.77374668,11.00885983,2.84039243,0.0016,38.0,1000
154,17.08.2020,15:07:46, pp804c U=100V / t=8m / Ra=0.175,messung1 (5Zyklen),24.010874,1497.0,55.449933,3.012405,57.17282,3.021454,143.218488,7.568773,3.75,4.586883,24.0,0.1,H23m. Nadel,0.0,37.04070341,37.64604077,0.5384843,37.03910341,37.64444077,0.5384843,2.01229459,3.15100797,1.01280735,0.0,17.51340441,17.2467164,0.23743209,1389.02637776,1411.72652885,20.19316131,1388.96637776,1411.66652885,20.19316131,0.0,0.0,0.0,138.90263778,141.17265288,2.01931613,138.89663778,141.16665288,2.01931613,7.54610471,11.81627988,3.79802755,65.67526653,64.6751865,0.89037035,0.71992873,0.70877818,0.00992121,0.71995983,0.70880834,0.00992204,13.25187018,11.00885983,2.84039243,0.0016,38.0,1000
155,17.08.2020,15:07:50, pp804c U=100V / t=8m / Ra=0.175,messung1 (5Zyklen),24.0059,1996.0,73.468034,3.025568,75.190921,3.034617,141.265508,5.701309,3.75,4.585923,24.0,0.1,H23m. Nadel,0.0,36.80763226,37.64604077,0.5384843,36.80603226,37.64444077,0.5384843,1.51581563,3.15100797,1.01280735,0.0,17.64510832,17.2467164,0.23743209,1380.28620992,1411.72652885,20.19316131,1380.22620992,1411.66652885,20.19316131,0.0,0.0,0.0,138.02862099,141.17265288,2.01931613,138.02262099,141.16665288,2.01931613,5.68430862,11.81627988,3.79802755,66.16915619,64.6751865,0.89037035,0.72448742,0.70877818,0.00992121,0.72451892,0.70880834,0.00992204,17.59228901,11.00885983,2.84039243,0.0016,38.0,1000
156,17.08.2020,15:07:53, pp804c U=100V / t=8m / Ra=0.175,messung1 (5Zyklen),29.967661,499.3,16.542623,3.042021,18.26551,3.05107,137.18338,22.915109,3.75,5.724563,30.0,0.1,H23m. Nadel,0.0,33.13163028,31.69592512,0.50386315,33.13023028,31.69452512,0.50386315,6.0925716,3.16570069,1.02640515,0.0,13.51882934,14.26441221,0.26127717,1242.43613559,1188.59719203,18.89486807,1242.38363559,1188.54469203,18.89486807,0.0,0.0,0.0,124.24361356,118.8597192,1.88948681,124.23836356,118.8544692,1.88948681,22.8471435,11.8713776,3.8490193,50.69561003,53.4915458,0.97978938,0.80487034,0.84195191,0.01308611,0.80490436,0.84198916,0.01308726,4.37691478,11.00840668,2.86632033,0.0014,38.0,1000
157,17.08.2020,15:07:57, pp804c U=100V / t=8m / Ra=0.175,messung1 (5Zyklen),30.003631,996.0,31.513553,3.028858,33.23644,3.037908,125.1372,11.437905,3.75,5.731632,30.0,0.1,H23m. Nadel,0.0,31.64011345,31.69592512,0.50386315,31.63871345,31.69452512,0.50386315,3.04102209,3.16570069,1.02640515,0.0,14.29884568,14.26441221,0.26127717,1186.50425452,1188.59719203,18.89486807,1186.45175452,1188.54469203,18.89486807,0.0,0.0,0.0,118.65042545,118.8597192,1.88948681,118.64517545,118.8544692,1.88948681,11.40383283,11.8713776,3.8490193,53.62067131,53.4915458,0.97978938,0.84281198,0.84195191,0.01308611,0.84284927,0.84198916,0.01308726,8.76898158,11.00840668,2.86632033,0.0014,38.0,1000
158,17.08.2020,15:08:01, pp804c U=100V / t=8m / Ra=0.175,messung1 (5Zyklen),29.988004,1497.0,46.599659,3.028858,48.322546,3.037908,121.048462,7.609989,3.75,5.728749,30.0,0.1,H23m. Nadel,0.0,31.12869673,31.69592512,0.50386315,31.12729673,31.69452512,0.50386315,2.02328524,3.16570069,1.02640515,0.0,14.55200574,14.26441221,0.26127717,1167.32612725,1188.59719203,18.89486807,1167.27362725,1188.54469203,18.89486807,0.0,0.0,0.0,116.73261273,118.8597192,1.88948681,116.72736273,118.8544692,1.88948681,7.58731964,11.8713776,3.8490193,54.57002154,53.4915458,0.97978938,0.85665863,0.84195191,0.01308611,0.85669716,0.84198916,0.01308726,13.17988496,11.00840668,2.86632033,0.0014,38.0,1000
159,17.08.2020,15:08:04, pp804c U=100V / t=8m / Ra=0.175,messung1 (5Zyklen),29.985578,1996.0,61.642987,3.005824,63.365874,3.014873,119.049111,5.664215,3.75,5.728335,30.0,0.1,H23m. Nadel,0.0,30.88326002,31.69592512,0.50386315,30.88186002,31.69452512,0.50386315,1.50592385,3.16570069,1.02640515,0.0,14.68796809,14.26441221,0.26127717,1158.12225075,1188.59719203,18.89486807,1158.06975075,1188.54469203,18.89486807,0.0,0.0,0.0,115.81222508,118.8597192,1.88948681,115.80697508,118.8544692,1.88948681,5.64721443,11.8713776,3.8490193,55.07988032,53.4915458,0.97978938,0.8634667,0.84195191,0.01308611,0.86350585,0.84198916,0.01308726,17.70784539,11.00840668,2.86632033,0.0014,38.0,1000
160,17.08.2020,15:08:14, pp804c U=100V / t=8m / Ra=0.175,messung1 (5Zyklen),2.066593,499.3,146.80243,3.004178,148.525317,3.013228,1115.501579,22.63089,3.75,0.39522,2.0,0.1,H23m. Nadel,0.0,294.01648308,163.71716541,43.43621117,294.01171641,163.71239875,43.43621117,6.01677949,3.13638391,1.01002198,0.0,143.99746846,80.28800742,21.24053932,11025.61811536,6139.39370295,1628.85791881,11025.43936536,6139.21495295,1628.85791881,0.0,0.0,0.0,1102.56181154,613.9393703,162.88579188,1102.54393654,613.9214953,162.88579188,22.56292309,11.76143965,3.78758241,539.99050672,301.08002782,79.65202244,0.09069786,0.18895994,0.03276802,0.09069933,0.1889669,0.03276985,4.43204985,11.06769237,2.86044167,0.00476667,39.0,1000
161,17.08.2020,15:08:17, pp804c U=100V / t=8m / Ra=0.175,messung1 (5Zyklen),2.071618,996.0,118.530569,3.000888,120.253456,3.009937,452.761507,11.332594,3.75,0.395723,2.0,0.1,H23m. Nadel,0.0,119.00659538,163.71716541,43.43621117,119.00182871,163.71239875,43.43621117,3.01293976,3.13638391,1.01002198,0.0,57.99444448,80.28800742,21.24053932,4462.74732681,6139.39370295,1628.85791881,4462.56857681,6139.21495295,1628.85791881,0.0,0.0,0.0,446.27473268,613.9393703,162.88579188,446.25685768,613.9214953,162.88579188,11.2985241,11.76143965,3.78758241,217.47916679,301.08002782,79.65202244,0.22407722,0.18895994,0.03276802,0.22408619,0.1889669,0.03276985,8.85071352,11.06769237,2.86044167,0.00476667,39.0,1000
162,17.08.2020,15:08:20, pp804c U=100V / t=8m / Ra=0.175,messung1 (5Zyklen),2.071601,1497.0,180.081063,3.012405,181.803951,3.021454,455.420718,7.568773,3.75,0.395747,2.0,0.1,H23m. Nadel,0.0,120.29463126,163.71716541,43.43621117,120.2898646,163.71239875,43.43621117,2.01229459,3.13638391,1.01002198,0.0,59.138785,80.28800742,21.24053932,4511.04867234,6139.39370295,1628.85791881,4510.86992234,6139.21495295,1628.85791881,0.0,0.0,0.0,451.10486723,613.9393703,162.88579188,451.08699223,613.9214953,162.88579188,7.54610471,11.76143965,3.78758241,221.77044376,301.08002782,79.65202244,0.22167795,0.18895994,0.03276802,0.22168673,0.1889669,0.03276985,13.25187018,11.06769237,2.86044167,0.00476667,39.0,1000
163,17.08.2020,15:08:24, pp804c U=100V / t=8m / Ra=0.175,messung1 (5Zyklen),2.071773,1997.0,242.737251,3.002533,244.460138,3.011582,459.051336,5.6552,3.75,0.395812,2.0,0.1,H23m. Nadel,0.0,121.55095193,163.71716541,43.43621117,121.54618526,163.71239875,43.43621117,1.50352178,3.13638391,1.01002198,0.0,60.02133174,80.28800742,21.24053932,4558.1606973,6139.39370295,1628.85791881,4557.9819473,6139.21495295,1628.85791881,0.0,0.0,0.0,455.81606973,613.9393703,162.88579188,455.79819473,613.9214953,162.88579188,5.63820669,11.76143965,3.78758241,225.07999402,301.08002782,79.65202244,0.21938674,0.18895994,0.03276802,0.21939534,0.1889669,0.03276985,17.7361359,11.06769237,2.86044167,0.00476667,39.0,1000
164,17.08.2020,15:08:27, pp804c U=100V / t=8m / Ra=0.175,messung1 (5Zyklen),3.058405,499.3,55.681926,3.015696,57.404813,3.024745,431.139693,22.717392,3.75,0.584293,3.0,0.1,H23m. Nadel,0.0,111.51997997,102.28143402,3.08107778,111.51592164,102.27737568,3.08107778,6.03984779,3.14598327,1.01461746,0.0,52.73803693,49.56569621,1.07617066,4181.99924895,3835.5537756,115.54041676,4181.84706145,3835.4015881,115.54041676,0.0,0.0,0.0,418.19992489,383.55537756,11.55404168,418.18470614,383.54015881,11.55404168,22.6494292,11.79743726,3.80481548,197.76763847,185.87136078,4.03563997,0.23912008,0.26138981,0.00742799,0.23912878,0.26140024,0.00742856,4.4151223,11.03806869,2.84986152,0.00405833,39.0,1000
165,17.08.2020,15:08:31, pp804c U=100V / t=8m / Ra=0.175,messung1 (5Zyklen),3.067974,997.0,98.737144,3.01405,100.460031,3.0231,377.858691,11.370736,3.75,0.586098,3.0,0.1,H23m. Nadel,0.0,99.03424674,102.28143402,3.08107778,99.03018841,102.27737568,3.08107778,3.02311936,3.14598327,1.01461746,0.0,48.00353452,49.56569621,1.07617066,3713.78425276,3835.5537756,115.54041676,3713.63206526,3835.4015881,115.54041676,0.0,0.0,0.0,371.37842528,383.55537756,11.55404168,371.36320653,383.54015881,11.55404168,11.33669759,11.79743726,3.80481548,180.01325447,185.87136078,4.03563997,0.26926712,0.26138981,0.00742799,0.26927816,0.26140024,0.00742856,8.82091096,11.03806869,2.84986152,0.00405833,39.0,1000
