Repository: ZBT-Tools/ContactResistanceAnalysis

File: Messreihen/Vorbehandlungen/pp+gps.csv (part 52 of 75)
age[mV],voltage_needle[mV],R_ges / mOhm*cm²,R_bulk / mOhm*cm²,contact_area[cm2],p_Kraftsensor / ?,pressure_rounded[bar],sample_thickness[cm],parameters,[mV]_in_[V],main_resistance[mOhm],main_resistance_mean[mOhm],main_resistance_error[mOhm],flow_resistance[mOhm],flow_resistance_mean[mOhm],flow_resistance_error[mOhm],bulk_resistance[mOhm],bulk_resistance_mean[mOhm],bulk_resistance_error[mOhm],bulk_resistance_sub[mOhm],contact_resistance[mOhm],contact_resistance_mean[mOhm],contact_resistance_error[mOhm],vs_main_resistance[mOhm*cm],vs_main_resistance_mean[mOhm*cm],vs_main_resistance_error[mOhm*cm],vs_flow_resistance[mOhm*cm],vs_flow_resistance_mean[mOhm*cm],vs_flow_resistance_error[mOhm*cm],vs_bulk_resistance[mOhm*cm],vs_bulk_resistance_mean[mOhm*cm],vs_bulk_resistance_error[mOhm*cm],as_main_resistance[mOhm*cm2],as_main_resistance_mean[mOhm*cm2],as_main_resistance_error[mOhm*cm2],as_flow_resistance[mOhm*cm2],as_flow_resistance_mean[mOhm*cm2],as_flow_resistance_error[mOhm*cm2],as_bulk_resistance[mOhm*cm2],as_bulk_resistance_mean[mOhm*cm2],as_bulk_resistance_error[mOhm*cm2],as_contact_resistance[mOhm*cm2],as_contact_resistance_mean[mOhm*cm2],as_contact_resistance_error[mOhm*cm2],vs_main_conductance[S/cm],vs_main_conductance_mean[S/cm],vs_main_conductance_error[S/cm],vs_flow_conductance[S/cm],vs_flow_conductance_mean[S/cm],vs_flow_conductance_error[S/cm],vs_bulk_conductance[S/cm],vs_bulk_conductance_mean[S/cm],vs_bulk_conductance_error[S/cm],degradation_corr[mOhm],cycle,[mV] in [V]
166,17.08.2020,15:08:35, pp804c U=100V / t=8m / Ra=0.175,messung1 (5Zyklen),3.068404,1497.0,148.344113,3.009114,150.067,3.018164,375.919338,7.56053,3.75,0.586173,3.0,0.1,H23m. Nadel,0.0,99.09426386,102.28143402,3.08107778,99.09020553,102.27737568,3.08107778,2.01009619,3.14598327,1.01461746,0.0,48.54005467,49.56569621,1.07617066,3716.03489479,3835.5537756,115.54041676,3715.88270729,3835.4015881,115.54041676,0.0,0.0,0.0,371.60348948,383.55537756,11.55404168,371.58827073,383.54015881,11.55404168,7.53786072,11.79743726,3.80481548,182.025205,185.87136078,4.03563997,0.26910404,0.26138981,0.00742799,0.26911506,0.26140024,0.00742856,13.26636345,11.03806869,2.84986152,0.00405833,39.0,1000
167,17.08.2020,15:08:38, pp804c U=100V / t=8m / Ra=0.175,messung1 (5Zyklen),3.067905,1996.0,198.556582,3.015696,200.279469,3.024745,376.276558,5.682762,3.75,0.586035,3.0,0.1,H23m. Nadel,0.0,99.47724549,102.28143402,3.08107778,99.47318716,102.27737568,3.08107778,1.51086974,3.14598327,1.01461746,0.0,48.98115871,49.56569621,1.07617066,3730.39670591,3835.5537756,115.54041676,3730.24451841,3835.4015881,115.54041676,0.0,0.0,0.0,373.03967059,383.55537756,11.55404168,373.02445184,383.54015881,11.55404168,5.66576152,11.79743726,3.80481548,183.67934516,185.87136078,4.03563997,0.268068,0.26138981,0.00742799,0.26807894,0.26140024,0.00742856,17.64987806,11.03806869,2.84986152,0.00405833,39.0,1000
168,17.08.2020,15:08:41, pp804c U=100V / t=8m / Ra=0.175,messung1 (5Zyklen),5.050292,499.3,49.640244,3.002533,51.363131,3.011582,385.763551,22.618533,3.75,0.964768,5.0,0.1,H23m. Nadel,0.0,99.41967555,89.82385067,3.20350576,99.41640055,89.82057567,3.20350576,6.01348488,3.14723308,1.00805508,0.0,46.70145783,43.3366713,1.1240795,3728.23783297,3368.39440014,120.13146584,3728.11502047,3368.27158764,120.13146584,0.0,0.0,0.0,372.8237833,336.83944001,12.01314658,372.81150205,336.82715876,12.01314658,22.5505683,11.80212403,3.78020655,175.13046688,162.51251737,4.21529813,0.26822323,0.29793925,0.0099253,0.26823207,0.29795019,0.009926,4.43447804,11.02549672,2.86216335,0.003275,39.0,1000
169,17.08.2020,15:08:46, pp804c U=100V / t=8m / Ra=0.175,messung1 (5Zyklen),5.058845,996.0,86.717945,3.03873,88.440832,3.04778,332.98506,11.475074,3.75,0.966392,5.0,0.1,H23m. Nadel,0.0,87.06620984,89.82385067,3.20350576,87.06293484,89.82057567,3.20350576,3.05093373,3.14723308,1.00805508,0.0,42.00600055,43.3366713,1.1240795,3264.98286898,3368.39440014,120.13146584,3264.86005648,3368.27158764,120.13146584,0.0,0.0,0.0,326.4982869,336.83944001,12.01314658,326.48600565,336.82715876,12.01314658,11.44100151,11.80212403,3.78020655,157.52250207,162.51251737,4.21529813,0.30628032,0.29793925,0.0099253,0.30629184,0.29795019,0.009926,8.74049356,11.02549672,2.86216335,0.003275,39.0,1000
170,17.08.2020,15:08:49, pp804c U=100V / t=8m / Ra=0.175,messung1 (5Zyklen),5.063148,1496.0,129.569148,3.022277,131.292035,3.031326,329.107709,7.598579,3.75,0.967267,5.0,0.1,H23m. Nadel,0.0,86.61039305,89.82385067,3.20350576,86.60711805,89.82057567,3.20350576,2.02023864,3.14723308,1.00805508,0.0,42.29343971,43.3366713,1.1240795,3247.8897393,3368.39440014,120.13146584,3247.7669268,3368.27158764,120.13146584,0.0,0.0,0.0,324.78897393,336.83944001,12.01314658,324.77669268,336.82715876,12.01314658,7.57589489,11.80212403,3.78020655,158.6003989,162.51251737,4.21529813,0.30789223,0.29793925,0.0099253,0.30790387,0.29795019,0.009926,13.19976075,11.02549672,2.86216335,0.003275,39.0,1000
171,17.08.2020,15:08:52, pp804c U=100V / t=8m / Ra=0.175,messung1 (5Zyklen),5.065574,1996.0,172.053452,3.002533,173.776339,3.011582,326.483603,5.658033,3.75,0.967678,5.0,0.1,H23m. Nadel,0.0,86.19912425,89.82385067,3.20350576,86.19584925,89.82057567,3.20350576,1.50427505,3.14723308,1.00805508,0.0,42.3457871,43.3366713,1.1240795,3232.46715932,3368.39440014,120.13146584,3232.34434682,3368.27158764,120.13146584,0.0,0.0,0.0,323.24671593,336.83944001,12.01314658,323.23443468,336.82715876,12.01314658,5.64103144,11.80212403,3.78020655,158.79670162,162.51251737,4.21529813,0.30936122,0.29793925,0.0099253,0.30937298,0.29795019,0.009926,17.72725451,11.02549672,2.86216335,0.003275,39.0,1000
172,17.08.2020,15:08:55, pp804c U=100V / t=8m / Ra=0.175,messung1 (5Zyklen),6.049696,499.3,42.491249,3.027213,44.214136,3.036262,332.070922,22.803893,3.75,1.155728,6.0,0.1,H23m. Nadel,0.0,85.1016403,81.17848447,1.32320467,85.0986403,81.17548447,1.32320467,6.06291408,3.15973056,1.01885682,0.0,39.51786311,39.00787695,0.17980832,3191.31151112,3044.1931676,49.62017503,3191.19901112,3044.0806676,49.62017503,0.0,0.0,0.0,319.13115111,304.41931676,4.9620175,319.11990111,304.40806676,4.9620175,22.7359278,11.84898961,3.82071309,148.19198666,146.27953858,0.67428121,0.3133508,0.3287486,0.00520127,0.31336184,0.32876076,0.00520165,4.39832502,10.99986085,2.85104171,0.003,39.0,1000
173,17.08.2020,15:09:00, pp804c U=100V / t=8m / Ra=0.175,messung1 (5Zyklen),6.059884,996.0,80.082294,3.032149,81.805182,3.041198,308.001437,11.450295,3.75,1.157625,6.0,0.1,H23m. Nadel,0.0,80.40390964,81.17848447,1.32320467,80.40090964,81.17548447,1.32320467,3.04432631,3.15973056,1.01885682,0.0,38.67829167,39.00787695,0.17980832,3015.14661145,3044.1931676,49.62017503,3015.03411145,3044.0806676,49.62017503,0.0,0.0,0.0,301.51466114,304.41931676,4.9620175,301.50341114,304.40806676,4.9620175,11.41622364,11.84898961,3.82071309,145.04359375,146.27953858,0.67428121,0.33165883,0.3287486,0.00520127,0.33167121,0.32876076,0.00520165,8.759464,10.99986085,2.85104171,0.003,39.0,1000
174,17.08.2020,15:09:03, pp804c U=100V / t=8m / Ra=0.175,messung1 (5Zyklen),6.058989,1497.0,119.432215,3.023922,121.155102,3.032972,303.494745,7.597624,3.75,1.157487,6.0,0.1,H23m. Nadel,0.0,79.78103874,81.17848447,1.32320467,79.77803874,81.17548447,1.32320467,2.01998798,3.15973056,1.01885682,0.0,38.87902538,39.00787695,0.17980832,2991.78895291,3044.1931676,49.62017503,2991.67645291,3044.0806676,49.62017503,0.0,0.0,0.0,299.17889529,304.41931676,4.9620175,299.16764529,304.40806676,4.9620175,7.57495491,11.84898961,3.82071309,145.79634519,146.27953858,0.67428121,0.33424818,0.3287486,0.00520127,0.33426075,0.32876076,0.00520165,13.20139871,10.99986085,2.85104171,0.003,39.0,1000
175,17.08.2020,15:09:06, pp804c U=100V / t=8m / Ra=0.175,messung1 (5Zyklen),6.057784,1996.0,158.536989,3.017341,160.259876,3.02639,301.089447,5.685854,3.75,1.15727,6.0,0.1,H23m. Nadel,0.0,79.4273492,81.17848447,1.32320467,79.4243492,81.17548447,1.32320467,1.51169389,3.15973056,1.01885682,0.0,38.95632766,39.00787695,0.17980832,2978.52559494,3044.1931676,49.62017503,2978.41309494,3044.0806676,49.62017503,0.0,0.0,0.0,297.85255949,304.41931676,4.9620175,297.84130949,304.40806676,4.9620175,5.66885208,11.84898961,3.82071309,146.08622871,146.27953858,0.67428121,0.33573658,0.3287486,0.00520127,0.33574926,0.32876076,0.00520165,17.64025566,10.99986085,2.85104171,0.003,39.0,1000
176,17.08.2020,15:09:10, pp804c U=100V / t=8m / Ra=0.175,messung1 (5Zyklen),10.053001,499.3,33.575162,3.004178,35.298049,3.013228,265.106517,22.63089,3.75,1.920345,10.0,0.1,H23m. Nadel,0.0,67.24446625,64.46094044,0.93683384,67.24206625,64.45854044,0.93683384,6.01677949,3.14235381,1.00956377,0.0,30.61264338,30.65809332,0.09560963,2521.66748448,2417.2852664,35.13126882,2521.57748448,2417.1952664,35.13126882,0.0,0.0,0.0,252.16674845,241.72852664,3.51312688,252.15774845,241.71952664,3.51312688,22.56292309,11.78382678,3.78586413,114.79741268,114.96784993,0.35853611,0.39656299,0.41394252,0.00585584,0.39657715,0.41395795,0.00585627,4.43204985,11.04436239,2.85699507,0.0024,39.0,1000
177,17.08.2020,15:09:14, pp804c U=100V / t=8m / Ra=0.175,messung1 (5Zyklen),10.040455,996.0,63.619038,3.023922,65.341925,3.032972,246.016284,11.419321,3.75,1.917981,10.0,0.1,H23m. Nadel,0.0,63.87453614,64.46094044,0.93683384,63.87213614,64.45854044,0.93683384,3.03606627,3.14235381,1.00956377,0.0,30.41803494,30.65809332,0.09560963,2395.29510542,2417.2852664,35.13126882,2395.20510542,2417.1952664,35.13126882,0.0,0.0,0.0,239.52951054,241.72852664,3.51312688,239.52051054,241.71952664,3.51312688,11.38524849,11.78382678,3.78586413,114.06763102,114.96784993,0.35853611,0.41748509,0.41394252,0.00585584,0.41750078,0.41395795,0.00585627,8.78329534,11.04436239,2.85699507,0.0024,39.0,1000
178,17.08.2020,15:09:17, pp804c U=100V / t=8m / Ra=0.175,messung1 (5Zyklen),10.03302,1497.0,95.02526,3.007469,96.748147,3.016518,242.355077,7.556408,3.75,1.916616,10.0,0.1,H23m. Nadel,0.0,63.47712759,64.46094044,0.93683384,63.47472759,64.45854044,0.93683384,2.00899733,3.14235381,1.00956377,0.0,30.73286513,30.65809332,0.09560963,2380.39228457,2417.2852664,35.13126882,2380.30228457,2417.1952664,35.13126882,0.0,0.0,0.0,238.03922846,241.72852664,3.51312688,238.03022846,241.71952664,3.51312688,7.53373998,11.78382678,3.78586413,115.24824424,114.96784993,0.35853611,0.42009882,0.41394252,0.00585584,0.42011471,0.41395795,0.00585627,13.27361978,11.04436239,2.85699507,0.0024,39.0,1000
179,17.08.2020,15:09:21, pp804c U=100V / t=8m / Ra=0.175,messung1 (5Zyklen),10.034862,1996.0,126.242273,3.009114,127.96516,3.018164,240.415506,5.670398,3.75,1.917083,10.0,0.1,H23m. Nadel,0.0,63.24763176,64.46094044,0.93683384,63.24523176,64.45854044,0.93683384,1.50757214,3.14235381,1.00956377,0.0,30.86882981,30.65809332,0.09560963,2371.78619113,2417.2852664,35.13126882,2371.69619113,2417.1952664,35.13126882,0.0,0.0,0.0,237.17861911,241.72852664,3.51312688,237.16961911,241.71952664,3.51312688,5.65339554,11.78382678,3.78586413,115.75811179,114.96784993,0.35853611,0.42162316,0.41394252,0.00585584,0.42163916,0.41395795,0.00585627,17.68848461,11.04436239,2.85699507,0.0024,39.0,1000
180,17.08.2020,15:09:24, pp804c U=100V / t=8m / Ra=0.175,messung1 (5Zyklen),12.04757,499.3,29.947191,3.03544,31.670079,3.044489,237.858591,22.86568,3.75,2.301533,12.0,0.1,H23m. Nadel,0.0,59.97835169,57.82301317,0.73320728,59.97615169,57.82081317,0.73320728,6.07939115,3.15943934,1.02217368,0.0,26.94838027,27.33068692,0.15233105,2249.18818846,2168.36299398,27.49527291,2249.10568846,2168.28049398,27.49527291,0.0,0.0,0.0,224.91881885,216.8362994,2.74952729,224.91056885,216.8280494,2.74952729,22.7977168,11.84789753,3.8331513,101.05642602,102.49007593,0.57124142,0.44460486,0.46139508,0.00572269,0.44462117,0.46141265,0.00572312,4.38640417,11.00244914,2.84687686,0.0022,39.0,1000
181,17.08.2020,15:09:28, pp804c U=100V / t=8m / Ra=0.175,messung1 (5Zyklen),12.041942,996.0,57.274613,3.004178,58.9975,3.013228,222.129143,11.344983,3.75,2.300412,12.0,0.1,H23m. Nadel,0.0,57.50463153,57.82301317,0.73320728,57.50243153,57.82081317,0.73320728,3.01624297,3.15943934,1.02217368,0.0,27.24309428,27.33068692,0.15233105,2156.42368223,2168.36299398,27.49527291,2156.34118223,2168.28049398,27.49527291,0.0,0.0,0.0,215.64236822,216.8362994,2.74952729,215.63411822,216.8280494,2.74952729,11.31091114,11.84789753,3.8331513,102.16160354,102.49007593,0.57124142,0.46373076,0.46139508,0.00572269,0.46374851,0.46141265,0.00572312,8.84102074,11.00244914,2.84687686,0.0022,39.0,1000
182,17.08.2020,15:09:32, pp804c U=100V / t=8m / Ra=0.175,messung1 (5Zyklen),12.05485,1497.0,85.324343,3.042021,87.04723,3.05107,218.054184,7.642962,3.75,2.302848,12.0,0.1,H23m. Nadel,0.0,56.99688911,57.82301317,0.73320728,56.99468911,57.82081317,0.73320728,2.03207816,3.15943934,1.02217368,0.0,27.48130548,27.33068692,0.15233105,2137.38334168,2168.36299398,27.49527291,2137.30084168,2168.28049398,27.49527291,0.0,0.0,0.0,213.73833417,216.8362994,2.74952729,213.73008417,216.8280494,2.74952729,7.62029309,11.84789753,3.8331513,103.05489554,102.49007593,0.57124142,0.46786179,0.46139508,0.00572269,0.46787985,0.46141265,0.00572312,13.12285484,11.00244914,2.84687686,0.0022,39.0,1000
183,17.08.2020,15:09:35, pp804c U=100V / t=8m / Ra=0.175,messung1 (5Zyklen),12.047019,1996.0,113.397112,3.01405,115.119999,3.0231,216.282563,5.679671,3.75,2.301389,12.0,0.1,H23m. Nadel,0.0,56.81218036,57.82301317,0.73320728,56.80998036,57.82081317,0.73320728,1.51004509,3.15943934,1.02217368,0.0,27.64996764,27.33068692,0.15233105,2130.45676353,2168.36299398,27.49527291,2130.37426353,2168.28049398,27.49527291,0.0,0.0,0.0,213.04567635,216.8362994,2.74952729,213.03742635,216.8280494,2.74952729,5.66266909,11.84789753,3.8331513,103.68737863,102.49007593,0.57124142,0.46938291,0.46139508,0.00572269,0.46940109,0.46141265,0.00572312,17.65951682,11.00244914,2.84687686,0.0022,39.0,1000
184,17.08.2020,15:09:38, pp804c U=100V / t=8m / Ra=0.175,messung1 (5Zyklen),15.022078,499.3,26.236954,3.056829,27.959841,3.065878,209.992799,23.026325,3.75,2.869641,15.0,0.1,H23m. Nadel,0.0,52.54747446,50.63832074,0.64816973,52.54547446,50.63632074,0.64816973,6.12222912,3.16726729,1.03403993,0.0,23.21162267,23.73452672,0.19895523,1970.53029241,1898.93702778,24.30636479,1970.45529241,1898.86202778,24.30636479,0.0,0.0,0.0,197.05302924,189.89370278,2.43063648,197.04552924,189.88620278,2.43063648,22.9583592,11.87725235,3.87764975,87.04358502,89.00447522,0.7460821,0.50747761,0.52686359,0.00659353,0.50749692,0.52688442,0.00659404,4.35571197,11.0216027,2.86458306,0.002,39.0,1000
185,17.08.2020,15:09:43, pp804c U=100V / t=8m / Ra=0.175,messung1 (5Zyklen),15.03132,996.0,50.123973,3.01076,51.84686,3.019809,195.206552,11.369763,3.75,2.871466,15.0,0.1,H23m. Nadel,0.0,50.3252741,50.63832074,0.64816973,50.3232741,50.63632074,0.64816973,3.02285141,3.16726729,1.03403993,0.0,23.65021135,23.73452672,0.19895523,1887.19777861,1898.93702778,24.30636479,1887.12277861,1898.86202778,24.30636479,0.0,0.0,0.0,188.71977786,189.89370278,2.43063648,188.71227786,189.88620278,2.43063648,11.33569277,11.87725235,3.87764975,88.68829255,89.00447522,0.7460821,0.52988617,0.52686359,0.00659353,0.52990723,0.52688442,0.00659404,8.82169286,11.0216027,2.86458306,0.002,39.0,1000
186,17.08.2020,15:09:46, pp804c U=100V / t=8m / Ra=0.175,messung1 (5Zyklen),15.016915,1497.0,74.777723,3.017341,76.50061,3.02639,191.634795,7.581138,3.75,2.86873,15.0,0.1,H23m. Nadel,0.0,49.95171877,50.63832074,0.64816973,49.94971877,50.63632074,0.64816973,2.01559185,3.16726729,1.03403993,0.0,23.96706346,23.73452672,0.19895523,1873.18945391,1898.93702778,24.30636479,1873.11445391,1898.86202778,24.30636479,0.0,0.0,0.0,187.31894539,189.89370278,2.43063648,187.31144539,189.88620278,2.43063648,7.55846944,11.87725235,3.87764975,89.87648798,89.00447522,0.7460821,0.53384883,0.52686359,0.00659353,0.53387021,0.52688442,0.00659404,13.23019175,11.0216027,2.86458306,0.002,39.0,1000
187,17.08.2020,15:09:49, pp804c U=100V / t=8m / Ra=0.175,messung1 (5Zyklen),15.021786,1996.0,99.258716,3.01076,100.981603,3.019809,189.719946,5.673489,3.75,2.869726,15.0,0.1,H23m. Nadel,0.0,49.72881563,50.63832074,0.64816973,49.72681563,50.63632074,0.64816973,1.50839679,3.16726729,1.03403993,0.0,24.10920942,23.73452672,0.19895523,1864.83058617,1898.93702778,24.30636479,1864.75558617,1898.86202778,24.30636479,0.0,0.0,0.0,186.48305862,189.89370278,2.43063648,186.47555862,189.88620278,2.43063648,5.65648798,11.87725235,3.87764975,90.40953532,89.00447522,0.7460821,0.53624174,0.52686359,0.00659353,0.53626331,0.52688442,0.00659404,17.67881421,11.0216027,2.86458306,0.002,39.0,1000
188,17.08.2020,15:09:52, pp804c U=100V / t=8m / Ra=0.175,messung1 (5Zyklen),20.036321,499.3,21.914651,3.020632,23.637538,3.029681,177.530079,22.754464,3.75,3.827625,20.0,0.1,H23m. Nadel,0.0,43.89074905,42.16323008,0.59306871,43.88904905,42.16153008,0.59306871,6.04973363,3.16384879,1.01302308,0.0,18.91965771,19.49884065,0.2121056,1645.90308933,1581.12112812,22.24007656,1645.83933933,1581.05737812,22.24007656,0.0,0.0,0.0,164.59030893,158.11211281,2.22400766,164.58393393,158.10573781,2.22400766,22.6865011,11.86443295,3.79883657,70.94871642,73.12065243,0.79539601,0.60756919,0.63282965,0.00869856,0.60759272,0.63285519,0.00869926,4.40790757,10.94727768,2.82334912,0.0017,39.0,1000
189,17.08.2020,15:09:57, pp804c U=100V / t=8m / Ra=0.175,messung1 (5Zyklen),20.034996,997.0,41.83805,3.040376,43.560937,3.049425,163.845049,11.469753,3.75,3.827345,20.0,0.1,H23m. Nadel,0.0,41.96394183,42.16323008,0.59306871,41.96224183,42.16153008,0.59306871,3.04952457,3.16384879,1.01302308,0.0,19.45635863,19.49884065,0.2121056,1573.64781846,1581.12112812,22.24007656,1573.58406846,1581.05737812,22.24007656,0.0,0.0,0.0,157.36478185,158.11211281,2.22400766,157.35840685,158.10573781,2.22400766,11.43571715,11.86443295,3.79883657,72.96134485,73.12065243,0.79539601,0.6354662,0.63282965,0.00869856,0.63549194,0.63285519,0.00869926,8.74453247,10.94727768,2.82334912,0.0017,39.0,1000
190,17.08.2020,15:10:00, pp804c U=100V / t=8m / Ra=0.175,messung1 (5Zyklen),20.037285,1497.0,62.154687,3.046957,63.877574,3.056006,160.013963,7.655327,3.75,3.827795,20.0,0.1,H23m. Nadel,0.0,41.51949699,42.16323008,0.59306871,41.51779699,42.16153008,0.59306871,2.03537542,3.16384879,1.01302308,0.0,19.74121079,19.49884065,0.2121056,1556.98113727,1581.12112812,22.24007656,1556.91738727,1581.05737812,22.24007656,0.0,0.0,0.0,155.69811373,158.11211281,2.22400766,155.69173873,158.10573781,2.22400766,7.63265782,11.86443295,3.79883657,74.02954046,73.12065243,0.79539601,0.64226854,0.63282965,0.00869856,0.64229484,0.63285519,0.00869926,13.10159612,10.94727768,2.82334912,0.0017,39.0,1000
191,17.08.2020,15:10:03, pp804c U=100V / t=8m / Ra=0.175,messung1 (5Zyklen),20.031434,1996.0,82.39235,3.03544,84.115237,3.044489,158.032133,5.719857,3.75,3.826605,20.0,0.1,H23m. Nadel,0.0,41.27873246,42.16323008,0.59306871,41.27703246,42.16153008,0.59306871,1.52076152,3.16384879,1.01302308,0.0,19.87813547,19.49884065,0.2121056,1547.95246743,1581.12112812,22.24007656,1547.88871743,1581.05737812,22.24007656,0.0,0.0,0.0,154.79524674,158.11211281,2.22400766,154.78887174,158.10573781,2.22400766,5.70285571,11.86443295,3.79883657,74.54300802,73.12065243,0.79539601,0.64601467,0.63282965,0.00869856,0.64604127,0.63285519,0.00869926,17.53507454,10.94727768,2.82334912,0.0017,39.0,1000
192,17.08.2020,15:10:07, pp804c U=100V / t=8m / Ra=0.175,messung1 (5Zyklen),24.007621,499.3,19.28211,3.01076,21.004997,3.019809,157.758343,22.68032,3.75,4.586209,24.0,0.1,H23m. Nadel,0.0,38.6182856,37.0340543,0.5476077,38.6167106,37.0324793,0.5476077,6.02996195,3.15368459,1.01090864,0.0,16.29337433,16.93939735,0.23259328,1448.18570999,1388.7770361,20.53528871,1448.12664749,1388.7179736,20.53528871,0.0,0.0,0.0,144.818571,138.87770361,2.05352887,144.81266475,138.87179736,2.05352887,22.6123573,11.82631722,3.79090741,61.10015372,63.52274007,0.87222479,0.69051917,0.72051971,0.01040954,0.69054734,0.72055039,0.01041042,4.42236069,11.00675233,2.86204318,0.001575,39.0,1000
193,17.08.2020,15:10:11, pp804c U=100V / t=8m / Ra=0.175,messung1 (5Zyklen),24.018257,997.0,36.786862,3.03873,38.509749,3.04778,144.846097,11.463565,3.75,4.588205,24.0,0.1,H23m. Nadel,0.0,36.89755466,37.0340543,0.5476077,36.89597966,37.0324793,0.5476077,3.04787362,3.15368459,1.01090864,0.0,16.92405302,16.93939735,0.23259328,1383.6582999,1388.7770361,20.53528871,1383.5992374,1388.7179736,20.53528871,0.0,0.0,0.0,138.36582999,138.87770361,2.05352887,138.35992374,138.87179736,2.05352887,11.42952608,11.82631722,3.79090741,63.46519883,63.52274007,0.87222479,0.72272179,0.72051971,0.01040954,0.72275264,0.72055039,0.01041042,8.74926916,11.00675233,2.86204318,0.001575,39.0,1000
194,17.08.2020,15:10:14, pp804c U=100V / t=8m / Ra=0.175,messung1 (5Zyklen),24.010151,1497.0,54.513736,3.045312,56.236623,3.054361,140.873304,7.651205,3.75,4.586702,24.0,0.1,H23m. Nadel,0.0,36.41532131,37.0340543,0.5476077,36.41374631,37.0324793,0.5476077,2.03427655,3.15368459,1.01090864,0.0,17.18973488,16.93939735,0.23259328,1365.5745491,1388.7770361,20.53528871,1365.5154866,1388.7179736,20.53528871,0.0,0.0,0.0,136.55745491,138.87770361,2.05352887,136.55154866,138.87179736,2.05352887,7.62853707,11.82631722,3.79090741,64.46150579,63.52274007,0.87222479,0.7322925,0.72051971,0.01040954,0.73232417,0.72055039,0.01041042,13.10867327,11.00675233,2.86204318,0.001575,39.0,1000
195,17.08.2020,15:10:18, pp804c U=100V / t=8m / Ra=0.175,messung1 (5Zyklen),24.004489,1996.0,72.265291,2.999242,73.988178,3.008292,139.005846,5.65185,3.75,4.585706,24.0,0.1,H23m. Nadel,0.0,36.20505561,37.0340543,0.5476077,36.20348061,37.0324793,0.5476077,1.50262625,3.15368459,1.01090864,0.0,17.35042718,16.93939735,0.23259328,1357.68958542,1388.7770361,20.53528871,1357.63052292,1388.7179736,20.53528871,0.0,0.0,0.0,135.76895854,138.87770361,2.05352887,135.76305229,138.87179736,2.05352887,5.63484845,11.82631722,3.79090741,65.06410192,63.52274007,0.87222479,0.73654539,0.72051971,0.01040954,0.73657743,0.72055039,0.01041042,17.74670622,11.00675233,2.86204318,0.001575,39.0,1000
196,17.08.2020,15:10:21, pp804c U=100V / t=8m / Ra=0.175,messung1 (5Zyklen),29.982652,499.3,16.241526,3.045312,17.964413,3.054361,134.921988,22.939824,3.75,5.728141,30.0,0.1,H23m. Nadel,0.0,32.52859203,31.05910812,0.51375304,32.52719203,31.05770812,0.51375304,6.09916283,3.16747527,1.02587938,0.0,13.2140146,13.94511642,0.25606527,1219.82220108,1164.71655433,19.26573907,1219.76970108,1164.66405433,19.26573907,0.0,0.0,0.0,121.98222011,116.47165543,1.92657391,121.97697011,116.46640543,1.92657391,22.8718606,11.87803227,3.84704767,49.55255475,52.29418658,0.96024475,0.8197916,0.85926648,0.01387628,0.81982689,0.85930528,0.01387752,4.37218474,10.97224747,2.83038625,0.0014,39.0,1000
197,17.08.2020,15:10:25, pp804c U=100V / t=8m / Ra=0.175,messung1 (5Zyklen),30.002754,997.0,30.88997,3.01405,32.612857,3.0231,122.666213,11.370736,3.75,5.731491,30.0,0.1,H23m. Nadel,0.0,30.98291876,31.05910812,0.51375304,30.98151876,31.05770812,0.51375304,3.02311936,3.16747527,1.02587938,0.0,13.9791997,13.94511642,0.25606527,1161.85945336,1164.71655433,19.26573907,1161.80695336,1164.66405433,19.26573907,0.0,0.0,0.0,116.18594534,116.47165543,1.92657391,116.18069534,116.46640543,1.92657391,11.33669759,11.87803227,3.84704767,52.42199887,52.29418658,0.96024475,0.8606893,0.85926648,0.01387628,0.86072819,0.85930528,0.01387752,8.82091096,10.97224747,2.83038625,0.0014,39.0,1000
198,17.08.2020,15:10:29, pp804c U=100V / t=8m / Ra=0.175,messung1 (5Zyklen),29.98723,1497.0,45.640427,3.03544,47.363314,3.044489,118.645575,7.626475,3.75,5.728568,30.0,0.1,H23m. Nadel,0.0,30.48792719,31.05910812,0.51375304,30.48652719,31.05770812,0.51375304,2.02768203,3.16747527,1.02587938,0.0,14.22942258,13.94511642,0.25606527,1143.29726954,1164.71655433,19.26573907,1143.24476954,1164.66405433,19.26573907,0.0,0.0,0.0,114.32972695,116.47165543,1.92657391,114.32447695,116.46640543,1.92657391,7.60380762,11.87803227,3.84704767,53.36033467,52.29418658,0.96024475,0.87466316,0.85926648,0.01387628,0.87470332,0.85930528,0.01387752,13.15130591,10.97224747,2.83038625,0.0014,39.0,1000
199,17.08.2020,15:10:32, pp804c U=100V / t=8m / Ra=0.175,messung1 (5Zyklen),29.988383,1996.0,60.353041,3.033794,62.075928,3.042844,116.625617,5.716765,3.75,5.728778,30.0,0.1,H23m. Nadel,0.0,30.23699449,31.05910812,0.51375304,30.23559449,31.05770812,0.51375304,1.51993687,3.16747527,1.02587938,0.0,14.35782881,13.94511642,0.25606527,1133.88729334,1164.71655433,19.26573907,1133.83479334,1164.66405433,19.26573907,0.0,0.0,0.0,113.38872933,116.47165543,1.92657391,113.38347933,116.46640543,1.92657391,5.69976328,11.87803227,3.84704767,53.84185803,52.29418658,0.96024475,0.88192187,0.85926648,0.01387628,0.8819627,0.85930528,0.01387752,17.54458828,10.97224747,2.83038625,0.0014,39.0,1000
0,17.08.2020,12:21:59, pp805a U=100V / t=16m  / Ra=0.172,messung1 (5Zyklen),1.986602,499.4,123.786571,3.016518,125.312873,3.024745,940.975722,22.712843,3.75,0.379634,2.0,0.1,H23m. Nadel,0.0,247.8705867,148.8755436,32.99995142,247.86577004,148.87072693,32.99995142,6.04028434,3.13769033,1.01650324,0.0,120.91274285,72.8665183,16.01836144,9295.1470014,5582.83288496,1237.49817841,9294.9663764,5582.65225996,1237.49817841,0.0,0.0,0.0,929.51470014,558.2832885,123.74981784,929.49663764,558.265226,123.74981784,22.65106628,11.76633873,3.81188715,453.42278568,273.24944364,60.0688554,0.10758302,0.19949769,0.03064499,0.10758511,0.19950539,0.03064686,4.4148032,11.08842222,2.87259373,0.00481667,40.0,1000
1,17.08.2020,12:22:03, pp805a U=100V / t=16m  / Ra=0.172,messung1 (5Zyklen),2.006153,997.0,114.936293,2.991838,116.462596,3.000065,438.04888,11.284096,3.75,0.383303,2.0,0.1,H23m. Nadel,0.0,115.28213942,148.8755436,32.99995142,115.27732275,148.87072693,32.99995142,3.00084052,3.13769033,1.01650324,0.0,56.13824112,72.8665183,16.01836144,4323.08022818,5582.83288496,1237.49817841,4322.89960318,5582.65225996,1237.49817841,0.0,0.0,0.0,432.30802282,558.2832885,123.74981784,432.28996032,558.265226,123.74981784,11.25315196,11.76633873,3.81188715,210.51840418,273.24944364,60.0688554,0.23131655,0.19949769,0.03064499,0.23132621,0.19950539,0.03064686,8.88639915,11.08842222,2.87259373,0.00481667,40.0,1000
2,17.08.2020,12:22:07, pp805a U=100V / t=16m  / Ra=0.172,messung1 (5Zyklen),2.01209,1497.0,173.003602,3.009937,174.529905,3.018164,437.19916,7.56053,3.75,0.384407,2.0,0.1,H23m. Nadel,0.0,115.5668684,148.8755436,32.99995142,115.56205174,148.87072693,32.99995142,2.01064596,3.13769033,1.01650324,0.0,56.77570289,72.8665183,16.01836144,4333.75756513,5582.83288496,1237.49817841,4333.57694013,5582.65225996,1237.49817841,0.0,0.0,0.0,433.37575651,558.2832885,123.74981784,433.35769401,558.265226,123.74981784,7.53992234,11.76633873,3.81188715,212.90888583,273.24944364,60.0688554,0.23074664,0.19949769,0.03064499,0.23075626,0.19950539,0.03064686,13.26273606,11.08842222,2.87259373,0.00481667,40.0,1000
3,17.08.2020,12:22:10, pp805a U=100V / t=16m  / Ra=0.172,messung1 (5Zyklen),2.017167,1997.0,233.214812,2.993484,234.741114,3.00171,440.80079,5.636662,3.75,0.385325,2.0,0.1,H23m. Nadel,0.0,116.78257987,148.8755436,32.99995142,116.7777632,148.87072693,32.99995142,1.49899049,3.13769033,1.01650324,0.0,57.63938636,72.8665183,16.01836144,4379.34674512,5582.83288496,1237.49817841,4379.16612012,5582.65225996,1237.49817841,0.0,0.0,0.0,437.93467451,558.2832885,123.74981784,437.91661201,558.265226,123.74981784,5.62121432,11.76633873,3.81188715,216.14769885,273.24944364,60.0688554,0.22834456,0.19949769,0.03064499,0.22835398,0.19950539,0.03064686,17.78975045,11.08842222,2.87259373,0.00481667,40.0,1000
4,17.08.2020,12:22:13, pp805a U=100V / t=16m  / Ra=0.172,messung1 (5Zyklen),3.037994,499.4,49.23628,3.016518,50.762582,3.024745,381.17678,22.712843,3.75,0.580374,3.0,0.1,H23m. Nadel,0.0,98.59086904,95.40854853,1.07732524,98.58683571,95.40451519,1.07732524,6.04028434,3.14042049,1.01535307,0.0,46.27327568,46.13204735,0.07814779,3697.15758911,3577.82056978,40.39969649,3697.00633911,3577.66931978,40.39969649,0.0,0.0,0.0,369.71575891,357.78205698,4.03996965,369.70063391,357.76693198,4.03996965,22.65106628,11.77657682,3.80757402,173.52478382,172.99517758,0.29305423,0.27047806,0.27960456,0.00309385,0.27048912,0.27961639,0.00309411,4.4148032,11.06067002,2.85170682,0.00403333,40.0,1000
5,17.08.2020,12:22:18, pp805a U=100V / t=16m  / Ra=0.172,messung1 (5Zyklen),3.048355,997.0,94.547255,2.995129,96.073558,3.003356,361.359921,11.296473,3.75,0.582323,3.0,0.1,H23m. Nadel,0.0,94.83175025,95.40854853,1.07732524,94.82771692,95.40451519,1.07732524,3.00414142,3.14042049,1.01535307,0.0,45.91178775,46.13204735,0.07814779,3556.1906344,3577.82056978,40.39969649,3556.0393844,3577.66931978,40.39969649,0.0,0.0,0.0,355.61906344,357.78205698,4.03996965,355.60393844,357.76693198,4.03996965,11.26553034,11.77657682,3.80757402,172.16920405,172.99517758,0.29305423,0.28119977,0.27960456,0.00309385,0.28121173,0.27961639,0.00309411,8.87663492,11.06067002,2.85170682,0.00403333,40.0,1000
6,17.08.2020,12:22:21, pp805a U=100V / t=16m  / Ra=0.172,messung1 (5Zyklen),3.055049,1497.0,141.162997,3.006646,142.689299,3.014873,357.438124,7.552287,3.75,0.583596,3.0,0.1,H23m. Nadel,0.0,94.29725919,95.40854853,1.07732524,94.29322585,95.40451519,1.07732524,2.00844756,3.14042049,1.01535307,0.0,46.14238914,46.13204735,0.07814779,3536.14721944,3577.82056978,40.39969649,3535.99596944,3577.66931978,40.39969649,0.0,0.0,0.0,353.61472194,357.78205698,4.03996965,353.59959694,357.76693198,4.03996965,7.53167836,11.77657682,3.80757402,173.03395929,172.99517758,0.29305423,0.28279366,0.27960456,0.00309385,0.28280575,0.27961639,0.00309411,13.27725313,11.06067002,2.85170682,0.00403333,40.0,1000
7,17.08.2020,12:22:24, pp805a U=100V / t=16m  / Ra=0.172,messung1 (5Zyklen),3.059231,1996.0,187.452974,3.011582,188.979276,3.019809,355.046236,5.673489,3.75,0.584381,3.0,0.1,H23m. Nadel,0.0,93.91431563,95.40854853,1.07732524,93.9102823,95.40451519,1.07732524,1.50880862,3.14042049,1.01535307,0.0,46.20073684,46.13204735,0.07814779,3521.78683617,3577.82056978,40.39969649,3521.63558617,3577.66931978,40.39969649,0.0,0.0,0.0,352.17868362,357.78205698,4.03996965,352.16355862,357.76693198,4.03996965,5.65803231,11.77657682,3.80757402,173.25276315,172.99517758,0.29305423,0.28394677,0.27960456,0.00309385,0.28395897,0.27961639,0.00309411,17.67398884,11.06067002,2.85170682,0.00403333,40.0,1000
8,17.08.2020,12:22:27, pp805a U=100V / t=16m  / Ra=0.172,messung1 (5Zyklen),5.06406,499.4,43.219278,2.97703,44.745581,2.985257,335.995049,22.416326,3.75,0.967425,5.0,0.1,H23m. Nadel,0.0,86.54240689,82.91927624,1.21460755,86.53911522,82.91598457,1.21460755,5.96121346,3.1157053,0.99825752,0.0,40.28895088,39.90013964,0.15836112,3245.34025831,3109.47285902,45.54778322,3245.21682081,3109.34942152,45.54778322,0.0,0.0,0.0,324.53402583,310.9472859,4.55477832,324.52168208,310.93494215,4.55477832,22.35455046,11.68389489,3.7434657,151.08356581,149.62552363,0.59385421,0.3081341,0.32179936,0.00458418,0.30814582,0.32181215,0.00458453,4.47336215,11.11481371,2.86310878,0.00329167,40.0,1000
9,17.08.2020,12:22:32, pp805a U=100V / t=16m  / Ra=0.172,messung1 (5Zyklen),5.063406,997.0,81.812335,2.988548,83.338637,2.996774,313.46027,11.271718,3.75,0.967346,5.0,0.1,H23m. Nadel,0.0,82.05851053,82.91927624,1.21460755,82.05521886,82.91598457,1.21460755,2.99754062,3.1157053,0.99825752,0.0,39.52883912,39.90013964,0.15836112,3077.19414493,3109.47285902,45.54778322,3077.07070743,3109.34942152,45.54778322,0.0,0.0,0.0,307.71941449,310.9472859,4.55477832,307.70707074,310.93494215,4.55477832,11.24077733,11.68389489,3.7434657,148.23314671,149.62552363,0.59385421,0.32497137,0.32179936,0.00458418,0.32498441,0.32181215,0.00458453,8.89618191,11.11481371,2.86310878,0.00329167,40.0,1000
10,17.08.2020,12:22:35, pp805a U=100V / t=16m  / Ra=0.172,messung1 (5Zyklen),5.059172,1497.0,122.211982,3.00171,123.738284,3.009937,309.965642,7.539922,3.75,0.966448,5.0,0.1,H23m. Nadel,0.0,81.63793053,82.91927624,1.21460755,81.63463886,82.91598457,1.21460755,2.0051503,3.1157053,0.99825752,0.0,39.81474428,39.90013964,0.15836112,3061.42239479,3109.47285902,45.54778322,3061.29895729,3109.34942152,45.54778322,0.0,0.0,0.0,306.14223948,310.9472859,4.55477832,306.12989573,310.93494215,4.55477832,7.51931363,11.68389489,3.7434657,149.30529105,149.62552363,0.59385421,0.32664555,0.32179936,0.00458418,0.32665872,0.32181215,0.00458453,13.29908619,11.11481371,2.86310878,0.00329167,40.0,1000
11,17.08.2020,12:22:38, pp805a U=100V / t=16m  / Ra=0.172,messung1 (5Zyklen),5.059327,1996.0,162.550761,2.991838,164.077064,3.000065,308.261016,5.636394,3.75,0.966399,5.0,0.1,H23m. Nadel,0.0,81.43825701,82.91927624,1.21460755,81.43496535,82.91598457,1.21460755,1.49891683,3.1157053,0.99825752,0.0,39.96802426,39.90013964,0.15836112,3053.93463803,3109.47285902,45.54778322,3053.81120053,3109.34942152,45.54778322,0.0,0.0,0.0,305.3934638,310.9472859,4.55477832,305.38112005,310.93494215,4.55477832,5.62093813,11.68389489,3.7434657,149.88009096,149.62552363,0.59385421,0.32744643,0.32179936,0.00458418,0.32745967,0.32181215,0.00458453,17.79062458,11.11481371,2.86310878,0.00329167,40.0,1000
12,17.08.2020,12:22:42, pp805a U=100V / t=16m  / Ra=0.172,messung1 (5Zyklen),6.06071,499.4,39.43171,2.99842,40.958012,3.006646,307.554156,22.576939,3.75,1.157707,6.0,0.1,H23m. Nadel,0.0,78.9581698,76.24034383,0.92113963,78.9551698,76.23734383,0.92113963,6.00404485,3.13282842,1.00890412,0.0,36.47556247,36.55225771,0.08088112,2960.93136764,2859.0128936,34.54273604,2960.81886764,2858.9003936,34.54273604,0.0,0.0,0.0,296.09313676,285.90128936,3.4542736,296.08188676,285.89003936,3.4542736,22.5151682,11.74810657,3.78339044,136.78335928,137.07096639,0.30330421,0.33773157,0.34992104,0.00413775,0.3377444,0.34993482,0.00413808,4.44145027,11.10077239,2.88848735,0.003,40.0,1000
13,17.08.2020,12:22:46, pp805a U=100V / t=16m  / Ra=0.172,messung1 (5Zyklen),6.061915,997.0,75.540304,3.019809,77.066607,3.028036,289.869383,11.389302,3.75,1.158026,6.0,0.1,H23m. Nadel,0.0,75.76760682,76.24034383,0.92113963,75.76460682,76.23734383,0.92113963,3.02889569,3.13282842,1.00890412,0.0,36.36785557,36.55225771,0.08088112,2841.28525577,2859.0128936,34.54273604,2841.17275577,2858.9003936,34.54273604,0.0,0.0,0.0,284.12852558,285.90128936,3.4542736,284.11727558,285.89003936,3.4542736,11.35835883,11.74810657,3.78339044,136.37945838,137.07096639,0.30330421,0.3519534,0.34992104,0.00413775,0.35196733,0.34993482,0.00413808,8.80408882,11.10077239,2.88848735,0.003,40.0,1000
14,17.08.2020,12:22:49, pp805a U=100V / t=16m  / Ra=0.172,messung1 (5Zyklen),6.058679,1497.0,112.692051,3.00171,114.218353,3.009937,286.11812,7.539922,3.75,1.157388,6.0,0.1,H23m. Nadel,0.0,75.27859118,76.24034383,0.92113963,75.27559118,76.23734383,0.92113963,2.0051503,3.13282842,1.00890412,0.0,36.63522044,36.55225771,0.08088112,2822.94716934,2859.0128936,34.54273604,2822.83466934,2858.9003936,34.54273604,0.0,0.0,0.0,282.29471693,285.90128936,3.4542736,282.28346693,285.89003936,3.4542736,7.51931363,11.74810657,3.78339044,137.38207665,137.07096639,0.30330421,0.35423971,0.34992104,0.00413775,0.35425383,0.34993482,0.00413808,13.29908619,11.10077239,2.88848735,0.003,40.0,1000
15,17.08.2020,12:22:53, pp805a U=100V / t=16m  / Ra=0.172,messung1 (5Zyklen),6.055633,1997.0,149.689144,2.981966,151.215446,2.990193,283.954894,5.615034,3.75,1.156819,6.0,0.1,H23m. Nadel,0.0,74.95700751,76.24034383,0.92113963,74.95400751,76.23734383,0.92113963,1.49322283,3.13282842,1.00890412,0.0,36.73039234,36.55225771,0.08088112,2810.88778167,2859.0128936,34.54273604,2810.77528167,2858.9003936,34.54273604,0.0,0.0,0.0,281.08877817,285.90128936,3.4542736,281.07752817,285.89003936,3.4542736,5.59958563,11.74810657,3.78339044,137.73897127,137.07096639,0.30330421,0.35575949,0.34992104,0.00413775,0.35577373,0.34993482,0.00413808,17.85846429,11.10077239,2.88848735,0.003,40.0,1000
16,17.08.2020,12:22:56, pp805a U=100V / t=16m  / Ra=0.172,messung1 (5Zyklen),10.055445,499.4,32.883264,3.016518,34.409566,3.024745,258.381806,22.712843,3.75,1.920979,10.0,0.1,H23m. Nadel,0.0,65.84554265,62.9871685,0.95754145,65.84314265,62.9847685,0.95754145,6.04028434,3.13865329,1.01648097,0.0,29.90142915,29.92305761,0.10892952,2469.20784942,2362.01881883,35.90780425,2469.11784942,2361.92881883,35.90780425,0.0,0.0,0.0,246.92078494,236.20188188,3.59078042,246.91178494,236.19288188,3.59078042,22.65106628,11.76994982,3.81180363,112.13035933,112.21146603,0.40848572,0.40498818,0.42365197,0.00625611,0.40500294,0.42366813,0.00625658,4.4148032,11.0816624,2.86576738,0.0024,40.0,1000
17,17.08.2020,12:23:00, pp805a U=100V / t=16m  / Ra=0.172,messung1 (5Zyklen),10.053999,997.0,62.10118,2.99842,63.627483,3.006646,239.321023,11.30885,3.75,1.920571,10.0,0.1,H23m. Nadel,0.0,62.28804413,62.9871685,0.95754145,62.28564413,62.9847685,0.95754145,3.00744233,3.13865329,1.01648097,0.0,29.6391009,29.92305761,0.10892952,2335.80165496,2362.01881883,35.90780425,2335.71165496,2361.92881883,35.90780425,0.0,0.0,0.0,233.5801655,236.20188188,3.59078042,233.5711655,236.19288188,3.59078042,11.27790873,11.76994982,3.81180363,111.14662839,112.21146603,0.40848572,0.42811854,0.42365197,0.00625611,0.42813504,0.42366813,0.00625658,8.86689212,11.0816624,2.86576738,0.0024,40.0,1000
18,17.08.2020,12:23:04, pp805a U=100V / t=16m  / Ra=0.172,messung1 (5Zyklen),10.037959,1497.0,92.793324,2.99842,94.319627,3.006646,236.27161,7.531679,3.75,1.917547,10.0,0.1,H23m. Nadel,0.0,61.98618838,62.9871685,0.95754145,61.98378838,62.9847685,0.95754145,2.00295257,3.13865329,1.01648097,0.0,29.9904179,29.92305761,0.10892952,2324.48206413,2362.01881883,35.90780425,2324.39206413,2361.92881883,35.90780425,0.0,0.0,0.0,232.44820641,236.20188188,3.59078042,232.43920641,236.19288188,3.59078042,7.51107214,11.76994982,3.81180363,112.46406713,112.21146603,0.40848572,0.43020336,0.42365197,0.00625611,0.43022002,0.42366813,0.00625658,13.31367854,11.0816624,2.86576738,0.0024,40.0,1000
19,17.08.2020,12:23:07, pp805a U=100V / t=16m  / Ra=0.172,messung1 (5Zyklen),10.033881,1997.0,123.472311,3.003356,124.998614,3.011582,234.724488,5.6552,3.75,1.91686,10.0,0.1,H23m. Nadel,0.0,61.82889885,62.9871685,0.95754145,61.82649885,62.9847685,0.95754145,1.5039339,3.13865329,1.01648097,0.0,30.16128247,29.92305761,0.10892952,2318.58370681,2362.01881883,35.90780425,2318.49370681,2361.92881883,35.90780425,0.0,0.0,0.0,231.85837068,236.20188188,3.59078042,231.84937068,236.19288188,3.59078042,5.63975213,11.76994982,3.81180363,113.10480928,112.21146603,0.40848572,0.43129778,0.42365197,0.00625611,0.43131452,0.42366813,0.00625658,17.73127572,11.0816624,2.86576738,0.0024,40.0,1000
20,17.08.2020,12:23:10, pp805a U=100V / t=16m  / Ra=0.172,messung1 (5Zyklen),12.032305,499.4,29.972661,3.009937,31.498963,3.018164,236.526057,22.663423,3.75,2.298591,12.0,0.1,H23m. Nadel,0.0,60.01734281,58.22370794,0.61053631,60.01514281,58.22150794,0.61053631,6.02710653,3.13602824,1.01323665,0.0,26.99401814,27.54273985,0.20602319,2250.65035543,2183.38904774,22.89511181,2250.56785543,2183.30654774,22.89511181,0.0,0.0,0.0,225.06503554,218.33890477,2.28951118,225.05678554,218.33065477,2.28951118,22.60164948,11.76010591,3.79963745,101.22756803,103.28527443,0.77258697,0.44431602,0.45815197,0.00471729,0.4443323,0.4581693,0.00471764,4.42445584,11.08124483,2.86389952,0.0022,40.0,1000
21,17.08.2020,12:23:15, pp805a U=100V / t=16m  / Ra=0.172,messung1 (5Zyklen),12.049515,997.0,57.788748,3.000065,59.315051,3.008292,223.100743,11.315039,3.75,2.301865,12.0,0.1,H23m. Nadel,0.0,57.96263591,58.22370794,0.61053631,57.96043591,58.22150794,0.61053631,3.00909228,3.13602824,1.01323665,0.0,27.47567182,27.54273985,0.20602319,2173.59884654,2183.38904774,22.89511181,2173.51634654,2183.30654774,22.89511181,0.0,0.0,0.0,217.35988465,218.33890477,2.28951118,217.35163465,218.33065477,2.28951118,11.28409604,11.76010591,3.79963745,103.03376931,103.28527443,0.77258697,0.46006649,0.45815197,0.00471729,0.46008396,0.4581693,0.00471764,8.86203021,11.08124483,2.86389952,0.0022,40.0,1000
22,17.08.2020,12:23:18, pp805a U=100V / t=16m  / Ra=0.172,messung1 (5Zyklen),12.039567,1497.0,86.136284,3.000065,87.662587,3.008292,219.595658,7.535801,3.75,2.299958,12.0,0.1,H23m. Nadel,0.0,57.53926787,58.22370794,0.61053631,57.53706787,58.22150794,0.61053631,2.00405144,3.13602824,1.01323665,0.0,27.76650822,27.54273985,0.20602319,2157.72254509,2183.38904774,22.89511181,2157.64004509,2183.30654774,22.89511181,0.0,0.0,0.0,215.77225451,218.33890477,2.28951118,215.76400451,218.33065477,2.28951118,7.51519289,11.76010591,3.79963745,104.12440581,103.28527443,0.77258697,0.46345162,0.45815197,0.00471729,0.46346934,0.4581693,0.00471764,13.30637836,11.08124483,2.86389952,0.0022,40.0,1000
23,17.08.2020,12:23:21, pp805a U=100V / t=16m  / Ra=0.172,messung1 (5Zyklen),12.029293,1996.0,114.521668,3.00171,116.04797,3.009937,218.025996,5.654942,3.75,2.298061,12.0,0.1,H23m. Nadel,0.0,57.37558517,58.22370794,0.61053631,57.37338517,58.22150794,0.61053631,1.50386273,3.13602824,1.01323665,0.0,27.93476122,27.54273985,0.20602319,2151.58444389,2183.38904774,22.89511181,2151.50194389,2183.30654774,22.89511181,0.0,0.0,0.0,215.15844439,218.33890477,2.28951118,215.15019439,218.33065477,2.28951118,5.63948522,11.76010591,3.79963745,104.75535458,103.28527443,0.77258697,0.46477376,0.45815197,0.00471729,0.46479159,0.4581693,0.00471764,17.73211492,11.08124483,2.86389952,0.0022,40.0,1000
