Repository: ZBT-Tools/ContactResistanceAnalysis

File: Messreihen/Vorbehandlungen/pp+gps.csv (part 53 of 75)
age[mV],voltage_needle[mV],R_ges / mOhm*cm²,R_bulk / mOhm*cm²,contact_area[cm2],p_Kraftsensor / ?,pressure_rounded[bar],sample_thickness[cm],parameters,[mV]_in_[V],main_resistance[mOhm],main_resistance_mean[mOhm],main_resistance_error[mOhm],flow_resistance[mOhm],flow_resistance_mean[mOhm],flow_resistance_error[mOhm],bulk_resistance[mOhm],bulk_resistance_mean[mOhm],bulk_resistance_error[mOhm],bulk_resistance_sub[mOhm],contact_resistance[mOhm],contact_resistance_mean[mOhm],contact_resistance_error[mOhm],vs_main_resistance[mOhm*cm],vs_main_resistance_mean[mOhm*cm],vs_main_resistance_error[mOhm*cm],vs_flow_resistance[mOhm*cm],vs_flow_resistance_mean[mOhm*cm],vs_flow_resistance_error[mOhm*cm],vs_bulk_resistance[mOhm*cm],vs_bulk_resistance_mean[mOhm*cm],vs_bulk_resistance_error[mOhm*cm],as_main_resistance[mOhm*cm2],as_main_resistance_mean[mOhm*cm2],as_main_resistance_error[mOhm*cm2],as_flow_resistance[mOhm*cm2],as_flow_resistance_mean[mOhm*cm2],as_flow_resistance_error[mOhm*cm2],as_bulk_resistance[mOhm*cm2],as_bulk_resistance_mean[mOhm*cm2],as_bulk_resistance_error[mOhm*cm2],as_contact_resistance[mOhm*cm2],as_contact_resistance_mean[mOhm*cm2],as_contact_resistance_error[mOhm*cm2],vs_main_conductance[S/cm],vs_main_conductance_mean[S/cm],vs_main_conductance_error[S/cm],vs_flow_conductance[S/cm],vs_flow_conductance_mean[S/cm],vs_flow_conductance_error[S/cm],vs_bulk_conductance[S/cm],vs_bulk_conductance_mean[S/cm],vs_bulk_conductance_error[S/cm],degradation_corr[mOhm],cycle,[mV] in [V]
24,17.08.2020,12:23:24, pp805a U=100V / t=16m  / Ra=0.172,messung1 (5Zyklen),15.039047,499.4,26.696793,2.965513,28.223095,2.973739,211.927528,22.329842,3.75,2.872945,15.0,0.1,H23m. Nadel,0.0,53.45773528,51.40783956,0.69622908,53.45573528,51.40583956,0.69622908,5.93815178,3.12430743,0.99082585,0.0,23.75879175,24.14076607,0.15762792,2004.66507309,1927.79398368,26.10859048,2004.59007309,1927.71898368,26.10859048,0.0,0.0,0.0,200.46650731,192.77939837,2.61085905,200.45900731,192.77189837,2.61085905,22.26806918,11.71615286,3.71559693,89.09546906,90.52787275,0.5911047,0.49883645,0.51900649,0.00686376,0.49885511,0.5190267,0.00686428,4.4907351,11.05619829,2.85103409,0.002,40.0,1000
25,17.08.2020,12:23:29, pp805a U=100V / t=16m  / Ra=0.172,messung1 (5Zyklen),15.038032,997.0,50.930978,3.031326,52.457281,3.039553,197.306723,11.432622,3.75,2.872777,15.0,0.1,H23m. Nadel,0.0,51.08423069,51.40783956,0.69622908,51.08223069,51.40583956,0.69622908,3.04044734,3.12430743,0.99082585,0.0,24.02089168,24.14076607,0.15762792,1915.65865095,1927.79398368,26.10859048,1915.58365095,1927.71898368,26.10859048,0.0,0.0,0.0,191.5658651,192.77939837,2.61085905,191.5583651,192.77189837,2.61085905,11.40167753,11.71615286,3.71559693,90.07834378,90.52787275,0.5911047,0.52201367,0.51900649,0.00686376,0.52203411,0.5190267,0.00686428,8.77063921,11.05619829,2.85103409,0.002,40.0,1000
26,17.08.2020,12:23:32, pp805a U=100V / t=16m  / Ra=0.172,messung1 (5Zyklen),15.03681,1497.0,75.815076,3.014873,77.341378,3.0231,193.740927,7.572895,3.75,2.8726,15.0,0.1,H23m. Nadel,0.0,50.64467335,51.40783956,0.69622908,50.64267335,51.40583956,0.69622908,2.01394322,3.12430743,0.99082585,0.0,24.31436506,24.14076607,0.15762792,1899.1752505,1927.79398368,26.10859048,1899.1002505,1927.71898368,26.10859048,0.0,0.0,0.0,189.91752505,192.77939837,2.61085905,189.91002505,192.77189837,2.61085905,7.55228707,11.71615286,3.71559693,91.17886899,90.52787275,0.5911047,0.52654435,0.51900649,0.00686376,0.52656515,0.5190267,0.00686428,13.24102209,11.05619829,2.85103409,0.002,40.0,1000
27,17.08.2020,12:23:35, pp805a U=100V / t=16m  / Ra=0.172,messung1 (5Zyklen),15.034969,1996.0,100.687659,3.003356,102.213962,3.011582,192.035249,5.658033,3.75,2.872235,15.0,0.1,H23m. Nadel,0.0,50.44471894,51.40783956,0.69622908,50.44271894,51.40583956,0.69622908,1.50468737,3.12430743,0.99082585,0.0,24.46901578,24.14076607,0.15762792,1891.67696017,1927.79398368,26.10859048,1891.60196017,1927.71898368,26.10859048,0.0,0.0,0.0,189.16769602,192.77939837,2.61085905,189.16019602,192.77189837,2.61085905,5.64257766,11.71615286,3.71559693,91.75880918,90.52787275,0.5911047,0.52863148,0.51900649,0.00686376,0.52865244,0.5190267,0.00686428,17.72239677,11.05619829,2.85103409,0.002,40.0,1000
28,17.08.2020,12:23:39, pp805a U=100V / t=16m  / Ra=0.172,messung1 (5Zyklen),20.031692,499.4,22.637744,3.0231,24.164046,3.031326,181.448086,22.762262,3.75,3.826826,20.0,0.1,H23m. Nadel,0.0,45.32988386,43.44615326,0.64103839,45.32818386,43.44445326,0.64103839,6.05346416,3.14543292,1.01788773,0.0,19.63735985,20.14951017,0.19335691,1699.87064477,1629.23074714,24.03893977,1699.80689477,1629.16699714,24.03893977,0.0,0.0,0.0,169.98706448,162.92307471,2.40389398,169.98068948,162.91669971,2.40389398,22.70049059,11.79537344,3.817079,73.64009944,75.56066314,0.7250884,0.58828006,0.61417759,0.00883352,0.58830212,0.61420165,0.0088342,4.40519114,11.04801456,2.85218907,0.0017,40.0,1000
29,17.08.2020,12:23:43, pp805a U=100V / t=16m  / Ra=0.172,messung1 (5Zyklen),20.032742,997.0,43.030064,2.995129,44.556367,3.003356,167.589143,11.296473,3.75,3.826895,20.0,0.1,H23m. Nadel,0.0,43.15954263,43.44615326,0.64103839,43.15784263,43.44445326,0.64103839,3.00414142,3.14543292,1.01788773,0.0,20.0768506,20.14951017,0.19335691,1618.48284855,1629.23074714,24.03893977,1618.41909855,1629.16699714,24.03893977,0.0,0.0,0.0,161.84828485,162.92307471,2.40389398,161.84190985,162.91669971,2.40389398,11.26553034,11.79537344,3.817079,75.28818976,75.56066314,0.7250884,0.61786259,0.61417759,0.00883352,0.61788692,0.61420165,0.0088342,8.87663492,11.04801456,2.85218907,0.0017,40.0,1000
30,17.08.2020,12:23:46, pp805a U=100V / t=16m  / Ra=0.172,messung1 (5Zyklen),20.035031,1497.0,64.011418,3.018164,65.53772,3.02639,164.172646,7.581138,3.75,3.827526,20.0,0.1,H23m. Nadel,0.0,42.75979826,43.44615326,0.64103839,42.75809826,43.44445326,0.64103839,2.01614162,3.14543292,1.01788773,0.0,20.37097832,20.14951017,0.19335691,1603.49243487,1629.23074714,24.03893977,1603.42868487,1629.16699714,24.03893977,0.0,0.0,0.0,160.34924349,162.92307471,2.40389398,160.34286849,162.91669971,2.40389398,7.56053106,11.79537344,3.817079,76.39116871,75.56066314,0.7250884,0.62363874,0.61417759,0.00883352,0.62366353,0.61420165,0.0088342,13.22658411,11.04801456,2.85218907,0.0017,40.0,1000
31,17.08.2020,12:23:50, pp805a U=100V / t=16m  / Ra=0.172,messung1 (5Zyklen),20.031898,1996.0,84.900635,3.009937,86.426937,3.018164,162.375258,5.670398,3.75,3.82674,20.0,0.1,H23m. Nadel,0.0,42.53538828,43.44615326,0.64103839,42.53368828,43.44445326,0.64103839,1.50798447,3.14543292,1.01788773,0.0,20.5128519,20.14951017,0.19335691,1595.07706037,1629.23074714,24.03893977,1595.01331037,1629.16699714,24.03893977,0.0,0.0,0.0,159.50770604,162.92307471,2.40389398,159.50133104,162.91669971,2.40389398,5.65494176,11.79537344,3.817079,76.92319464,75.56066314,0.7250884,0.62692896,0.61417759,0.00883352,0.62695402,0.61420165,0.0088342,17.68364809,11.04801456,2.85218907,0.0017,40.0,1000
32,17.08.2020,12:23:53, pp805a U=100V / t=16m  / Ra=0.172,messung1 (5Zyklen),24.035106,499.4,20.179609,3.036262,21.705911,3.044489,162.989924,22.861101,3.75,4.591351,24.0,0.1,H23m. Nadel,0.0,40.40770725,38.68809887,0.59518432,40.40613225,38.68652387,0.59518432,6.07981978,3.15328119,1.02567055,0.0,17.16315623,17.76662134,0.21585114,1515.28902183,1450.80370759,22.31941216,1515.22995933,1450.74464509,22.31941216,0.0,0.0,0.0,151.52890218,145.08037076,2.23194122,151.52299593,145.07446451,2.23194122,22.79932419,11.82480448,3.84626457,64.36183587,66.62483002,0.80944179,0.65994011,0.68975124,0.01036057,0.65996583,0.68977936,0.0103614,4.38609492,11.05309772,2.86118233,0.001575,40.0,1000
33,17.08.2020,12:23:57, pp805a U=100V / t=16m  / Ra=0.172,messung1 (5Zyklen),24.016966,997.0,38.429699,3.021454,39.956001,3.029681,150.285862,11.39549,3.75,4.588119,24.0,0.1,H23m. Nadel,0.0,38.54533501,38.68809887,0.59518432,38.54376001,38.68652387,0.59518432,3.03054564,3.15328119,1.02567055,0.0,17.75660718,17.76662134,0.21585114,1445.45006269,1450.80370759,22.31941216,1445.39100019,1450.74464509,22.31941216,0.0,0.0,0.0,144.54500627,145.08037076,2.23194122,144.53910002,145.07446451,2.23194122,11.36454614,11.82480448,3.84626457,66.58727694,66.62483002,0.80944179,0.69182604,0.68975124,0.01036057,0.69185431,0.68977936,0.0103614,8.79929553,11.05309772,2.86118233,0.001575,40.0,1000
34,17.08.2020,12:24:01, pp805a U=100V / t=16m  / Ra=0.172,messung1 (5Zyklen),24.006089,1497.0,56.92001,2.978675,58.446312,2.986902,146.408598,7.48222,3.75,4.586104,24.0,0.1,H23m. Nadel,0.0,38.02271877,38.68809887,0.59518432,38.02114377,38.68652387,0.59518432,1.98976286,3.15328119,1.02567055,0.0,18.01569046,17.76662134,0.21585114,1425.85195391,1450.80370759,22.31941216,1425.79289141,1450.74464509,22.31941216,0.0,0.0,0.0,142.58519539,145.08037076,2.23194122,142.57928914,145.07446451,2.23194122,7.46161072,11.82480448,3.84626457,67.55883921,66.62483002,0.80944179,0.70133508,0.68975124,0.01036057,0.70136414,0.68977936,0.0103614,13.40193207,11.05309772,2.86118233,0.001575,40.0,1000
35,17.08.2020,12:24:04, pp805a U=100V / t=16m  / Ra=0.172,messung1 (5Zyklen),24.00201,1997.0,75.439939,3.021454,76.966241,3.029681,144.528495,5.689186,3.75,4.585295,24.0,0.1,H23m. Nadel,0.0,37.77663445,38.68809887,0.59518432,37.77505945,38.68652387,0.59518432,1.51299649,3.15328119,1.02567055,0.0,18.13103148,17.76662134,0.21585114,1416.62379194,1450.80370759,22.31941216,1416.56472944,1450.74464509,22.31941216,0.0,0.0,0.0,141.66237919,145.08037076,2.23194122,141.65647294,145.07446451,2.23194122,5.67373686,11.82480448,3.84626457,67.99136804,66.62483002,0.80944179,0.70590372,0.68975124,0.01036057,0.70593315,0.68977936,0.0103614,17.62506837,11.05309772,2.86118233,0.001575,40.0,1000
36,17.08.2020,12:24:07, pp805a U=100V / t=16m  / Ra=0.172,messung1 (5Zyklen),29.981499,499.4,17.178513,3.008292,18.704815,3.016518,140.454658,22.651068,3.75,5.727854,30.0,0.1,H23m. Nadel,0.0,34.39830396,32.83641093,0.54768615,34.39690396,32.83501093,0.54768615,6.02381258,3.15906991,1.00719995,0.0,14.18654569,14.83797051,0.22979742,1289.93639868,1231.36541005,20.53823044,1289.88389868,1231.31291005,20.53823044,0.0,0.0,0.0,128.99363987,123.136541,2.05382304,128.98838987,123.131291,2.05382304,22.58929716,11.84651215,3.77699981,53.19954636,55.64238943,0.86174033,0.77523202,0.81276893,0.01323815,0.77526357,0.81280364,0.01323927,4.42687523,10.95775062,2.83578267,0.0014,40.0,1000
37,17.08.2020,12:24:12, pp805a U=100V / t=16m  / Ra=0.172,messung1 (5Zyklen),29.997057,997.0,32.674306,3.04778,34.200608,3.056006,128.638196,11.494507,3.75,5.730547,30.0,0.1,H23m. Nadel,0.0,32.77262387,32.83641093,0.54768615,32.77122387,32.83501093,0.54768615,3.05695085,3.15906991,1.00719995,0.0,14.85713651,14.83797051,0.22979742,1228.97339519,1231.36541005,20.53823044,1228.92089519,1231.31291005,20.53823044,0.0,0.0,0.0,122.89733952,123.136541,2.05382304,122.89208952,123.131291,2.05382304,11.4635657,11.84651215,3.77699981,55.71426191,55.64238943,0.86174033,0.81368726,0.81276893,0.01323815,0.81372203,0.81280364,0.01323927,8.7232893,10.95775062,2.83578267,0.0014,40.0,1000
38,17.08.2020,12:24:15, pp805a U=100V / t=16m  / Ra=0.172,messung1 (5Zyklen),29.98482,1497.0,48.229333,3.057652,49.755635,3.065878,124.638365,7.680056,3.75,5.728009,30.0,0.1,H23m. Nadel,0.0,32.21732331,32.83641093,0.54768615,32.21592331,32.83501093,0.54768615,2.04251971,3.15906991,1.00719995,0.0,15.0867018,14.83797051,0.22979742,1208.14962425,1231.36541005,20.53823044,1208.09712425,1231.31291005,20.53823044,0.0,0.0,0.0,120.81496242,123.136541,2.05382304,120.80971242,123.131291,2.05382304,7.6594489,11.84651215,3.77699981,56.57513176,55.64238943,0.86174033,0.82771205,0.81276893,0.01323815,0.82774802,0.81280364,0.01323927,13.05576959,10.95775062,2.83578267,0.0014,40.0,1000
39,17.08.2020,12:24:18, pp805a U=100V / t=16m  / Ra=0.172,messung1 (5Zyklen),29.989983,1997.0,63.818913,3.021454,65.345216,3.029681,122.706339,5.689186,3.75,5.729068,30.0,0.1,H23m. Nadel,0.0,31.95739259,32.83641093,0.54768615,31.95599259,32.83501093,0.54768615,1.51299649,3.15906991,1.00719995,0.0,15.22149805,14.83797051,0.22979742,1198.40222208,1231.36541005,20.53823044,1198.34972208,1231.31291005,20.53823044,0.0,0.0,0.0,119.84022221,123.136541,2.05382304,119.83497221,123.131291,2.05382304,5.67373686,11.84651215,3.77699981,57.08061768,55.64238943,0.86174033,0.83444438,0.81276893,0.01323815,0.83448094,0.81280364,0.01323927,17.62506837,10.95775062,2.83578267,0.0014,40.0,1000
40,17.08.2020,12:24:28, pp805a U=100V / t=16m  / Ra=0.172,messung1 (5Zyklen),2.057265,499.4,132.176155,2.983612,133.702457,2.991838,1003.973195,22.465745,3.75,0.393304,2.0,0.1,H23m. Nadel,0.0,264.6699139,152.51113762,37.39100113,264.66508056,152.50630429,37.39100113,5.97439327,3.12711515,1.00163162,0.0,129.34534365,74.68959457,18.22427467,9925.12177113,5719.16766075,1402.1625425,9924.94052113,5718.98641075,1402.1625425,0.0,0.0,0.0,992.51217711,571.91676607,140.21625425,992.49405211,571.89864107,140.21625425,22.40397477,11.7266818,3.75611857,485.04503867,280.08597964,68.34103,0.10075443,0.19893159,0.03274763,0.10075627,0.19893935,0.03274961,4.46349369,11.09863364,2.88300499,0.00483333,41.0,1000
41,17.08.2020,12:24:31, pp805a U=100V / t=16m  / Ra=0.172,messung1 (5Zyklen),2.070396,997.0,113.345251,3.024745,114.871553,3.032972,432.064517,11.407867,3.75,0.395516,2.0,0.1,H23m. Nadel,0.0,113.68630993,152.51113762,37.39100113,113.6814766,152.50630429,37.39100113,3.03384654,3.12711515,1.00163162,0.0,55.32381503,74.68959457,18.22427467,4263.23662237,5719.16766075,1402.1625425,4263.05537237,5718.98641075,1402.1625425,0.0,0.0,0.0,426.32366224,571.91676607,140.21625425,426.30553724,571.89864107,140.21625425,11.37692452,11.7266818,3.75611857,207.46430636,280.08597964,68.34103,0.23456357,0.19893159,0.03274763,0.23457354,0.19893935,0.03274961,8.78972167,11.09863364,2.88300499,0.00483333,41.0,1000
42,17.08.2020,12:24:34, pp805a U=100V / t=16m  / Ra=0.172,messung1 (5Zyklen),2.071102,1497.0,172.282944,3.003356,173.809246,3.011582,435.393903,7.544044,3.75,0.395651,2.0,0.1,H23m. Nadel,0.0,115.08546693,152.51113762,37.39100113,115.0806336,152.50630429,37.39100113,2.00624983,3.12711515,1.00163162,0.0,56.53719188,74.68959457,18.22427467,4315.70501002,5719.16766075,1402.1625425,4315.52376002,5718.98641075,1402.1625425,0.0,0.0,0.0,431.570501,571.91676607,140.21625425,431.552376,571.89864107,140.21625425,7.52343687,11.7266818,3.75611857,212.01446956,280.08597964,68.34103,0.23171185,0.19893159,0.03274763,0.23172158,0.19893935,0.03274961,13.29179758,11.09863364,2.88300499,0.00483333,41.0,1000
43,17.08.2020,12:24:38, pp805a U=100V / t=16m  / Ra=0.172,messung1 (5Zyklen),2.071945,1996.0,232.739308,2.981966,234.265611,2.990193,440.128276,5.617847,3.75,0.395812,2.0,0.1,H23m. Nadel,0.0,116.60285972,152.51113762,37.39100113,116.59802639,152.50630429,37.39100113,1.49397094,3.12711515,1.00163162,0.0,57.55202772,74.68959457,18.22427467,4372.60723948,5719.16766075,1402.1625425,4372.42598948,5718.98641075,1402.1625425,0.0,0.0,0.0,437.26072395,571.91676607,140.21625425,437.24259895,571.89864107,140.21625425,5.60239103,11.7266818,3.75611857,215.82010396,280.08597964,68.34103,0.22869651,0.19893159,0.03274763,0.22870599,0.19893935,0.03274961,17.84952165,11.09863364,2.88300499,0.00483333,41.0,1000
44,17.08.2020,12:24:41, pp805a U=100V / t=16m  / Ra=0.172,messung1 (5Zyklen),3.052554,499.4,48.663702,3.009937,50.190005,3.018164,376.877288,22.663423,3.75,0.583142,3.0,0.1,H23m. Nadel,0.0,97.4443372,94.17150239,1.10664044,97.4402872,94.16745239,1.10664044,6.02710653,3.13128512,1.0142914,0.0,45.70659034,45.51808363,0.08925272,3654.16264517,3531.43133963,41.49901641,3654.01077017,3531.27946463,41.49901641,0.0,0.0,0.0,365.41626452,353.14313396,4.14990164,365.40107702,353.12794646,4.14990164,22.60164948,11.74231921,3.80359276,171.39971377,170.69281363,0.33469771,0.27366051,0.28328619,0.00325899,0.27367188,0.28329838,0.00325927,4.42445584,11.112434,2.88086859,0.00405,41.0,1000
45,17.08.2020,12:24:45, pp805a U=100V / t=16m  / Ra=0.172,messung1 (5Zyklen),3.056151,997.0,93.28199,2.986902,94.808292,2.995129,356.600899,11.26553,3.75,0.583813,3.0,0.1,H23m. Nadel,0.0,93.56267803,94.17150239,1.10664044,93.55862803,94.16745239,1.10664044,2.99588967,3.13128512,1.0142914,0.0,45.28136918,45.51808363,0.08925272,3508.60042628,3531.43133963,41.49901641,3508.44855128,3531.27946463,41.49901641,0.0,0.0,0.0,350.86004263,353.14313396,4.14990164,350.84485513,353.12794646,4.14990164,11.23458626,11.74231921,3.80359276,169.80513443,170.69281363,0.33469771,0.28501393,0.28328619,0.00325899,0.28502627,0.28329838,0.00325927,8.90108436,11.112434,2.88086859,0.00405,41.0,1000
46,17.08.2020,12:24:49, pp805a U=100V / t=16m  / Ra=0.172,messung1 (5Zyklen),3.06343,1497.0,139.251113,3.005001,140.777415,3.013228,352.648835,7.548165,3.75,0.585187,3.0,0.1,H23m. Nadel,0.0,93.02011556,94.17150239,1.10664044,93.01606556,94.16745239,1.10664044,2.0073487,3.13128512,1.0142914,0.0,45.50435843,45.51808363,0.08925272,3488.25433367,3531.43133963,41.49901641,3488.10245867,3531.27946463,41.49901641,0.0,0.0,0.0,348.82543337,353.14313396,4.14990164,348.81024587,353.12794646,4.14990164,7.52755762,11.74231921,3.80359276,170.64134413,170.69281363,0.33469771,0.28667634,0.28328619,0.00325899,0.28668883,0.28329838,0.00325927,13.28452137,11.112434,2.88086859,0.00405,41.0,1000
47,17.08.2020,12:24:52, pp805a U=100V / t=16m  / Ra=0.172,messung1 (5Zyklen),3.069557,1996.0,184.947122,2.983612,186.473424,2.991838,350.338347,5.620938,3.75,0.586364,3.0,0.1,H23m. Nadel,0.0,92.65887876,94.17150239,1.10664044,92.65482876,94.16745239,1.10664044,1.49479559,3.13128512,1.0142914,0.0,45.58001658,45.51808363,0.08925272,3474.70795341,3531.43133963,41.49901641,3474.55607841,3531.27946463,41.49901641,0.0,0.0,0.0,347.47079534,353.14313396,4.14990164,347.45560784,353.12794646,4.14990164,5.60548347,11.74231921,3.80359276,170.92506219,170.69281363,0.33469771,0.28779397,0.28328619,0.00325899,0.28780655,0.28329838,0.00325927,17.83967442,11.112434,2.88086859,0.00405,41.0,1000
48,17.08.2020,12:24:55, pp805a U=100V / t=16m  / Ra=0.172,messung1 (5Zyklen),5.053699,499.4,42.416353,3.003356,43.942656,3.011582,329.965876,22.614004,3.75,0.9654,5.0,0.1,H23m. Nadel,0.0,84.93462755,81.40565258,1.18547053,84.93136089,81.40238591,1.18547053,6.01392871,3.13431039,1.00854968,0.0,39.45871609,39.13403776,0.13535306,3185.04853324,3052.71197165,44.45514496,3184.92603324,3052.58947165,44.45514496,0.0,0.0,0.0,318.50485332,305.27119716,4.4455145,318.49260332,305.25894716,4.4455145,22.55223268,11.75366397,3.78206132,147.97018532,146.7526416,0.50757399,0.31396696,0.32778048,0.00464449,0.31397903,0.32779365,0.00464486,4.43415077,11.06464103,2.85611704,0.00326667,41.0,1000
49,17.08.2020,12:25:00, pp805a U=100V / t=16m  / Ra=0.172,messung1 (5Zyklen),5.058501,997.0,80.377599,2.986902,81.903902,2.995129,308.063823,11.26553,3.75,0.966327,5.0,0.1,H23m. Nadel,0.0,80.61945737,81.40565258,1.18547053,80.61619071,81.40238591,1.18547053,2.99588967,3.13431039,1.00854968,0.0,38.81015052,39.13403776,0.13535306,3023.22965145,3052.71197165,44.45514496,3023.10715145,3052.58947165,44.45514496,0.0,0.0,0.0,302.32296515,305.27119716,4.4455145,302.31071515,305.25894716,4.4455145,11.23458626,11.75366397,3.78206132,145.53806444,146.7526416,0.50757399,0.33077209,0.32778048,0.00464449,0.3307855,0.32779365,0.00464486,8.90108436,11.06464103,2.85611704,0.00326667,41.0,1000
50,17.08.2020,12:25:03, pp805a U=100V / t=16m  / Ra=0.172,messung1 (5Zyklen),5.060153,1497.0,119.997356,3.032972,121.523658,3.041198,304.417981,7.618232,3.75,0.966629,5.0,0.1,H23m. Nadel,0.0,80.15855444,81.40565258,1.18547053,80.15528778,81.40238591,1.18547053,2.0260334,3.13431039,1.00854968,0.0,39.06462719,39.13403776,0.13535306,3005.94579158,3052.71197165,44.45514496,3005.82329158,3052.58947165,44.45514496,0.0,0.0,0.0,300.59457916,305.27119716,4.4455145,300.58232916,305.25894716,4.4455145,7.59762525,11.75366397,3.78206132,146.49235195,146.7526416,0.50757399,0.332674,0.32778048,0.00464449,0.33268755,0.32779365,0.00464486,13.16200743,11.06464103,2.85611704,0.00326667,41.0,1000
51,17.08.2020,12:25:06, pp805a U=100V / t=16m  / Ra=0.172,messung1 (5Zyklen),5.064146,1996.0,159.500302,2.996774,161.026604,3.005001,302.529943,5.645668,3.75,0.967425,5.0,0.1,H23m. Nadel,0.0,79.90997094,81.40565258,1.18547053,79.90670428,81.40238591,1.18547053,1.50138978,3.13431039,1.00854968,0.0,39.20265725,39.13403776,0.13535306,2996.62391032,3052.71197165,44.45514496,2996.50141032,3052.58947165,44.45514496,0.0,0.0,0.0,299.66239103,305.27119716,4.4455145,299.65014103,305.25894716,4.4455145,5.63021167,11.75366397,3.78206132,147.00996468,146.7526416,0.50757399,0.33370888,0.32778048,0.00464449,0.33372252,0.32779365,0.00464486,17.76132156,11.06464103,2.85611704,0.00326667,41.0,1000
52,17.08.2020,12:25:09, pp805a U=100V / t=16m  / Ra=0.172,messung1 (5Zyklen),6.060056,499.4,38.975951,3.021454,40.502253,3.029681,304.131859,22.749907,3.75,1.157691,6.0,0.1,H23m. Nadel,0.0,78.04555667,75.40793015,0.89057812,78.04255667,75.40493015,0.89057812,6.0501682,3.14646401,1.01617598,0.0,35.99619423,36.12923307,0.09528974,2926.70837505,2827.79738062,33.39667932,2926.59587505,2827.68488062,33.39667932,0.0,0.0,0.0,292.67083751,282.77973806,3.33966793,292.65958751,282.76848806,3.33966793,22.68813076,11.79924003,3.81065993,134.98572837,135.48462401,0.35733652,0.34168078,0.353777,0.00408909,0.34169391,0.35379109,0.00408941,4.40759096,11.0263886,2.83299797,0.003,41.0,1000
53,17.08.2020,12:25:14, pp805a U=100V / t=16m  / Ra=0.172,messung1 (5Zyklen),6.059643,997.0,74.66992,2.996774,76.196223,3.005001,286.595622,11.302661,3.75,1.157559,6.0,0.1,H23m. Nadel,0.0,74.89460381,75.40793015,0.89057812,74.89160381,75.40493015,0.89057812,3.00579137,3.14646401,1.01617598,0.0,35.94290622,36.12923307,0.09528974,2808.54764293,2827.79738062,33.39667932,2808.43514293,2827.68488062,33.39667932,0.0,0.0,0.0,280.85476429,282.77973806,3.33966793,280.84351429,282.76848806,3.33966793,11.27171765,11.79924003,3.81065993,134.78589832,135.48462401,0.35733652,0.35605591,0.353777,0.00408909,0.35607018,0.35379109,0.00408941,8.87176232,11.0263886,2.83299797,0.003,41.0,1000
54,17.08.2020,12:25:17, pp805a U=100V / t=16m  / Ra=0.172,messung1 (5Zyklen),6.05911,1497.0,111.509052,3.013228,113.035355,3.021454,283.154696,7.568773,3.75,1.1575,6.0,0.1,H23m. Nadel,0.0,74.48834469,75.40793015,0.89057812,74.48534469,75.40493015,0.89057812,2.01284436,3.14646401,1.01617598,0.0,36.23625017,36.12923307,0.09528974,2793.31292585,2827.79738062,33.39667932,2793.20042585,2827.68488062,33.39667932,0.0,0.0,0.0,279.33129259,282.77973806,3.33966793,279.32004259,282.76848806,3.33966793,7.54816633,11.79924003,3.81065993,135.88593813,135.48462401,0.35733652,0.35799784,0.353777,0.00408909,0.35801226,0.35379109,0.00408941,13.24825071,11.0263886,2.83299797,0.003,41.0,1000
55,17.08.2020,12:25:20, pp805a U=100V / t=16m  / Ra=0.172,messung1 (5Zyklen),6.057044,1996.0,148.109618,3.028036,149.635921,3.036262,281.129611,5.704401,3.75,1.157125,6.0,0.1,H23m. Nadel,0.0,74.20321543,75.40793015,0.89057812,74.20021543,75.40493015,0.89057812,1.5170521,3.14646401,1.01617598,0.0,36.34158166,36.12923307,0.09528974,2782.62057866,2827.79738062,33.39667932,2782.50807866,2827.68488062,33.39667932,0.0,0.0,0.0,278.26205787,282.77973806,3.33966793,278.25080787,282.76848806,3.33966793,5.68894539,11.79924003,3.81065993,136.28093124,135.48462401,0.35733652,0.35937347,0.353777,0.00408909,0.359388,0.35379109,0.00408941,17.57795042,11.0263886,2.83299797,0.003,41.0,1000
56,17.08.2020,12:25:24, pp805a U=100V / t=16m  / Ra=0.172,messung1 (5Zyklen),10.054326,499.4,32.346884,2.985257,33.873186,2.993484,254.354122,22.4781,3.75,1.920798,10.0,0.1,H23m. Nadel,0.0,64.77149379,62.7257181,0.68938994,64.76909379,62.7233181,0.68938994,5.97768722,3.13020091,0.99903062,0.0,29.39570328,29.7965586,0.1702562,2428.93101722,2352.21442888,25.8521229,2428.84101722,2352.12442888,25.8521229,0.0,0.0,0.0,242.89310172,235.22144289,2.58521229,242.88410172,235.21244289,2.58521229,22.41632709,11.73825342,3.74636482,110.23388731,111.73709473,0.63846076,0.41170375,0.42528232,0.00458006,0.411719,0.4252986,0.0045804,4.46103412,11.03551541,2.82406431,0.0024,41.0,1000
57,17.08.2020,12:25:28, pp805a U=100V / t=16m  / Ra=0.172,messung1 (5Zyklen),10.044241,997.0,62.119279,3.006646,63.645581,3.014873,239.389097,11.339793,3.75,1.918868,10.0,0.1,H23m. Nadel,0.0,62.30619759,62.7257181,0.68938994,62.30379759,62.7233181,0.68938994,3.01569308,3.13020091,0.99903062,0.0,29.64405226,29.7965586,0.1702562,2336.48240973,2352.21442888,25.8521229,2336.39240973,2352.12442888,25.8521229,0.0,0.0,0.0,233.64824097,235.22144289,2.58521229,233.63924097,235.21244289,2.58521229,11.30884905,11.73825342,3.74636482,111.16519596,111.73709473,0.63846076,0.42799381,0.42528232,0.00458006,0.42801029,0.4252986,0.0045804,8.84263284,11.03551541,2.82406431,0.0024,41.0,1000
58,17.08.2020,12:25:31, pp805a U=100V / t=16m  / Ra=0.172,messung1 (5Zyklen),10.04579,1497.0,92.831167,3.008292,94.35747,3.016518,236.366407,7.556408,3.75,1.919099,10.0,0.1,H23m. Nadel,0.0,62.0114676,62.7257181,0.68938994,62.0090676,62.7233181,0.68938994,2.00954709,3.13020091,0.99903062,0.0,29.99976025,29.7965586,0.1702562,2325.43003507,2352.21442888,25.8521229,2325.34003507,2352.12442888,25.8521229,0.0,0.0,0.0,232.54300351,235.22144289,2.58521229,232.53400351,235.21244289,2.58521229,7.5358016,11.73825342,3.74636482,112.49910095,111.73709473,0.63846076,0.43002799,0.42528232,0.00458006,0.43004463,0.4252986,0.0045804,13.26998842,11.03551541,2.82406431,0.0024,41.0,1000
59,17.08.2020,12:25:35, pp805a U=100V / t=16m  / Ra=0.172,messung1 (5Zyklen),10.055789,1996.0,123.380172,3.029681,124.906475,3.037908,234.668978,5.707492,3.75,1.92094,10.0,0.1,H23m. Nadel,0.0,61.81371343,62.7257181,0.68938994,61.81131343,62.7233181,0.68938994,1.51787625,3.13020091,0.99903062,0.0,30.14671859,29.7965586,0.1702562,2318.01425351,2352.21442888,25.8521229,2317.92425351,2352.12442888,25.8521229,0.0,0.0,0.0,231.80142535,235.22144289,2.58521229,231.79242535,235.21244289,2.58521229,5.69203595,11.73825342,3.74636482,113.0501947,111.73709473,0.63846076,0.43140373,0.42528232,0.00458006,0.43142048,0.4252986,0.0045804,17.56840627,11.03551541,2.82406431,0.0024,41.0,1000
60,17.08.2020,12:25:38, pp805a U=100V / t=16m  / Ra=0.172,messung1 (5Zyklen),12.022237,499.4,29.609041,3.036262,31.135344,3.044489,233.795632,22.861101,3.75,2.296589,12.0,0.1,H23m. Nadel,0.0,59.28922907,57.42831899,0.63237879,59.28702907,57.42611899,0.63237879,6.07981978,3.14480448,1.02541547,0.0,26.60360465,27.14065726,0.20138889,2223.34609031,2153.56196198,23.71420471,2223.26359031,2153.47946198,23.71420471,0.0,0.0,0.0,222.33460903,215.3561962,2.37142047,222.32635903,215.3479462,2.37142047,22.79932419,11.79301678,3.84530801,99.76351742,101.77746471,0.75520835,0.44977253,0.46451271,0.00501698,0.44978922,0.46453052,0.00501737,4.38609492,11.07545281,2.85855764,0.0022,41.0,1000
61,17.08.2020,12:25:42, pp805a U=100V / t=16m  / Ra=0.172,messung1 (5Zyklen),12.045384,997.0,56.971015,2.97703,58.497318,2.985257,220.025016,11.228398,3.75,2.30108,12.0,0.1,H23m. Nadel,0.0,57.14244233,57.42831899,0.63237879,57.14024233,57.42611899,0.63237879,2.98598796,3.14480448,1.02541547,0.0,27.07712718,27.14065726,0.20138889,2142.84158726,2153.56196198,23.71420471,2142.75908726,2153.47946198,23.71420471,0.0,0.0,0.0,214.28415873,215.3561962,2.37142047,214.27590873,215.3479462,2.37142047,11.19745486,11.79301678,3.84530801,101.53922693,101.77746471,0.75520835,0.46667005,0.46451271,0.00501698,0.46668802,0.46453052,0.00501737,8.93060086,11.07545281,2.85855764,0.0022,41.0,1000
62,17.08.2020,12:25:46, pp805a U=100V / t=16m  / Ra=0.172,messung1 (5Zyklen),12.03203,1497.0,84.915443,3.003356,86.441746,3.011582,216.537439,7.544044,3.75,2.298564,12.0,0.1,H23m. Nadel,0.0,56.72374282,57.42831899,0.63237879,56.72154282,57.42611899,0.63237879,2.00624983,3.14480448,1.02541547,0.0,27.35764649,27.14065726,0.20138889,2127.14035571,2153.56196198,23.71420471,2127.05785571,2153.47946198,23.71420471,0.0,0.0,0.0,212.71403557,215.3561962,2.37142047,212.70578557,215.3479462,2.37142047,7.52343687,11.79301678,3.84530801,102.59117435,101.77746471,0.75520835,0.47011472,0.46451271,0.00501698,0.47013296,0.46453052,0.00501737,13.29179758,11.07545281,2.85855764,0.0022,41.0,1000
63,17.08.2020,12:25:49, pp805a U=100V / t=16m  / Ra=0.172,messung1 (5Zyklen),12.028897,1996.0,112.889492,3.008292,114.415794,3.016518,214.959533,5.667306,3.75,2.298006,12.0,0.1,H23m. Nadel,0.0,56.55786172,57.42831899,0.63237879,56.55566172,57.42611899,0.63237879,1.50716032,3.14480448,1.02541547,0.0,27.5242507,27.14065726,0.20138889,2120.91981463,2153.56196198,23.71420471,2120.83731463,2153.47946198,23.71420471,0.0,0.0,0.0,212.09198146,215.3561962,2.37142047,212.08373146,215.3479462,2.37142047,5.6518512,11.79301678,3.84530801,103.21594013,101.77746471,0.75520835,0.47149354,0.46451271,0.00501698,0.47151189,0.46453052,0.00501737,17.69331789,11.07545281,2.85855764,0.0022,41.0,1000
64,17.08.2020,12:25:52, pp805a U=100V / t=16m  / Ra=0.172,messung1 (5Zyklen),15.035726,499.4,26.320011,3.062588,27.846313,3.070814,209.098265,23.058779,3.75,2.872268,15.0,0.1,H23m. Nadel,0.0,52.70326592,50.61769992,0.70505176,52.70126592,50.61569992,0.70505176,6.13253504,3.1730547,1.03573942,0.0,23.28436544,23.72132261,0.17616252,1976.37247197,1898.16374719,26.43944085,1976.29747197,1898.08874719,26.43944085,0.0,0.0,0.0,197.6372472,189.81637472,2.64394409,197.6297472,189.80887472,2.64394409,22.99700641,11.89895512,3.88402284,87.31637039,88.9549598,0.66060946,0.5059775,0.52712411,0.00715983,0.5059967,0.52714497,0.00716038,4.34839206,10.99983502,2.8568076,0.002,41.0,1000
65,17.08.2020,12:25:57, pp805a U=100V / t=16m  / Ra=0.172,messung1 (5Zyklen),15.031682,997.0,50.081984,3.021454,51.608286,3.029681,194.113414,11.39549,3.75,2.871607,15.0,0.1,H23m. Nadel,0.0,50.23268205,50.61769992,0.70505176,50.23068205,50.61569992,0.70505176,3.03054564,3.1730547,1.03573942,0.0,23.6000682,23.72132261,0.17616252,1883.72557673,1898.16374719,26.43944085,1883.65057673,1898.08874719,26.43944085,0.0,0.0,0.0,188.37255767,189.81637472,2.64394409,188.36505767,189.80887472,2.64394409,11.36454614,11.89895512,3.88402284,88.50025577,88.9549598,0.66060946,0.53086289,0.52712411,0.00715983,0.53088403,0.52714497,0.00716038,8.79929553,10.99983502,2.8568076,0.002,41.0,1000
66,17.08.2020,12:26:00, pp805a U=100V / t=16m  / Ra=0.172,messung1 (5Zyklen),15.037585,1497.0,74.656758,3.018164,76.18306,3.02639,190.839328,7.581138,3.75,2.872735,15.0,0.1,H23m. Nadel,0.0,49.87091383,50.61769992,0.70505176,49.86891383,50.61569992,0.70505176,2.01614162,3.1730547,1.03573942,0.0,23.92638611,23.72132261,0.17616252,1870.15926854,1898.16374719,26.43944085,1870.08426854,1898.08874719,26.43944085,0.0,0.0,0.0,187.01592685,189.81637472,2.64394409,187.00842685,189.80887472,2.64394409,7.56053106,11.89895512,3.88402284,89.7239479,88.9549598,0.66060946,0.53471382,0.52712411,0.00715983,0.53473526,0.52714497,0.00716038,13.22658411,10.99983502,2.8568076,0.002,41.0,1000
67,17.08.2020,12:26:03, pp805a U=100V / t=16m  / Ra=0.172,messung1 (5Zyklen),15.028446,1997.0,99.178884,3.021454,100.705186,3.029681,189.105883,5.689186,3.75,2.870913,15.0,0.1,H23m. Nadel,0.0,49.66393791,50.61769992,0.70505176,49.66193791,50.61569992,0.70505176,1.51299649,3.1730547,1.03573942,0.0,24.07447071,23.72132261,0.17616252,1862.39767151,1898.16374719,26.43944085,1862.32267151,1898.08874719,26.43944085,0.0,0.0,0.0,186.23976715,189.81637472,2.64394409,186.23226715,189.80887472,2.64394409,5.67373686,11.89895512,3.88402284,90.27926515,88.9549598,0.66060946,0.53694225,0.52712411,0.00715983,0.53696388,0.52714497,0.00716038,17.62506837,10.99983502,2.8568076,0.002,41.0,1000
68,17.08.2020,12:26:06, pp805a U=100V / t=16m  / Ra=0.172,messung1 (5Zyklen),20.018543,499.4,22.198439,3.003356,23.724741,3.011582,178.149338,22.614004,3.75,3.824199,20.0,0.1,H23m. Nadel,0.0,44.45021826,42.78948894,0.5724239,44.44851826,42.78778894,0.5724239,6.01392871,3.14077615,1.00859088,0.0,19.21729477,19.82350639,0.21935018,1666.88318482,1604.60583533,21.46589638,1666.81943482,1604.54208533,21.46589638,0.0,0.0,0.0,166.68831848,160.46058353,2.14658964,166.68194348,160.45420853,2.14658964,22.55223268,11.77791057,3.78221581,72.0648554,74.33814898,0.82256319,0.59992206,0.62353367,0.00816488,0.59994501,0.62355847,0.00816553,4.43415077,11.04075904,2.8478472,0.0017,41.0,1000
69,17.08.2020,12:26:11, pp805a U=100V / t=16m  / Ra=0.172,messung1 (5Zyklen),20.018371,997.0,42.495329,3.021454,44.021632,3.029681,165.577853,11.39549,3.75,3.824399,20.0,0.1,H23m. Nadel,0.0,42.6231986,42.78948894,0.5724239,42.6214986,42.78778894,0.5724239,3.03054564,3.14077615,1.00859088,0.0,19.79547648,19.82350639,0.21935018,1598.36994734,1604.60583533,21.46589638,1598.30619734,1604.54208533,21.46589638,0.0,0.0,0.0,159.83699473,160.46058353,2.14658964,159.83061973,160.45420853,2.14658964,11.36454614,11.77791057,3.78221581,74.2330368,74.33814898,0.82256319,0.62563739,0.62353367,0.00816488,0.62566234,0.62355847,0.00816553,8.79929553,11.04075904,2.8478472,0.0017,41.0,1000
70,17.08.2020,12:26:14, pp805a U=100V / t=16m  / Ra=0.172,messung1 (5Zyklen),20.027045,1497.0,63.119645,3.005001,64.645947,3.013228,161.938745,7.548165,3.75,3.82578,20.0,0.1,H23m. Nadel,0.0,42.16409152,42.78948894,0.5724239,42.16239152,42.78778894,0.5724239,2.0073487,3.14077615,1.00859088,0.0,20.07752141,19.82350639,0.21935018,1581.15343186,1604.60583533,21.46589638,1581.08968186,1604.54208533,21.46589638,0.0,0.0,0.0,158.11534319,160.46058353,2.14658964,158.10896819,160.45420853,2.14658964,7.52755762,11.77791057,3.78221581,75.29070529,74.33814898,0.82256319,0.63244969,0.62353367,0.00816488,0.63247519,0.62355847,0.00816553,13.28452137,11.04075904,2.8478472,0.0017,41.0,1000
71,17.08.2020,12:26:17, pp805a U=100V / t=16m  / Ra=0.172,messung1 (5Zyklen),20.024567,1996.0,83.673213,3.016518,85.199515,3.024745,160.069229,5.682762,3.75,3.825303,20.0,0.1,H23m. Nadel,0.0,41.92044739,42.78948894,0.5724239,41.91874739,42.78778894,0.5724239,1.51128156,3.14077615,1.00859088,0.0,20.20373292,19.82350639,0.21935018,1572.0167773,1604.60583533,21.46589638,1571.9530273,1604.54208533,21.46589638,0.0,0.0,0.0,157.20167773,160.46058353,2.14658964,157.19530273,160.45420853,2.14658964,5.66730586,11.77791057,3.78221581,75.76399843,74.33814898,0.82256319,0.63612553,0.62353367,0.00816488,0.63615132,0.62355847,0.00816553,17.64506848,11.04075904,2.8478472,0.0017,41.0,1000
72,17.08.2020,12:26:21, pp805a U=100V / t=16m  / Ra=0.172,messung1 (5Zyklen),24.028359,499.4,19.784728,3.013228,21.31103,3.021454,160.024757,22.688133,3.75,4.589931,24.0,0.1,H23m. Nadel,0.0,39.6169964,37.93046851,0.58180223,39.6153964,37.92886851,0.58180223,6.03369644,3.14951113,1.01122131,0.0,16.79084998,17.38967869,0.21575277,1485.63736484,1422.39256909,21.81758372,1485.57736484,1422.33256909,21.81758372,0.0,0.0,0.0,148.56373648,142.23925691,2.18175837,148.55773648,142.23325691,2.18175837,22.62636163,11.81066673,3.7920799,62.96568742,65.21129509,0.80907289,0.67311177,0.70352538,0.01053186,0.67313896,0.7035551,0.01053274,4.41962352,10.99509376,2.82069365,0.0016,41.0,1000
73,17.08.2020,12:26:25, pp805a U=100V / t=16m  / Ra=0.172,messung1 (5Zyklen),24.020615,997.0,37.653099,3.019809,39.179402,3.028036,147.364851,11.389302,3.75,4.588747,24.0,0.1,H23m. Nadel,0.0,37.76639819,37.93046851,0.58180223,37.76479819,37.92886851,0.58180223,3.02889569,3.14951113,1.01122131,0.0,17.36795125,17.38967869,0.21575277,1416.2399323,1422.39256909,21.81758372,1416.1799323,1422.33256909,21.81758372,0.0,0.0,0.0,141.62399323,142.23925691,2.18175837,141.61799323,142.23325691,2.18175837,11.35835883,11.81066673,3.7920799,65.1298172,65.21129509,0.80907289,0.70609505,0.70352538,0.01053186,0.70612496,0.7035551,0.01053274,8.80408882,10.99509376,2.82069365,0.0016,41.0,1000
74,17.08.2020,12:26:28, pp805a U=100V / t=16m  / Ra=0.172,messung1 (5Zyklen),24.009807,1497.0,55.830796,3.011582,57.357098,3.019809,143.680106,7.564652,3.75,4.586716,24.0,0.1,H23m. Nadel,0.0,37.29512091,37.93046851,0.58180223,37.29352091,37.92886851,0.58180223,2.01174482,3.14951113,1.01122131,0.0,17.64088804,17.38967869,0.21575277,1398.56703407,1422.39256909,21.81758372,1398.50703407,1422.33256909,21.81758372,0.0,0.0,0.0,139.85670341,142.23925691,2.18175837,139.85070341,142.23325691,2.18175837,7.54404309,11.81066673,3.7920799,66.15333016,65.21129509,0.80907289,0.71501757,0.70352538,0.01053186,0.71504824,0.7035551,0.01053274,13.25549163,10.99509376,2.82069365,0.0016,41.0,1000
75,17.08.2020,12:26:32, pp805a U=100V / t=16m  / Ra=0.172,messung1 (5Zyklen),24.005676,1997.0,73.975587,3.042844,75.50189,3.05107,141.778711,5.729351,3.75,4.58567,24.0,0.1,H23m. Nadel,0.0,37.04335854,37.93046851,0.58180223,37.04175854,37.92886851,0.58180223,1.52370756,3.14951113,1.01122131,0.0,17.75902549,17.38967869,0.21575277,1389.12594517,1422.39256909,21.81758372,1389.06594517,1422.33256909,21.81758372,0.0,0.0,0.0,138.91259452,142.23925691,2.18175837,138.90659452,142.23325691,2.18175837,5.71390336,11.81066673,3.7920799,66.59634558,65.21129509,0.80907289,0.71987713,0.70352538,0.01053186,0.71990823,0.7035551,0.01053274,17.50117105,10.99509376,2.82069365,0.0016,41.0,1000
76,17.08.2020,12:26:35, pp805a U=100V / t=16m  / Ra=0.172,messung1 (5Zyklen),30.027399,499.4,16.888933,3.05107,18.415236,3.059297,138.280203,22.972295,3.75,5.736288,30.0,0.1,H23m. Nadel,0.0,33.81844814,32.23716561,0.55180527,33.81704814,32.23576561,0.55180527,6.10947137,3.16714712,1.02889928,0.0,13.85378839,14.53430925,0.23856081,1268.19180517,1208.89371055,20.69269773,1268.13930517,1208.84121055,20.69269773,0.0,0.0,0.0,126.81918052,120.88937106,2.06926977,126.81393052,120.88412106,2.06926977,22.91051762,11.87680171,3.85837229,51.95170645,54.50365967,0.89460304,0.78852426,0.82791217,0.0138203,0.7885569,0.82794818,0.01382149,4.36480754,10.98792074,2.84089537,0.0014,41.0,1000
77,17.08.2020,12:26:39, pp805a U=100V / t=16m  / Ra=0.172,messung1 (5Zyklen),30.004561,997.0,32.047432,3.005001,33.573735,3.013228,126.280346,11.333604,3.75,5.731885,30.0,0.1,H23m. Nadel,0.0,32.14386359,32.23716561,0.55180527,32.14246359,32.23576561,0.55180527,3.01404313,3.16714712,1.02889928,0.0,14.56421023,14.53430925,0.23856081,1205.39488465,1208.89371055,20.69269773,1205.34238465,1208.84121055,20.69269773,0.0,0.0,0.0,120.53948847,120.88937106,2.06926977,120.53423847,120.88412106,2.06926977,11.30266174,11.87680171,3.85837229,54.61578837,54.50365967,0.89460304,0.82960365,0.82791217,0.0138203,0.82963979,0.82794818,0.01382149,8.84747348,10.98792074,2.84089537,0.0014,41.0,1000
78,17.08.2020,12:26:43, pp805a U=100V / t=16m  / Ra=0.172,messung1 (5Zyklen),30.006179,1497.0,47.350722,3.039553,48.877025,3.04778,122.437437,7.634719,3.75,5.732316,30.0,0.1,H23m. Nadel,0.0,31.63040882,32.23716561,0.55180527,31.62900882,32.23576561,0.55180527,2.03042953,3.16714712,1.02889928,0.0,14.79928965,14.53430925,0.23856081,1186.14033066,1208.89371055,20.69269773,1186.08783066,1208.84121055,20.69269773,0.0,0.0,0.0,118.61403307,120.88937106,2.06926977,118.60878307,120.88412106,2.06926977,7.61411072,11.87680171,3.85837229,55.49733617,54.50365967,0.89460304,0.84307057,0.82791217,0.0138203,0.84310788,0.82794818,0.01382149,13.13351009,10.98792074,2.84089537,0.0014,41.0,1000
79,17.08.2020,12:26:46, pp805a U=100V / t=16m  / Ra=0.172,messung1 (5Zyklen),30.005249,1997.0,62.617816,3.024745,64.144119,3.032972,120.450899,5.695365,3.75,5.732043,30.0,0.1,H23m. Nadel,0.0,31.35594191,32.23716561,0.55180527,31.35454191,32.23576561,0.55180527,1.51464447,3.16714712,1.02889928,0.0,14.91994872,14.53430925,0.23856081,1175.84782173,1208.89371055,20.69269773,1175.79532173,1208.84121055,20.69269773,0.0,0.0,0.0,117.58478217,120.88937106,2.06926977,117.57953217,120.88412106,2.06926977,5.67991675,11.87680171,3.85837229,55.94980771,54.50365967,0.89460304,0.85045019,0.82791217,0.0138203,0.85048816,0.82794818,0.01382149,17.60589185,10.98792074,2.84089537,0.0014,41.0,1000
80,17.08.2020,12:26:56, pp805a U=100V / t=16m  / Ra=0.172,messung1 (5Zyklen),2.070964,499.4,138.940143,2.97703,140.466446,2.985257,1054.764061,22.416326,3.75,0.395625,2.0,0.1,H23m. Nadel,0.0,278.21414297,156.76339401,40.48900946,278.20936797,156.75861901,40.48900946,5.96121346,3.12314706,0.99700472,0.0,136.12407726,76.81773597,19.77474212,10433.03036143,5878.62727525,1518.33785465,10432.85129893,5878.44821275,1518.33785465,0.0,0.0,0.0,1043.30303614,587.86272752,151.83378546,1043.28512989,587.84482127,151.83378546,22.35455046,11.71180148,3.73876769,510.46528972,288.0665099,74.15528294,0.09584943,0.19598359,0.03340358,0.09585107,0.19599107,0.03340553,4.47336215,11.07934371,2.8563745,0.004775,42.0,1000
81,17.08.2020,12:26:59, pp805a U=100V / t=16m  / Ra=0.172,messung1 (5Zyklen),2.070001,997.0,114.371942,3.008292,115.898244,3.016518,435.926195,11.345981,3.75,0.395441,2.0,0.1,H23m. Nadel,0.0,114.71609027,156.76339401,40.48900946,114.71131527,156.75861901,40.48900946,3.01734403,3.12314706,0.99700472,0.0,55.84698562,76.81773597,19.77474212,4301.85338516,5878.62727525,1518.33785465,4301.67432266,5878.44821275,1518.33785465,0.0,0.0,0.0,430.18533852,587.86272752,151.83378546,430.16743227,587.84482127,151.83378546,11.31504012,11.71180148,3.73876769,209.42619607,288.0665099,74.15528294,0.23245795,0.19598359,0.03340358,0.23246762,0.19599107,0.03340553,8.83779456,11.07934371,2.8563745,0.004775,42.0,1000
