Repository: ZBT-Tools/ContactResistanceAnalysis

File: Messreihen/Vorbehandlungen/pp+gps.csv (part 54 of 75)
age[mV],voltage_needle[mV],R_ges / mOhm*cm²,R_bulk / mOhm*cm²,contact_area[cm2],p_Kraftsensor / ?,pressure_rounded[bar],sample_thickness[cm],parameters,[mV]_in_[V],main_resistance[mOhm],main_resistance_mean[mOhm],main_resistance_error[mOhm],flow_resistance[mOhm],flow_resistance_mean[mOhm],flow_resistance_error[mOhm],bulk_resistance[mOhm],bulk_resistance_mean[mOhm],bulk_resistance_error[mOhm],bulk_resistance_sub[mOhm],contact_resistance[mOhm],contact_resistance_mean[mOhm],contact_resistance_error[mOhm],vs_main_resistance[mOhm*cm],vs_main_resistance_mean[mOhm*cm],vs_main_resistance_error[mOhm*cm],vs_flow_resistance[mOhm*cm],vs_flow_resistance_mean[mOhm*cm],vs_flow_resistance_error[mOhm*cm],vs_bulk_resistance[mOhm*cm],vs_bulk_resistance_mean[mOhm*cm],vs_bulk_resistance_error[mOhm*cm],as_main_resistance[mOhm*cm2],as_main_resistance_mean[mOhm*cm2],as_main_resistance_error[mOhm*cm2],as_flow_resistance[mOhm*cm2],as_flow_resistance_mean[mOhm*cm2],as_flow_resistance_error[mOhm*cm2],as_bulk_resistance[mOhm*cm2],as_bulk_resistance_mean[mOhm*cm2],as_bulk_resistance_error[mOhm*cm2],as_contact_resistance[mOhm*cm2],as_contact_resistance_mean[mOhm*cm2],as_contact_resistance_error[mOhm*cm2],vs_main_conductance[S/cm],vs_main_conductance_mean[S/cm],vs_main_conductance_error[S/cm],vs_flow_conductance[S/cm],vs_flow_conductance_mean[S/cm],vs_flow_conductance_error[S/cm],vs_bulk_conductance[S/cm],vs_bulk_conductance_mean[S/cm],vs_bulk_conductance_error[S/cm],degradation_corr[mOhm],cycle,[mV] in [V]
82,17.08.2020,12:27:02, pp805a U=100V / t=16m  / Ra=0.172,messung1 (5Zyklen),2.069983,1497.0,173.900312,3.011582,175.426615,3.019809,439.445428,7.564652,3.75,0.395437,2.0,0.1,H23m. Nadel,0.0,116.16587308,156.76339401,40.48900946,116.16109808,156.75861901,40.48900946,2.01174482,3.12314706,0.99700472,0.0,57.07467663,76.81773597,19.77474212,4356.22024048,5878.62727525,1518.33785465,4356.04117798,5878.44821275,1518.33785465,0.0,0.0,0.0,435.62202405,587.86272752,151.83378546,435.6041178,587.84482127,151.83378546,7.54404309,11.71180148,3.73876769,214.03003736,288.0665099,74.15528294,0.2295568,0.19598359,0.03340358,0.22956624,0.19599107,0.03340553,13.25549163,11.07934371,2.8563745,0.004775,42.0,1000
83,17.08.2020,12:27:06, pp805a U=100V / t=16m  / Ra=0.172,messung1 (5Zyklen),2.073029,1997.0,235.561067,3.000065,237.087369,3.008292,445.206627,5.64902,3.75,0.396019,2.0,0.1,H23m. Nadel,0.0,117.9574697,156.76339401,40.48900946,117.9526947,156.75861901,40.48900946,1.50228593,3.12314706,0.99700472,0.0,58.22520439,76.81773597,19.77474212,4423.40511392,5878.62727525,1518.33785465,4423.22605142,5878.44821275,1518.33785465,0.0,0.0,0.0,442.34051139,587.86272752,151.83378546,442.32260514,587.84482127,151.83378546,5.63357223,11.71180148,3.73876769,218.34451645,288.0665099,74.15528294,0.22607018,0.19598359,0.03340358,0.22607933,0.19599107,0.03340553,17.75072651,11.07934371,2.8563745,0.004775,42.0,1000
84,17.08.2020,12:27:09, pp805a U=100V / t=16m  / Ra=0.172,messung1 (5Zyklen),3.06658,499.4,48.681801,3.034617,50.208103,3.042844,377.013192,22.848746,3.75,0.585821,3.0,0.1,H23m. Nadel,0.0,97.48057869,93.77398432,1.25149381,97.47652869,93.76993432,1.25149381,6.07652583,3.15451787,1.02382834,0.0,45.70000143,45.30770822,0.14366457,3655.52170104,3516.52441213,46.93101805,3655.36982604,3516.37253713,46.93101805,0.0,0.0,0.0,365.5521701,351.65244121,4.6931018,365.5369826,351.63725371,4.6931018,22.78697187,11.82944203,3.83935626,171.37500537,169.90390584,0.53874214,0.27355876,0.28452007,0.00370599,0.27357013,0.28453237,0.0037063,4.38847253,11.03937632,2.85979522,0.00405,42.0,1000
85,17.08.2020,12:27:13, pp805a U=100V / t=16m  / Ra=0.172,messung1 (5Zyklen),3.066012,997.0,92.771935,3.016518,94.298237,3.024745,354.682437,11.376924,3.75,0.58565,3.0,0.1,H23m. Nadel,0.0,93.05108826,93.77398432,1.25149381,93.04703826,93.76993432,1.25149381,3.02559478,3.15451787,1.02382834,0.0,45.01072174,45.30770822,0.14366457,3489.41580993,3516.52441213,46.93101805,3489.26393493,3516.37253713,46.93101805,0.0,0.0,0.0,348.94158099,351.65244121,4.6931018,348.92639349,351.63725371,4.6931018,11.34598044,11.82944203,3.83935626,168.79020653,169.90390584,0.53874214,0.28658092,0.28452007,0.00370599,0.2865934,0.28453237,0.0037063,8.81369402,11.03937632,2.85979522,0.00405,42.0,1000
86,17.08.2020,12:27:17, pp805a U=100V / t=16m  / Ra=0.172,messung1 (5Zyklen),3.066425,1497.0,138.449832,3.003356,139.976135,3.011582,350.64162,7.544044,3.75,0.585739,3.0,0.1,H23m. Nadel,0.0,92.48485772,93.77398432,1.25149381,92.48080772,93.76993432,1.25149381,2.00624983,3.15451787,1.02382834,0.0,45.23727894,45.30770822,0.14366457,3468.18216433,3516.52441213,46.93101805,3468.03028933,3516.37253713,46.93101805,0.0,0.0,0.0,346.81821643,351.65244121,4.6931018,346.80302893,351.63725371,4.6931018,7.52343687,11.82944203,3.83935626,169.63979603,169.90390584,0.53874214,0.28833549,0.28452007,0.00370599,0.28834812,0.28453237,0.0037063,13.29179758,11.03937632,2.85979522,0.00405,42.0,1000
87,17.08.2020,12:27:20, pp805a U=100V / t=16m  / Ra=0.172,messung1 (5Zyklen),3.067664,1997.0,183.882587,3.014873,185.40889,3.0231,348.163914,5.676827,3.75,0.586045,3.0,0.1,H23m. Nadel,0.0,92.07941262,93.77398432,1.25149381,92.07536262,93.76993432,1.25149381,1.50970105,3.15451787,1.02382834,0.0,45.28283078,45.30770822,0.14366457,3452.97797321,3516.52441213,46.93101805,3452.82609821,3516.37253713,46.93101805,0.0,0.0,0.0,345.29779732,351.65244121,4.6931018,345.28260982,351.63725371,4.6931018,5.66137894,11.82944203,3.83935626,169.81061544,169.90390584,0.53874214,0.28960509,0.28452007,0.00370599,0.28961783,0.28453237,0.0037063,17.66354116,11.03937632,2.85979522,0.00405,42.0,1000
88,17.08.2020,12:27:23, pp805a U=100V / t=16m  / Ra=0.172,messung1 (5Zyklen),5.048726,499.4,42.460777,3.041198,43.98708,3.049425,330.299457,22.898165,3.75,0.964502,5.0,0.1,H23m. Nadel,0.0,85.0235823,80.93127386,1.37097492,85.0203073,80.92799886,1.37097492,6.08970364,3.15703656,1.02607327,0.0,39.46530183,38.88548115,0.21209414,3188.3843362,3034.92276965,51.41155959,3188.2615237,3034.79995715,51.41155959,0.0,0.0,0.0,318.83843362,303.49227697,5.14115596,318.82615237,303.47999572,5.14115596,22.83638867,11.83888712,3.84777475,147.99488185,145.8205543,0.79535304,0.31363847,0.32977255,0.00540886,0.31365056,0.32978592,0.00540929,4.37897609,11.02694077,2.85042253,0.003275,42.0,1000
89,17.08.2020,12:27:28, pp805a U=100V / t=16m  / Ra=0.172,messung1 (5Zyklen),5.059138,997.0,79.693139,3.003356,81.219441,3.011582,305.489372,11.327416,3.75,0.966498,5.0,0.1,H23m. Nadel,0.0,79.93293781,80.93127386,1.37097492,79.92966281,80.92799886,1.37097492,3.01239318,3.15703656,1.02607327,0.0,38.45863482,38.88548115,0.21209414,2997.485168,3034.92276965,51.41155959,2997.3623555,3034.79995715,51.41155959,0.0,0.0,0.0,299.7485168,303.49227697,5.14115596,299.73623555,303.47999572,5.14115596,11.29647442,11.83888712,3.84777475,144.21988056,145.8205543,0.79535304,0.33361299,0.32977255,0.00540886,0.33362666,0.32978592,0.00540929,8.85231943,11.02694077,2.85042253,0.003275,42.0,1000
90,17.08.2020,12:27:31, pp805a U=100V / t=16m  / Ra=0.172,messung1 (5Zyklen),5.061169,1497.0,119.005216,3.014873,120.531519,3.0231,301.932662,7.572895,3.75,0.966869,5.0,0.1,H23m. Nadel,0.0,79.49580227,80.93127386,1.37097492,79.49252727,80.92799886,1.37097492,2.01394322,3.15703656,1.02607327,0.0,38.73929203,38.88548115,0.21209414,2981.09258517,3034.92276965,51.41155959,2980.96977267,3034.79995715,51.41155959,0.0,0.0,0.0,298.10925852,303.49227697,5.14115596,298.09697727,303.47999572,5.14115596,7.55228707,11.83888712,3.84777475,145.2723451,145.8205543,0.79535304,0.33544748,0.32977255,0.00540886,0.3354613,0.32978592,0.00540929,13.24102209,11.02694077,2.85042253,0.003275,42.0,1000
91,17.08.2020,12:27:34, pp805a U=100V / t=16m  / Ra=0.172,messung1 (5Zyklen),5.066572,1996.0,158.228455,3.018164,159.754757,3.02639,300.140451,5.685854,3.75,0.967967,5.0,0.1,H23m. Nadel,0.0,79.27277305,80.93127386,1.37097492,79.26949805,80.92799886,1.37097492,1.51210621,3.15703656,1.02607327,0.0,38.87869592,38.88548115,0.21209414,2972.72898923,3034.92276965,51.41155959,2972.60617673,3034.79995715,51.41155959,0.0,0.0,0.0,297.27289892,303.49227697,5.14115596,297.26061767,303.47999572,5.14115596,5.6703983,11.83888712,3.84777475,145.79510969,145.8205543,0.79535304,0.33639124,0.32977255,0.00540886,0.33640514,0.32978592,0.00540929,17.63544548,11.02694077,2.85042253,0.003275,42.0,1000
92,17.08.2020,12:27:37, pp805a U=100V / t=16m  / Ra=0.172,messung1 (5Zyklen),6.053947,499.4,39.13884,2.981966,40.665142,2.990193,305.354991,22.453391,3.75,1.156517,6.0,0.1,H23m. Nadel,0.0,78.37172607,75.34779091,1.01988113,78.36872607,75.34479091,1.01988113,5.97109732,3.12601417,0.99976452,0.0,36.19881438,36.10938837,0.08602728,2938.93972767,2825.54215929,38.24554247,2938.82722767,2825.42965929,38.24554247,0.0,0.0,0.0,293.89397277,282.55421593,3.82455425,293.88272277,282.54296593,3.82455425,22.39161494,11.72255312,3.74911697,135.74555391,135.4102064,0.32260229,0.34025876,0.35410423,0.00467549,0.34027179,0.35411835,0.00467586,4.46595747,11.07833446,2.85622678,0.003,42.0,1000
93,17.08.2020,12:27:42, pp805a U=100V / t=16m  / Ra=0.172,messung1 (5Zyklen),6.06219,997.0,74.52513,3.016518,76.051433,3.024745,286.051026,11.376924,3.75,1.158069,6.0,0.1,H23m. Nadel,0.0,74.74937813,75.34779091,1.01988113,74.74637813,75.34479091,1.01988113,3.02559478,3.12601417,0.99976452,0.0,35.86039168,36.10938837,0.08602728,2803.10168004,2825.54215929,38.24554247,2802.98918004,2825.42965929,38.24554247,0.0,0.0,0.0,280.310168,282.55421593,3.82455425,280.298918,282.54296593,3.82455425,11.34598044,11.72255312,3.74911697,134.47646878,135.4102064,0.32260229,0.35674767,0.35410423,0.00467549,0.35676199,0.35411835,0.00467586,8.81369402,11.07833446,2.85622678,0.003,42.0,1000
94,17.08.2020,12:27:45, pp805a U=100V / t=16m  / Ra=0.172,messung1 (5Zyklen),6.059488,1497.0,111.186566,2.996774,112.712868,3.005001,282.346865,7.527557,3.75,1.157566,6.0,0.1,H23m. Nadel,0.0,74.27292318,75.34779091,1.01988113,74.26992318,75.34479091,1.01988113,2.00185304,3.12601417,0.99976452,0.0,36.13403507,36.10938837,0.08602728,2785.23461924,2825.54215929,38.24554247,2785.12211924,2825.42965929,38.24554247,0.0,0.0,0.0,278.52346192,282.55421593,3.82455425,278.51221192,282.54296593,3.82455425,7.5069489,11.72255312,3.74911697,135.50263151,135.4102064,0.32260229,0.35903618,0.35410423,0.00467549,0.35905068,0.35411835,0.00467586,13.32099117,11.07833446,2.85622678,0.003,42.0,1000
95,17.08.2020,12:27:48, pp805a U=100V / t=16m  / Ra=0.172,messung1 (5Zyklen),6.060056,1996.0,147.698284,3.005001,149.224586,3.013228,280.356812,5.661124,3.75,1.157615,6.0,0.1,H23m. Nadel,0.0,73.99713627,75.34779091,1.01988113,73.99413627,75.34479091,1.01988113,1.50551152,3.12601417,0.99976452,0.0,36.24431237,36.10938837,0.08602728,2774.89261022,2825.54215929,38.24554247,2774.78011022,2825.42965929,38.24554247,0.0,0.0,0.0,277.48926102,282.55421593,3.82455425,277.47801102,282.54296593,3.82455425,5.64566821,11.72255312,3.74911697,135.91617141,135.4102064,0.32260229,0.36037431,0.35410423,0.00467549,0.36038892,0.35411835,0.00467586,17.71269516,11.07833446,2.85622678,0.003,42.0,1000
96,17.08.2020,12:27:52, pp805a U=100V / t=16m  / Ra=0.172,messung1 (5Zyklen),10.050351,499.4,32.264617,3.021454,33.790919,3.029681,253.736379,22.749907,3.75,1.919999,10.0,0.1,H23m. Nadel,0.0,64.60676211,61.69955551,0.97349915,64.60436211,61.69715551,0.97349915,6.0501682,3.15093473,1.0168549,0.0,29.27709696,29.27311039,0.11181143,2422.7535793,2313.73333171,36.50621822,2422.6635793,2313.64333171,36.50621822,0.0,0.0,0.0,242.27535793,231.37333317,3.65062182,242.26635793,231.36433317,3.65062182,22.68813076,11.81600522,3.81320587,109.78911359,109.77416397,0.41929285,0.41275349,0.43251533,0.00662125,0.41276883,0.43253218,0.00662176,4.40759096,11.03171647,2.85922299,0.0024,42.0,1000
97,17.08.2020,12:27:56, pp805a U=100V / t=16m  / Ra=0.172,messung1 (5Zyklen),10.038889,997.0,60.798072,3.019809,62.324375,3.028036,234.419664,11.389302,3.75,1.917816,10.0,0.1,H23m. Nadel,0.0,60.98101505,61.69955551,0.97349915,60.97861505,61.69715551,0.97349915,3.02889569,3.15093473,1.0168549,0.0,28.97485968,29.27311039,0.11181143,2286.78806419,2313.73333171,36.50621822,2286.69806419,2313.64333171,36.50621822,0.0,0.0,0.0,228.67880642,231.37333317,3.65062182,228.66980642,231.36433317,3.65062182,11.35835883,11.81600522,3.81320587,108.6557238,109.77416397,0.41929285,0.43729457,0.43251533,0.00662125,0.43731178,0.43253218,0.00662176,8.80408882,11.03171647,2.85922299,0.0024,42.0,1000
98,17.08.2020,12:27:59, pp805a U=100V / t=16m  / Ra=0.172,messung1 (5Zyklen),10.05646,1497.0,90.827145,3.021454,92.353447,3.029681,231.34631,7.589381,3.75,1.921176,10.0,0.1,H23m. Nadel,0.0,60.67277555,61.69955551,0.97349915,60.67037555,61.69715551,0.97349915,2.01833935,3.15093473,1.0168549,0.0,29.3260181,29.27311039,0.11181143,2275.22908317,2313.73333171,36.50621822,2275.13908317,2313.64333171,36.50621822,0.0,0.0,0.0,227.52290832,231.37333317,3.65062182,227.51390832,231.36433317,3.65062182,7.56877255,11.81600522,3.81320587,109.97256789,109.77416397,0.41929285,0.43951618,0.43251533,0.00662125,0.43953357,0.43253218,0.00662176,13.21218195,11.03171647,2.85922299,0.0024,42.0,1000
99,17.08.2020,12:28:03, pp805a U=100V / t=16m  / Ra=0.172,messung1 (5Zyklen),10.050075,1996.0,120.833188,3.006646,122.35949,3.014873,229.883812,5.664215,3.75,1.919878,10.0,0.1,H23m. Nadel,0.0,60.53766934,61.69955551,0.97349915,60.53526934,61.69715551,0.97349915,1.50633567,3.15093473,1.0168549,0.0,29.51446683,29.27311039,0.11181143,2270.1626002,2313.73333171,36.50621822,2270.0726002,2313.64333171,36.50621822,0.0,0.0,0.0,227.01626002,231.37333317,3.65062182,227.00726002,231.36433317,3.65062182,5.64875877,11.81600522,3.81320587,110.67925063,109.77416397,0.41929285,0.44049708,0.43251533,0.00662125,0.44051455,0.43253218,0.00662176,17.70300417,11.03171647,2.85922299,0.0024,42.0,1000
100,17.08.2020,12:28:06, pp805a U=100V / t=16m  / Ra=0.172,messung1 (5Zyklen),12.041478,499.4,29.418182,3.008292,30.944484,3.016518,232.362468,22.651068,3.75,2.300399,12.0,0.1,H23m. Nadel,0.0,58.90705246,56.58830134,0.78187042,58.90485246,56.58610134,0.78187042,6.02381258,3.15238909,1.00937334,0.0,26.44051994,26.71685612,0.13701453,2209.01446736,2122.06130017,29.32014062,2208.93196736,2121.97880017,29.32014062,0.0,0.0,0.0,220.90144674,212.20613002,2.93201406,220.89319674,212.19788002,2.93201406,22.58929716,11.82145911,3.78515001,99.15194979,100.18821046,0.51380448,0.45269056,0.47150318,0.00635135,0.45270747,0.47152153,0.00635183,4.42687523,10.99700467,2.84333888,0.0022,42.0,1000
101,17.08.2020,12:28:10, pp805a U=100V / t=16m  / Ra=0.172,messung1 (5Zyklen),12.043319,997.0,55.969004,3.044489,57.495307,3.052716,216.256168,11.48213,3.75,2.300734,12.0,0.1,H23m. Nadel,0.0,56.13741625,56.58830134,0.78187042,56.13521625,56.58610134,0.78187042,3.05364995,3.15238909,1.00937334,0.0,26.54078315,26.71685612,0.13701453,2105.15310933,2122.06130017,29.32014062,2105.07060933,2121.97880017,29.32014062,0.0,0.0,0.0,210.51531093,212.20613002,2.93201406,210.50706093,212.19788002,2.93201406,11.45118731,11.82145911,3.78515001,99.52793681,100.18821046,0.51380448,0.47502483,0.47150318,0.00635135,0.47504345,0.47152153,0.00635183,8.73271891,10.99700467,2.84333888,0.0022,42.0,1000
102,17.08.2020,12:28:14, pp805a U=100V / t=16m  / Ra=0.172,messung1 (5Zyklen),12.049704,1497.0,83.428057,3.021454,84.954359,3.029681,212.811522,7.589381,3.75,2.301855,12.0,0.1,H23m. Nadel,0.0,55.730165,56.58830134,0.78187042,55.727965,56.58610134,0.78187042,2.01833935,3.15238909,1.00937334,0.0,26.85481283,26.71685612,0.13701453,2089.88118737,2122.06130017,29.32014062,2089.79868737,2121.97880017,29.32014062,0.0,0.0,0.0,208.98811874,212.20613002,2.93201406,208.97986874,212.19788002,2.93201406,7.56877255,11.82145911,3.78515001,100.7055481,100.18821046,0.51380448,0.4784961,0.47150318,0.00635135,0.47851499,0.47152153,0.00635183,13.21218195,10.99700467,2.84333888,0.0022,42.0,1000
103,17.08.2020,12:28:17, pp805a U=100V / t=16m  / Ra=0.172,messung1 (5Zyklen),12.049997,1996.0,110.934829,3.021454,112.461132,3.029681,211.287196,5.692036,3.75,2.301915,12.0,0.1,H23m. Nadel,0.0,55.57857164,56.58830134,0.78187042,55.57637164,56.58610134,0.78187042,1.51375451,3.15238909,1.00937334,0.0,27.03130857,26.71685612,0.13701453,2084.19643662,2122.06130017,29.32014062,2084.11393662,2121.97880017,29.32014062,0.0,0.0,0.0,208.41964366,212.20613002,2.93201406,208.41139366,212.19788002,2.93201406,5.67657941,11.82145911,3.78515001,101.36740713,100.18821046,0.51380448,0.47980122,0.47150318,0.00635135,0.47982022,0.47152153,0.00635183,17.6162426,10.99700467,2.84333888,0.0022,42.0,1000
104,17.08.2020,12:28:20, pp805a U=100V / t=16m  / Ra=0.172,messung1 (5Zyklen),15.02151,499.4,26.109407,3.032972,27.63571,3.041198,207.516843,22.836391,3.75,2.869572,15.0,0.1,H23m. Nadel,0.0,52.28155186,50.31620571,0.66908602,52.27955186,50.31420571,0.66908602,6.07323188,3.16537224,1.01876847,0.0,23.10315999,23.57441673,0.1804623,1960.55819483,1886.85771406,25.09072559,1960.48319483,1886.78271406,25.09072559,0.0,0.0,0.0,196.05581948,188.68577141,2.50907256,196.04831948,188.67827141,2.50907256,22.77461954,11.87014591,3.82038176,86.63684997,88.40406275,0.67673361,0.51005882,0.53025655,0.00689073,0.51007833,0.53027765,0.00689127,4.39085271,10.94973429,2.81271461,0.002,42.0,1000
105,17.08.2020,12:28:25, pp805a U=100V / t=16m  / Ra=0.172,messung1 (5Zyklen),15.021166,997.0,49.873026,3.02639,51.399328,3.034617,193.327464,11.414056,3.75,2.869539,15.0,0.1,H23m. Nadel,0.0,50.02309529,50.31620571,0.66908602,50.02109529,50.31420571,0.66908602,3.03549649,3.16537224,1.01876847,0.0,23.4927994,23.57441673,0.1804623,1875.86607322,1886.85771406,25.09072559,1875.79107322,1886.78271406,25.09072559,0.0,0.0,0.0,187.58660732,188.68577141,2.50907256,187.57910732,188.67827141,2.50907256,11.38311184,11.87014591,3.82038176,88.09799774,88.40406275,0.67673361,0.5330871,0.53025655,0.00689073,0.53310841,0.53027765,0.00689127,8.784944,10.94973429,2.81271461,0.002,42.0,1000
106,17.08.2020,12:28:28, pp805a U=100V / t=16m  / Ra=0.172,messung1 (5Zyklen),15.024935,1497.0,74.240487,3.031326,75.766789,3.039553,189.796566,7.614111,3.75,2.870328,15.0,0.1,H23m. Nadel,0.0,49.59284369,50.31620571,0.66908602,49.59084369,50.31420571,0.66908602,2.02493387,3.16537224,1.01876847,0.0,23.78295491,23.57441673,0.1804623,1859.73163828,1886.85771406,25.09072559,1859.65663828,1886.78271406,25.09072559,0.0,0.0,0.0,185.97316383,188.68577141,2.50907256,185.96566383,188.67827141,2.50907256,7.593502,11.87014591,3.82038176,89.18608091,88.40406275,0.67673361,0.53771199,0.53025655,0.00689073,0.53773368,0.53027765,0.00689127,13.16915436,10.94973429,2.81271461,0.002,42.0,1000
107,17.08.2020,12:28:31, pp805a U=100V / t=16m  / Ra=0.172,messung1 (5Zyklen),15.040459,1997.0,98.586562,3.05107,100.112864,3.059297,187.993611,5.744799,3.75,2.873198,15.0,0.1,H23m. Nadel,0.0,49.367332,50.31620571,0.66908602,49.365332,50.31420571,0.66908602,1.52782674,3.16537224,1.01876847,0.0,23.91875263,23.57441673,0.1804623,1851.27494992,1886.85771406,25.09072559,1851.19994992,1886.78271406,25.09072559,0.0,0.0,0.0,185.12749499,188.68577141,2.50907256,185.11999499,188.67827141,2.50907256,5.72935028,11.87014591,3.82038176,89.69532236,88.40406275,0.67673361,0.54016828,0.53025655,0.00689073,0.54019016,0.53027765,0.00689127,17.45398609,10.94973429,2.81271461,0.002,42.0,1000
108,17.08.2020,12:28:34, pp805a U=100V / t=16m  / Ra=0.172,messung1 (5Zyklen),20.036166,499.4,21.867726,3.037908,23.394028,3.046134,175.666011,22.873456,3.75,3.827608,20.0,0.1,H23m. Nadel,0.0,43.7879976,42.17988933,0.55566667,43.7862976,42.17818933,0.55566667,6.08311574,3.16371002,1.02383935,0.0,18.85159093,19.50723966,0.2349618,1642.04990989,1581.74584995,20.8375003,1641.98615989,1581.68209995,20.8375003,0.0,0.0,0.0,164.20499099,158.17458499,2.08375003,164.19861599,158.16820999,2.08375003,22.81168402,11.86391257,3.83939756,70.69346598,73.15214871,0.88110674,0.60899489,0.63253537,0.00816214,0.60901853,0.63256089,0.0081628,4.38371844,10.99192324,2.837468,0.0017,42.0,1000
109,17.08.2020,12:28:39, pp805a U=100V / t=16m  / Ra=0.172,messung1 (5Zyklen),20.035495,997.0,41.901362,3.037908,43.427665,3.046134,163.343774,11.457376,3.75,3.827483,20.0,0.1,H23m. Nadel,0.0,42.02744433,42.17988933,0.55566667,42.02574433,42.17818933,0.55566667,3.04704915,3.16371002,1.02383935,0.0,19.48934759,19.50723966,0.2349618,1576.02916249,1581.74584995,20.8375003,1575.96541249,1581.68209995,20.8375003,0.0,0.0,0.0,157.60291625,158.17458499,2.08375003,157.59654125,158.16820999,2.08375003,11.4264343,11.86391257,3.83939756,73.08505347,73.15214871,0.88110674,0.63450603,0.63253537,0.00816214,0.63453169,0.63256089,0.0081628,8.75163654,10.99192324,2.837468,0.0017,42.0,1000
110,17.08.2020,12:28:42, pp805a U=100V / t=16m  / Ra=0.172,messung1 (5Zyklen),20.035099,1497.0,62.255842,2.996774,63.782144,3.005001,159.774911,7.527557,3.75,3.827375,20.0,0.1,H23m. Nadel,0.0,41.5870688,42.17988933,0.55566667,41.5853688,42.17818933,0.55566667,2.00185304,3.16371002,1.02383935,0.0,19.79175788,19.50723966,0.2349618,1559.51508016,1581.74584995,20.8375003,1559.45133016,1581.68209995,20.8375003,0.0,0.0,0.0,155.95150802,158.17458499,2.08375003,155.94513302,158.16820999,2.08375003,7.5069489,11.86391257,3.83939756,74.21909206,73.15214871,0.88110674,0.64122496,0.63253537,0.00816214,0.64125118,0.63256089,0.0081628,13.32099117,10.99192324,2.837468,0.0017,42.0,1000
111,17.08.2020,12:28:45, pp805a U=100V / t=16m  / Ra=0.172,messung1 (5Zyklen),20.026494,1996.0,82.468825,3.039553,83.995127,3.04778,157.806476,5.726039,3.75,3.82554,20.0,0.1,H23m. Nadel,0.0,41.31704659,42.17988933,0.55566667,41.31534659,42.17818933,0.55566667,1.52282214,3.16371002,1.02383935,0.0,19.89626222,19.50723966,0.2349618,1549.38924724,1581.74584995,20.8375003,1549.32549724,1581.68209995,20.8375003,0.0,0.0,0.0,154.93892472,158.17458499,2.08375003,154.93254972,158.16820999,2.08375003,5.71058304,11.86391257,3.83939756,74.61098334,73.15214871,0.88110674,0.64541561,0.63253537,0.00816214,0.64544216,0.63256089,0.0081628,17.51134679,10.99192324,2.837468,0.0017,42.0,1000
112,17.08.2020,12:28:49, pp805a U=100V / t=16m  / Ra=0.172,messung1 (5Zyklen),24.014643,499.4,19.55109,3.013228,21.077392,3.021454,158.270367,22.688133,3.75,4.587422,24.0,0.1,H23m. Nadel,0.0,39.14915899,37.45890746,0.58449499,39.14758399,37.45733246,0.58449499,6.03369644,3.15891391,1.01059015,0.0,16.55694378,17.14920927,0.2140561,1468.09346215,1404.7090297,21.9185622,1468.03439965,1404.6499672,21.9185622,0.0,0.0,0.0,146.80934622,140.47090297,2.19185622,146.80343997,140.46499672,2.19185622,22.62636163,11.84592716,3.78971307,62.08853917,64.30953478,0.80271037,0.68115554,0.71239897,0.01084832,0.68118295,0.71242897,0.01084922,4.41962352,10.97504954,2.84459533,0.001575,42.0,1000
113,17.08.2020,12:28:53, pp805a U=100V / t=16m  / Ra=0.172,messung1 (5Zyklen),24.019875,997.0,37.200631,3.04778,38.726934,3.056006,145.66299,11.494507,3.75,4.588622,24.0,0.1,H23m. Nadel,0.0,37.31256871,37.45890746,0.58449499,37.31099371,37.45733246,0.58449499,3.05695085,3.15891391,1.01059015,0.0,17.12702143,17.14920927,0.2140561,1399.22132648,1404.7090297,21.9185622,1399.16226398,1404.6499672,21.9185622,0.0,0.0,0.0,139.92213265,140.47090297,2.19185622,139.9162264,140.46499672,2.19185622,11.4635657,11.84592716,3.78971307,64.22633035,64.30953478,0.80271037,0.71468322,0.71239897,0.01084832,0.71471339,0.71242897,0.01084922,8.7232893,10.97504954,2.84459533,0.001575,42.0,1000
114,17.08.2020,12:28:56, pp805a U=100V / t=16m  / Ra=0.172,messung1 (5Zyklen),24.008722,1497.0,55.101911,3.044489,56.628213,3.052716,141.854242,7.647083,3.75,4.586456,24.0,0.1,H23m. Nadel,0.0,36.80822378,37.45890746,0.58449499,36.80664878,37.45733246,0.58449499,2.03372679,3.15891391,1.01059015,0.0,17.386461,17.14920927,0.2140561,1380.30839178,1404.7090297,21.9185622,1380.24932928,1404.6499672,21.9185622,0.0,0.0,0.0,138.03083918,140.47090297,2.19185622,138.02493293,140.46499672,2.19185622,7.62647545,11.84592716,3.78971307,65.19922874,64.30953478,0.80271037,0.72447578,0.71239897,0.01084832,0.72450678,0.71242897,0.01084922,13.11221686,10.97504954,2.84459533,0.001575,42.0,1000
115,17.08.2020,12:29:00, pp805a U=100V / t=16m  / Ra=0.172,messung1 (5Zyklen),24.000358,1996.0,72.985094,3.016518,74.511396,3.024745,139.988845,5.682762,3.75,4.58493,24.0,0.1,H23m. Nadel,0.0,36.56567836,37.45890746,0.58449499,36.56410336,37.45733246,0.58449499,1.51128156,3.15891391,1.01059015,0.0,17.5264109,17.14920927,0.2140561,1371.21293838,1404.7090297,21.9185622,1371.15387588,1404.6499672,21.9185622,0.0,0.0,0.0,137.12129384,140.47090297,2.19185622,137.11538759,140.46499672,2.19185622,5.66730586,11.84592716,3.78971307,65.72404086,64.30953478,0.80271037,0.72928133,0.71239897,0.01084832,0.72931275,0.71242897,0.01084922,17.64506848,10.97504954,2.84459533,0.001575,42.0,1000
116,17.08.2020,12:29:03, pp805a U=100V / t=16m  / Ra=0.172,messung1 (5Zyklen),29.981791,499.4,16.689847,3.024745,18.21615,3.032972,136.785265,22.774617,3.75,5.72797,30.0,0.1,H23m. Nadel,0.0,33.41979776,31.80849855,0.55989575,33.41839776,31.80709855,0.55989575,6.05675811,3.16103607,1.01627165,0.0,13.68081982,14.32303124,0.22853164,1253.2424159,1192.81869548,20.99609046,1253.1899159,1192.76619548,20.99609046,0.0,0.0,0.0,125.32424159,119.28186955,2.09960905,125.31899159,119.27661955,2.09960905,22.71284291,11.85388525,3.81101868,51.30307434,53.71136715,0.85699363,0.79793022,0.83910982,0.01438383,0.79796365,0.83914682,0.01438508,4.40279539,10.97598437,2.83421978,0.0014,42.0,1000
117,17.08.2020,12:29:07, pp805a U=100V / t=16m  / Ra=0.172,messung1 (5Zyklen),29.992926,997.0,31.594964,3.037908,33.121267,3.046134,124.578486,11.457376,3.75,5.729696,30.0,0.1,H23m. Nadel,0.0,31.6900341,31.80849855,0.55989575,31.6886341,31.80709855,0.55989575,3.04704915,3.16103607,1.01627165,0.0,14.32079248,14.32303124,0.22853164,1188.37627884,1192.81869548,20.99609046,1188.32377884,1192.76619548,20.99609046,0.0,0.0,0.0,118.83762788,119.28186955,2.09960905,118.83237788,119.27661955,2.09960905,11.4264343,11.85388525,3.81101868,53.70297179,53.71136715,0.85699363,0.84148432,0.83910982,0.01438383,0.84152149,0.83914682,0.01438508,8.75163654,10.97598437,2.83421978,0.0014,42.0,1000
118,17.08.2020,12:29:11, pp805a U=100V / t=16m  / Ra=0.172,messung1 (5Zyklen),29.982583,1497.0,46.704105,3.02639,48.230407,3.034617,120.817653,7.601746,3.75,5.727654,30.0,0.1,H23m. Nadel,0.0,31.19846693,31.80849855,0.55989575,31.19706693,31.80709855,0.55989575,2.02163661,3.16103607,1.01627165,0.0,14.58771516,14.32303124,0.22853164,1169.94251002,1192.81869548,20.99609046,1169.89001002,1192.76619548,20.99609046,0.0,0.0,0.0,116.994251,119.28186955,2.09960905,116.989001,119.27661955,2.09960905,7.58113727,11.85388525,3.81101868,54.70393186,53.71136715,0.85699363,0.85474285,0.83910982,0.01438383,0.85478121,0.83914682,0.01438508,13.19063306,10.97598437,2.83421978,0.0014,42.0,1000
119,17.08.2020,12:29:14, pp805a U=100V / t=16m  / Ra=0.172,messung1 (5Zyklen),29.991309,1996.0,61.727688,3.031326,63.253991,3.039553,118.83891,5.710583,3.75,5.729393,30.0,0.1,H23m. Nadel,0.0,30.92569539,31.80849855,0.55989575,30.92429539,31.80709855,0.55989575,1.5187004,3.16103607,1.01627165,0.0,14.70279749,14.32303124,0.22853164,1159.71357715,1192.81869548,20.99609046,1159.66107715,1192.76619548,20.99609046,0.0,0.0,0.0,115.97135772,119.28186955,2.09960905,115.96610772,119.27661955,2.09960905,5.6951265,11.85388525,3.81101868,55.13549061,53.71136715,0.85699363,0.86228188,0.83910982,0.01438383,0.86232091,0.83914682,0.01438508,17.55887248,10.97598437,2.83421978,0.0014,42.0,1000
120,17.08.2020,12:29:24, pp805a U=100V / t=16m  / Ra=0.172,messung1 (5Zyklen),2.071773,499.4,138.96976,3.00171,140.496062,3.009937,1054.986448,22.601649,3.75,0.39601,2.0,0.1,H23m. Nadel,0.0,278.27344814,157.09647106,40.39540837,278.26862314,157.09164606,40.39540837,6.01063276,3.1398294,1.00709311,0.0,136.12899519,76.97590833,19.7218209,10435.25430517,5891.11766464,1514.82781406,10435.07336767,5890.93672714,1514.82781406,0.0,0.0,0.0,1043.52543052,589.11176646,151.48278141,1043.50733677,589.09367271,151.48278141,22.53987285,11.77436024,3.77659915,510.48373196,288.65965623,73.95682837,0.095829,0.19534329,0.03318579,0.09583066,0.19535079,0.03318774,4.43658226,11.02977385,2.83438831,0.004825,43.0,1000
121,17.08.2020,12:29:27, pp805a U=100V / t=16m  / Ra=0.172,messung1 (5Zyklen),2.069398,997.0,115.176513,3.014873,116.702815,3.0231,438.952414,11.370736,3.75,0.395326,2.0,0.1,H23m. Nadel,0.0,115.52308225,157.09647106,40.39540837,115.51825725,157.09164606,40.39540837,3.02394483,3.1398294,1.00709311,0.0,56.24715621,76.97590833,19.7218209,4332.11558425,5891.11766464,1514.82781406,4331.93464675,5890.93672714,1514.82781406,0.0,0.0,0.0,433.21155843,589.11176646,151.48278141,433.19346468,589.09367271,151.48278141,11.33979313,11.77436024,3.77659915,210.92683577,288.65965623,73.95682837,0.2308341,0.19534329,0.03318579,0.23084374,0.19535079,0.03318774,8.81850302,11.02977385,2.83438831,0.004825,43.0,1000
122,17.08.2020,12:29:30, pp805a U=100V / t=16m  / Ra=0.172,messung1 (5Zyklen),2.074114,1497.0,174.588064,3.006646,176.114367,3.014873,441.168253,7.552287,3.75,0.396226,2.0,0.1,H23m. Nadel,0.0,116.62529325,157.09647106,40.39540837,116.62046825,157.09164606,40.39540837,2.00844756,3.1398294,1.00709311,0.0,57.30601035,76.97590833,19.7218209,4373.44849699,5891.11766464,1514.82781406,4373.26755949,5890.93672714,1514.82781406,0.0,0.0,0.0,437.3448497,589.11176646,151.48278141,437.32675595,589.09367271,151.48278141,7.53167836,11.77436024,3.77659915,214.8975388,288.65965623,73.95682837,0.22865252,0.19534329,0.03318579,0.22866198,0.19535079,0.03318774,13.27725313,11.02977385,2.83438831,0.004825,43.0,1000
123,17.08.2020,12:29:34, pp805a U=100V / t=16m  / Ra=0.172,messung1 (5Zyklen),2.073236,1997.0,235.574229,3.028036,237.100532,3.036262,445.231344,5.701544,3.75,0.396075,2.0,0.1,H23m. Nadel,0.0,117.96406059,157.09647106,40.39540837,117.95923559,157.09164606,40.39540837,1.51629244,3.1398294,1.00709311,0.0,58.22147158,76.97590833,19.7218209,4423.65227216,5891.11766464,1514.82781406,4423.47133466,5890.93672714,1514.82781406,0.0,0.0,0.0,442.36522722,589.11176646,151.48278141,442.34713347,589.09367271,151.48278141,5.68609664,11.77436024,3.77659915,218.33051841,288.65965623,73.95682837,0.22605755,0.19534329,0.03318579,0.2260668,0.19535079,0.03318774,17.586757,11.02977385,2.83438831,0.004825,43.0,1000
124,17.08.2020,12:29:37, pp805a U=100V / t=16m  / Ra=0.172,messung1 (5Zyklen),3.030061,499.4,53.440119,3.003356,54.966422,3.011582,412.743455,22.614004,3.75,0.578845,3.0,0.1,H23m. Nadel,0.0,107.00864838,98.2291058,2.92999123,107.00461504,98.22507246,2.92999123,6.01392871,3.13094685,1.01042886,0.0,50.49534317,47.54706281,1.00701753,4012.82431418,3683.59146734,109.87467099,4012.67306418,3683.44021734,109.87467099,0.0,0.0,0.0,401.28243142,368.35914673,10.9874671,401.26730642,368.34402173,10.9874671,22.55223268,11.74105068,3.78910824,189.35753687,178.30148553,3.77631574,0.24920104,0.27216002,0.00766441,0.24921044,0.27217125,0.00766502,4.43415077,11.09039417,2.86002425,0.00403333,43.0,1000
125,17.08.2020,12:29:41, pp805a U=100V / t=16m  / Ra=0.172,messung1 (5Zyklen),3.04197,997.0,94.76444,2.996774,96.290742,3.005001,362.176815,11.302661,3.75,0.581104,3.0,0.1,H23m. Nadel,0.0,95.04958877,98.2291058,2.92999123,95.04555543,98.22507246,2.92999123,3.00579137,3.13094685,1.01042886,0.0,46.01988203,47.54706281,1.00701753,3564.35957874,3683.59146734,109.87467099,3564.20832874,3683.44021734,109.87467099,0.0,0.0,0.0,356.43595787,368.35914673,10.9874671,356.42083287,368.34402173,10.9874671,11.27171765,11.74105068,3.78910824,172.57455761,178.30148553,3.77631574,0.28055531,0.27216002,0.00766441,0.28056721,0.27217125,0.00766502,8.87176232,11.09039417,2.86002425,0.00403333,43.0,1000
126,17.08.2020,12:29:45, pp805a U=100V / t=16m  / Ra=0.172,messung1 (5Zyklen),3.048716,1497.0,142.449652,2.991838,143.975954,3.000065,360.661208,7.515193,3.75,0.582392,3.0,0.1,H23m. Nadel,0.0,95.15674816,98.2291058,2.92999123,95.15271483,98.22507246,2.92999123,1.99855578,3.13094685,1.01042886,0.0,46.57707953,47.54706281,1.00701753,3568.37805611,3683.59146734,109.87467099,3568.22680611,3683.44021734,109.87467099,0.0,0.0,0.0,356.83780561,368.35914673,10.9874671,356.82268061,368.34402173,10.9874671,7.49458417,11.74105068,3.78910824,174.66404822,178.30148553,3.77631574,0.28023936,0.27216002,0.00766441,0.28025124,0.27217125,0.00766502,13.34296844,11.09039417,2.86002425,0.00403333,43.0,1000
127,17.08.2020,12:29:48, pp805a U=100V / t=16m  / Ra=0.172,messung1 (5Zyklen),3.054688,1996.0,191.02007,3.005001,192.546373,3.013228,361.747945,5.661124,3.75,0.583612,3.0,0.1,H23m. Nadel,0.0,95.70143788,98.2291058,2.92999123,95.69740454,98.22507246,2.92999123,1.50551152,3.13094685,1.01042886,0.0,47.09594651,47.54706281,1.00701753,3588.80392034,3683.59146734,109.87467099,3588.65267034,3683.44021734,109.87467099,0.0,0.0,0.0,358.88039203,368.35914673,10.9874671,358.86526703,368.34402173,10.9874671,5.64566821,11.74105068,3.78910824,176.60979941,178.30148553,3.77631574,0.27864437,0.27216002,0.00766441,0.27865611,0.27217125,0.00766502,17.71269516,11.09039417,2.86002425,0.00403333,43.0,1000
128,17.08.2020,12:29:51, pp805a U=100V / t=16m  / Ra=0.172,messung1 (5Zyklen),5.062356,499.4,44.690211,3.021454,46.216513,3.029681,347.040295,22.749907,3.75,0.967126,5.0,0.1,H23m. Nadel,0.0,89.48780737,83.2125478,2.09609836,89.48453237,83.2092728,2.09609836,6.0501682,3.15271555,1.013756,0.0,41.71718208,40.02827863,0.56958683,3355.79277633,3120.47054261,78.60368861,3355.66996383,3120.34773011,78.60368861,0.0,0.0,0.0,335.57927763,312.04705426,7.86036886,335.56699638,312.03477301,7.86036886,22.68813076,11.82268331,3.80158498,156.43943281,150.10604485,2.1359506,0.29799218,0.32104668,0.0077042,0.29800308,0.32105936,0.0077048,4.40759096,10.97983499,2.81303339,0.003275,43.0,1000
129,17.08.2020,12:29:56, pp805a U=100V / t=16m  / Ra=0.172,messung1 (5Zyklen),5.065488,997.0,81.236466,2.99842,82.762769,3.006646,311.294265,11.30885,3.75,0.967635,5.0,0.1,H23m. Nadel,0.0,81.48090873,83.2125478,2.09609836,81.47763373,83.2092728,2.09609836,3.00744233,3.15271555,1.013756,0.0,39.2350957,40.02827863,0.56958683,3055.53407723,3120.47054261,78.60368861,3055.41126473,3120.34773011,78.60368861,0.0,0.0,0.0,305.55340772,312.04705426,7.86036886,305.54112647,312.03477301,7.86036886,11.27790873,11.82268331,3.80158498,147.13160887,150.10604485,2.1359506,0.32727503,0.32104668,0.0077042,0.32728818,0.32105936,0.0077048,8.86689212,10.97983499,2.81303339,0.003275,43.0,1000
130,17.08.2020,12:29:59, pp805a U=100V / t=16m  / Ra=0.172,messung1 (5Zyklen),5.059413,1497.0,121.331725,3.039553,122.858028,3.04778,307.760591,7.634719,3.75,0.966527,5.0,0.1,H23m. Nadel,0.0,81.0499165,83.2125478,2.09609836,81.0466415,83.2092728,2.09609836,2.03042953,3.15271555,1.013756,0.0,39.50810599,40.02827863,0.56958683,3039.37186874,3120.47054261,78.60368861,3039.24905624,3120.34773011,78.60368861,0.0,0.0,0.0,303.93718687,312.04705426,7.86036886,303.92490562,312.03477301,7.86036886,7.61411072,11.82268331,3.80158498,148.15539745,150.10604485,2.1359506,0.32901535,0.32104668,0.0077042,0.32902865,0.32105936,0.0077048,13.13351009,10.97983499,2.81303339,0.003275,43.0,1000
131,17.08.2020,12:30:02, pp805a U=100V / t=16m  / Ra=0.172,messung1 (5Zyklen),5.05888,1996.0,161.339791,3.039553,162.866094,3.04778,305.985898,5.726039,3.75,0.966475,5.0,0.1,H23m. Nadel,0.0,80.83155862,83.2125478,2.09609836,80.82828362,83.2092728,2.09609836,1.52282214,3.15271555,1.013756,0.0,39.65273074,40.02827863,0.56958683,3031.18344815,3120.47054261,78.60368861,3031.06063565,3120.34773011,78.60368861,0.0,0.0,0.0,303.11834481,312.04705426,7.86036886,303.10606356,312.03477301,7.86036886,5.71058304,11.82268331,3.80158498,148.69774026,150.10604485,2.1359506,0.32990415,0.32104668,0.0077042,0.32991752,0.32105936,0.0077048,17.51134679,10.97983499,2.81303339,0.003275,43.0,1000
132,17.08.2020,12:30:05, pp805a U=100V / t=16m  / Ra=0.172,messung1 (5Zyklen),6.051245,499.4,39.660412,3.008292,41.186714,3.016518,309.271482,22.651068,3.75,1.156027,6.0,0.1,H23m. Nadel,0.0,79.41612335,76.00870562,1.14908246,79.41312335,76.00570562,1.14908246,6.02381258,3.14813878,1.00832136,0.0,36.69465539,36.42878342,0.11265989,2978.10462555,2850.32646088,43.09059222,2977.99212555,2850.21396088,43.09059222,0.0,0.0,0.0,297.81046256,285.03264609,4.30905922,297.79921256,285.02139609,4.30905922,22.58929716,11.80552042,3.78120511,137.6049577,136.60793783,0.42247457,0.33578404,0.35107113,0.00516243,0.33579672,0.35108501,0.00516284,4.42687523,10.99078553,2.82124431,0.003,43.0,1000
133,17.08.2020,12:30:10, pp805a U=100V / t=16m  / Ra=0.172,messung1 (5Zyklen),6.057526,997.0,75.10429,3.016518,76.630592,3.024745,288.229408,11.376924,3.75,1.15729,6.0,0.1,H23m. Nadel,0.0,75.33028084,76.00870562,1.14908246,75.32728084,76.00570562,1.14908246,3.02559478,3.14813878,1.00832136,0.0,36.15084303,36.42878342,0.11265989,2824.88553159,2850.32646088,43.09059222,2824.77303159,2850.21396088,43.09059222,0.0,0.0,0.0,282.48855316,285.03264609,4.30905922,282.47730316,285.02139609,4.30905922,11.34598044,11.80552042,3.78120511,135.56566136,136.60793783,0.42247457,0.35399664,0.35107113,0.00516243,0.35401074,0.35108501,0.00516284,8.81369402,10.99078553,2.82124431,0.003,43.0,1000
134,17.08.2020,12:30:13, pp805a U=100V / t=16m  / Ra=0.172,messung1 (5Zyklen),6.06145,1497.0,111.979619,3.028036,113.505922,3.036262,284.333471,7.605868,3.75,1.157944,6.0,0.1,H23m. Nadel,0.0,74.8026847,76.00870562,1.14908246,74.7996847,76.00570562,1.14908246,2.02273614,3.14813878,1.00832136,0.0,36.38847428,36.42878342,0.11265989,2805.10067635,2850.32646088,43.09059222,2804.98817635,2850.21396088,43.09059222,0.0,0.0,0.0,280.51006764,285.03264609,4.30905922,280.49881764,285.02139609,4.30905922,7.58526052,11.80552042,3.78120511,136.45677856,136.60793783,0.42247457,0.35649344,0.35107113,0.00516243,0.35650774,0.35108501,0.00516284,13.18346281,10.99078553,2.82124431,0.003,43.0,1000
135,17.08.2020,12:30:16, pp805a U=100V / t=16m  / Ra=0.172,messung1 (5Zyklen),6.057716,1997.0,148.74801,3.036262,150.274312,3.044489,282.187617,5.716992,3.75,1.157204,6.0,0.1,H23m. Nadel,0.0,74.4857336,76.00870562,1.14908246,74.4827336,76.00570562,1.14908246,1.52041162,3.14813878,1.00832136,0.0,36.48116099,36.42878342,0.11265989,2793.21501002,2850.32646088,43.09059222,2793.10251002,2850.21396088,43.09059222,0.0,0.0,0.0,279.321501,285.03264609,4.30905922,279.310251,285.02139609,4.30905922,5.70154357,11.80552042,3.78120511,136.80435372,136.60793783,0.42247457,0.35801039,0.35107113,0.00516243,0.35802481,0.35108501,0.00516284,17.53911004,10.99078553,2.82124431,0.003,43.0,1000
136,17.08.2020,12:30:20, pp805a U=100V / t=16m  / Ra=0.172,messung1 (5Zyklen),10.037013,499.4,32.567359,3.024745,34.093662,3.032972,256.009673,22.774617,3.75,1.917307,10.0,0.1,H23m. Nadel,0.0,65.21297357,63.04018464,0.73518843,65.21057357,63.03778464,0.73518843,6.05675811,3.15321559,1.01739831,0.0,29.57690773,29.94228452,0.15370795,2445.48650881,2364.00692396,27.56956597,2445.39650881,2363.91692396,27.56956597,0.0,0.0,0.0,244.54865088,236.4006924,2.7569566,244.53965088,236.3916924,2.7569566,22.71284291,11.82455846,3.81524368,110.91340398,112.28356697,0.5764048,0.40891659,0.42317968,0.00483261,0.40893164,0.4231958,0.00483297,4.40279539,11.01285378,2.84426479,0.0024,43.0,1000
137,17.08.2020,12:30:24, pp805a U=100V / t=16m  / Ra=0.172,messung1 (5Zyklen),10.044103,997.0,62.459864,3.013228,63.986166,3.021454,240.670134,11.364547,3.75,1.918799,10.0,0.1,H23m. Nadel,0.0,62.64780742,63.04018464,0.73518843,62.64540742,63.03778464,0.73518843,3.02229488,3.15321559,1.01739831,0.0,29.81155627,29.94228452,0.15370795,2349.29277834,2364.00692396,27.56956597,2349.20277834,2363.91692396,27.56956597,0.0,0.0,0.0,234.92927783,236.4006924,2.7569566,234.92027783,236.3916924,2.7569566,11.33360582,11.82455846,3.81524368,111.79333601,112.28356697,0.5764048,0.42566002,0.42317968,0.00483261,0.42567632,0.4231958,0.00483297,8.82331728,11.01285378,2.84426479,0.0024,43.0,1000
138,17.08.2020,12:30:27, pp805a U=100V / t=16m  / Ra=0.172,messung1 (5Zyklen),10.053965,1497.0,93.209595,3.02639,94.735897,3.034617,237.314372,7.601746,3.75,1.920594,10.0,0.1,H23m. Nadel,0.0,62.26425852,63.04018464,0.73518843,62.26185852,63.03778464,0.73518843,2.02163661,3.15321559,1.01739831,0.0,30.12011096,29.94228452,0.15370795,2334.90969439,2364.00692396,27.56956597,2334.81969439,2363.91692396,27.56956597,0.0,0.0,0.0,233.49096944,236.4006924,2.7569566,233.48196944,236.3916924,2.7569566,7.58113727,11.82455846,3.81524368,112.95041608,112.28356697,0.5764048,0.42828209,0.42317968,0.00483261,0.4282986,0.4231958,0.00483297,13.19063306,11.01285378,2.84426479,0.0024,43.0,1000
139,17.08.2020,12:30:31, pp805a U=100V / t=16m  / Ra=0.172,messung1 (5Zyklen),10.04844,1997.0,123.885291,3.019809,125.411594,3.028036,235.499988,5.686096,3.75,1.919542,10.0,0.1,H23m. Nadel,0.0,62.03569905,63.04018464,0.73518843,62.03329905,63.03778464,0.73518843,1.51217276,3.15321559,1.01739831,0.0,30.26056314,29.94228452,0.15370795,2326.33871432,2364.00692396,27.56956597,2326.24871432,2363.91692396,27.56956597,0.0,0.0,0.0,232.63387143,236.4006924,2.7569566,232.62487143,236.3916924,2.7569566,5.67064785,11.82455846,3.81524368,113.47711179,112.28356697,0.5764048,0.42986002,0.42317968,0.00483261,0.42987665,0.4231958,0.00483297,17.63466939,11.01285378,2.84426479,0.0024,43.0,1000
