Repository: ZBT-Tools/ContactResistanceAnalysis

File: Messreihen/Vorbehandlungen/pp+gps.csv (part 60 of 75)
age[mV],voltage_needle[mV],R_ges / mOhm*cm²,R_bulk / mOhm*cm²,contact_area[cm2],p_Kraftsensor / ?,pressure_rounded[bar],sample_thickness[cm],parameters,[mV]_in_[V],main_resistance[mOhm],main_resistance_mean[mOhm],main_resistance_error[mOhm],flow_resistance[mOhm],flow_resistance_mean[mOhm],flow_resistance_error[mOhm],bulk_resistance[mOhm],bulk_resistance_mean[mOhm],bulk_resistance_error[mOhm],bulk_resistance_sub[mOhm],contact_resistance[mOhm],contact_resistance_mean[mOhm],contact_resistance_error[mOhm],vs_main_resistance[mOhm*cm],vs_main_resistance_mean[mOhm*cm],vs_main_resistance_error[mOhm*cm],vs_flow_resistance[mOhm*cm],vs_flow_resistance_mean[mOhm*cm],vs_flow_resistance_error[mOhm*cm],vs_bulk_resistance[mOhm*cm],vs_bulk_resistance_mean[mOhm*cm],vs_bulk_resistance_error[mOhm*cm],as_main_resistance[mOhm*cm2],as_main_resistance_mean[mOhm*cm2],as_main_resistance_error[mOhm*cm2],as_flow_resistance[mOhm*cm2],as_flow_resistance_mean[mOhm*cm2],as_flow_resistance_error[mOhm*cm2],as_bulk_resistance[mOhm*cm2],as_bulk_resistance_mean[mOhm*cm2],as_bulk_resistance_error[mOhm*cm2],as_contact_resistance[mOhm*cm2],as_contact_resistance_mean[mOhm*cm2],as_contact_resistance_error[mOhm*cm2],vs_main_conductance[S/cm],vs_main_conductance_mean[S/cm],vs_main_conductance_error[S/cm],vs_flow_conductance[S/cm],vs_flow_conductance_mean[S/cm],vs_flow_conductance_error[S/cm],vs_bulk_conductance[S/cm],vs_bulk_conductance_mean[S/cm],vs_bulk_conductance_error[S/cm],degradation_corr[mOhm],cycle,[mV] in [V]
30,17.08.2020,15:13:53, pp805c U=100V / t=16m / Ra=0.176,messung1 (5Zyklen),20.029282,1496.0,69.195003,3.02639,70.254906,3.032972,176.106882,7.602703,3.75,3.826234,20.0,0.1,H23m. Nadel,0.0,46.25334425,47.18021186,0.88191076,46.25164425,47.17851186,0.88191076,2.02298797,3.16044623,1.00955135,0.0,22.11432814,22.00903282,0.08961202,1734.50040943,1769.2579448,33.07165358,1734.43665943,1769.1941948,33.07165358,0.0,0.0,0.0,173.45004094,176.92579448,3.30716536,173.44366594,176.91941948,3.30716536,7.58620488,11.85167336,3.78581756,82.92873053,82.53387306,0.33604506,0.57653489,0.5657826,0.01023485,0.57655608,0.56580303,0.01023557,13.18182169,10.9434523,2.81015605,0.0017,40.0,1000
31,17.08.2020,15:13:56, pp805c U=100V / t=16m / Ra=0.176,messung1 (5Zyklen),20.024756,1996.0,91.703234,3.05107,92.763136,3.057652,174.27944,5.744586,3.75,3.825458,20.0,0.1,H23m. Nadel,0.0,45.94350401,47.18021186,0.88191076,45.94180401,47.17851186,0.88191076,1.52859218,3.16044623,1.00955135,0.0,22.20660591,22.00903282,0.08961202,1722.8814003,1769.2579448,33.07165358,1722.8176503,1769.1941948,33.07165358,0.0,0.0,0.0,172.28814003,176.92579448,3.30716536,172.28176503,176.91941948,3.30716536,5.73222069,11.85167336,3.78581756,83.27477217,82.53387306,0.33604506,0.58042301,0.5657826,0.01023485,0.58044448,0.56580303,0.01023557,17.44524598,10.9434523,2.81015605,0.0017,40.0,1000
32,17.08.2020,15:13:59, pp805c U=100V / t=16m / Ra=0.176,messung1 (5Zyklen),24.023833,499.3,22.268312,3.039553,23.328215,3.046134,175.2069,22.878037,3.75,4.589566,24.0,0.1,H23m. Nadel,0.0,44.59906269,42.46153502,0.73786032,44.59748769,42.45996002,0.73786032,6.08762868,3.16029456,1.02526609,0.0,19.2549295,19.64983273,0.14529499,1672.46485079,1592.30756334,27.66976218,1672.40578829,1592.24850084,27.66976218,0.0,0.0,0.0,167.24648508,159.23075633,2.76697622,167.24057883,159.22485008,2.76697622,22.82860755,11.85110459,3.84474786,72.20598564,73.68687275,0.54485621,0.59791989,0.62857337,0.01062825,0.59794101,0.62859673,0.01062902,4.38046866,11.01809809,2.85825171,0.001575,40.0,1000
33,17.08.2020,15:14:04, pp805c U=100V / t=16m / Ra=0.176,messung1 (5Zyklen),24.028721,996.0,42.088054,3.011582,43.147957,3.018164,162.454658,11.363568,3.75,4.590398,24.0,0.1,H23m. Nadel,0.0,42.25708233,42.46153502,0.73786032,42.25550733,42.45996002,0.73786032,3.02367671,3.16029456,1.02526609,0.0,19.61591531,19.64983273,0.14529499,1584.64058735,1592.30756334,27.66976218,1584.58152485,1592.24850084,27.66976218,0.0,0.0,0.0,158.46405873,159.23075633,2.76697622,158.45815248,159.22485008,2.76697622,11.33878765,11.85110459,3.84474786,73.55968242,73.68687275,0.54485621,0.63105792,0.62857337,0.01062825,0.63108145,0.62859673,0.01062902,8.81928501,11.01809809,2.85825171,0.001575,40.0,1000
34,17.08.2020,15:14:07, pp805c U=100V / t=16m / Ra=0.176,messung1 (5Zyklen),24.022181,1496.0,62.322424,3.024745,63.382327,3.031326,158.879496,7.598579,3.75,4.589096,24.0,0.1,H23m. Nadel,0.0,41.65937433,42.46153502,0.73786032,41.65779933,42.45996002,0.73786032,2.02188837,3.16029456,1.02526609,0.0,19.81795548,19.64983273,0.14529499,1562.22653743,1592.30756334,27.66976218,1562.16747493,1592.24850084,27.66976218,0.0,0.0,0.0,156.22265374,159.23075633,2.76697622,156.21674749,159.22485008,2.76697622,7.58208138,11.85110459,3.84474786,74.31733305,73.68687275,0.54485621,0.64011203,0.62857337,0.01062825,0.64013623,0.62859673,0.01062902,13.18899059,11.01809809,2.85825171,0.001575,40.0,1000
35,17.08.2020,15:14:10, pp805c U=100V / t=16m / Ra=0.176,messung1 (5Zyklen),24.015004,1996.0,82.495919,3.009937,83.555822,3.016518,156.981128,5.667306,3.75,4.587774,24.0,0.1,H23m. Nadel,0.0,41.33062074,42.46153502,0.73786032,41.32904574,42.45996002,0.73786032,1.50798447,3.16029456,1.02526609,0.0,19.91053064,19.64983273,0.14529499,1549.89827781,1592.30756334,27.66976218,1549.83921531,1592.24850084,27.66976218,0.0,0.0,0.0,154.98982778,159.23075633,2.76697622,154.98392153,159.22485008,2.76697622,5.65494176,11.85110459,3.84474786,74.66448989,73.68687275,0.54485621,0.64520363,0.62857337,0.01062825,0.64522822,0.62859673,0.01062902,17.68364809,11.01809809,2.85825171,0.001575,40.0,1000
36,17.08.2020,15:14:14, pp805c U=100V / t=16m / Ra=0.176,messung1 (5Zyklen),30.025833,499.3,19.413651,3.028036,20.473553,3.034617,153.766924,22.791536,3.75,5.735893,30.0,0.1,H23m. Nadel,0.0,38.88173643,36.70737229,0.75768113,38.88033643,36.70597229,0.75768113,6.06456239,3.16684963,1.01808984,0.0,16.40788702,16.76956133,0.13071667,1458.06511616,1376.52646083,28.41304226,1458.01261616,1376.47396083,28.41304226,0.0,0.0,0.0,145.80651162,137.65264608,2.84130423,145.80126162,137.64739608,2.84130423,22.74210895,11.87568613,3.81783689,61.52957633,62.88585498,0.4901875,0.68584043,0.72736787,0.01456345,0.68586512,0.72739568,0.01456455,4.39712958,10.96532792,2.84022142,0.0014,40.0,1000
37,17.08.2020,15:14:18, pp805c U=100V / t=16m / Ra=0.176,messung1 (5Zyklen),29.976043,996.0,36.431382,3.05107,37.491285,3.057652,141.156945,11.512243,3.75,5.726612,30.0,0.1,H23m. Nadel,0.0,36.57769277,36.70737229,0.75768113,36.57629277,36.70597229,0.75768113,3.06332329,3.16684963,1.01808984,0.0,16.75648474,16.76956133,0.13071667,1371.66347892,1376.52646083,28.41304226,1371.61097892,1376.47396083,28.41304226,0.0,0.0,0.0,137.16634789,137.65264608,2.84130423,137.16109789,137.64739608,2.84130423,11.48746235,11.87568613,3.81783689,62.83681777,62.88585498,0.4901875,0.72904179,0.72736787,0.01456345,0.7290697,0.72739568,0.01456455,8.70514279,10.96532792,2.84022142,0.0014,40.0,1000
38,17.08.2020,15:14:21, pp805c U=100V / t=16m / Ra=0.176,messung1 (5Zyklen),30.017124,1497.0,53.6663,3.02639,54.726202,3.032972,137.089685,7.597624,3.75,5.734387,30.0,0.1,H23m. Nadel,0.0,35.8492318,36.70737229,0.75768113,35.8478318,36.70597229,0.75768113,2.02163661,3.16684963,1.01808984,0.0,16.9130976,16.76956133,0.13071667,1344.34619238,1376.52646083,28.41304226,1344.29369238,1376.47396083,28.41304226,0.0,0.0,0.0,134.43461924,137.65264608,2.84130423,134.42936924,137.64739608,2.84130423,7.58113727,11.87568613,3.81783689,63.42411598,62.88585498,0.4901875,0.74385601,0.72736787,0.01456345,0.74388506,0.72739568,0.01456455,13.19063306,10.96532792,2.84022142,0.0014,40.0,1000
39,17.08.2020,15:14:25, pp805c U=100V / t=16m / Ra=0.176,messung1 (5Zyklen),30.006557,1996.0,70.899573,3.029681,71.959476,3.036262,135.194407,5.704401,3.75,5.732247,30.0,0.1,H23m. Nadel,0.0,35.52082816,36.70737229,0.75768113,35.51942816,36.70597229,0.75768113,1.51787625,3.16684963,1.01808984,0.0,17.00077595,16.76956133,0.13071667,1332.03105586,1376.52646083,28.41304226,1331.97855586,1376.47396083,28.41304226,0.0,0.0,0.0,133.20310559,137.65264608,2.84130423,133.19785559,137.64739608,2.84130423,5.69203595,11.87568613,3.81783689,63.75290982,62.88585498,0.4901875,0.75073325,0.72736787,0.01456345,0.75076284,0.72739568,0.01456455,17.56840627,10.96532792,2.84022142,0.0014,40.0,1000
40,17.08.2020,15:14:35, pp805c U=100V / t=16m / Ra=0.176,messung1 (5Zyklen),2.066886,499.3,170.788099,3.036262,171.848001,3.042844,1290.666944,22.853322,3.75,0.394846,2.0,0.1,H23m. Nadel,0.0,342.05507511,171.75349095,56.77039423,342.05024177,171.74865761,56.77039423,6.08103745,3.15348762,1.02422144,0.0,167.98460216,84.297585,27.89937113,12827.06531644,6440.75591048,2128.8897837,12826.88406644,6440.57466048,2128.8897837,0.0,0.0,0.0,1282.70653164,644.07559105,212.88897837,1282.68840664,644.05746605,212.88897837,22.80389045,11.82557856,3.84083039,629.9422581,316.11594374,104.62264172,0.07796015,0.19344291,0.03851342,0.07796126,0.1934505,0.03851558,4.38521665,11.03355242,2.84804308,0.00483333,41.0,1000
41,17.08.2020,15:14:38, pp805c U=100V / t=16m / Ra=0.176,messung1 (5Zyklen),2.072462,997.0,113.199584,3.000065,114.259487,3.006646,429.762363,11.30885,3.75,0.395917,2.0,0.1,H23m. Nadel,0.0,113.54020461,171.75349095,56.77039423,113.53537128,171.74865761,56.77039423,3.00909228,3.15348762,1.02422144,0.0,55.2631395,84.297585,27.89937113,4257.75767302,6440.75591048,2128.8897837,4257.57642302,6440.57466048,2128.8897837,0.0,0.0,0.0,425.7757673,644.07559105,212.88897837,425.7576423,644.05746605,212.88897837,11.28409604,11.82557856,3.84083039,207.23677313,316.11594374,104.62264172,0.23486541,0.19344291,0.03851342,0.23487541,0.1934505,0.03851558,8.86203021,11.03355242,2.84804308,0.00483333,41.0,1000
42,17.08.2020,15:14:41, pp805c U=100V / t=16m / Ra=0.176,messung1 (5Zyklen),2.070895,1496.0,171.93161,3.008292,172.991512,3.014873,433.635141,7.557335,3.75,0.395615,2.0,0.1,H23m. Nadel,0.0,114.92754679,171.75349095,56.77039423,114.92271346,171.74865761,56.77039423,2.01089037,3.15348762,1.02422144,0.0,56.45591154,84.297585,27.89937113,4309.78300468,6440.75591048,2128.8897837,4309.60175468,6440.57466048,2128.8897837,0.0,0.0,0.0,430.97830047,644.07559105,212.88897837,430.96017547,644.05746605,212.88897837,7.5408389,11.82557856,3.84083039,211.70966828,316.11594374,104.62264172,0.23203024,0.19344291,0.03851342,0.23204,0.1934505,0.03851558,13.26112403,11.03355242,2.84804308,0.00483333,41.0,1000
43,17.08.2020,15:14:45, pp805c U=100V / t=16m / Ra=0.176,messung1 (5Zyklen),2.071085,1996.0,232.51631,3.019809,233.576213,3.02639,438.833066,5.685854,3.75,0.395628,2.0,0.1,H23m. Nadel,0.0,116.49113727,171.75349095,56.77039423,116.48630394,171.74865761,56.77039423,1.51293036,3.15348762,1.02422144,0.0,57.48668679,84.297585,27.89937113,4368.4176478,6440.75591048,2128.8897837,4368.2363978,6440.57466048,2128.8897837,0.0,0.0,0.0,436.84176478,644.07559105,212.88897837,436.82363978,644.05746605,212.88897837,5.67348885,11.82557856,3.84083039,215.57507546,316.11594374,104.62264172,0.22891584,0.19344291,0.03851342,0.22892534,0.1934505,0.03851558,17.62583881,11.03355242,2.84804308,0.00483333,41.0,1000
44,17.08.2020,15:14:48, pp805c U=100V / t=16m / Ra=0.176,messung1 (5Zyklen),3.057372,499.3,52.410906,3.018164,53.470809,3.024745,401.593299,22.717392,3.75,0.584069,3.0,0.1,H23m. Nadel,0.0,104.96876828,96.19908186,2.92417379,104.96471828,96.19503186,2.92417379,6.04479071,3.14119177,1.01643334,0.0,49.45996378,46.52692004,0.99354454,3936.32881033,3607.4655698,109.65651711,3936.17693533,3607.3136948,109.65651711,0.0,0.0,0.0,393.63288103,360.74655698,10.96565171,393.61769353,360.73136948,10.96565171,22.66796515,11.77946915,3.81162502,185.47486419,174.47595017,3.72579201,0.25404382,0.27792926,0.00796507,0.25405362,0.27794103,0.00796572,4.41151199,11.06147844,2.85327488,0.00405,41.0,1000
45,17.08.2020,15:14:52, pp805c U=100V / t=16m / Ra=0.176,messung1 (5Zyklen),3.065599,996.0,92.863197,2.990193,93.9231,2.996774,353.62613,11.283035,3.75,0.58567,3.0,0.1,H23m. Nadel,0.0,93.23614157,96.19908186,2.92417379,93.23209157,96.19503186,2.92417379,3.00220181,3.14119177,1.01643334,0.0,45.11494488,46.52692004,0.99354454,3496.35530873,3607.4655698,109.65651711,3496.20343373,3607.3136948,109.65651711,0.0,0.0,0.0,349.63553087,360.74655698,10.96565171,349.62034337,360.73136948,10.96565171,11.25825678,11.77946915,3.81162502,169.1810433,174.47595017,3.72579201,0.28601212,0.27792926,0.00796507,0.28602455,0.27794103,0.00796572,8.8823698,11.06147844,2.85327488,0.00405,41.0,1000
46,17.08.2020,15:14:56, pp805c U=100V / t=16m / Ra=0.176,messung1 (5Zyklen),3.067698,1496.0,139.302887,3.006646,140.362789,3.013228,351.845228,7.553211,3.75,0.586055,3.0,0.1,H23m. Nadel,0.0,93.11690307,96.19908186,2.92417379,93.11285307,96.19503186,2.92417379,2.00979011,3.14119177,1.01643334,0.0,45.55153148,46.52692004,0.99354454,3491.88386531,3607.4655698,109.65651711,3491.73199031,3607.3136948,109.65651711,0.0,0.0,0.0,349.18838653,360.74655698,10.96565171,349.17319903,360.73136948,10.96565171,7.5367129,11.77946915,3.81162502,170.81824306,174.47595017,3.72579201,0.28637837,0.27792926,0.00796507,0.28639082,0.27794103,0.00796572,13.26838388,11.06147844,2.85327488,0.00405,41.0,1000
47,17.08.2020,15:14:59, pp805c U=100V / t=16m / Ra=0.176,messung1 (5Zyklen),3.066907,1996.0,186.575131,3.009937,187.635034,3.016518,352.52073,5.667306,3.75,0.585884,3.0,0.1,H23m. Nadel,0.0,93.47451453,96.19908186,2.92417379,93.47046453,96.19503186,2.92417379,1.50798447,3.14119177,1.01643334,0.0,45.98124003,46.52692004,0.99354454,3505.29429484,3607.4655698,109.65651711,3505.14241984,3607.3136948,109.65651711,0.0,0.0,0.0,350.52942948,360.74655698,10.96565171,350.51424198,360.73136948,10.96565171,5.65494176,11.77946915,3.81162502,172.42965011,174.47595017,3.72579201,0.28528275,0.27792926,0.00796507,0.28529511,0.27794103,0.00796572,17.68364809,11.06147844,2.85327488,0.00405,41.0,1000
48,17.08.2020,15:15:02, pp805c U=100V / t=16m / Ra=0.176,messung1 (5Zyklen),5.041773,499.3,43.975257,3.005001,45.03516,3.011582,338.237233,22.618533,3.75,0.963098,5.0,0.1,H23m. Nadel,0.0,88.07381734,82.4855946,1.8724942,88.07055068,82.48232794,1.8724942,6.0184278,3.14334134,1.00947851,0.0,41.02606144,39.6694933,0.45659901,3302.76815041,3093.2097976,70.21853252,3302.64565041,3093.0872976,70.21853252,0.0,0.0,0.0,330.27681504,309.32097976,7.02185325,330.26456504,309.30872976,7.02185325,22.56910425,11.78753004,3.78554443,153.8477304,148.76059986,1.7122463,0.30277632,0.32376825,0.00704086,0.30278755,0.32378111,0.00704141,4.43083602,11.03913453,2.85755375,0.00326667,41.0,1000
49,17.08.2020,15:15:07, pp805c U=100V / t=16m / Ra=0.176,messung1 (5Zyklen),5.060084,996.0,80.80122,3.019809,81.861123,3.02639,308.21206,11.394542,3.75,0.966629,5.0,0.1,H23m. Nadel,0.0,81.12572289,82.4855946,1.8724942,81.12245622,82.48232794,1.8724942,3.03193675,3.14334134,1.00947851,0.0,39.04525974,39.6694933,0.45659901,3042.21460843,3093.2097976,70.21853252,3042.09210843,3093.0872976,70.21853252,0.0,0.0,0.0,304.22146084,309.32097976,7.02185325,304.20921084,309.30872976,7.02185325,11.3697628,11.78753004,3.78554443,146.41972402,148.76059986,1.7122463,0.32870791,0.32376825,0.00704086,0.32872114,0.32378111,0.00704141,8.79525824,11.03913453,2.85755375,0.00326667,41.0,1000
50,17.08.2020,15:15:10, pp805c U=100V / t=16m / Ra=0.176,messung1 (5Zyklen),5.06239,1496.0,120.490081,3.018164,121.549983,3.024745,304.687458,7.582081,3.75,0.967076,5.0,0.1,H23m. Nadel,0.0,80.54149799,82.4855946,1.8724942,80.53823133,82.48232794,1.8724942,2.0174893,3.14334134,1.00947851,0.0,39.26037101,39.6694933,0.45659901,3020.3061748,3093.2097976,70.21853252,3020.1836748,3093.0872976,70.21853252,0.0,0.0,0.0,302.03061748,309.32097976,7.02185325,302.01836748,309.30872976,7.02185325,7.56558489,11.78753004,3.78554443,147.22639129,148.76059986,1.7122463,0.33109226,0.32376825,0.00704086,0.33110569,0.32378111,0.00704141,13.21774872,11.03913453,2.85755375,0.00326667,41.0,1000
51,17.08.2020,15:15:13, pp805c U=100V / t=16m / Ra=0.176,messung1 (5Zyklen),5.062803,1996.0,160.081875,3.005001,161.141778,3.011582,302.746327,5.658033,3.75,0.967132,5.0,0.1,H23m. Nadel,0.0,80.20134018,82.4855946,1.8724942,80.19807351,82.48232794,1.8724942,1.50551152,3.14334134,1.00947851,0.0,39.346281,39.6694933,0.45659901,3007.55025676,3093.2097976,70.21853252,3007.42775676,3093.0872976,70.21853252,0.0,0.0,0.0,300.75502568,309.32097976,7.02185325,300.74277568,309.30872976,7.02185325,5.64566821,11.78753004,3.78554443,147.54855373,148.76059986,1.7122463,0.33249652,0.32376825,0.00704086,0.33251007,0.32378111,0.00704141,17.71269516,11.03913453,2.85755375,0.00326667,41.0,1000
52,17.08.2020,15:15:16, pp805c U=100V / t=16m / Ra=0.176,messung1 (5Zyklen),6.055719,499.3,40.395002,3.016518,41.454904,3.0231,311.347669,22.705034,3.75,1.156823,6.0,0.1,H23m. Nadel,0.0,80.90326858,77.38560785,1.18599837,80.90026858,77.38260785,1.18599837,6.04149409,3.15267802,1.01334816,0.0,37.42938724,37.11496491,0.12634514,3033.8725716,2901.96029433,44.47493899,3033.7600716,2901.84779433,44.47493899,0.0,0.0,0.0,303.38725716,290.19602943,4.4474939,303.37600716,290.18477943,4.4474939,22.65560284,11.82254258,3.8000556,140.36020216,139.18111843,0.47379428,0.32961173,0.3448309,0.00513846,0.32962396,0.34484428,0.00513885,4.41391918,11.00788848,2.85164994,0.003,41.0,1000
53,17.08.2020,15:15:21, pp805c U=100V / t=16m / Ra=0.176,messung1 (5Zyklen),6.056769,997.0,76.429556,3.019809,77.489459,3.02639,291.45985,11.383113,3.75,1.157092,6.0,0.1,H23m. Nadel,0.0,76.6595346,77.38560785,1.18599837,76.6565346,77.38260785,1.18599837,3.02889569,3.15267802,1.01334816,0.0,36.81381946,37.11496491,0.12634514,2874.73254764,2901.96029433,44.47493899,2874.62004764,2901.84779433,44.47493899,0.0,0.0,0.0,287.47325476,290.19602943,4.4474939,287.46200476,290.18477943,4.4474939,11.35835883,11.82254258,3.8000556,138.05182297,139.18111843,0.47379428,0.34785845,0.3448309,0.00513846,0.34787206,0.34484428,0.00513885,8.80408882,11.00788848,2.85164994,0.003,41.0,1000
54,17.08.2020,15:15:24, pp805c U=100V / t=16m / Ra=0.176,messung1 (5Zyklen),6.059574,1496.0,113.982765,3.042844,115.042668,3.049425,288.375672,7.643946,3.75,1.157569,6.0,0.1,H23m. Nadel,0.0,76.19168783,77.38560785,1.18599837,76.18868783,77.38260785,1.18599837,2.03398663,3.15267802,1.01334816,0.0,37.0773506,37.11496491,0.12634514,2857.18829378,2901.96029433,44.47493899,2857.07579378,2901.84779433,44.47493899,0.0,0.0,0.0,285.71882938,290.19602943,4.4474939,285.70757938,290.18477943,4.4474939,7.62744987,11.82254258,3.8000556,139.04006476,139.18111843,0.47379428,0.34999443,0.3448309,0.00513846,0.35000822,0.34484428,0.00513885,13.11054176,11.00788848,2.85164994,0.003,41.0,1000
55,17.08.2020,15:15:27, pp805c U=100V / t=16m / Ra=0.176,messung1 (5Zyklen),6.058197,1996.0,151.272729,3.006646,152.332632,3.013228,286.196077,5.661124,3.75,1.157204,6.0,0.1,H23m. Nadel,0.0,75.78794038,77.38560785,1.18599837,75.78494038,77.38260785,1.18599837,1.50633567,3.15267802,1.01334816,0.0,37.13930235,37.11496491,0.12634514,2842.04776428,2901.96029433,44.47493899,2841.93526428,2901.84779433,44.47493899,0.0,0.0,0.0,284.20477643,290.19602943,4.4474939,284.19352643,290.18477943,4.4474939,5.64875877,11.82254258,3.8000556,139.27238383,139.18111843,0.47379428,0.35185897,0.3448309,0.00513846,0.3518729,0.34484428,0.00513885,17.70300417,11.00788848,2.85164994,0.003,41.0,1000
56,17.08.2020,15:15:31, pp805c U=100V / t=16m / Ra=0.176,messung1 (5Zyklen),10.035206,499.3,34.758073,2.99842,35.817976,3.005001,269.011435,22.569103,3.75,1.916912,10.0,0.1,H23m. Nadel,0.0,69.61360505,65.92863282,1.23621018,69.61120505,65.92623282,1.23621018,6.00524735,3.14184068,1.00788299,0.0,31.80297885,31.39219607,0.16509951,2610.51018926,2472.3237308,46.35788184,2610.42018926,2472.2337308,46.35788184,0.0,0.0,0.0,261.05101893,247.23237308,4.63578818,261.04201893,247.22337308,4.63578818,22.51967755,11.78190254,3.7795612,119.26117069,117.72073527,0.61912316,0.38306688,0.40488999,0.00732823,0.38308009,0.40490476,0.00732875,4.44056092,11.0578595,2.87626254,0.0024,41.0,1000
57,17.08.2020,15:15:35, pp805c U=100V / t=16m / Ra=0.176,messung1 (5Zyklen),10.047993,997.0,64.874344,3.046134,65.934247,3.052716,247.997418,11.48213,3.75,1.919441,10.0,0.1,H23m. Nadel,0.0,65.06955266,65.92863282,1.23621018,65.06715266,65.92623282,1.23621018,3.0552999,3.14184068,1.00788299,0.0,31.00592638,31.39219607,0.16509951,2440.10822467,2472.3237308,46.35788184,2440.01822467,2472.2337308,46.35788184,0.0,0.0,0.0,244.01082247,247.23237308,4.63578818,244.00182247,247.22337308,4.63578818,11.45737462,11.78190254,3.7795612,116.27222392,117.72073527,0.61912316,0.40981789,0.40488999,0.00732823,0.409833,0.40490476,0.00732875,8.72800299,11.0578595,2.87626254,0.0024,41.0,1000
58,17.08.2020,15:15:38, pp805c U=100V / t=16m / Ra=0.176,messung1 (5Zyklen),10.042055,1497.0,96.759359,3.003356,97.819262,3.009937,245.038232,7.539922,3.75,1.918352,10.0,0.1,H23m. Nadel,0.0,64.63551035,65.92863282,1.23621018,64.63311035,65.92623282,1.23621018,2.00624983,3.14184068,1.00788299,0.0,31.31343026,31.39219607,0.16509951,2423.83163828,2472.3237308,46.35788184,2423.74163828,2472.2337308,46.35788184,0.0,0.0,0.0,242.38316383,247.23237308,4.63578818,242.37416383,247.22337308,4.63578818,7.52343687,11.78190254,3.7795612,117.42536348,117.72073527,0.61912316,0.41256991,0.40488999,0.00732823,0.41258523,0.40490476,0.00732875,13.29179758,11.0578595,2.87626254,0.0024,41.0,1000
59,17.08.2020,15:15:42, pp805c U=100V / t=16m / Ra=0.176,messung1 (5Zyklen),10.046805,1996.0,128.534143,2.995129,129.594045,3.00171,243.475787,5.639486,3.75,1.919263,10.0,0.1,H23m. Nadel,0.0,64.39586323,65.92863282,1.23621018,64.39346323,65.92623282,1.23621018,1.50056563,3.14184068,1.00788299,0.0,31.4464488,31.39219607,0.16509951,2414.84487099,2472.3237308,46.35788184,2414.75487099,2472.2337308,46.35788184,0.0,0.0,0.0,241.4844871,247.23237308,4.63578818,241.4754871,247.22337308,4.63578818,5.62712112,11.78190254,3.7795612,117.92418299,117.72073527,0.61912316,0.41410528,0.40488999,0.00732823,0.41412071,0.40490476,0.00732875,17.77107653,11.0578595,2.87626254,0.0024,41.0,1000
60,17.08.2020,15:15:45, pp805c U=100V / t=16m / Ra=0.176,messung1 (5Zyklen),12.033957,499.3,32.086044,3.013228,33.145947,3.019809,248.943121,22.68032,3.75,2.298851,12.0,0.1,H23m. Nadel,0.0,64.26205488,60.94557518,1.11824369,64.25985488,60.94337518,1.11824369,6.03490487,3.14918373,1.01261412,0.0,29.11247501,28.89709572,0.10328701,2409.82705788,2285.45906908,41.93413836,2409.74455788,2285.37656908,41.93413836,0.0,0.0,0.0,240.98270579,228.54590691,4.19341384,240.97445579,228.53765691,4.19341384,22.63089325,11.809439,3.79730296,109.17178127,108.36410896,0.38732629,0.41496754,0.43797658,0.00777101,0.41498174,0.43799243,0.00777156,4.41873853,11.02337327,2.85606287,0.0022,41.0,1000
61,17.08.2020,15:15:49, pp805c U=100V / t=16m / Ra=0.176,messung1 (5Zyklen),12.050806,996.0,60.055148,3.018164,61.115051,3.024745,230.101848,11.388347,3.75,2.302191,12.0,0.1,H23m. Nadel,0.0,60.29633333,60.94557518,1.11824369,60.29413333,60.94337518,1.11824369,3.03028514,3.14918373,1.01261412,0.0,28.6319241,28.89709572,0.10328701,2261.1125,2285.45906908,41.93413836,2261.03,2285.37656908,41.93413836,0.0,0.0,0.0,226.11125,228.54590691,4.19341384,226.103,228.53765691,4.19341384,11.36356928,11.809439,3.79730296,107.36971536,108.36410896,0.38732629,0.44226017,0.43797658,0.00777101,0.44227631,0.43799243,0.00777156,8.80005195,11.02337327,2.85606287,0.0022,41.0,1000
62,17.08.2020,15:15:53, pp805c U=100V / t=16m / Ra=0.176,messung1 (5Zyklen),12.038982,1497.0,89.416213,3.032972,90.476116,3.039553,226.643577,7.614111,3.75,2.299811,12.0,0.1,H23m. Nadel,0.0,59.73026921,60.94557518,1.11824369,59.72806921,60.94337518,1.11824369,2.0260334,3.14918373,1.01261412,0.0,28.8510179,28.89709572,0.10328701,2239.88509519,2285.45906908,41.93413836,2239.80259519,2285.37656908,41.93413836,0.0,0.0,0.0,223.98850952,228.54590691,4.19341384,223.98025952,228.53765691,4.19341384,7.59762525,11.809439,3.79730296,108.19131713,108.36410896,0.38732629,0.44645147,0.43797658,0.00777101,0.44646792,0.43799243,0.00777156,13.16200743,11.02337327,2.85606287,0.0022,41.0,1000
63,17.08.2020,15:15:56, pp805c U=100V / t=16m / Ra=0.176,messung1 (5Zyklen),12.029672,1996.0,118.749312,3.005001,119.809215,3.011582,225.092463,5.658033,3.75,2.298015,12.0,0.1,H23m. Nadel,0.0,59.49364329,60.94557518,1.11824369,59.49144329,60.94337518,1.11824369,1.50551152,3.14918373,1.01261412,0.0,28.99296588,28.89709572,0.10328701,2231.01162325,2285.45906908,41.93413836,2230.92912325,2285.37656908,41.93413836,0.0,0.0,0.0,223.10116232,228.54590691,4.19341384,223.09291232,228.53765691,4.19341384,5.64566821,11.809439,3.79730296,108.72362206,108.36410896,0.38732629,0.44822716,0.43797658,0.00777101,0.44824373,0.43799243,0.00777156,17.71269516,11.02337327,2.85606287,0.0022,41.0,1000
64,17.08.2020,15:15:59, pp805c U=100V / t=16m / Ra=0.176,messung1 (5Zyklen),15.042403,499.3,28.737781,3.034617,29.797684,3.041198,223.795943,22.840965,3.75,2.873787,15.0,0.1,H23m. Nadel,0.0,57.5561406,54.79470176,0.93421557,57.5541406,54.79270176,0.93421557,6.07774284,3.15899054,1.0233863,0.0,25.73819888,25.81685561,0.08322071,2158.35527238,2054.80131586,35.03308392,2158.28027238,2054.72631586,35.03308392,0.0,0.0,0.0,215.83552724,205.48013159,3.50330839,215.82802724,205.47263159,3.50330839,22.79153565,11.84621453,3.83769862,96.51824579,96.81320853,0.31207765,0.46331575,0.48707701,0.00805453,0.46333185,0.48709481,0.00805511,4.38759378,11.02087725,2.85904085,0.002,41.0,1000
65,17.08.2020,15:16:04, pp805c U=100V / t=16m / Ra=0.176,messung1 (5Zyklen),15.030305,997.0,54.133576,3.02639,55.193478,3.032972,207.598339,11.407867,3.75,2.871222,15.0,0.1,H23m. Nadel,0.0,54.2964654,54.79470176,0.93421557,54.2944654,54.79270176,0.93421557,3.03549649,3.15899054,1.0233863,0.0,25.62948445,25.81685561,0.08322071,2036.11745236,2054.80131586,35.03308392,2036.04245236,2054.72631586,35.03308392,0.0,0.0,0.0,203.61174524,205.48013159,3.50330839,203.60424524,205.47263159,3.50330839,11.38311184,11.84621453,3.83769862,96.1105667,96.81320853,0.31207765,0.4911308,0.48707701,0.00805453,0.49114889,0.48709481,0.00805511,8.784944,11.02087725,2.85904085,0.002,41.0,1000
66,17.08.2020,15:16:07, pp805c U=100V / t=16m / Ra=0.176,messung1 (5Zyklen),15.041956,1496.0,80.486961,3.011582,81.546863,3.018164,204.412258,7.565584,3.75,2.873514,15.0,0.1,H23m. Nadel,0.0,53.80144452,54.79470176,0.93421557,53.79944452,54.79270176,0.93421557,2.01308957,3.15899054,1.0233863,0.0,25.89317747,25.81685561,0.08322071,2017.55416945,2054.80131586,35.03308392,2017.47916945,2054.72631586,35.03308392,0.0,0.0,0.0,201.75541695,205.48013159,3.50330839,201.74791695,205.47263159,3.50330839,7.5490859,11.84621453,3.83769862,97.09941552,96.81320853,0.31207765,0.49564964,0.48707701,0.00805453,0.49566807,0.48709481,0.00805511,13.24663693,11.02087725,2.85904085,0.002,41.0,1000
67,17.08.2020,15:16:10, pp805c U=100V / t=16m / Ra=0.176,messung1 (5Zyklen),15.030666,1996.0,106.835414,3.013228,107.895316,3.019809,202.709136,5.673489,3.75,2.871301,15.0,0.1,H23m. Nadel,0.0,53.52475651,54.79470176,0.93421557,53.52275651,54.79270176,0.93421557,1.50963327,3.15899054,1.0233863,0.0,26.00656162,25.81685561,0.08322071,2007.17836924,2054.80131586,35.03308392,2007.10336924,2054.72631586,35.03308392,0.0,0.0,0.0,200.71783692,205.48013159,3.50330839,200.71033692,205.47263159,3.50330839,5.66112475,11.84621453,3.83769862,97.52460609,96.81320853,0.31207765,0.49821183,0.48707701,0.00805453,0.49823044,0.48709481,0.00805511,17.66433428,11.02087725,2.85904085,0.002,41.0,1000
68,17.08.2020,15:16:13, pp805c U=100V / t=16m / Ra=0.176,messung1 (5Zyklen),20.027751,499.3,24.680377,3.041198,25.74028,3.04778,193.322754,22.890394,3.75,3.826263,20.0,0.1,H23m. Nadel,0.0,49.42995594,47.35916319,0.71778672,49.42825594,47.35746319,0.71778672,6.09092329,3.1673776,1.02407445,0.0,21.66866632,22.0950428,0.15392021,1853.62334769,1775.96861974,26.91700203,1853.55959769,1775.90486974,26.91700203,0.0,0.0,0.0,185.36233477,177.59686197,2.6917002,185.35595977,177.59048697,2.6917002,22.84096235,11.877666,3.84027919,81.25749871,82.85641049,0.57720079,0.53948393,0.56345231,0.00834278,0.53950248,0.56347256,0.00834337,4.37809924,10.97928105,2.84845127,0.0017,41.0,1000
69,17.08.2020,15:16:18, pp805c U=100V / t=16m / Ra=0.176,messung1 (5Zyklen),20.030952,996.0,47.009261,3.016518,48.069164,3.0231,180.983297,11.382152,3.75,3.826457,20.0,0.1,H23m. Nadel,0.0,47.19805321,47.35916319,0.71778672,47.19635321,47.35746319,0.71778672,3.02863253,3.1673776,1.02407445,0.0,22.08386034,22.0950428,0.15392021,1769.92699548,1775.96861974,26.91700203,1769.86324548,1775.90486974,26.91700203,0.0,0.0,0.0,176.99269955,177.59686197,2.6917002,176.98632455,177.59048697,2.6917002,11.35737199,11.877666,3.84027919,82.81447628,82.85641049,0.57720079,0.56499505,0.56345231,0.00834278,0.56501541,0.56347256,0.00834337,8.80485381,10.97928105,2.84845127,0.0017,41.0,1000
70,17.08.2020,15:16:21, pp805c U=100V / t=16m / Ra=0.176,messung1 (5Zyklen),20.030745,1497.0,69.691895,3.054361,70.751798,3.060942,177.233962,7.667691,3.75,3.826457,20.0,0.1,H23m. Nadel,0.0,46.55437208,47.35916319,0.71778672,46.55267208,47.35746319,0.71778672,2.04032131,3.1673776,1.02407445,0.0,22.25617538,22.0950428,0.15392021,1745.78895291,1775.96861974,26.91700203,1745.72520291,1775.90486974,26.91700203,0.0,0.0,0.0,174.57889529,177.59686197,2.6917002,174.57252029,177.59048697,2.6917002,7.65120491,11.877666,3.84027919,83.46065769,82.85641049,0.57720079,0.57280692,0.56345231,0.00834278,0.57282784,0.56347256,0.00834337,13.06983687,10.97928105,2.84845127,0.0017,41.0,1000
71,17.08.2020,15:16:24, pp805c U=100V / t=16m / Ra=0.176,messung1 (5Zyklen),20.030091,1996.0,92.323526,3.013228,93.383429,3.019809,175.444819,5.673489,3.75,3.826572,20.0,0.1,H23m. Nadel,0.0,46.25427154,47.35916319,0.71778672,46.25257154,47.35746319,0.71778672,1.50963327,3.1673776,1.02407445,0.0,22.37146914,22.0950428,0.15392021,1734.53518287,1775.96861974,26.91700203,1734.47143287,1775.90486974,26.91700203,0.0,0.0,0.0,173.45351829,177.59686197,2.6917002,173.44714329,177.59048697,2.6917002,5.66112475,11.877666,3.84027919,83.89300927,82.85641049,0.57720079,0.57652333,0.56345231,0.00834278,0.57654452,0.56347256,0.00834337,17.66433428,10.97928105,2.84845127,0.0017,41.0,1000
72,17.08.2020,15:16:28, pp805c U=100V / t=16m / Ra=0.176,messung1 (5Zyklen),24.025262,499.3,22.266667,3.060942,23.326569,3.067524,175.194543,23.038682,3.75,4.589773,24.0,0.1,H23m. Nadel,0.0,44.59576808,42.46201745,0.73999994,44.59416808,42.46041745,0.73999994,6.13046665,3.18483801,1.03317294,0.0,19.23185071,19.63778972,0.14747014,1672.34130282,1592.32565442,27.74999764,1672.28130282,1592.26565442,27.74999764,0.0,0.0,0.0,167.23413028,159.23256544,2.77499976,167.22813028,159.22656544,2.77499976,22.98924995,11.94314254,3.87439853,72.11944017,73.64171145,0.55301301,0.59796406,0.62856983,0.01066649,0.59798552,0.62859356,0.01066729,4.34985918,10.94102459,2.8418169,0.0016,41.0,1000
73,17.08.2020,15:16:32, pp805c U=100V / t=16m / Ra=0.176,messung1 (5Zyklen),23.979259,996.0,42.127543,3.052716,43.187445,3.059297,162.603333,11.518438,3.75,4.58086,24.0,0.1,H23m. Nadel,0.0,42.29672992,42.46201745,0.73999994,42.29512992,42.46041745,0.73999994,3.0649759,3.18483801,1.03317294,0.0,19.61507701,19.63778972,0.14747014,1586.12737199,1592.32565442,27.74999764,1586.06737199,1592.26565442,27.74999764,0.0,0.0,0.0,158.6127372,159.23256544,2.77499976,158.6067372,159.22656544,2.77499976,11.49365964,11.94314254,3.87439853,73.55653878,73.64171145,0.55301301,0.63046639,0.62856983,0.01066649,0.63049024,0.62859356,0.01066729,8.70044904,10.94102459,2.8418169,0.0016,41.0,1000
74,17.08.2020,15:16:35, pp805c U=100V / t=16m / Ra=0.176,messung1 (5Zyklen),24.013077,1497.0,62.337232,3.028036,63.397135,3.034617,158.810459,7.601746,3.75,4.587521,24.0,0.1,H23m. Nadel,0.0,41.64143754,42.46201745,0.73999994,41.63983754,42.46041745,0.73999994,2.02273614,3.18483801,1.03317294,0.0,19.8085507,19.63778972,0.14747014,1561.55390782,1592.32565442,27.74999764,1561.49390782,1592.26565442,27.74999764,0.0,0.0,0.0,156.15539078,159.23256544,2.77499976,156.14939078,159.22656544,2.77499976,7.58526052,11.94314254,3.87439853,74.28206513,73.64171145,0.55301301,0.64038775,0.62856983,0.01066649,0.64041236,0.62859356,0.01066729,13.18346281,10.94102459,2.8418169,0.0016,41.0,1000
75,17.08.2020,15:16:39, pp805c U=100V / t=16m / Ra=0.176,messung1 (5Zyklen),24.017414,1996.0,82.463012,3.036262,83.522915,3.042844,156.919304,5.716765,3.75,4.588208,24.0,0.1,H23m. Nadel,0.0,41.31413427,42.46201745,0.73999994,41.31253427,42.46041745,0.73999994,1.52117335,3.18483801,1.03317294,0.0,19.89568046,19.63778972,0.14747014,1549.28003507,1592.32565442,27.74999764,1549.22003507,1592.26565442,27.74999764,0.0,0.0,0.0,154.92800351,159.23256544,2.77499976,154.92200351,159.22656544,2.77499976,5.70440005,11.94314254,3.87439853,74.60880173,73.64171145,0.55301301,0.6454611,0.62856983,0.01066649,0.6454861,0.62859356,0.01066729,17.53032731,10.94102459,2.8418169,0.0016,41.0,1000
76,17.08.2020,15:16:42, pp805c U=100V / t=16m / Ra=0.176,messung1 (5Zyklen),29.996816,499.3,19.344546,3.046134,20.404449,3.052716,153.247916,22.927466,3.75,5.730899,30.0,0.1,H23m. Nadel,0.0,38.74333267,36.63516885,0.73558409,38.74193267,36.63376885,0.73558409,6.10080913,3.18339156,1.02226308,0.0,16.32056177,16.72518864,0.1435702,1452.87497496,1373.81883192,27.58440319,1452.82247496,1373.76633192,27.58440319,0.0,0.0,0.0,145.2874975,137.38188319,2.75844032,145.2822475,137.37663319,2.75844032,22.87803425,11.93771836,3.83348655,61.20210662,62.71945742,0.53838826,0.68829047,0.7287537,0.01420837,0.68831534,0.72878161,0.01420944,4.37100491,10.88225544,2.8011001,0.0014,41.0,1000
77,17.08.2020,15:16:46, pp805c U=100V / t=16m / Ra=0.176,messung1 (5Zyklen),29.995319,996.0,36.373795,3.037908,37.433698,3.044489,140.940128,11.462685,3.75,5.730199,30.0,0.1,H23m. Nadel,0.0,36.5198745,36.63516885,0.73558409,36.5184745,36.63376885,0.73558409,3.05010843,3.18339156,1.02226308,0.0,16.73418303,16.72518864,0.1435702,1369.49529367,1373.81883192,27.58440319,1369.44279367,1373.76633192,27.58440319,0.0,0.0,0.0,136.94952937,137.38188319,2.75844032,136.94427937,137.37663319,2.75844032,11.43790663,11.93771836,3.83348655,62.75318637,62.71945742,0.53838826,0.73019601,0.7287537,0.01420837,0.730224,0.72878161,0.01420944,8.74285857,10.88225544,2.8011001,0.0014,41.0,1000
78,17.08.2020,15:16:50, pp805c U=100V / t=16m / Ra=0.176,messung1 (5Zyklen),29.98513,1496.0,53.551126,3.069169,54.611029,3.07575,136.892618,7.709936,3.75,5.72819,30.0,0.1,H23m. Nadel,0.0,35.79620722,36.63516885,0.73558409,35.79480722,36.63376885,0.73558409,2.05158356,3.18339156,1.02226308,0.0,16.87161183,16.72518864,0.1435702,1342.35777072,1373.81883192,27.58440319,1342.30527072,1373.76633192,27.58440319,0.0,0.0,0.0,134.23577707,137.38188319,2.75844032,134.23052707,137.37663319,2.75844032,7.69343834,11.93771836,3.83348655,63.26854437,62.71945742,0.53838826,0.74495788,0.7287537,0.01420837,0.74498702,0.72878161,0.01420944,12.99808949,10.88225544,2.8011001,0.0014,41.0,1000
79,17.08.2020,15:16:53, pp805c U=100V / t=16m / Ra=0.176,messung1 (5Zyklen),29.991068,1996.0,70.820597,3.056006,71.8805,3.062588,135.046029,5.75386,3.75,5.729347,30.0,0.1,H23m. Nadel,0.0,35.48126102,36.63516885,0.73558409,35.47986102,36.63376885,0.73558409,1.53106513,3.18339156,1.02226308,0.0,16.97439795,16.72518864,0.1435702,1330.54728833,1373.81883192,27.58440319,1330.49478833,1373.76633192,27.58440319,0.0,0.0,0.0,133.05472883,137.38188319,2.75844032,133.04947883,137.37663319,2.75844032,5.74149424,11.93771836,3.83348655,63.6539923,62.71945742,0.53838826,0.75157043,0.7287537,0.01420837,0.75160009,0.72878161,0.01420944,17.41706877,10.88225544,2.8011001,0.0014,41.0,1000
80,17.08.2020,15:17:03, pp805c U=100V / t=16m / Ra=0.176,messung1 (5Zyklen),2.068142,499.3,169.042394,2.988548,170.102296,2.995129,1277.5558,22.494959,3.75,0.395086,2.0,0.1,H23m. Nadel,0.0,338.55877028,172.98583213,55.19325032,338.55399528,172.98105713,55.19325032,5.98547567,3.13490867,1.00250981,0.0,166.28425981,84.92307423,27.12344138,12695.95388544,6486.96870496,2069.74688701,12695.77482294,6486.78964246,2069.74688701,0.0,0.0,0.0,1269.59538854,648.6968705,206.9746887,1269.57748229,648.67896425,206.9746887,22.44553375,11.75590751,3.75941179,623.56597427,318.46152837,101.71290517,0.07876525,0.18949027,0.03692085,0.07876636,0.18949744,0.03692287,4.45522932,11.05355823,2.85623483,0.004775,42.0,1000
81,17.08.2020,15:17:06, pp805c U=100V / t=16m / Ra=0.176,messung1 (5Zyklen),2.072926,996.0,116.157903,3.029681,117.217806,3.036262,441.332101,11.431711,3.75,0.396003,2.0,0.1,H23m. Nadel,0.0,116.6244006,172.98583213,55.19325032,116.6196256,172.98105713,55.19325032,3.04184839,3.13490867,1.00250981,0.0,56.7888886,84.92307423,27.12344138,4373.41502259,6486.96870496,2069.74688701,4373.23596009,6486.78964246,2069.74688701,0.0,0.0,0.0,437.34150226,648.6968705,206.9746887,437.32359601,648.67896425,206.9746887,11.40693148,11.75590751,3.75941179,212.95833227,318.46152837,101.71290517,0.22865427,0.18949027,0.03692085,0.22866363,0.18949744,0.03692287,8.76659952,11.05355823,2.85623483,0.004775,42.0,1000
82,17.08.2020,15:17:09, pp805c U=100V / t=16m / Ra=0.176,messung1 (5Zyklen),2.070362,1497.0,176.181521,3.00171,177.241424,3.008292,443.991543,7.535801,3.75,0.395533,2.0,0.1,H23m. Nadel,0.0,117.68972679,172.98583213,55.19325032,117.68495179,172.98105713,55.19325032,2.0051503,3.13490867,1.00250981,0.0,57.83990074,84.92307423,27.12344138,4413.36475451,6486.96870496,2069.74688701,4413.18569201,6486.78964246,2069.74688701,0.0,0.0,0.0,441.33647545,648.6968705,206.9746887,441.3185692,648.67896425,206.9746887,7.51931363,11.75590751,3.75941179,216.89962779,318.46152837,101.71290517,0.22658449,0.18949027,0.03692085,0.22659368,0.18949744,0.03692287,13.29908619,11.05355823,2.85623483,0.004775,42.0,1000
83,17.08.2020,15:17:13, pp805c U=100V / t=16m / Ra=0.176,messung1 (5Zyklen),2.072444,1996.0,237.66458,3.008292,238.724482,3.014873,448.505415,5.664215,3.75,0.395904,2.0,0.1,H23m. Nadel,0.0,119.07043086,172.98583213,55.19325032,119.06565586,172.98105713,55.19325032,1.50716032,3.13490867,1.00250981,0.0,58.77924777,84.92307423,27.12344138,4465.14115731,6486.96870496,2069.74688701,4464.96209481,6486.78964246,2069.74688701,0.0,0.0,0.0,446.51411573,648.6968705,206.9746887,446.49620948,648.67896425,206.9746887,5.6518512,11.75590751,3.75941179,220.42217914,318.46152837,101.71290517,0.22395709,0.18949027,0.03692085,0.22396607,0.18949744,0.03692287,17.69331789,11.05355823,2.85623483,0.004775,42.0,1000
84,17.08.2020,15:17:16, pp805c U=100V / t=16m / Ra=0.176,messung1 (5Zyklen),3.060298,499.3,54.518585,3.021454,55.578487,3.028036,417.423048,22.742106,3.75,0.584641,3.0,0.1,H23m. Nadel,0.0,109.19003605,99.59900467,3.1996277,109.18598605,99.59495467,3.1996277,6.05137993,3.15020954,1.016961,0.0,51.56730306,48.22237257,1.13413668,4094.62635189,3734.9626752,119.98603869,4094.47447689,3734.8108002,119.98603869,0.0,0.0,0.0,409.46263519,373.49626752,11.99860387,409.44744769,373.48108002,11.99860387,22.69267474,11.81328576,3.81360376,193.37738647,180.83389713,4.25301256,0.24422253,0.26852171,0.0081082,0.24423159,0.26853269,0.00810884,4.40670838,11.02391867,2.84186614,0.00405,42.0,1000
85,17.08.2020,15:17:20, pp805c U=100V / t=16m / Ra=0.176,messung1 (5Zyklen),3.066907,996.0,95.859359,3.014873,96.919262,3.021454,364.906859,11.375957,3.75,0.585884,3.0,0.1,H23m. Nadel,0.0,96.24433635,99.59900467,3.1996277,96.24028635,99.59495467,3.1996277,3.02698092,3.15020954,1.016961,0.0,46.60665271,48.22237257,1.13413668,3609.16261295,3734.9626752,119.98603869,3609.01073795,3734.8108002,119.98603869,0.0,0.0,0.0,360.9162613,373.49626752,11.99860387,360.9010738,373.48108002,11.99860387,11.35117846,11.81328576,3.81360376,174.77494767,180.83389713,4.25301256,0.27707258,0.26852171,0.0081082,0.27708424,0.26853269,0.00810884,8.80965799,11.02391867,2.84186614,0.00405,42.0,1000
86,17.08.2020,15:17:24, pp805c U=100V / t=16m / Ra=0.176,messung1 (5Zyklen),3.069041,1497.0,144.003621,3.003356,145.063523,3.009937,363.385579,7.539922,3.75,0.586275,3.0,0.1,H23m. Nadel,0.0,96.19480361,99.59900467,3.1996277,96.19075361,99.59495467,3.1996277,2.00624983,3.15020954,1.016961,0.0,47.09225189,48.22237257,1.13413668,3607.30513527,3734.9626752,119.98603869,3607.15326027,3734.8108002,119.98603869,0.0,0.0,0.0,360.73051353,373.49626752,11.99860387,360.71532603,373.48108002,11.99860387,7.52343687,11.81328576,3.81360376,176.59594458,180.83389713,4.25301256,0.27721525,0.26852171,0.0081082,0.27722692,0.26853269,0.00810884,13.29179758,11.02391867,2.84186614,0.00405,42.0,1000
87,17.08.2020,15:17:27, pp805c U=100V / t=16m / Ra=0.176,messung1 (5Zyklen),3.0651,1996.0,193.146618,3.02639,194.20652,3.032972,364.86696,5.698218,3.75,0.585575,3.0,0.1,H23m. Nadel,0.0,96.76684269,99.59900467,3.1996277,96.76279269,99.59495467,3.1996277,1.51622745,3.15020954,1.016961,0.0,47.62328262,48.22237257,1.13413668,3628.7566007,3734.9626752,119.98603869,3628.6047257,3734.8108002,119.98603869,0.0,0.0,0.0,362.87566007,373.49626752,11.99860387,362.86047257,373.48108002,11.99860387,5.68585296,11.81328576,3.81360376,178.58730981,180.83389713,4.25301256,0.27557649,0.26852171,0.0081082,0.27558802,0.26853269,0.00810884,17.58751075,11.02391867,2.84186614,0.00405,42.0,1000
