Repository: ZBT-Tools/ContactResistanceAnalysis

File: Messreihen/Vorbehandlungen/pp+gps.csv (part 61 of 75)
age[mV],voltage_needle[mV],R_ges / mOhm*cm²,R_bulk / mOhm*cm²,contact_area[cm2],p_Kraftsensor / ?,pressure_rounded[bar],sample_thickness[cm],parameters,[mV]_in_[V],main_resistance[mOhm],main_resistance_mean[mOhm],main_resistance_error[mOhm],flow_resistance[mOhm],flow_resistance_mean[mOhm],flow_resistance_error[mOhm],bulk_resistance[mOhm],bulk_resistance_mean[mOhm],bulk_resistance_error[mOhm],bulk_resistance_sub[mOhm],contact_resistance[mOhm],contact_resistance_mean[mOhm],contact_resistance_error[mOhm],vs_main_resistance[mOhm*cm],vs_main_resistance_mean[mOhm*cm],vs_main_resistance_error[mOhm*cm],vs_flow_resistance[mOhm*cm],vs_flow_resistance_mean[mOhm*cm],vs_flow_resistance_error[mOhm*cm],vs_bulk_resistance[mOhm*cm],vs_bulk_resistance_mean[mOhm*cm],vs_bulk_resistance_error[mOhm*cm],as_main_resistance[mOhm*cm2],as_main_resistance_mean[mOhm*cm2],as_main_resistance_error[mOhm*cm2],as_flow_resistance[mOhm*cm2],as_flow_resistance_mean[mOhm*cm2],as_flow_resistance_error[mOhm*cm2],as_bulk_resistance[mOhm*cm2],as_bulk_resistance_mean[mOhm*cm2],as_bulk_resistance_error[mOhm*cm2],as_contact_resistance[mOhm*cm2],as_contact_resistance_mean[mOhm*cm2],as_contact_resistance_error[mOhm*cm2],vs_main_conductance[S/cm],vs_main_conductance_mean[S/cm],vs_main_conductance_error[S/cm],vs_flow_conductance[S/cm],vs_flow_conductance_mean[S/cm],vs_flow_conductance_error[S/cm],vs_bulk_conductance[S/cm],vs_bulk_conductance_mean[S/cm],vs_bulk_conductance_error[S/cm],degradation_corr[mOhm],cycle,[mV] in [V]
88,17.08.2020,15:17:30, pp805c U=100V / t=16m / Ra=0.176,messung1 (5Zyklen),5.056419,499.3,43.869956,3.013228,44.929858,3.019809,337.446363,22.68032,3.75,0.965949,5.0,0.1,H23m. Nadel,0.0,87.86292009,83.13190215,1.58909984,87.85964509,83.12862715,1.58909984,6.03490487,3.14534084,1.01453878,0.0,40.91237011,39.99164315,0.31301314,3294.8595033,3117.44633055,59.59124392,3294.7366908,3117.32351805,59.59124392,0.0,0.0,0.0,329.48595033,311.74463305,5.95912439,329.47366908,311.7323518,5.95912439,22.63089325,11.79502816,3.80452041,153.42138791,149.96866182,1.17379926,0.30350308,0.321115,0.00592264,0.30351439,0.32112767,0.0059231,4.41873853,11.04996903,2.85857676,0.003275,42.0,1000
89,17.08.2020,15:17:35, pp805c U=100V / t=16m / Ra=0.176,messung1 (5Zyklen),5.063234,996.0,81.750581,3.02639,82.810483,3.032972,311.786458,11.419321,3.75,0.96728,5.0,0.1,H23m. Nadel,0.0,82.07889659,83.13190215,1.58909984,82.07562159,83.12862715,1.58909984,3.03854418,3.14534084,1.01453878,0.0,39.5185387,39.99164315,0.31301314,3077.95862199,3117.44633055,59.59124392,3077.83580949,3117.32351805,59.59124392,0.0,0.0,0.0,307.7958622,311.74463305,5.95912439,307.78358095,311.7323518,5.95912439,11.39454066,11.79502816,3.80452041,148.19452014,149.96866182,1.17379926,0.32489066,0.321115,0.00592264,0.32490362,0.32112767,0.0059231,8.77613262,11.04996903,2.85857676,0.003275,42.0,1000
90,17.08.2020,15:17:38, pp805c U=100V / t=16m / Ra=0.176,messung1 (5Zyklen),5.062201,1497.0,121.926461,2.990193,122.986364,2.996774,308.082075,7.506949,3.75,0.966971,5.0,0.1,H23m. Nadel,0.0,81.44720174,83.13190215,1.58909984,81.44392674,83.12862715,1.58909984,1.99745691,3.14534084,1.01453878,0.0,39.72323491,39.99164315,0.31301314,3054.27006513,3117.44633055,59.59124392,3054.14725263,3117.32351805,59.59124392,0.0,0.0,0.0,305.42700651,311.74463305,5.95912439,305.41472526,311.7323518,5.95912439,7.49046343,11.79502816,3.80452041,148.96213092,149.96866182,1.17379926,0.32741047,0.321115,0.00592264,0.32742364,0.32112767,0.0059231,13.35030883,11.04996903,2.85857676,0.003275,42.0,1000
91,17.08.2020,15:17:41, pp805c U=100V / t=16m / Ra=0.176,messung1 (5Zyklen),5.058776,1996.0,161.952626,3.014873,163.012529,3.021454,306.261014,5.67658,3.75,0.966425,5.0,0.1,H23m. Nadel,0.0,81.13859018,83.13190215,1.58909984,81.13531518,83.12862715,1.58909984,1.51045741,3.14534084,1.01453878,0.0,39.81242888,39.99164315,0.31301314,3042.69713176,3117.44633055,59.59124392,3042.57431926,3117.32351805,59.59124392,0.0,0.0,0.0,304.26971318,311.74463305,5.95912439,304.25743193,311.7323518,5.95912439,5.66421531,11.79502816,3.80452041,149.29660831,149.96866182,1.17379926,0.32865578,0.321115,0.00592264,0.32866905,0.32112767,0.0059231,17.65469612,11.04996903,2.85857676,0.003275,42.0,1000
92,17.08.2020,15:17:44, pp805c U=100V / t=16m / Ra=0.176,messung1 (5Zyklen),6.060968,499.3,40.658256,3.021454,41.718158,3.028036,313.324843,22.742106,3.75,1.157888,6.0,0.1,H23m. Nadel,0.0,81.43051472,77.50877565,1.32502925,81.42751472,77.50577565,1.32502925,6.05137993,3.15432758,1.01593818,0.0,37.68806739,37.17572404,0.17792392,3053.64430202,2906.57908699,49.68859706,3053.53180202,2906.46658699,49.68859706,0.0,0.0,0.0,305.3644302,290.6579087,4.96885971,305.3531802,290.6466587,4.96885971,22.69267474,11.82872843,3.80976816,141.33025273,139.40896514,0.66721471,0.32747756,0.34433976,0.0057076,0.32748963,0.34435312,0.00570804,4.40670838,11.00723984,2.84742728,0.003,42.0,1000
93,17.08.2020,15:17:49, pp805c U=100V / t=16m / Ra=0.176,messung1 (5Zyklen),6.060297,996.0,76.462463,3.018164,77.522365,3.024745,291.876376,11.388347,3.75,1.157671,6.0,0.1,H23m. Nadel,0.0,76.76954116,77.50877565,1.32502925,76.76654116,77.50577565,1.32502925,3.03028514,3.15432758,1.01593818,0.0,36.86812801,37.17572404,0.17792392,2878.85779367,2906.57908699,49.68859706,2878.74529367,2906.46658699,49.68859706,0.0,0.0,0.0,287.88577937,290.6579087,4.96885971,287.87452937,290.6466587,4.96885971,11.36356928,11.82872843,3.80976816,138.25548005,139.40896514,0.66721471,0.34735998,0.34433976,0.0057076,0.34737356,0.34435312,0.00570804,8.80005195,11.00723984,2.84742728,0.003,42.0,1000
94,17.08.2020,15:17:52, pp805c U=100V / t=16m / Ra=0.176,messung1 (5Zyklen),6.053998,1496.0,113.867592,3.029681,114.927494,3.036262,288.086968,7.610952,3.75,1.156494,6.0,0.1,H23m. Nadel,0.0,76.11470053,77.50877565,1.32502925,76.11170053,77.50577565,1.32502925,2.02518783,3.15432758,1.01593818,0.0,37.04325635,37.17572404,0.17792392,2854.30127005,2906.57908699,49.68859706,2854.18877005,2906.46658699,49.68859706,0.0,0.0,0.0,285.43012701,290.6579087,4.96885971,285.41887701,290.6466587,4.96885971,7.59445438,11.82872843,3.80976816,138.91221131,139.40896514,0.66721471,0.35034844,0.34433976,0.0057076,0.35036225,0.34435312,0.00570804,13.16750289,11.00723984,2.84742728,0.003,42.0,1000
95,17.08.2020,15:17:55, pp805c U=100V / t=16m / Ra=0.176,messung1 (5Zyklen),6.054291,1996.0,151.137811,3.014873,152.197714,3.021454,285.942599,5.67658,3.75,1.15656,6.0,0.1,H23m. Nadel,0.0,75.72034619,77.50877565,1.32502925,75.71734619,77.50577565,1.32502925,1.51045741,3.15432758,1.01593818,0.0,37.10344439,37.17572404,0.17792392,2839.51298221,2906.57908699,49.68859706,2839.40048221,2906.46658699,49.68859706,0.0,0.0,0.0,283.95129822,290.6579087,4.96885971,283.94004822,290.6466587,4.96885971,5.66421531,11.82872843,3.80976816,139.13791646,139.40896514,0.66721471,0.35217307,0.34433976,0.0057076,0.35218702,0.34435312,0.00570804,17.65469612,11.00723984,2.84742728,0.003,42.0,1000
96,17.08.2020,15:17:59, pp805c U=100V / t=16m / Ra=0.176,messung1 (5Zyklen),10.046392,499.3,34.514563,3.016518,35.574466,3.0231,267.182549,22.705034,3.75,1.91927,10.0,0.1,H23m. Nadel,0.0,69.12590226,65.28267054,1.28954489,69.12350226,65.28027054,1.28954489,6.04149409,3.14588171,1.01560573,0.0,31.54100409,31.06719442,0.17900846,2592.22133487,2448.10014537,48.35793335,2592.13133487,2448.01014537,48.35793335,0.0,0.0,0.0,259.22213349,244.81001454,4.83579333,259.21313349,244.80101454,4.83579333,22.65560284,11.79705642,3.80852148,118.27876532,116.50197906,0.67128173,0.38576953,0.40894123,0.00778322,0.38578292,0.4089563,0.00778378,4.41391918,11.05283992,2.86737689,0.0024,42.0,1000
97,17.08.2020,15:18:03, pp805c U=100V / t=16m / Ra=0.176,messung1 (5Zyklen),10.054808,996.0,64.133942,3.011582,65.193845,3.018164,245.458752,11.363568,3.75,1.920864,10.0,0.1,H23m. Nadel,0.0,64.39150803,65.28267054,1.28954489,64.38910803,65.28027054,1.28954489,3.02367671,3.14588171,1.01560573,0.0,30.68271566,31.06719442,0.17900846,2414.6815512,2448.10014537,48.35793335,2414.5915512,2448.01014537,48.35793335,0.0,0.0,0.0,241.46815512,244.81001454,4.83579333,241.45915512,244.80101454,4.83579333,11.33878765,11.79705642,3.80852148,115.06018373,116.50197906,0.67128173,0.41413328,0.40894123,0.00778322,0.41414872,0.4089563,0.00778378,8.81928501,11.05283992,2.86737689,0.0024,42.0,1000
98,17.08.2020,15:18:06, pp805c U=100V / t=16m / Ra=0.176,messung1 (5Zyklen),10.044602,1497.0,95.711279,3.018164,96.771181,3.024745,242.412779,7.577016,3.75,1.918862,10.0,0.1,H23m. Nadel,0.0,63.93539011,65.28267054,1.28954489,63.93299011,65.28027054,1.28954489,2.01614162,3.14588171,1.01560573,0.0,30.95842425,31.06719442,0.17900846,2397.57712926,2448.10014537,48.35793335,2397.48712926,2448.01014537,48.35793335,0.0,0.0,0.0,239.75771293,244.81001454,4.83579333,239.74871293,244.80101454,4.83579333,7.56053106,11.79705642,3.80852148,116.09409093,116.50197906,0.67128173,0.41708773,0.40894123,0.00778322,0.41710339,0.4089563,0.00778378,13.22658411,11.05283992,2.86737689,0.0024,42.0,1000
99,17.08.2020,15:18:10, pp805c U=100V / t=16m / Ra=0.176,messung1 (5Zyklen),10.043587,1996.0,127.101052,2.99842,128.160955,3.005001,240.783358,5.645668,3.75,1.91874,10.0,0.1,H23m. Nadel,0.0,63.67788176,65.28267054,1.28954489,63.67548176,65.28027054,1.28954489,1.50221443,3.14588171,1.01560573,0.0,31.08663367,31.06719442,0.17900846,2387.92056613,2448.10014537,48.35793335,2387.83056613,2448.01014537,48.35793335,0.0,0.0,0.0,238.79205661,244.81001454,4.83579333,238.78305661,244.80101454,4.83579333,5.63330411,11.79705642,3.80852148,116.57487625,116.50197906,0.67128173,0.4187744,0.40894123,0.00778322,0.41879018,0.4089563,0.00778378,17.75157138,11.05283992,2.86737689,0.0024,42.0,1000
100,17.08.2020,15:18:13, pp805c U=100V / t=16m / Ra=0.176,messung1 (5Zyklen),12.031754,499.3,31.52992,3.019809,32.589823,3.02639,244.766342,22.729749,3.75,2.29842,12.0,0.1,H23m. Nadel,0.0,63.14824755,60.20499632,0.99594942,63.14604755,60.20279632,0.99594942,6.04808532,3.14917562,1.01540323,0.0,28.54898111,28.52681035,0.07097193,2368.059283,2257.68736216,37.34810342,2367.976783,2257.60486216,37.34810342,0.0,0.0,0.0,236.8059283,225.76873622,3.73481034,236.7976783,225.76048622,3.73481034,22.68031995,11.80940859,3.8077621,107.05867918,106.97553881,0.26614474,0.42228673,0.4432844,0.00711888,0.42230144,0.44330062,0.00711939,4.40910888,11.01317275,2.82922188,0.0022,42.0,1000
101,17.08.2020,15:18:17, pp805c U=100V / t=16m / Ra=0.176,messung1 (5Zyklen),12.019174,996.0,59.452954,3.006646,60.512857,3.013228,227.834552,11.344983,3.75,2.296128,12.0,0.1,H23m. Nadel,0.0,59.69172088,60.20499632,0.99594942,59.68952088,60.20279632,0.99594942,3.01872088,3.14917562,1.01540323,0.0,28.3354,28.52681035,0.07097193,2238.43953313,2257.68736216,37.34810342,2238.35703313,2257.60486216,37.34810342,0.0,0.0,0.0,223.84395331,225.76873622,3.73481034,223.83570331,225.76048622,3.73481034,11.32020331,11.80940859,3.8077621,106.25775,106.97553881,0.26614474,0.44673979,0.4432844,0.00711888,0.44675625,0.44330062,0.00711939,8.8337636,11.01317275,2.82922188,0.0022,42.0,1000
102,17.08.2020,15:18:21, pp805c U=100V / t=16m / Ra=0.176,messung1 (5Zyklen),12.050083,1497.0,88.473434,3.008292,89.533337,3.014873,224.281906,7.552287,3.75,2.30199,12.0,0.1,H23m. Nadel,0.0,59.10049031,60.20499632,0.99594942,59.09829031,60.20279632,0.99594942,2.00954709,3.14917562,1.01540323,0.0,28.54437161,28.52681035,0.07097193,2216.26838677,2257.68736216,37.34810342,2216.18588677,2257.60486216,37.34810342,0.0,0.0,0.0,221.62683868,225.76873622,3.73481034,221.61858868,225.76048622,3.73481034,7.5358016,11.80940859,3.8077621,107.04139354,106.97553881,0.26614474,0.45120889,0.4432844,0.00711888,0.45122569,0.44330062,0.00711939,13.26998842,11.01317275,2.82922188,0.0022,42.0,1000
103,17.08.2020,15:18:24, pp805c U=100V / t=16m / Ra=0.176,messung1 (5Zyklen),12.048362,1996.0,117.523535,3.034617,118.583437,3.041198,222.789524,5.713674,3.75,2.301744,12.0,0.1,H23m. Nadel,0.0,58.87952655,60.20499632,0.99594942,58.87732655,60.20279632,0.99594942,1.5203492,3.14917562,1.01540323,0.0,28.67848868,28.52681035,0.07097193,2207.98224574,2257.68736216,37.34810342,2207.89974574,2257.60486216,37.34810342,0.0,0.0,0.0,220.79822457,225.76873622,3.73481034,220.78997457,225.76048622,3.73481034,5.70130949,11.80940859,3.8077621,107.54433254,106.97553881,0.26614474,0.45290219,0.4432844,0.00711888,0.45291912,0.44330062,0.00711939,17.53983012,11.01317275,2.82922188,0.0022,42.0,1000
104,17.08.2020,15:18:27, pp805c U=100V / t=16m / Ra=0.176,messung1 (5Zyklen),15.041904,499.3,28.588055,3.034617,29.647958,3.041198,222.671425,22.840965,3.75,2.873491,15.0,0.1,H23m. Nadel,0.0,57.25626878,54.68864209,0.87457183,57.25426878,54.68664209,0.87457183,6.07774284,3.1702872,1.02235075,0.0,25.58826297,25.75817745,0.09239281,2147.11007911,2050.82407843,32.79644352,2147.03507911,2050.74907843,32.79644352,0.0,0.0,0.0,214.71100791,205.08240784,3.27964435,214.70350791,205.07490784,3.27964435,22.79153565,11.88857699,3.83381532,95.95598613,96.59316543,0.34647303,0.46574231,0.48797306,0.00759174,0.46575858,0.48799093,0.00759229,4.38759378,10.98170055,2.86301558,0.002,42.0,1000
105,17.08.2020,15:18:32, pp805c U=100V / t=16m / Ra=0.176,messung1 (5Zyklen),15.030752,996.0,54.10396,3.060942,55.163862,3.067524,207.695264,11.549412,3.75,2.871295,15.0,0.1,H23m. Nadel,0.0,54.32124498,54.68864209,0.87457183,54.31924498,54.68664209,0.87457183,3.07323494,3.1702872,1.02235075,0.0,25.62300502,25.75817745,0.09239281,2037.04668675,2050.82407843,32.79644352,2036.97168675,2050.74907843,32.79644352,0.0,0.0,0.0,203.70466867,205.08240784,3.27964435,203.69716867,205.07490784,3.27964435,11.52463102,11.88857699,3.83381532,96.08626883,96.59316543,0.34647303,0.49090677,0.48797306,0.00759174,0.49092484,0.48799093,0.00759229,8.67706739,10.98170055,2.86301558,0.002,42.0,1000
106,17.08.2020,15:18:35, pp805c U=100V / t=16m / Ra=0.176,messung1 (5Zyklen),15.025279,1497.0,80.406339,3.024745,81.466242,3.031326,204.073752,7.593503,3.75,2.870341,15.0,0.1,H23m. Nadel,0.0,53.7116493,54.68864209,0.87457183,53.7096493,54.68664209,0.87457183,2.02053774,3.1702872,1.02235075,0.0,25.84455578,25.75817745,0.09239281,2014.1868487,2050.82407843,32.79644352,2014.1118487,2050.74907843,32.79644352,0.0,0.0,0.0,201.41868487,205.08240784,3.27964435,201.41118487,205.07490784,3.27964435,7.57701653,11.88857699,3.83381532,96.91708417,96.59316543,0.34647303,0.49647827,0.48797306,0.00759174,0.49649676,0.48799093,0.00759229,13.19780676,10.98170055,2.86301558,0.002,42.0,1000
107,17.08.2020,15:18:38, pp805c U=100V / t=16m / Ra=0.176,messung1 (5Zyklen),15.038858,1996.0,106.716949,3.013228,107.776852,3.019809,202.486571,5.673489,3.75,2.873027,15.0,0.1,H23m. Nadel,0.0,53.46540531,54.68864209,0.87457183,53.46340531,54.68664209,0.87457183,1.50963327,3.1702872,1.02235075,0.0,25.97688602,25.75817745,0.09239281,2004.95269915,2050.82407843,32.79644352,2004.87769915,2050.74907843,32.79644352,0.0,0.0,0.0,200.49526991,205.08240784,3.27964435,200.48776991,205.07490784,3.27964435,5.66112475,11.88857699,3.83381532,97.41332258,96.59316543,0.34647303,0.49876488,0.48797306,0.00759174,0.49878354,0.48799093,0.00759229,17.66433428,10.98170055,2.86301558,0.002,42.0,1000
108,17.08.2020,15:18:41, pp805c U=100V / t=16m / Ra=0.176,messung1 (5Zyklen),20.034463,499.3,24.405606,3.021454,25.465509,3.028036,191.259079,22.742106,3.75,3.827177,20.0,0.1,H23m. Nadel,0.0,48.8796435,46.72387659,0.74346818,48.8779435,46.72217659,0.74346818,6.05137993,3.15632006,1.01497239,0.0,21.41328178,21.78292826,0.13801624,1832.98663128,1752.14537195,27.88005659,1832.92288128,1752.08162195,27.88005659,0.0,0.0,0.0,183.29866313,175.2145372,2.78800566,183.29228813,175.2081622,2.78800566,22.69267474,11.83620023,3.80614645,80.29980669,81.68598098,0.51756089,0.54555772,0.57115187,0.00886168,0.54557669,0.57117269,0.00886231,4.40670838,10.97659304,2.81403377,0.0017,42.0,1000
109,17.08.2020,15:18:46, pp805c U=100V / t=16m / Ra=0.176,messung1 (5Zyklen),20.016099,996.0,46.323155,3.024745,47.383058,3.031326,178.400067,11.413126,3.75,3.82387,20.0,0.1,H23m. Nadel,0.0,46.50919177,46.72387659,0.74346818,46.50749177,46.72217659,0.74346818,3.03689257,3.15632006,1.01497239,0.0,21.7352996,21.78292826,0.13801624,1744.09469127,1752.14537195,27.88005659,1744.03094127,1752.08162195,27.88005659,0.0,0.0,0.0,174.40946913,175.2145372,2.78800566,174.40309413,175.2081622,2.78800566,11.38834714,11.83620023,3.80614645,81.50737349,81.68598098,0.51756089,0.57336336,0.57115187,0.00886168,0.57338432,0.57117269,0.00886231,8.7809055,10.97659304,2.81403377,0.0017,42.0,1000
110,17.08.2020,15:18:49, pp805c U=100V / t=16m / Ra=0.176,messung1 (5Zyklen),20.027458,1496.0,68.696465,3.003356,69.756368,3.009937,174.857206,7.544962,3.75,3.825902,20.0,0.1,H23m. Nadel,0.0,45.92009693,46.72387659,0.74346818,45.91839693,46.72217659,0.74346818,2.00759091,3.15632006,1.01497239,0.0,21.95540301,21.78292826,0.13801624,1722.00363469,1752.14537195,27.88005659,1721.93988469,1752.08162195,27.88005659,0.0,0.0,0.0,172.20036347,175.2145372,2.78800566,172.19398847,175.2081622,2.78800566,7.52846591,11.83620023,3.80614645,82.33276128,81.68598098,0.51756089,0.58071887,0.57115187,0.00886168,0.58074037,0.57117269,0.00886231,13.28291862,10.97659304,2.81403377,0.0017,42.0,1000
111,17.08.2020,15:18:52, pp805c U=100V / t=16m / Ra=0.176,messung1 (5Zyklen),20.025393,1996.0,90.990802,3.052716,92.050705,3.059297,172.940953,5.747677,3.75,3.825589,20.0,0.1,H23m. Nadel,0.0,45.58657415,46.72387659,0.74346818,45.58487415,46.72217659,0.74346818,1.52941683,3.15632006,1.01497239,0.0,22.02772866,21.78292826,0.13801624,1709.49653056,1752.14537195,27.88005659,1709.43278056,1752.08162195,27.88005659,0.0,0.0,0.0,170.94965306,175.2145372,2.78800566,170.94327806,175.2081622,2.78800566,5.73531313,11.83620023,3.80614645,82.60398246,81.68598098,0.51756089,0.58496755,0.57115187,0.00886168,0.58498937,0.57117269,0.00886231,17.43583965,10.97659304,2.81403377,0.0017,42.0,1000
112,17.08.2020,15:18:56, pp805c U=100V / t=16m / Ra=0.176,messung1 (5Zyklen),24.024728,499.3,22.056063,3.028036,23.115966,3.034617,173.612804,22.791536,3.75,4.589691,24.0,0.1,H23m. Nadel,0.0,44.17396956,41.8212073,0.80657434,44.17239456,41.8196323,0.80657434,6.06456239,3.15474237,1.01976956,0.0,19.05391609,19.33244497,0.11232369,1656.5238584,1568.29527366,30.24653788,1656.4647959,1568.23621116,30.24653788,0.0,0.0,0.0,165.65238584,156.82952737,3.02465379,165.64647959,156.82362112,3.02465379,22.74210895,11.83028387,3.82413587,71.45218532,72.49666862,0.42121384,0.60367377,0.63832502,0.01192702,0.60369529,0.63834911,0.0119279,4.39712958,11.01487064,2.84259015,0.001575,42.0,1000
113,17.08.2020,15:19:00, pp805c U=100V / t=16m / Ra=0.176,messung1 (5Zyklen),23.970912,996.0,41.375623,3.016518,42.435526,3.0231,159.772311,11.382152,3.75,4.579361,24.0,0.1,H23m. Nadel,0.0,41.54179016,41.8212073,0.80657434,41.54021516,41.8196323,0.80657434,3.02863253,3.15474237,1.01976956,0.0,19.25579132,19.33244497,0.11232369,1557.81713102,1568.29527366,30.24653788,1557.75806852,1568.23621116,30.24653788,0.0,0.0,0.0,155.7817131,156.82952737,3.02465379,155.77580685,156.82362112,3.02465379,11.35737199,11.83028387,3.82413587,72.20921743,72.49666862,0.42121384,0.64192387,0.63832502,0.01192702,0.64194821,0.63834911,0.0119279,8.80485381,11.01487064,2.84259015,0.001575,42.0,1000
114,17.08.2020,15:19:03, pp805c U=100V / t=16m / Ra=0.176,messung1 (5Zyklen),24.002183,1497.0,61.275989,3.008292,62.335892,3.014873,156.152034,7.552287,3.75,4.585473,24.0,0.1,H23m. Nadel,0.0,40.93252438,41.8212073,0.80657434,40.93094938,41.8196323,0.80657434,2.00954709,3.15474237,1.01976956,0.0,19.46070114,19.33244497,0.11232369,1534.96966433,1568.29527366,30.24653788,1534.91060183,1568.23621116,30.24653788,0.0,0.0,0.0,153.49696643,156.82952737,3.02465379,153.49106018,156.82362112,3.02465379,7.5358016,11.83028387,3.82413587,72.97762929,72.49666862,0.42121384,0.65147867,0.63832502,0.01192702,0.65150374,0.63834911,0.0119279,13.26998842,11.01487064,2.84259015,0.001575,42.0,1000
115,17.08.2020,15:19:07, pp805c U=100V / t=16m / Ra=0.176,messung1 (5Zyklen),24.011184,1996.0,81.110544,3.02639,82.170447,3.032972,154.378344,5.698218,3.75,4.5869,24.0,0.1,H23m. Nadel,0.0,40.63654509,41.8212073,0.80657434,40.63497009,41.8196323,0.80657434,1.51622745,3.15474237,1.01976956,0.0,19.55937132,19.33244497,0.11232369,1523.87044088,1568.29527366,30.24653788,1523.81137838,1568.23621116,30.24653788,0.0,0.0,0.0,152.38704409,156.82952737,3.02465379,152.38113784,156.82362112,3.02465379,5.68585296,11.83028387,3.82413587,73.34764244,72.49666862,0.42121384,0.65622377,0.63832502,0.01192702,0.6562492,0.63834911,0.0119279,17.58751075,11.01487064,2.84259015,0.001575,42.0,1000
116,17.08.2020,15:19:10, pp805c U=100V / t=16m / Ra=0.176,messung1 (5Zyklen),29.973461,499.3,19.086228,3.044489,20.146131,3.05107,151.307814,22.915109,3.75,5.726,30.0,0.1,H23m. Nadel,0.0,38.22597236,36.07878177,0.74496478,38.22457236,36.07738177,0.74496478,6.09751452,3.17129892,1.02676315,0.0,16.06352892,16.45304142,0.14184522,1433.47396355,1352.95431635,27.93617914,1433.42146355,1352.90181635,27.93617914,0.0,0.0,0.0,143.34739635,135.29543163,2.79361791,143.34214635,135.29018163,2.79361791,22.86567945,11.89237097,3.85036182,60.23823345,61.69890533,0.53191956,0.69760597,0.74004051,0.01481051,0.69763152,0.7400693,0.01481164,4.37336665,10.98341432,2.85724115,0.0014,42.0,1000
117,17.08.2020,15:19:14, pp805c U=100V / t=16m / Ra=0.176,messung1 (5Zyklen),29.96181,996.0,35.766665,3.041198,36.826568,3.04778,138.654247,11.475074,3.75,5.723656,30.0,0.1,H23m. Nadel,0.0,35.91030622,36.07878177,0.74496478,35.90890622,36.07738177,0.74496478,3.05341165,3.17129892,1.02676315,0.0,16.42774729,16.45304142,0.14184522,1346.63648343,1352.95431635,27.93617914,1346.58398343,1352.90181635,27.93617914,0.0,0.0,0.0,134.66364834,135.29543163,2.79361791,134.65839834,135.29018163,2.79361791,11.45029367,11.89237097,3.85036182,61.60405233,61.69890533,0.53191956,0.7425909,0.74004051,0.01481051,0.74261985,0.7400693,0.01481164,8.73340046,10.98341432,2.85724115,0.0014,42.0,1000
118,17.08.2020,15:19:18, pp805c U=100V / t=16m / Ra=0.176,messung1 (5Zyklen),29.973651,1496.0,52.759718,3.02639,53.819621,3.032972,134.908809,7.602703,3.75,5.726102,30.0,0.1,H23m. Nadel,0.0,35.26719118,36.07878177,0.74496478,35.26579118,36.07738177,0.74496478,2.02298797,3.17129892,1.02676315,0.0,16.6214016,16.45304142,0.14184522,1322.51966912,1352.95431635,27.93617914,1322.46716912,1352.90181635,27.93617914,0.0,0.0,0.0,132.25196691,135.29543163,2.79361791,132.24671691,135.29018163,2.79361791,7.58620488,11.89237097,3.85036182,62.33025602,61.69890533,0.53191956,0.75613242,0.74004051,0.01481051,0.75616244,0.7400693,0.01481164,13.18182169,10.98341432,2.85724115,0.0014,42.0,1000
119,17.08.2020,15:19:21, pp805c U=100V / t=16m / Ra=0.176,messung1 (5Zyklen),29.999363,1996.0,69.683668,3.016518,70.743571,3.0231,132.910016,5.679671,3.75,5.730922,30.0,0.1,H23m. Nadel,0.0,34.91165731,36.07878177,0.74496478,34.91025731,36.07738177,0.74496478,1.51128156,3.17129892,1.02676315,0.0,16.69948788,16.45304142,0.14184522,1309.1871493,1352.95431635,27.93617914,1309.1346493,1352.90181635,27.93617914,0.0,0.0,0.0,130.91871493,135.29543163,2.79361791,130.91346493,135.29018163,2.79361791,5.66730586,11.89237097,3.85036182,62.62307953,61.69890533,0.53191956,0.76383273,0.74004051,0.01481051,0.76386337,0.7400693,0.01481164,17.64506848,10.98341432,2.85724115,0.0014,42.0,1000
120,17.08.2020,15:19:31, pp805c U=100V / t=16m / Ra=0.176,messung1 (5Zyklen),2.073236,499.3,178.11315,2.993484,179.173053,3.000065,1345.68185,22.532031,3.75,0.396059,2.0,0.1,H23m. Nadel,0.0,356.725716,179.65127499,59.02785115,356.720891,179.64644999,59.02785115,5.99536151,3.13791877,1.00398797,0.0,175.36276475,88.25426561,29.03973666,13377.21435009,6736.92281199,2213.54441824,13377.03341259,6736.74187449,2213.54441824,0.0,0.0,0.0,1337.72143501,673.6922812,221.35444182,1337.70334126,673.67418745,221.35444182,22.48260565,11.76719539,3.7649549,657.61036781,330.95349603,108.89901248,0.07475398,0.18450593,0.03660042,0.07475499,0.18451282,0.03660238,4.44788302,11.03620742,2.84306378,0.004825,43.0,1000
121,17.08.2020,15:19:34, pp805c U=100V / t=16m / Ra=0.176,messung1 (5Zyklen),2.069157,996.0,118.709824,3.024745,119.769727,3.031326,450.940236,11.413126,3.75,0.395257,2.0,0.1,H23m. Nadel,0.0,119.18657028,179.65127499,59.02785115,119.18174528,179.64644999,59.02785115,3.03689257,3.13791877,1.00398797,0.0,58.07242636,88.25426561,29.03973666,4469.49638554,6736.92281199,2213.54441824,4469.31544804,6736.74187449,2213.54441824,0.0,0.0,0.0,446.94963855,673.6922812,221.35444182,446.9315448,673.67418745,221.35444182,11.38834714,11.76719539,3.7649549,217.77159883,330.95349603,108.89901248,0.22373885,0.18450593,0.03660042,0.22374791,0.18451282,0.03660238,8.7809055,11.03620742,2.84306378,0.004825,43.0,1000
122,17.08.2020,15:19:37, pp805c U=100V / t=16m / Ra=0.176,messung1 (5Zyklen),2.071188,1496.0,180.378782,3.00171,181.438685,3.008292,454.809538,7.540838,3.75,0.395635,2.0,0.1,H23m. Nadel,0.0,120.57405214,179.65127499,59.02785115,120.56922714,179.64644999,59.02785115,2.00649064,3.13791877,1.00398797,0.0,59.28136825,88.25426561,29.03973666,4521.52695521,6736.92281199,2213.54441824,4521.34601771,6736.74187449,2213.54441824,0.0,0.0,0.0,452.15269552,673.6922812,221.35444182,452.13460177,673.67418745,221.35444182,7.52433991,11.76719539,3.7649549,222.30513093,330.95349603,108.89901248,0.22116422,0.18450593,0.03660042,0.22117307,0.18451282,0.03660238,13.29020236,11.03620742,2.84306378,0.004825,43.0,1000
123,17.08.2020,15:19:41, pp805c U=100V / t=16m / Ra=0.176,messung1 (5Zyklen),2.07272,1996.0,243.749048,3.019809,244.80895,3.02639,459.936655,5.685854,3.75,0.395931,2.0,0.1,H23m. Nadel,0.0,122.11876152,179.65127499,59.02785115,122.11393652,179.64644999,59.02785115,1.51293036,3.13791877,1.00398797,0.0,60.30050308,88.25426561,29.03973666,4579.45355711,6736.92281199,2213.54441824,4579.27261961,6736.74187449,2213.54441824,0.0,0.0,0.0,457.94535571,673.6922812,221.35444182,457.92726196,673.67418745,221.35444182,5.67348885,11.76719539,3.7649549,226.12688655,330.95349603,108.89901248,0.21836666,0.18450593,0.03660042,0.21837529,0.18451282,0.03660238,17.62583881,11.03620742,2.84306378,0.004825,43.0,1000
124,17.08.2020,15:19:44, pp805c U=100V / t=16m / Ra=0.176,messung1 (5Zyklen),3.050471,499.3,55.012186,3.011582,56.072089,3.018164,421.13025,22.667962,3.75,0.582777,3.0,0.1,H23m. Nadel,0.0,110.17862207,101.22249757,2.98957371,110.17458874,101.21846424,2.98957371,6.03160825,3.14093007,1.01449496,0.0,52.07149024,49.03876708,1.03564628,4131.69832766,3795.84365888,112.10901418,4131.54707766,3795.69240888,112.10901418,0.0,0.0,0.0,413.16983277,379.58436589,11.21090142,413.15470777,379.56924089,11.21090142,22.61853094,11.77848775,3.80435611,195.26808841,183.89537657,3.88367354,0.24203122,0.26409894,0.00736886,0.24204008,0.26410952,0.00736943,4.42115362,11.07244875,2.86867595,0.00403333,43.0,1000
125,17.08.2020,15:19:48, pp805c U=100V / t=16m / Ra=0.176,messung1 (5Zyklen),3.0593,996.0,97.61329,3.016518,98.673193,3.0231,371.510515,11.382152,3.75,0.584404,3.0,0.1,H23m. Nadel,0.0,98.00531124,101.22249757,2.98957371,98.00127791,101.21846424,2.98957371,3.02863253,3.14093007,1.01449496,0.0,47.48632269,49.03876708,1.03564628,3675.19917169,3795.84365888,112.10901418,3675.04792169,3795.69240888,112.10901418,0.0,0.0,0.0,367.51991717,379.58436589,11.21090142,367.50479217,379.56924089,11.21090142,11.35737199,11.77848775,3.80435611,178.07371009,183.89537657,3.88367354,0.2720941,0.26409894,0.00736886,0.2721053,0.26410952,0.00736943,8.80485381,11.07244875,2.86867595,0.00403333,43.0,1000
126,17.08.2020,15:19:52, pp805c U=100V / t=16m / Ra=0.176,messung1 (5Zyklen),3.064428,1496.0,146.639454,2.990193,147.699357,2.996774,370.235687,7.511967,3.75,0.585371,3.0,0.1,H23m. Nadel,0.0,98.0210254,101.22249757,2.98957371,98.01699207,101.21846424,2.98957371,1.99879211,3.14093007,1.01449496,0.0,48.00909998,49.03876708,1.03564628,3675.78845254,3795.84365888,112.10901418,3675.63720254,3795.69240888,112.10901418,0.0,0.0,0.0,367.57884525,379.58436589,11.21090142,367.56372025,379.56924089,11.21090142,7.49547042,11.77848775,3.80435611,180.03412492,183.89537657,3.88367354,0.27205048,0.26409894,0.00736886,0.27206167,0.26410952,0.00736943,13.34139078,11.07244875,2.86867595,0.00403333,43.0,1000
127,17.08.2020,15:19:55, pp805c U=100V / t=16m / Ra=0.176,messung1 (5Zyklen),3.070641,1996.0,196.975323,3.003356,198.035226,3.009937,372.060169,5.654942,3.75,0.586637,3.0,0.1,H23m. Nadel,0.0,98.68503156,101.22249757,2.98957371,98.68099823,101.21846424,2.98957371,1.50468737,3.14093007,1.01449496,0.0,48.58815543,49.03876708,1.03564628,3700.68868362,3795.84365888,112.10901418,3700.53743362,3795.69240888,112.10901418,0.0,0.0,0.0,370.06886836,379.58436589,11.21090142,370.05374336,379.56924089,11.21090142,5.64257766,11.77848775,3.80435611,182.20558285,183.89537657,3.88367354,0.27021997,0.26409894,0.00736886,0.27023102,0.26410952,0.00736943,17.72239677,11.07244875,2.86867595,0.00403333,43.0,1000
128,17.08.2020,15:19:58, pp805c U=100V / t=16m / Ra=0.176,messung1 (5Zyklen),5.052942,499.3,45.561363,3.000065,46.621266,3.006646,350.149706,22.581461,3.75,0.965314,5.0,0.1,H23m. Nadel,0.0,91.25047667,86.66396624,1.53684959,91.24720167,86.66069124,1.53684959,6.00854196,3.14258623,1.00469159,0.0,42.61932985,41.7590525,0.29711648,3421.89287503,3249.89873382,57.63185975,3421.77006253,3249.77592132,57.63185975,0.0,0.0,0.0,342.1892875,324.98987338,5.76318598,342.17700625,324.97759213,5.76318598,22.53203235,11.78469835,3.76759345,159.82248695,156.59644689,1.11418681,0.29223592,0.30798281,0.00528043,0.29224641,0.30799447,0.00528082,4.43812606,10.99860455,2.81857591,0.003275,43.0,1000
129,17.08.2020,15:20:03, pp805c U=100V / t=16m / Ra=0.176,messung1 (5Zyklen),5.060876,997.0,85.307803,3.008292,86.367705,3.014873,324.853455,11.339793,3.75,0.966731,5.0,0.1,H23m. Nadel,0.0,85.56449649,86.66396624,1.53684959,85.56122149,86.66069124,1.53684959,3.01734403,3.14258623,1.00469159,0.0,41.27193873,41.7590525,0.29711648,3208.66861836,3249.89873382,57.63185975,3208.54580586,3249.77592132,57.63185975,0.0,0.0,0.0,320.86686184,324.98987338,5.76318598,320.85458059,324.97759213,5.76318598,11.31504012,11.78469835,3.76759345,154.76977023,156.59644689,1.11418681,0.31165574,0.30798281,0.00528043,0.31166767,0.30799447,0.00528082,8.83779456,10.99860455,2.81857591,0.003275,43.0,1000
130,17.08.2020,15:20:06, pp805c U=100V / t=16m / Ra=0.176,messung1 (5Zyklen),5.062752,1497.0,127.268877,3.031326,128.32878,3.037908,321.464879,7.609989,3.75,0.967047,5.0,0.1,H23m. Nadel,0.0,85.0159499,86.66396624,1.53684959,85.0126749,86.66069124,1.53684959,2.02493387,3.14258623,1.00469159,0.0,41.49387052,41.7590525,0.29711648,3188.09812124,3249.89873382,57.63185975,3187.97530874,3249.77592132,57.63185975,0.0,0.0,0.0,318.80981212,324.98987338,5.76318598,318.79753087,324.97759213,5.76318598,7.593502,11.78469835,3.76759345,155.60201444,156.59644689,1.11418681,0.31366663,0.30798281,0.00528043,0.31367872,0.30799447,0.00528082,13.16915436,10.99860455,2.81857591,0.003275,43.0,1000
131,17.08.2020,15:20:09, pp805c U=100V / t=16m / Ra=0.176,messung1 (5Zyklen),5.061496,1996.0,169.310584,3.032972,170.370487,3.039553,320.084832,5.710583,3.75,0.966918,5.0,0.1,H23m. Nadel,0.0,84.82494188,86.66396624,1.53684959,84.82166688,86.66069124,1.53684959,1.51952505,3.14258623,1.00469159,0.0,41.65107092,41.7590525,0.29711648,3180.93532064,3249.89873382,57.63185975,3180.81250814,3249.77592132,57.63185975,0.0,0.0,0.0,318.09353206,324.98987338,5.76318598,318.08125081,324.97759213,5.76318598,5.69821894,11.78469835,3.76759345,156.19151594,156.59644689,1.11418681,0.31437294,0.30798281,0.00528043,0.31438508,0.30799447,0.00528082,17.54934324,10.99860455,2.81857591,0.003275,43.0,1000
132,17.08.2020,15:20:12, pp805c U=100V / t=16m / Ra=0.176,messung1 (5Zyklen),6.053138,499.3,41.084398,3.037908,42.144301,3.044489,316.525393,22.86568,3.75,1.156501,6.0,0.1,H23m. Nadel,0.0,82.28399359,78.79394611,1.18587696,82.28099359,78.79094611,1.18587696,6.08433407,3.14840577,1.0268436,0.0,38.09832976,37.82127017,0.10081782,3085.64975966,2954.77297907,44.47038585,3085.53725966,2954.66047907,44.47038585,0.0,0.0,0.0,308.56497597,295.47729791,4.44703858,308.55372597,295.46604791,4.44703858,22.81625275,11.80652164,3.85066348,142.86873661,141.82976313,0.37806683,0.32408085,0.33865962,0.00496459,0.32409267,0.33867253,0.00496496,4.38284065,11.07471869,2.86848015,0.003,43.0,1000
133,17.08.2020,15:20:17, pp805c U=100V / t=16m / Ra=0.176,messung1 (5Zyklen),6.054704,996.0,77.933395,2.988548,78.993298,2.995129,297.414526,11.276841,3.75,1.156596,6.0,0.1,H23m. Nadel,0.0,78.24638052,78.79394611,1.18587696,78.24338052,78.79094611,1.18587696,3.0005502,3.14840577,1.0268436,0.0,37.62141516,37.82127017,0.10081782,2934.23926958,2954.77297907,44.47038585,2934.12676958,2954.66047907,44.47038585,0.0,0.0,0.0,293.42392696,295.47729791,4.44703858,293.41267696,295.46604791,4.44703858,11.25206325,11.80652164,3.85066348,141.08030685,141.82976313,0.37806683,0.34080384,0.33865962,0.00496459,0.3408169,0.33867253,0.00496496,8.88725896,11.07471869,2.86848015,0.003,43.0,1000
134,17.08.2020,15:20:20, pp805c U=100V / t=16m / Ra=0.176,messung1 (5Zyklen),6.057819,1497.0,116.024631,3.000065,117.084534,3.006646,293.29793,7.531679,3.75,1.157303,6.0,0.1,H23m. Nadel,0.0,77.50476353,78.79394611,1.18587696,77.50176353,78.79094611,1.18587696,2.00405144,3.14840577,1.0268436,0.0,37.74885605,37.82127017,0.10081782,2906.42863226,2954.77297907,44.47038585,2906.31613226,2954.66047907,44.47038585,0.0,0.0,0.0,290.64286323,295.47729791,4.44703858,290.63161323,295.46604791,4.44703858,7.51519289,11.80652164,3.85066348,141.55821017,141.82976313,0.37806683,0.34406487,0.33865962,0.00496459,0.34407819,0.33867253,0.00496496,13.30637836,11.07471869,2.86848015,0.003,43.0,1000
135,17.08.2020,15:20:23, pp805c U=100V / t=16m / Ra=0.176,messung1 (5Zyklen),6.064651,1996.0,153.972731,3.003356,155.032633,3.009937,291.268725,5.654942,3.75,1.158618,6.0,0.1,H23m. Nadel,0.0,77.14064679,78.79394611,1.18587696,77.13764679,78.79094611,1.18587696,1.50468737,3.14840577,1.0268436,0.0,37.81647971,37.82127017,0.10081782,2892.77425476,2954.77297907,44.47038585,2892.66175476,2954.66047907,44.47038585,0.0,0.0,0.0,289.27742548,295.47729791,4.44703858,289.26617548,295.46604791,4.44703858,5.64257766,11.80652164,3.85066348,141.81179891,141.82976313,0.37806683,0.34568892,0.33865962,0.00496459,0.34570236,0.33867253,0.00496496,17.72239677,11.07471869,2.86848015,0.003,43.0,1000
136,17.08.2020,15:20:27, pp805c U=100V / t=16m / Ra=0.176,messung1 (5Zyklen),10.044499,499.3,34.669225,3.029681,35.729128,3.036262,268.344139,22.803893,3.75,1.918822,10.0,0.1,H23m. Nadel,0.0,69.43565992,66.84628382,0.87812197,69.43325992,66.84388382,0.87812197,6.067857,3.15927397,1.02009754,0.0,31.68270146,31.84230493,0.09431401,2603.83724715,2506.73564343,32.92957399,2603.74724715,2506.64564343,32.92957399,0.0,0.0,0.0,260.38372471,250.67356434,3.2929574,260.37472471,250.66456434,3.2929574,22.75446375,11.84727737,3.82536577,118.81013048,119.40864348,0.35367755,0.38404858,0.39912705,0.00512237,0.38406186,0.3991414,0.00512273,4.39474211,10.99948277,2.84232371,0.0024,43.0,1000
137,17.08.2020,15:20:31, pp805c U=100V / t=16m / Ra=0.176,messung1 (5Zyklen),10.038648,996.0,66.146191,3.028036,67.206093,3.034617,253.03499,11.425516,3.75,1.917738,10.0,0.1,H23m. Nadel,0.0,66.41183835,66.84628382,0.87812197,66.40943835,66.84388382,0.87812197,3.04019679,3.15927397,1.02009754,0.0,31.68462078,31.84230493,0.09431401,2490.44393825,2506.73564343,32.92957399,2490.35393825,2506.64564343,32.92957399,0.0,0.0,0.0,249.04439383,250.67356434,3.2929574,249.03539383,250.66456434,3.2929574,11.40073795,11.84727737,3.82536577,118.81732794,119.40864348,0.35367755,0.40153484,0.39912705,0.00512237,0.40154935,0.3991414,0.00512273,8.77136203,10.99948277,2.84232371,0.0024,43.0,1000
138,17.08.2020,15:20:34, pp805c U=100V / t=16m / Ra=0.176,messung1 (5Zyklen),10.054119,1496.0,98.595557,3.009937,99.658751,3.009937,249.813045,7.544962,3.75,1.92069,10.0,0.1,H23m. Nadel,0.0,65.90612099,66.84628382,0.87812197,65.90372099,66.84388382,0.87812197,2.01198997,3.15927397,1.02009754,0.0,31.94586551,31.84230493,0.09431401,2471.4795371,2506.73564343,32.92957399,2471.3895371,2506.64564343,32.92957399,0.0,0.0,0.0,247.14795371,250.67356434,3.2929574,247.13895371,250.66456434,3.2929574,7.5449624,11.84727737,3.82536577,119.79699566,119.40864348,0.35367755,0.40461593,0.39912705,0.00512237,0.40463067,0.3991414,0.00512273,13.25387652,10.99948277,2.84232371,0.0024,43.0,1000
139,17.08.2020,15:20:38, pp805c U=100V / t=16m / Ra=0.176,messung1 (5Zyklen),10.052106,1996.0,131.000506,3.028036,132.060409,3.034617,248.109485,5.701309,3.75,1.920348,10.0,0.1,H23m. Nadel,0.0,65.63151603,66.84628382,0.87812197,65.62911603,66.84388382,0.87812197,1.5170521,3.15927397,1.02009754,0.0,32.05603196,31.84230493,0.09431401,2461.1818512,2506.73564343,32.92957399,2461.0918512,2506.64564343,32.92957399,0.0,0.0,0.0,246.11818512,250.67356434,3.2929574,246.10918512,250.66456434,3.2929574,5.68894539,11.84727737,3.82536577,120.21011986,119.40864348,0.35367755,0.40630886,0.39912705,0.00512237,0.40632372,0.3991414,0.00512273,17.57795042,10.99948277,2.84232371,0.0024,43.0,1000
140,17.08.2020,15:20:41, pp805c U=100V / t=16m / Ra=0.176,messung1 (5Zyklen),12.047708,499.3,31.77343,3.013228,32.833333,3.019809,246.595227,22.68032,3.75,2.30154,12.0,0.1,H23m. Nadel,0.0,63.63595033,60.93727328,0.9181765,63.63375033,60.93507328,0.9181765,6.03490487,3.14678588,1.01412544,0.0,28.79942273,28.8941437,0.07459482,2386.34813739,2285.14774802,34.4316188,2386.26563739,2285.06524802,34.4316188,0.0,0.0,0.0,238.63481374,228.5147748,3.44316188,238.62656374,228.5065248,3.44316188,22.63089325,11.80044704,3.80297041,107.99783524,108.35303888,0.27973058,0.41905034,0.437899,0.00642776,0.41906483,0.43791483,0.00642822,4.41873853,11.03587932,2.84597581,0.0022,43.0,1000
141,17.08.2020,15:20:45, pp805c U=100V / t=16m / Ra=0.176,messung1 (5Zyklen),12.04547,996.0,60.297013,3.031326,61.356916,3.037908,231.012483,11.437905,3.75,2.301135,12.0,0.1,H23m. Nadel,0.0,60.53916968,60.93727328,0.9181765,60.53696968,60.93507328,0.9181765,3.0435,3.14678588,1.01412544,0.0,28.74673484,28.8941437,0.07459482,2270.21886295,2285.14774802,34.4316188,2270.13636295,2285.06524802,34.4316188,0.0,0.0,0.0,227.0218863,228.5147748,3.44316188,227.0136363,228.5065248,3.44316188,11.413125,11.80044704,3.80297041,107.80025565,108.35303888,0.27973058,0.44048616,0.437899,0.00642776,0.44050217,0.43791483,0.00642822,8.76184218,11.03587932,2.84597581,0.0022,43.0,1000
142,17.08.2020,15:20:49, pp805c U=100V / t=16m / Ra=0.176,messung1 (5Zyklen),12.048155,1497.0,89.681113,2.980321,90.741015,2.986902,227.307152,7.48222,3.75,2.301724,12.0,0.1,H23m. Nadel,0.0,59.90722311,60.93727328,0.9181765,59.90502311,60.93507328,0.9181765,1.99086239,3.14678588,1.01412544,0.0,28.95708036,28.8941437,0.07459482,2246.52086673,2285.14774802,34.4316188,2246.43836673,2285.06524802,34.4316188,0.0,0.0,0.0,224.65208667,228.5147748,3.44316188,224.64383667,228.5065248,3.44316188,7.46573397,11.80044704,3.80297041,108.58905135,108.35303888,0.27973058,0.44513274,0.437899,0.00642776,0.44514909,0.43791483,0.00642822,13.39453032,11.03587932,2.84597581,0.0022,43.0,1000
143,17.08.2020,15:20:52, pp805c U=100V / t=16m / Ra=0.176,messung1 (5Zyklen),12.040221,1996.0,119.094833,3.029681,120.154736,3.036262,225.741613,5.704401,3.75,2.300133,12.0,0.1,H23m. Nadel,0.0,59.66675,60.93727328,0.9181765,59.66455,60.93507328,0.9181765,1.51787625,3.14678588,1.01412544,0.0,29.07333687,28.8941437,0.07459482,2237.503125,2285.14774802,34.4316188,2237.420625,2285.06524802,34.4316188,0.0,0.0,0.0,223.7503125,228.5147748,3.44316188,223.7420625,228.5065248,3.44316188,5.69203595,11.80044704,3.80297041,109.02501328,108.35303888,0.27973058,0.44692675,0.437899,0.00642776,0.44694323,0.43791483,0.00642822,17.56840627,11.03587932,2.84597581,0.0022,43.0,1000
144,17.08.2020,15:20:55, pp805c U=100V / t=16m / Ra=0.176,messung1 (5Zyklen),15.041474,499.3,28.565021,3.039553,29.624923,3.046134,222.498423,22.878037,3.75,2.873474,15.0,0.1,H23m. Nadel,0.0,57.21013619,55.00635771,0.75478827,57.20813619,55.00435771,0.75478827,6.08762868,3.16923893,1.02271945,0.0,25.56025376,25.91755939,0.13871848,2145.38010715,2062.73841422,28.3045602,2145.30510715,2062.66341422,28.3045602,0.0,0.0,0.0,214.53801072,206.27384142,2.83045602,214.53051072,206.26634142,2.83045602,22.82860755,11.88464599,3.83519795,95.85095158,97.19084771,0.52019429,0.46611787,0.48506023,0.00650547,0.46613416,0.48507789,0.00650594,4.38046866,10.95688308,2.8275766,0.002,43.0,1000
145,17.08.2020,15:21:00, pp805c U=100V / t=16m / Ra=0.176,messung1 (5Zyklen),15.04218,996.0,54.518585,3.028036,55.578487,3.034617,209.256354,11.425516,3.75,2.873566,15.0,0.1,H23m. Nadel,0.0,54.73753514,55.00635771,0.75478827,54.73553514,55.00435771,0.75478827,3.04019679,3.16923893,1.02271945,0.0,25.84766918,25.91755939,0.13871848,2052.65756777,2062.73841422,28.3045602,2052.58256777,2062.66341422,28.3045602,0.0,0.0,0.0,205.26575678,206.27384142,2.83045602,205.25825678,206.26634142,2.83045602,11.40073795,11.88464599,3.83519795,96.92875941,97.19084771,0.52019429,0.48717332,0.48506023,0.00650547,0.48719112,0.48507789,0.00650594,8.77136203,10.95688308,2.8275766,0.002,43.0,1000
