Repository: ZBT-Tools/ContactResistanceAnalysis

File: Messreihen/Vorbehandlungen/pp+gps.csv (part 62 of 75)
age[mV],voltage_needle[mV],R_ges / mOhm*cm²,R_bulk / mOhm*cm²,contact_area[cm2],p_Kraftsensor / ?,pressure_rounded[bar],sample_thickness[cm],parameters,[mV]_in_[V],main_resistance[mOhm],main_resistance_mean[mOhm],main_resistance_error[mOhm],flow_resistance[mOhm],flow_resistance_mean[mOhm],flow_resistance_error[mOhm],bulk_resistance[mOhm],bulk_resistance_mean[mOhm],bulk_resistance_error[mOhm],bulk_resistance_sub[mOhm],contact_resistance[mOhm],contact_resistance_mean[mOhm],contact_resistance_error[mOhm],vs_main_resistance[mOhm*cm],vs_main_resistance_mean[mOhm*cm],vs_main_resistance_error[mOhm*cm],vs_flow_resistance[mOhm*cm],vs_flow_resistance_mean[mOhm*cm],vs_flow_resistance_error[mOhm*cm],vs_bulk_resistance[mOhm*cm],vs_bulk_resistance_mean[mOhm*cm],vs_bulk_resistance_error[mOhm*cm],as_main_resistance[mOhm*cm2],as_main_resistance_mean[mOhm*cm2],as_main_resistance_error[mOhm*cm2],as_flow_resistance[mOhm*cm2],as_flow_resistance_mean[mOhm*cm2],as_flow_resistance_error[mOhm*cm2],as_bulk_resistance[mOhm*cm2],as_bulk_resistance_mean[mOhm*cm2],as_bulk_resistance_error[mOhm*cm2],as_contact_resistance[mOhm*cm2],as_contact_resistance_mean[mOhm*cm2],as_contact_resistance_error[mOhm*cm2],vs_main_conductance[S/cm],vs_main_conductance_mean[S/cm],vs_main_conductance_error[S/cm],vs_flow_conductance[S/cm],vs_flow_conductance_mean[S/cm],vs_flow_conductance_error[S/cm],vs_bulk_conductance[S/cm],vs_bulk_conductance_mean[S/cm],vs_bulk_conductance_error[S/cm],degradation_corr[mOhm],cycle,[mV] in [V]
146,17.08.2020,15:21:03, pp805c U=100V / t=16m / Ra=0.176,messung1 (5Zyklen),15.028498,1497.0,81.095736,3.034617,82.155639,3.041198,205.800698,7.618232,3.75,2.870949,15.0,0.1,H23m. Nadel,0.0,54.17216834,55.00635771,0.75478827,54.17016834,55.00435771,0.75478827,2.02713226,3.16923893,1.02271945,0.0,26.07151804,25.91755939,0.13871848,2031.45631263,2062.73841422,28.3045602,2031.38131263,2062.66341422,28.3045602,0.0,0.0,0.0,203.14563126,206.27384142,2.83045602,203.13813126,206.26634142,2.83045602,7.60174599,11.88464599,3.83519795,97.76819264,97.19084771,0.52019429,0.49225769,0.48506023,0.00650547,0.49227587,0.48507789,0.00650594,13.15487259,10.95688308,2.8275766,0.002,43.0,1000
147,17.08.2020,15:21:06, pp805c U=100V / t=16m / Ra=0.176,messung1 (5Zyklen),15.033058,1996.0,107.59556,3.037908,108.655463,3.044489,204.137267,5.719857,3.75,2.87187,15.0,0.1,H23m. Nadel,0.0,53.90559118,55.00635771,0.75478827,53.90359118,55.00435771,0.75478827,1.521998,3.16923893,1.02271945,0.0,26.19079659,25.91755939,0.13871848,2021.45966934,2062.73841422,28.3045602,2021.38466934,2062.66341422,28.3045602,0.0,0.0,0.0,202.14596693,206.27384142,2.83045602,202.13846693,206.26634142,2.83045602,5.70749248,11.88464599,3.83519795,98.21548722,97.19084771,0.52019429,0.49469204,0.48506023,0.00650547,0.49471039,0.48507789,0.00650594,17.52082903,10.95688308,2.8275766,0.002,43.0,1000
148,17.08.2020,15:21:09, pp805c U=100V / t=16m / Ra=0.176,messung1 (5Zyklen),20.02732,499.3,24.571785,3.008292,25.631688,3.014873,192.50717,22.643248,3.75,3.825977,20.0,0.1,H23m. Nadel,0.0,49.21246745,47.05596718,0.74719893,49.21076745,47.05426718,0.74719893,6.02501903,3.15441476,1.00789434,0.0,21.59287421,21.94992621,0.1317168,1845.46752954,1764.59876909,28.01995982,1845.40377954,1764.53501909,28.01995982,0.0,0.0,0.0,184.54675295,176.45987691,2.80199598,184.54037795,176.45350191,2.80199598,22.59382135,11.82905536,3.77960377,80.9732783,82.31222327,0.49393799,0.54186811,0.56711961,0.00878715,0.54188683,0.56714013,0.00878778,4.42598879,10.96026456,2.80781722,0.0017,43.0,1000
149,17.08.2020,15:21:14, pp805c U=100V / t=16m / Ra=0.176,messung1 (5Zyklen),20.030762,996.0,46.701583,3.036262,47.761486,3.042844,179.82487,11.45649,3.75,3.826707,20.0,0.1,H23m. Nadel,0.0,46.88913956,47.05596718,0.74719893,46.88743956,47.05426718,0.74719893,3.04845582,3.15441476,1.00789434,0.0,21.91949187,21.94992621,0.1317168,1758.34273343,1764.59876909,28.01995982,1758.27898343,1764.53501909,28.01995982,0.0,0.0,0.0,175.83427334,176.45987691,2.80199598,175.82789834,176.45350191,2.80199598,11.43170934,11.82905536,3.77960377,82.1980945,82.31222327,0.49393799,0.56871734,0.56711961,0.00878715,0.56873796,0.56714013,0.00878778,8.7475982,10.96026456,2.80781722,0.0017,43.0,1000
150,17.08.2020,15:21:17, pp805c U=100V / t=16m / Ra=0.176,messung1 (5Zyklen),20.031778,1497.0,69.170323,3.014873,70.230225,3.021454,175.927418,7.568773,3.75,3.82672,20.0,0.1,H23m. Nadel,0.0,46.20596059,47.05596718,0.74719893,46.20426059,47.05426718,0.74719893,2.01394322,3.15441476,1.00789434,0.0,22.09515868,21.94992621,0.1317168,1732.72352204,1764.59876909,28.01995982,1732.65977204,1764.53501909,28.01995982,0.0,0.0,0.0,173.2723522,176.45987691,2.80199598,173.2659772,176.45350191,2.80199598,7.55228707,11.82905536,3.77960377,82.85684507,82.31222327,0.49393799,0.57712612,0.56711961,0.00878715,0.57714735,0.56714013,0.00878778,13.24102209,10.96026456,2.80781722,0.0017,43.0,1000
151,17.08.2020,15:21:20, pp805c U=100V / t=16m / Ra=0.176,messung1 (5Zyklen),20.03207,1996.0,91.648937,3.054361,92.70884,3.060942,174.17743,5.750769,3.75,3.826865,20.0,0.1,H23m. Nadel,0.0,45.9163011,47.05596718,0.74719893,45.9146011,47.05426718,0.74719893,1.53024098,3.15441476,1.00789434,0.0,22.19218006,21.94992621,0.1317168,1721.86129133,1764.59876909,28.01995982,1721.79754133,1764.53501909,28.01995982,0.0,0.0,0.0,172.18612913,176.45987691,2.80199598,172.17975413,176.45350191,2.80199598,5.73840368,11.82905536,3.77960377,83.22067523,82.31222327,0.49393799,0.58076687,0.56711961,0.00878715,0.58078838,0.56714013,0.00878778,17.42644915,10.96026456,2.80781722,0.0017,43.0,1000
152,17.08.2020,15:21:24, pp805c U=100V / t=16m / Ra=0.176,messung1 (5Zyklen),24.033935,499.3,22.11365,3.0231,23.173553,3.029681,174.045311,22.754464,3.75,4.590756,24.0,0.1,H23m. Nadel,0.0,44.28930503,42.05228471,0.77149998,44.28770503,42.05068471,0.77149998,6.05467655,3.16292822,1.01506511,0.0,19.11651424,19.44387825,0.12458989,1660.84893851,1576.96067662,28.9312491,1660.78893851,1576.90067662,28.9312491,0.0,0.0,0.0,166.08489385,157.69606766,2.89312491,166.07889385,157.69006766,2.89312491,22.70503705,11.86098081,3.80649415,71.6869284,72.91454343,0.46721209,0.60210172,0.63475374,0.01131204,0.60212347,0.63477793,0.01131289,4.40430904,10.96406594,2.83375962,0.0016,43.0,1000
153,17.08.2020,15:21:28, pp805c U=100V / t=16m / Ra=0.176,messung1 (5Zyklen),24.032111,996.0,41.670139,3.036262,42.730041,3.042844,160.88118,11.45649,3.75,4.591157,24.0,0.1,H23m. Nadel,0.0,41.83748896,42.05228471,0.77149998,41.83588896,42.05068471,0.77149998,3.04845582,3.16292822,1.01506511,0.0,19.39371657,19.44387825,0.12458989,1568.90583584,1576.96067662,28.9312491,1568.84583584,1576.90067662,28.9312491,0.0,0.0,0.0,156.89058358,157.69606766,2.89312491,156.88458358,157.69006766,2.89312491,11.43170934,11.86098081,3.80649415,72.72643712,72.91454343,0.46721209,0.63738688,0.63475374,0.01131204,0.63741126,0.63477793,0.01131289,8.7475982,10.96406594,2.83375962,0.0016,43.0,1000
154,17.08.2020,15:21:31, pp805c U=100V / t=16m / Ra=0.176,messung1 (5Zyklen),24.019599,1497.0,61.669225,3.041198,62.729128,3.04778,157.137094,7.634719,3.75,4.588553,24.0,0.1,H23m. Nadel,0.0,41.19520708,42.05228471,0.77149998,41.19360708,42.05068471,0.77149998,2.03152839,3.16292822,1.01506511,0.0,19.58103935,19.44387825,0.12458989,1544.82026553,1576.96067662,28.9312491,1544.76026553,1576.90067662,28.9312491,0.0,0.0,0.0,154.48202655,157.69606766,2.89312491,154.47602655,157.69006766,2.89312491,7.61823146,11.86098081,3.80649415,73.42889755,72.91454343,0.46721209,0.6473245,0.63475374,0.01131204,0.64734964,0.63477793,0.01131289,13.12640611,10.96406594,2.83375962,0.0016,43.0,1000
155,17.08.2020,15:21:35, pp805c U=100V / t=16m / Ra=0.176,messung1 (5Zyklen),24.012354,1996.0,81.610727,3.028036,82.67063,3.034617,155.318067,5.701309,3.75,4.587117,24.0,0.1,H23m. Nadel,0.0,40.88713778,42.05228471,0.77149998,40.88553778,42.05068471,0.77149998,1.5170521,3.16292822,1.01506511,0.0,19.68424284,19.44387825,0.12458989,1533.26766658,1576.96067662,28.9312491,1533.20766658,1576.90067662,28.9312491,0.0,0.0,0.0,153.32676666,157.69606766,2.89312491,153.32076666,157.69006766,2.89312491,5.68894539,11.86098081,3.80649415,73.81591063,72.91454343,0.46721209,0.65220184,0.63475374,0.01131204,0.65222737,0.63477793,0.01131289,17.57795042,10.96406594,2.83375962,0.0016,43.0,1000
156,17.08.2020,15:21:38, pp805c U=100V / t=16m / Ra=0.176,messung1 (5Zyklen),30.022391,499.3,19.175077,3.041198,20.234979,3.04778,151.97511,22.890394,3.75,5.735216,30.0,0.1,H23m. Nadel,0.0,38.40391949,36.32490841,0.72539792,38.40251949,36.32350841,0.72539792,6.09092329,3.17191006,1.02202418,0.0,16.1557981,16.57579918,0.14841395,1440.14698077,1362.18406526,27.20242198,1440.09448077,1362.13156526,27.20242198,0.0,0.0,0.0,144.01469808,136.21840653,2.7202422,144.00944808,136.21315653,2.7202422,22.84096235,11.89466271,3.83259068,60.58424287,62.15924691,0.55655231,0.69437357,0.73496904,0.01425553,0.69439888,0.73499744,0.01425662,4.37809924,10.92783945,2.80440134,0.0014,43.0,1000
157,17.08.2020,15:21:42, pp805c U=100V / t=16m / Ra=0.176,messung1 (5Zyklen),30.012288,997.0,36.092442,3.02639,37.152345,3.032972,139.740515,11.407867,3.75,5.733138,30.0,0.1,H23m. Nadel,0.0,36.20104514,36.32490841,0.72539792,36.19964514,36.32350841,0.72539792,3.03549649,3.17191006,1.02202418,0.0,16.58207432,16.57579918,0.14841395,1357.53919258,1362.18406526,27.20242198,1357.48669258,1362.13156526,27.20242198,0.0,0.0,0.0,135.75391926,136.21840653,2.7202422,135.74866926,136.21315653,2.7202422,11.38311184,11.89466271,3.83259068,62.18277871,62.15924691,0.55655231,0.73662698,0.73496904,0.01425553,0.73665547,0.73499744,0.01425662,8.784944,10.92783945,2.80440134,0.0014,43.0,1000
158,17.08.2020,15:21:46, pp805c U=100V / t=16m / Ra=0.176,messung1 (5Zyklen),30.00654,1497.0,53.185861,3.037908,54.245763,3.044489,135.886181,7.626475,3.75,5.73225,30.0,0.1,H23m. Nadel,0.0,35.52829726,36.32490841,0.72539792,35.52689726,36.32350841,0.72539792,2.02933066,3.17191006,1.02202418,0.0,16.7487833,16.57579918,0.14841395,1332.31114729,1362.18406526,27.20242198,1332.25864729,1362.13156526,27.20242198,0.0,0.0,0.0,133.23111473,136.21840653,2.7202422,133.22586473,136.21315653,2.7202422,7.60998998,11.89466271,3.83259068,62.80793737,62.15924691,0.55655231,0.75057542,0.73496904,0.01425553,0.750605,0.73499744,0.01425662,13.14062177,10.92783945,2.80440134,0.0014,43.0,1000
159,17.08.2020,15:21:49, pp805c U=100V / t=16m / Ra=0.176,messung1 (5Zyklen),30.016436,1996.0,70.192078,3.057652,71.251981,3.064233,133.865194,5.756951,3.75,5.734134,30.0,0.1,H23m. Nadel,0.0,35.16637174,36.32490841,0.72539792,35.16497174,36.32350841,0.72539792,1.53188978,3.17191006,1.02202418,0.0,16.81654098,16.57579918,0.14841395,1318.73894038,1362.18406526,27.20242198,1318.68644038,1362.13156526,27.20242198,0.0,0.0,0.0,131.87389404,136.21840653,2.7202422,131.86864404,136.21315653,2.7202422,5.74458667,11.89466271,3.83259068,63.06202868,62.15924691,0.55655231,0.7583002,0.73496904,0.01425553,0.75833039,0.73499744,0.01425662,17.40769279,10.92783945,2.80440134,0.0014,43.0,1000
160,17.08.2020,15:21:59, pp805c U=100V / t=16m / Ra=0.176,messung1 (5Zyklen),2.063409,499.3,166.567803,3.031326,167.627706,3.037908,1258.970353,22.81625,3.75,0.394201,2.0,0.1,H23m. Nadel,0.0,333.60264971,177.39124392,52.07404359,333.59784138,177.38643559,52.07404359,6.07115161,3.15976406,1.02148979,0.0,163.76334488,87.11333576,25.5541641,12510.09936411,6652.17164697,1952.77663472,12509.91905161,6651.99133447,1952.77663472,0.0,0.0,0.0,1251.00993641,665.2171647,195.27766347,1250.99190516,665.19913345,195.27766347,22.76681855,11.84911521,3.83058672,614.11254331,326.67500912,95.82811539,0.07993542,0.17958943,0.03323413,0.07993657,0.17959585,0.03323589,4.39235723,11.00776035,2.84944155,0.00480833,44.0,1000
161,17.08.2020,15:22:02, pp805c U=100V / t=16m / Ra=0.176,messung1 (5Zyklen),2.07105,996.0,123.376005,3.032972,124.435908,3.039553,468.508689,11.4441,3.75,0.395651,2.0,0.1,H23m. Nadel,0.0,123.87149096,177.39124392,52.07404359,123.86668263,177.38643559,52.07404359,3.04515261,3.15976406,1.02148979,0.0,60.41076501,87.11333576,25.5541641,4645.18091114,6652.17164697,1952.77663472,4645.00059864,6651.99133447,1952.77663472,0.0,0.0,0.0,464.51809111,665.2171647,195.27766347,464.50005986,665.19913345,195.27766347,11.41932229,11.84911521,3.83058672,226.54036879,326.67500912,95.82811539,0.21527687,0.17958943,0.03323413,0.21528523,0.17959585,0.03323589,8.75708711,11.00776035,2.84944155,0.00480833,44.0,1000
162,17.08.2020,15:22:05, pp805c U=100V / t=16m / Ra=0.176,messung1 (5Zyklen),2.071188,1497.0,187.475132,3.005001,188.535035,3.011582,472.282151,7.544044,3.75,0.395694,2.0,0.1,H23m. Nadel,0.0,125.23388911,177.39124392,52.07404359,125.22908078,177.38643559,52.07404359,2.0073487,3.15976406,1.02148979,0.0,61.61086604,87.11333576,25.5541641,4696.27084168,6652.17164697,1952.77663472,4696.09052918,6651.99133447,1952.77663472,0.0,0.0,0.0,469.62708417,665.2171647,195.27766347,469.60905292,665.19913345,195.27766347,7.52755762,11.84911521,3.83058672,231.04074765,326.67500912,95.82811539,0.21293491,0.17958943,0.03323413,0.21294308,0.17959585,0.03323589,13.28452137,11.00776035,2.84944155,0.00480833,44.0,1000
163,17.08.2020,15:22:09, pp805c U=100V / t=16m / Ra=0.176,messung1 (5Zyklen),2.072892,1996.0,253.206464,3.024745,254.266366,3.031326,477.704847,5.695127,3.75,0.396023,2.0,0.1,H23m. Nadel,0.0,126.85694589,177.39124392,52.07404359,126.85213756,177.38643559,52.07404359,1.51540331,3.15976406,1.02148979,0.0,62.66836713,87.11333576,25.5541641,4757.13547094,6652.17164697,1952.77663472,4756.95515844,6651.99133447,1952.77663472,0.0,0.0,0.0,475.71354709,665.2171647,195.27766347,475.69551584,665.19913345,195.27766347,5.6827624,11.84911521,3.83058672,235.00637672,326.67500912,95.82811539,0.21021054,0.17958943,0.03323413,0.2102185,0.17959585,0.03323589,17.59707568,11.00776035,2.84944155,0.00480833,44.0,1000
164,17.08.2020,15:22:12, pp805c U=100V / t=16m / Ra=0.176,messung1 (5Zyklen),3.042486,499.3,53.37672,3.021454,54.436623,3.028036,408.847056,22.742106,3.75,0.581258,3.0,0.1,H23m. Nadel,0.0,106.90310435,101.50807971,1.80197139,106.89904601,101.50402138,1.80197139,6.05137993,3.15557512,1.01647059,0.0,50.42383304,49.17422313,0.46314989,4008.86641298,3806.55298914,67.57392699,4008.71422548,3806.40080164,67.57392699,0.0,0.0,0.0,400.8866413,380.65529891,6.7573927,400.87142255,380.64008016,6.7573927,22.69267474,11.83340669,3.8117647,189.0893739,184.40333674,1.73681207,0.24944707,0.26294504,0.00450972,0.24945654,0.26295557,0.00451008,4.40670838,11.01065761,2.8538635,0.00405833,44.0,1000
165,17.08.2020,15:22:16, pp805c U=100V / t=16m / Ra=0.176,messung1 (5Zyklen),3.051229,996.0,99.181298,3.029681,100.241201,3.036262,377.414159,11.431711,3.75,0.582915,3.0,0.1,H23m. Nadel,0.0,99.57961647,101.50807971,1.80197139,99.57555813,101.50402138,1.80197139,3.04184839,3.15557512,1.01647059,0.0,48.26685487,49.17422313,0.46314989,3734.23561747,3806.55298914,67.57392699,3734.08342997,3806.40080164,67.57392699,0.0,0.0,0.0,373.42356175,380.65529891,6.7573927,373.408343,380.64008016,6.7573927,11.40693148,11.83340669,3.8117647,181.00070576,184.40333674,1.73681207,0.26779242,0.26294504,0.00450972,0.26780334,0.26295557,0.00451008,8.76659952,11.01065761,2.8538635,0.00405833,44.0,1000
166,17.08.2020,15:22:20, pp805c U=100V / t=16m / Ra=0.176,messung1 (5Zyklen),3.056925,1497.0,148.979126,3.0231,150.039029,3.029681,375.849271,7.589381,3.75,0.583987,3.0,0.1,H23m. Nadel,0.0,99.51845424,101.50807971,1.80197139,99.51439591,101.50402138,1.80197139,2.01943888,3.15557512,1.01647059,0.0,48.74747852,49.17422313,0.46314989,3731.94203407,3806.55298914,67.57392699,3731.78984657,3806.40080164,67.57392699,0.0,0.0,0.0,373.19420341,380.65529891,6.7573927,373.17898466,380.64008016,6.7573927,7.57289579,11.83340669,3.8117647,182.80304443,184.40333674,1.73681207,0.267957,0.26294504,0.00450972,0.26796793,0.26295557,0.00451008,13.20498826,11.01065761,2.8538635,0.00405833,44.0,1000
167,17.08.2020,15:22:23, pp805c U=100V / t=16m / Ra=0.176,messung1 (5Zyklen),3.06257,1996.0,199.662163,3.013228,200.722066,3.019809,377.108089,5.673489,3.75,0.585026,3.0,0.1,H23m. Nadel,0.0,100.03114379,101.50807971,1.80197139,100.02708545,101.50402138,1.80197139,1.50963327,3.15557512,1.01647059,0.0,49.25872609,49.17422313,0.46314989,3751.16789203,3806.55298914,67.57392699,3751.01570453,3806.40080164,67.57392699,0.0,0.0,0.0,375.1167892,380.65529891,6.7573927,375.10157045,380.64008016,6.7573927,5.66112475,11.83340669,3.8117647,184.72022285,184.40333674,1.73681207,0.26658364,0.26294504,0.00450972,0.26659446,0.26295557,0.00451008,17.66433428,11.01065761,2.8538635,0.00405833,44.0,1000
168,17.08.2020,15:22:26, pp805c U=100V / t=16m / Ra=0.176,messung1 (5Zyklen),5.065178,499.3,43.654416,2.988548,44.714319,2.995129,335.827552,22.494959,3.75,0.967678,5.0,0.1,H23m. Nadel,0.0,87.43123573,82.41454195,1.68359764,87.4279524,82.41125862,1.68359764,5.98547567,3.1443089,0.99662778,0.0,40.72123837,39.63347486,0.36718198,3278.67133988,3090.54532325,63.13491132,3278.54821488,3090.42219825,63.13491132,0.0,0.0,0.0,327.86713399,309.05453232,6.31349113,327.85482149,309.04221982,6.31349113,22.44553375,11.79115837,3.73735418,152.70464387,148.62553073,1.37693242,0.3050016,0.32395779,0.00636882,0.30501305,0.32397073,0.00636932,4.45522932,10.95531621,2.80196232,0.00328333,44.0,1000
169,17.08.2020,15:22:31, pp805c U=100V / t=16m / Ra=0.176,messung1 (5Zyklen),5.063647,996.0,80.944365,3.008292,82.004267,3.014873,308.751007,11.351178,3.75,0.967336,5.0,0.1,H23m. Nadel,0.0,81.26944277,82.41454195,1.68359764,81.26615944,82.41125862,1.68359764,3.02037349,3.1443089,0.99662778,0.0,39.12289297,39.63347486,0.36718198,3047.60410392,3090.54532325,63.13491132,3047.48097892,3090.42219825,63.13491132,0.0,0.0,0.0,304.76041039,309.05453232,6.31349113,304.74809789,309.04221982,6.31349113,11.3264006,11.79115837,3.73735418,146.71084864,148.62553073,1.37693242,0.32812661,0.32395779,0.00636882,0.32813987,0.32397073,0.00636932,8.82893017,10.95531621,2.80196232,0.00328333,44.0,1000
170,17.08.2020,15:22:34, pp805c U=100V / t=16m / Ra=0.176,messung1 (5Zyklen),5.063096,1497.0,120.690812,3.069169,121.750715,3.07575,304.98676,7.704786,3.75,0.967185,5.0,0.1,H23m. Nadel,0.0,80.6217849,82.41454195,1.68359764,80.61850157,82.41125862,1.68359764,2.05021309,3.1443089,0.99662778,0.0,39.28414424,39.63347486,0.36718198,3023.31693387,3090.54532325,63.13491132,3023.19380887,3090.42219825,63.13491132,0.0,0.0,0.0,302.33169339,309.05453232,6.31349113,302.31938089,309.04221982,6.31349113,7.6882991,11.79115837,3.73735418,147.31554089,148.62553073,1.37693242,0.33076254,0.32395779,0.00636882,0.33077601,0.32397073,0.00636932,13.00677806,10.95531621,2.80196232,0.00328333,44.0,1000
171,17.08.2020,15:22:37, pp805c U=100V / t=16m / Ra=0.176,messung1 (5Zyklen),5.060119,1996.0,160.350066,3.036262,161.409969,3.042844,303.250191,5.716765,3.75,0.966646,5.0,0.1,H23m. Nadel,0.0,80.33570441,82.41454195,1.68359764,80.33242108,82.41125862,1.68359764,1.52117335,3.1443089,0.99662778,0.0,39.40562386,39.63347486,0.36718198,3012.58891533,3090.54532325,63.13491132,3012.46579033,3090.42219825,63.13491132,0.0,0.0,0.0,301.25889153,309.05453232,6.31349113,301.24657903,309.04221982,6.31349113,5.70440005,11.79115837,3.73735418,147.77108949,148.62553073,1.37693242,0.33194041,0.32395779,0.00636882,0.33195398,0.32397073,0.00636932,17.53032731,10.95531621,2.80196232,0.00328333,44.0,1000
172,17.08.2020,15:22:40, pp805c U=100V / t=16m / Ra=0.176,messung1 (5Zyklen),6.050229,499.3,40.860632,3.013228,41.920535,3.019809,314.844795,22.68032,3.75,1.155899,6.0,0.1,H23m. Nadel,0.0,81.83583417,79.42841552,0.83595346,81.83283417,79.42541552,0.83595346,6.03490487,3.14499232,1.01379587,0.0,37.89896465,38.1402116,0.09029001,3068.84378129,2978.56558197,31.34825471,3068.73128129,2978.45308197,31.34825471,0.0,0.0,0.0,306.88437813,297.8565582,3.13482547,306.87312813,297.8453082,3.13482547,22.63089325,11.79372118,3.80173451,142.12111744,143.02579351,0.33858754,0.32585562,0.33584189,0.00347811,0.32586757,0.33585458,0.00347837,4.41873853,11.04193675,2.85142314,0.003,44.0,1000
173,17.08.2020,15:22:45, pp805c U=100V / t=16m / Ra=0.176,messung1 (5Zyklen),6.0551,996.0,78.93047,3.016518,79.990373,3.0231,301.168574,11.382152,3.75,1.156701,6.0,0.1,H23m. Nadel,0.0,79.24745984,79.42841552,0.83595346,79.24445984,79.42541552,0.83595346,3.02863253,3.14499232,1.01379587,0.0,38.10791365,38.1402116,0.09029001,2971.77974398,2978.56558197,31.34825471,2971.66724398,2978.45308197,31.34825471,0.0,0.0,0.0,297.1779744,297.8565582,3.13482547,297.1667244,297.8453082,3.13482547,11.35737199,11.79372118,3.80173451,142.9046762,143.02579351,0.33858754,0.33649869,0.33584189,0.00347811,0.33651143,0.33585458,0.00347837,8.80485381,11.04193675,2.85142314,0.003,44.0,1000
174,17.08.2020,15:22:48, pp805c U=100V / t=16m / Ra=0.176,messung1 (5Zyklen),6.057733,1497.0,117.535052,3.00171,118.594955,3.008292,297.08155,7.535801,3.75,1.15727,6.0,0.1,H23m. Nadel,0.0,78.51372879,79.42841552,0.83595346,78.51072879,79.42541552,0.83595346,2.0051503,3.14499232,1.01379587,0.0,38.25278925,38.1402116,0.09029001,2944.26482966,2978.56558197,31.34825471,2944.15232966,2978.45308197,31.34825471,0.0,0.0,0.0,294.42648297,297.8565582,3.13482547,294.41523297,297.8453082,3.13482547,7.51931363,11.79372118,3.80173451,143.44795967,143.02579351,0.33858754,0.33964336,0.33584189,0.00347811,0.33965634,0.33585458,0.00347837,13.29908619,11.04193675,2.85142314,0.003,44.0,1000
175,17.08.2020,15:22:51, pp805c U=100V / t=16m / Ra=0.176,messung1 (5Zyklen),6.061364,1996.0,155.920812,3.016518,156.980715,3.0231,294.928698,5.679671,3.75,1.157904,6.0,0.1,H23m. Nadel,0.0,78.11663928,79.42841552,0.83595346,78.11363928,79.42541552,0.83595346,1.51128156,3.14499232,1.01379587,0.0,38.30117886,38.1402116,0.09029001,2929.37397295,2978.56558197,31.34825471,2929.26147295,2978.45308197,31.34825471,0.0,0.0,0.0,292.93739729,297.8565582,3.13482547,292.92614729,297.8453082,3.13482547,5.66730586,11.79372118,3.80173451,143.62942072,143.02579351,0.33858754,0.34136987,0.33584189,0.00347811,0.34138298,0.33585458,0.00347837,17.64506848,11.04193675,2.85142314,0.003,44.0,1000
176,17.08.2020,15:22:55, pp805c U=100V / t=16m / Ra=0.176,messung1 (5Zyklen),10.03672,499.3,34.090066,3.009937,35.149969,3.016518,263.994356,22.655605,3.75,1.917225,10.0,0.1,H23m. Nadel,0.0,68.27571801,66.23172424,0.70481374,68.27331801,66.22932424,0.70481374,6.02831364,3.14581849,1.01179037,0.0,31.12250218,31.54175287,0.15556284,2560.3394252,2483.68965888,26.43051506,2560.2494252,2483.59965888,26.43051506,0.0,0.0,0.0,256.03394252,248.36896589,2.64305151,256.02494252,248.35996589,2.64305151,22.60617615,11.79681934,3.79421388,116.70938319,118.28157327,0.58336063,0.39057321,0.4027613,0.00421354,0.39058694,0.40277591,0.00421384,4.42356988,11.03902318,2.862609,0.0024,44.0,1000
177,17.08.2020,15:22:59, pp805c U=100V / t=16m / Ra=0.176,messung1 (5Zyklen),10.043484,996.0,65.769408,3.018164,66.829311,3.024745,251.616382,11.388347,3.75,1.918628,10.0,0.1,H23m. Nadel,0.0,66.03354217,66.23172424,0.70481374,66.03114217,66.22932424,0.70481374,3.03028514,3.14581849,1.01179037,0.0,31.50042851,31.54175287,0.15556284,2476.25783133,2483.68965888,26.43051506,2476.16783133,2483.59965888,26.43051506,0.0,0.0,0.0,247.62578313,248.36896589,2.64305151,247.61678313,248.35996589,2.64305151,11.36356928,11.79681934,3.79421388,118.12660693,118.28157327,0.58336063,0.40383517,0.4027613,0.00421354,0.40384985,0.40277591,0.00421384,8.80005195,11.03902318,2.862609,0.0024,44.0,1000
178,17.08.2020,15:23:02, pp805c U=100V / t=16m / Ra=0.176,messung1 (5Zyklen),10.043983,1497.0,97.980201,3.02639,99.040103,3.032972,248.096451,7.597624,3.75,1.918819,10.0,0.1,H23m. Nadel,0.0,65.45103607,66.23172424,0.70481374,65.44863607,66.22932424,0.70481374,2.02163661,3.14581849,1.01179037,0.0,31.71349973,31.54175287,0.15556284,2454.41385271,2483.68965888,26.43051506,2454.32385271,2483.59965888,26.43051506,0.0,0.0,0.0,245.44138527,248.36896589,2.64305151,245.43238527,248.35996589,2.64305151,7.58113727,11.79681934,3.79421388,118.925624,118.28157327,0.58336063,0.40742925,0.4027613,0.00421354,0.40744419,0.40277591,0.00421384,13.19063306,11.03902318,2.862609,0.0024,44.0,1000
179,17.08.2020,15:23:06, pp805c U=100V / t=16m / Ra=0.176,messung1 (5Zyklen),10.046358,1996.0,130.072535,3.000065,131.132437,3.006646,246.366052,5.648759,3.75,1.919155,10.0,0.1,H23m. Nadel,0.0,65.1666007,66.23172424,0.70481374,65.1642007,66.22932424,0.70481374,1.50303858,3.14581849,1.01179037,0.0,31.83058106,31.54175287,0.15556284,2443.7475263,2483.68965888,26.43051506,2443.6575263,2483.59965888,26.43051506,0.0,0.0,0.0,244.37475263,248.36896589,2.64305151,244.36575263,248.35996589,2.64305151,5.63639466,11.79681934,3.79421388,119.36467898,118.28157327,0.58336063,0.40920758,0.4027613,0.00421354,0.40922265,0.40277591,0.00421384,17.74183782,11.03902318,2.862609,0.0024,44.0,1000
180,17.08.2020,15:23:09, pp805c U=100V / t=16m / Ra=0.176,messung1 (5Zyklen),12.040273,499.3,31.501949,3.016518,32.561852,3.0231,244.556267,22.705034,3.75,2.300087,12.0,0.1,H23m. Nadel,0.0,63.09222712,60.02708112,1.03991646,63.09002712,60.02488112,1.03991646,6.04149409,3.13322538,1.01733196,0.0,28.52426651,28.44582787,0.0640184,2365.95851692,2251.01554213,38.99686723,2365.87601692,2250.93304213,38.99686723,0.0,0.0,0.0,236.59585169,225.10155421,3.89968672,236.58760169,225.09330421,3.89968672,22.65560284,11.74959517,3.81499485,106.96599942,106.67185452,0.24006899,0.42266168,0.44463221,0.00747127,0.42267642,0.44464853,0.00747181,4.41391918,11.0979414,2.85655287,0.0022,44.0,1000
181,17.08.2020,15:23:13, pp805c U=100V / t=16m / Ra=0.176,messung1 (5Zyklen),12.037915,996.0,59.299938,2.978675,60.359841,2.985257,227.258436,11.239672,3.75,2.29964,12.0,0.1,H23m. Nadel,0.0,59.53809036,60.02708112,1.03991646,59.53589036,60.02488112,1.03991646,2.99063755,3.13322538,1.01733196,0.0,28.27262641,28.44582787,0.0640184,2232.67838855,2251.01554213,38.99686723,2232.59588855,2250.93304213,38.99686723,0.0,0.0,0.0,223.26783886,225.10155421,3.89968672,223.25958886,225.09330421,3.89968672,11.21489081,11.74959517,3.81499485,106.02234902,106.67185452,0.24006899,0.44789254,0.44463221,0.00747127,0.44790909,0.44464853,0.00747181,8.91671633,11.0979414,2.85655287,0.0022,44.0,1000
182,17.08.2020,15:23:17, pp805c U=100V / t=16m / Ra=0.176,messung1 (5Zyklen),12.043509,1497.0,88.098297,2.981966,89.1582,2.988548,223.342183,7.486341,3.75,2.300711,12.0,0.1,H23m. Nadel,0.0,58.8498978,60.02708112,1.03991646,58.8476978,60.02488112,1.03991646,1.99196126,3.13322538,1.01733196,0.0,28.42786827,28.44582787,0.0640184,2206.87116733,2251.01554213,38.99686723,2206.78866733,2250.93304213,38.99686723,0.0,0.0,0.0,220.68711673,225.10155421,3.89968672,220.67886673,225.09330421,3.89968672,7.46985471,11.74959517,3.81499485,106.60450601,106.67185452,0.24006899,0.45313021,0.44463221,0.00747127,0.45314715,0.44464853,0.00747181,13.38714124,11.0979414,2.85655287,0.0022,44.0,1000
183,17.08.2020,15:23:20, pp805c U=100V / t=16m / Ra=0.176,messung1 (5Zyklen),12.052027,1996.0,117.021706,3.011582,118.081609,3.018164,221.84671,5.670398,3.75,2.302293,12.0,0.1,H23m. Nadel,0.0,58.62810922,60.02708112,1.03991646,58.62590922,60.02488112,1.03991646,1.50880862,3.13322538,1.01733196,0.0,28.5585503,28.44582787,0.0640184,2198.55409569,2251.01554213,38.99686723,2198.47159569,2250.93304213,38.99686723,0.0,0.0,0.0,219.85540957,225.10155421,3.89968672,219.84715957,225.09330421,3.89968672,5.65803231,11.74959517,3.81499485,107.09456363,106.67185452,0.24006899,0.45484439,0.44463221,0.00747127,0.45486146,0.44464853,0.00747181,17.67398884,11.0979414,2.85655287,0.0022,44.0,1000
184,17.08.2020,15:23:23, pp805c U=100V / t=16m / Ra=0.176,messung1 (5Zyklen),15.041095,499.3,27.964472,3.039553,29.024375,3.046134,217.987995,22.878037,3.75,2.873382,15.0,0.1,H23m. Nadel,0.0,56.0073543,53.42567927,0.87604694,56.00536263,53.42368761,0.87604694,6.08762868,3.16173684,1.02577502,0.0,24.95886697,25.13097539,0.09603715,2100.2757861,2003.46297276,32.85176027,2100.2010986,2003.38828526,32.85176027,0.0,0.0,0.0,210.02757861,200.34629728,3.28517603,210.02010986,200.33882853,3.28517603,22.82860755,11.85651313,3.84665634,93.59575115,94.2411577,0.36013933,0.47612795,0.49952721,0.0079581,0.47614488,0.49954586,0.00795868,4.38046866,11.01615685,2.8559798,0.00199167,44.0,1000
185,17.08.2020,15:23:28, pp805c U=100V / t=16m / Ra=0.176,messung1 (5Zyklen),15.034452,997.0,52.84034,3.029681,53.900242,3.036262,202.734112,11.420244,3.75,2.872225,15.0,0.1,H23m. Nadel,0.0,52.99933801,53.42567927,0.87604694,52.99734635,53.42368761,0.87604694,3.03879739,3.16173684,1.02577502,0.0,24.97927448,25.13097539,0.09603715,1987.47517553,2003.46297276,32.85176027,1987.40048803,2003.38828526,32.85176027,0.0,0.0,0.0,198.74751755,200.34629728,3.28517603,198.7400488,200.33882853,3.28517603,11.39549022,11.85651313,3.84665634,93.67227929,94.2411577,0.36013933,0.50315094,0.49952721,0.0079581,0.50316985,0.49954586,0.00795868,8.77540133,11.01615685,2.8559798,0.00199167,44.0,1000
186,17.08.2020,15:23:31, pp805c U=100V / t=16m / Ra=0.176,messung1 (5Zyklen),15.036432,1496.0,78.524072,3.003356,79.583975,3.009937,199.491915,7.544962,3.75,2.872472,15.0,0.1,H23m. Nadel,0.0,52.48935294,53.42567927,0.87604694,52.48736127,53.42368761,0.87604694,2.00759091,3.16173684,1.02577502,0.0,25.23988518,25.13097539,0.09603715,1968.35073529,2003.46297276,32.85176027,1968.27604779,2003.38828526,32.85176027,0.0,0.0,0.0,196.83507353,200.34629728,3.28517603,196.82760478,200.33882853,3.28517603,7.52846591,11.85651313,3.84665634,94.64956944,94.2411577,0.36013933,0.50803954,0.49952721,0.0079581,0.50805882,0.49954586,0.00795868,13.28291862,11.01615685,2.8559798,0.00199167,44.0,1000
187,17.08.2020,15:23:34, pp805c U=100V / t=16m / Ra=0.176,messung1 (5Zyklen),15.033144,1996.0,104.204517,3.019809,105.26442,3.02639,197.76632,5.685854,3.75,2.871781,15.0,0.1,H23m. Nadel,0.0,52.20667184,53.42567927,0.87604694,52.20468018,53.42368761,0.87604694,1.51293036,3.16173684,1.02577502,0.0,25.34587491,25.13097539,0.09603715,1957.75019414,2003.46297276,32.85176027,1957.67550664,2003.38828526,32.85176027,0.0,0.0,0.0,195.77501941,200.34629728,3.28517603,195.76755066,200.33882853,3.28517603,5.67348885,11.85651313,3.84665634,95.04703091,94.2411577,0.36013933,0.5107904,0.49952721,0.0079581,0.51080988,0.49954586,0.00795868,17.62583881,11.01615685,2.8559798,0.00199167,44.0,1000
188,17.08.2020,15:23:37, pp805c U=100V / t=16m / Ra=0.176,messung1 (5Zyklen),20.034273,499.3,24.002498,3.041198,25.062401,3.04778,188.231532,22.890394,3.75,3.827046,20.0,0.1,H23m. Nadel,0.0,48.07229722,45.72606459,0.80375987,48.07059722,45.72436459,0.80375987,6.09092329,3.16442551,1.0250573,0.0,20.98983696,21.27996954,0.11639307,1802.7111456,1714.72742199,30.14099524,1802.6473956,1714.66367199,30.14099524,0.0,0.0,0.0,180.27111456,171.4727422,3.01409952,180.26473956,171.4663672,3.01409952,22.84096235,11.86659568,3.84396487,78.71188861,79.79988576,0.43647401,0.55472004,0.58370856,0.00996606,0.55473966,0.5837303,0.00996679,4.37809924,10.98970352,2.83852245,0.0017,44.0,1000
189,17.08.2020,15:23:42, pp805c U=100V / t=16m / Ra=0.176,messung1 (5Zyklen),20.016272,996.0,45.261912,3.019809,46.321815,3.02639,174.404422,11.394542,3.75,3.82386,20.0,0.1,H23m. Nadel,0.0,45.44368675,45.72606459,0.80375987,45.44198675,45.72436459,0.80375987,3.03193675,3.16442551,1.0250573,0.0,21.205025,21.27996954,0.11639307,1704.13825301,1714.72742199,30.14099524,1704.07450301,1714.66367199,30.14099524,0.0,0.0,0.0,170.4138253,171.4727422,3.01409952,170.4074503,171.4663672,3.01409952,11.3697628,11.86659568,3.84396487,79.51884375,79.79988576,0.43647401,0.58680685,0.58370856,0.00996606,0.5868288,0.5837303,0.00996679,8.79525824,10.98970352,2.83852245,0.0017,44.0,1000
190,17.08.2020,15:23:45, pp805c U=100V / t=16m / Ra=0.176,messung1 (5Zyklen),20.026993,1497.0,67.11365,3.018164,68.173552,3.024745,170.775432,7.577016,3.75,3.825793,20.0,0.1,H23m. Nadel,0.0,44.83209753,45.72606459,0.80375987,44.83039753,45.72436459,0.80375987,2.01614162,3.16442551,1.0250573,0.0,21.40712796,21.27996954,0.11639307,1681.20365731,1714.72742199,30.14099524,1681.13990731,1714.66367199,30.14099524,0.0,0.0,0.0,168.12036573,171.4727422,3.01409952,168.11399073,171.4663672,3.01409952,7.56053106,11.86659568,3.84396487,80.27672983,79.79988576,0.43647401,0.59481193,0.58370856,0.00996606,0.59483449,0.5837303,0.00996679,13.22658411,10.98970352,2.83852245,0.0017,44.0,1000
191,17.08.2020,15:23:48, pp805c U=100V / t=16m / Ra=0.176,messung1 (5Zyklen),20.026357,1996.0,88.934129,3.031326,89.994032,3.037908,169.076963,5.707492,3.75,3.825708,20.0,0.1,H23m. Nadel,0.0,44.55617685,45.72606459,0.80375987,44.55447685,45.72436459,0.80375987,1.5187004,3.16442551,1.0250573,0.0,21.51788823,21.27996954,0.11639307,1670.85663201,1714.72742199,30.14099524,1670.79288201,1714.66367199,30.14099524,0.0,0.0,0.0,167.0856632,171.4727422,3.01409952,167.0792882,171.4663672,3.01409952,5.6951265,11.86659568,3.84396487,80.69208085,79.79988576,0.43647401,0.5984954,0.58370856,0.00996606,0.59851823,0.5837303,0.00996679,17.55887248,10.98970352,2.83852245,0.0017,44.0,1000
192,17.08.2020,15:23:52, pp805c U=100V / t=16m / Ra=0.176,messung1 (5Zyklen),23.998465,499.3,21.440707,3.011582,22.50061,3.018164,168.991161,22.667962,3.75,4.584595,24.0,0.1,H23m. Nadel,0.0,42.94153215,40.71877016,0.76845059,42.93995715,40.71719516,0.76845059,6.03160825,3.15006936,1.00952574,0.0,18.45417445,18.7835629,0.12215039,1610.30745544,1526.95388086,28.81689699,1610.24839294,1526.89481836,28.81689699,0.0,0.0,0.0,161.03074554,152.69538809,2.8816897,161.02483929,152.68948184,2.8816897,22.61853094,11.81276009,3.78572153,69.20315418,70.43836088,0.45806397,0.62099942,0.65557872,0.01201405,0.6210222,0.65560413,0.01201496,4.42115362,10.98577435,2.82398517,0.001575,44.0,1000
193,17.08.2020,15:23:56, pp805c U=100V / t=16m / Ra=0.176,messung1 (5Zyklen),24.023024,996.0,40.362095,3.003356,41.421998,3.009937,155.956316,11.332594,3.75,4.589234,24.0,0.1,H23m. Nadel,0.0,40.52419177,40.71877016,0.76845059,40.52261677,40.71719516,0.76845059,3.01541767,3.15006936,1.00952574,0.0,18.75359955,18.7835629,0.12215039,1519.65719127,1526.95388086,28.81689699,1519.59812877,1526.89481836,28.81689699,0.0,0.0,0.0,151.96571913,152.69538809,2.8816897,151.95981288,152.68948184,2.8816897,11.30781627,11.81276009,3.78572153,70.32599831,70.43836088,0.45806397,0.65804315,0.65557872,0.01201405,0.65806872,0.65560413,0.01201496,8.84344047,10.98577435,2.82398517,0.001575,44.0,1000
194,17.08.2020,15:23:59, pp805c U=100V / t=16m / Ra=0.176,messung1 (5Zyklen),24.015658,1497.0,59.67672,3.049425,60.736623,3.056006,152.145849,7.655327,3.75,4.587735,24.0,0.1,H23m. Nadel,0.0,39.86420842,40.71877016,0.76845059,39.86263342,40.71719516,0.76845059,2.03702405,3.15006936,1.00952574,0.0,18.91280468,18.7835629,0.12215039,1494.90781563,1526.95388086,28.81689699,1494.84875313,1526.89481836,28.81689699,0.0,0.0,0.0,149.49078156,152.69538809,2.8816897,149.48487531,152.68948184,2.8816897,7.63884018,11.81276009,3.78572153,70.92301757,70.43836088,0.45806397,0.66893757,0.65557872,0.01201405,0.668964,0.65560413,0.01201496,13.09099256,10.98577435,2.82398517,0.001575,44.0,1000
195,17.08.2020,15:24:03, pp805c U=100V / t=16m / Ra=0.176,messung1 (5Zyklen),24.008499,1996.0,78.932116,3.02639,79.992018,3.032972,150.285606,5.698218,3.75,4.586456,24.0,0.1,H23m. Nadel,0.0,39.5451483,40.71877016,0.76845059,39.5435733,40.71719516,0.76845059,1.51622745,3.15006936,1.00952574,0.0,19.01367292,18.7835629,0.12215039,1482.94306112,1526.95388086,28.81689699,1482.88399862,1526.89481836,28.81689699,0.0,0.0,0.0,148.29430611,152.69538809,2.8816897,148.28839986,152.68948184,2.8816897,5.68585296,11.81276009,3.78572153,71.30127345,70.43836088,0.45806397,0.67433472,0.65557872,0.01201405,0.67436158,0.65560413,0.01201496,17.58751075,10.98577435,2.82398517,0.001575,44.0,1000
196,17.08.2020,15:24:06, pp805c U=100V / t=16m / Ra=0.176,messung1 (5Zyklen),30.032717,499.3,18.572883,3.0231,19.632786,3.029681,147.452325,22.754464,3.75,5.737297,30.0,0.1,H23m. Nadel,0.0,37.19784298,35.13948564,0.72071561,37.19644298,35.13808564,0.72071561,6.05467655,3.16004162,1.01607074,0.0,15.57088322,15.98902201,0.14772289,1394.91911176,1317.73071143,27.02683536,1394.86661176,1317.67821143,27.02683536,0.0,0.0,0.0,139.49191118,131.77307114,2.70268354,139.48666118,131.76782114,2.70268354,22.70503705,11.85015609,3.81026527,58.39081206,59.95883253,0.55396085,0.71688745,0.75981141,0.01513427,0.71691443,0.75984175,0.01513546,4.40430904,10.98614678,2.84568353,0.0014,44.0,1000
197,17.08.2020,15:24:10, pp805c U=100V / t=16m / Ra=0.176,messung1 (5Zyklen),30.005163,996.0,34.904508,3.032972,35.964411,3.039553,135.408174,11.4441,3.75,5.732092,30.0,0.1,H23m. Nadel,0.0,35.04468675,35.13948564,0.72071561,35.04328675,35.13808564,0.72071561,3.04515261,3.16004162,1.01607074,0.0,15.99906707,15.98902201,0.14772289,1314.17575301,1317.73071143,27.02683536,1314.12325301,1317.67821143,27.02683536,0.0,0.0,0.0,131.4175753,131.77307114,2.70268354,131.4123253,131.76782114,2.70268354,11.41932229,11.85015609,3.81026527,59.99650151,59.95883253,0.55396085,0.76093323,0.75981141,0.01513427,0.76096363,0.75984175,0.01513546,8.75708711,10.98614678,2.84568353,0.0014,44.0,1000
198,17.08.2020,15:24:14, pp805c U=100V / t=16m / Ra=0.176,messung1 (5Zyklen),30.004337,1497.0,51.392442,3.036262,52.452345,3.042844,131.393649,7.622354,3.75,5.731744,30.0,0.1,H23m. Nadel,0.0,34.33028858,35.13948564,0.72071561,34.32888858,35.13808564,0.72071561,2.02823113,3.16004162,1.01607074,0.0,16.15032872,15.98902201,0.14772289,1287.38582164,1317.73071143,27.02683536,1287.33332164,1317.67821143,27.02683536,0.0,0.0,0.0,128.73858216,131.77307114,2.70268354,128.73333216,131.76782114,2.70268354,7.60586673,11.85015609,3.81026527,60.56373272,59.95883253,0.55396085,0.77676791,0.75981141,0.01513427,0.77679959,0.75984175,0.01513546,13.14774548,10.98614678,2.84568353,0.0014,44.0,1000
199,17.08.2020,15:24:17, pp805c U=100V / t=16m / Ra=0.176,messung1 (5Zyklen),29.983753,1996.0,67.834308,3.018164,68.894211,3.024745,129.435516,5.682762,3.75,5.72794,30.0,0.1,H23m. Nadel,0.0,33.98512425,35.13948564,0.72071561,33.98372425,35.13808564,0.72071561,1.51210621,3.16004162,1.01607074,0.0,16.23580902,15.98902201,0.14772289,1274.44215932,1317.73071143,27.02683536,1274.38965932,1317.67821143,27.02683536,0.0,0.0,0.0,127.44421593,131.77307114,2.70268354,127.43896593,131.76782114,2.70268354,5.6703983,11.85015609,3.81026527,60.88428382,59.95883253,0.55396085,0.78465703,0.75981141,0.01513427,0.78468936,0.75984175,0.01513546,17.63544548,10.98614678,2.84568353,0.0014,44.0,1000
0,01.09.2020,14:57:02, 1.4301-Referenz_I ,5Zyklen,1.960839,499.7,140.27331,0.033989,141.881202,0.034516,1064.747862,0.259028,3.75,0.374587,2.0,0.1,H23m. Nadel,0.0,280.71504903,178.30783622,37.188437,280.71018236,178.30296956,37.188437,0.06801881,0.03260861,0.01191301,0.0,140.32108178,89.13518047,18.5885002,10526.8143386,6686.54385839,1394.56638755,10526.6318386,6686.36135839,1394.56638755,0.0,0.0,0.0,1052.68143386,668.65438584,139.45663876,1052.66318386,668.63613584,139.45663876,0.25507054,0.12228228,0.04467378,526.20405666,334.25692678,69.70687576,0.0949955,0.16867085,0.03192582,0.09499715,0.1686766,0.03192782,392.04840782,1085.57499065,257.37081843,0.00486667,20.0,1000
1,01.09.2020,14:57:06, 1.4301-Referenz_I ,5Zyklen,1.995483,998.0,179.981317,0.023711,181.589209,0.024239,682.324181,0.091077,3.75,0.381222,2.0,0.1,H23m. Nadel,0.0,180.342001,178.30783622,37.188437,180.33713434,178.30296956,37.188437,0.02375852,0.03260861,0.01191301,0.0,90.15668791,89.13518047,18.5885002,6762.82503758,6686.54385839,1394.56638755,6762.64253758,6686.36135839,1394.56638755,0.0,0.0,0.0,676.28250376,668.65438584,139.45663876,676.26425376,668.63613584,139.45663876,0.08909444,0.12228228,0.04467378,338.08757966,334.25692678,69.70687576,0.1478672,0.16867085,0.03192582,0.14787119,0.1686766,0.03192782,1122.40450986,1085.57499065,257.37081843,0.00486667,20.0,1000
2,01.09.2020,14:57:10, 1.4301-Referenz_I ,5Zyklen,2.027372,1498.0,215.892069,0.033462,217.499961,0.033989,544.47587,0.085087,3.75,0.387363,2.0,0.1,H23m. Nadel,0.0,144.12020628,178.30783622,37.188437,144.11533961,178.30296956,37.188437,0.02233778,0.03260861,0.01191301,0.0,72.04650091,89.13518047,18.5885002,5404.50773531,6686.54385839,1394.56638755,5404.32523531,6686.36135839,1394.56638755,0.0,0.0,0.0,540.45077353,668.65438584,139.45663876,540.43252353,668.63613584,139.45663876,0.08376669,0.12228228,0.04467378,270.17437842,334.25692678,69.70687576,0.18503073,0.16867085,0.03192582,0.18503698,0.1686766,0.03192782,1193.79196302,1085.57499065,257.37081843,0.00486667,20.0,1000
3,01.09.2020,14:57:13, 1.4301-Referenz_I ,5Zyklen,2.054082,1998.0,215.892069,0.032606,217.499961,0.033133,408.220648,0.062186,3.75,0.392449,2.0,0.1,H23m. Nadel,0.0,108.05408859,178.30783622,37.188437,108.04922192,178.30296956,37.188437,0.01631932,0.03260861,0.01191301,0.0,54.0164513,89.13518047,18.5885002,4052.02832207,6686.54385839,1394.56638755,4051.84582207,6686.36135839,1394.56638755,0.0,0.0,0.0,405.20283221,668.65438584,139.45663876,405.18458221,668.63613584,139.45663876,0.06119745,0.12228228,0.04467378,202.56169238,334.25692678,69.70687576,0.24678998,0.16867085,0.03192582,0.2468011,0.1686766,0.03192782,1634.05508189,1085.57499065,257.37081843,0.00486667,20.0,1000
