Repository: ZBT-Tools/ContactResistanceAnalysis

File: Messreihen/Vorbehandlungen/pp+gps.csv (part 74 of 75)
age[mV],voltage_needle[mV],R_ges / mOhm*cm²,R_bulk / mOhm*cm²,contact_area[cm2],p_Kraftsensor / ?,pressure_rounded[bar],sample_thickness[cm],parameters,[mV]_in_[V],main_resistance[mOhm],main_resistance_mean[mOhm],main_resistance_error[mOhm],flow_resistance[mOhm],flow_resistance_mean[mOhm],flow_resistance_error[mOhm],bulk_resistance[mOhm],bulk_resistance_mean[mOhm],bulk_resistance_error[mOhm],bulk_resistance_sub[mOhm],contact_resistance[mOhm],contact_resistance_mean[mOhm],contact_resistance_error[mOhm],vs_main_resistance[mOhm*cm],vs_main_resistance_mean[mOhm*cm],vs_main_resistance_error[mOhm*cm],vs_flow_resistance[mOhm*cm],vs_flow_resistance_mean[mOhm*cm],vs_flow_resistance_error[mOhm*cm],vs_bulk_resistance[mOhm*cm],vs_bulk_resistance_mean[mOhm*cm],vs_bulk_resistance_error[mOhm*cm],as_main_resistance[mOhm*cm2],as_main_resistance_mean[mOhm*cm2],as_main_resistance_error[mOhm*cm2],as_flow_resistance[mOhm*cm2],as_flow_resistance_mean[mOhm*cm2],as_flow_resistance_error[mOhm*cm2],as_bulk_resistance[mOhm*cm2],as_bulk_resistance_mean[mOhm*cm2],as_bulk_resistance_error[mOhm*cm2],as_contact_resistance[mOhm*cm2],as_contact_resistance_mean[mOhm*cm2],as_contact_resistance_error[mOhm*cm2],vs_main_conductance[S/cm],vs_main_conductance_mean[S/cm],vs_main_conductance_error[S/cm],vs_flow_conductance[S/cm],vs_flow_conductance_mean[S/cm],vs_flow_conductance_error[S/cm],vs_bulk_conductance[S/cm],vs_bulk_conductance_mean[S/cm],vs_bulk_conductance_error[S/cm],degradation_corr[mOhm],cycle,[mV] in [V]
81,06.10.2020,09:59:47, gps_7bar ,Test,2.071911,999.0,49.958428,0.028752,50.090104,0.029641,188.025917,0.111265,3.75,0.395806,2.0,0.1,H23m. Nadel,0.0,50.00843644,50.27740942,0.38847807,50.0036281,50.27260109,0.38847807,0.02878078,0.02955256,0.01040823,0.0,24.98742366,25.12152426,0.18916504,1875.31636637,1885.40285328,14.56792766,1875.13605387,1885.22254078,14.56792766,0.0,0.0,0.0,187.53163664,188.54028533,1.45679277,187.51360539,188.52225408,1.45679277,0.10792793,0.11082211,0.03903086,93.70283873,94.20571599,0.70936889,0.53324336,0.53048426,0.00403961,0.53329464,0.53053502,0.00404038,926.5442404,1227.48290978,326.11442689,0.00480833,37.0,1000
82,06.10.2020,09:59:51, gps_7bar ,Test,2.079139,1499.0,74.802891,0.022558,74.934568,0.023448,187.461395,0.058659,3.75,0.39718,2.0,0.1,H23m. Nadel,0.0,49.90186191,50.27740942,0.38847807,49.89705357,50.27260109,0.38847807,0.0150487,0.02955256,0.01040823,0.0,24.94100244,25.12152426,0.18916504,1871.31982155,1885.40285328,14.56792766,1871.13950905,1885.22254078,14.56792766,0.0,0.0,0.0,187.13198215,188.54028533,1.45679277,187.1139509,188.52225408,1.45679277,0.05643262,0.11082211,0.03903086,93.52875914,94.20571599,0.70936889,0.5343822,0.53048426,0.00403961,0.53443369,0.53053502,0.00404038,1772.02470668,1227.48290978,326.11442689,0.00480833,37.0,1000
83,06.10.2020,09:59:54, gps_7bar ,Test,2.080481,1999.0,99.482302,0.030267,99.613979,0.031156,186.869645,0.058447,3.75,0.397413,2.0,0.1,H23m. Nadel,0.0,49.76603402,50.27740942,0.38847807,49.76122568,50.27260109,0.38847807,0.01514107,0.02955256,0.01040823,0.0,24.87304231,25.12152426,0.18916504,1866.22627564,1885.40285328,14.56792766,1866.04596314,1885.22254078,14.56792766,0.0,0.0,0.0,186.62262756,188.54028533,1.45679277,186.60459631,188.52225408,1.45679277,0.05677901,0.11082211,0.03903086,93.27390865,94.20571599,0.70936889,0.5358407,0.53048426,0.00403961,0.53589248,0.53053502,0.00404038,1761.21408355,1227.48290978,326.11442689,0.00480833,37.0,1000
84,06.10.2020,09:59:57, gps_7bar ,Test,2.980514,499.8,20.615868,0.024799,20.747545,0.025688,155.668857,0.192737,3.75,0.5694,3.0,0.1,H23m. Nadel,0.0,41.24823529,40.69159235,0.1893958,41.24420196,40.68755902,0.1893958,0.04961785,0.02518507,0.00828071,0.0,20.59729206,20.33118697,0.09056398,1546.80882353,1525.93471317,7.10234249,1546.65757353,1525.78346317,7.10234249,0.0,0.0,0.0,154.68088235,152.59347132,0.71023425,154.66575735,152.57834632,0.71023425,0.18606693,0.09444402,0.03105265,77.23984521,76.24195115,0.33961494,0.6464923,0.65537828,0.00302564,0.64655553,0.65544326,0.00302623,537.44102585,1349.31621148,313.0057195,0.00403333,37.0,1000
85,06.10.2020,10:00:02, gps_7bar ,Test,3.006466,999.0,40.559473,0.020055,40.69115,0.020944,152.744557,0.07862,3.75,0.574328,3.0,0.1,H23m. Nadel,0.0,40.60007307,40.69159235,0.1893958,40.59603974,40.68755902,0.1893958,0.02007508,0.02518507,0.00828071,0.0,20.28798233,20.33118697,0.09056398,1522.50274024,1525.93471317,7.10234249,1522.35149024,1525.78346317,7.10234249,0.0,0.0,0.0,152.25027402,152.59347132,0.71023425,152.23514902,152.57834632,0.71023425,0.07528153,0.09444402,0.03105265,76.07993375,76.24195115,0.33961494,0.65681327,0.65537828,0.00302564,0.65687852,0.65544326,0.00302623,1328.34704562,1349.31621148,313.0057195,0.00403333,37.0,1000
86,06.10.2020,10:00:05, gps_7bar ,Test,3.013281,1499.0,60.715559,0.027104,60.847235,0.027994,152.219568,0.070031,3.75,0.575646,3.0,0.1,H23m. Nadel,0.0,40.50404203,40.69159235,0.1893958,40.50000869,40.68755902,0.1893958,0.01808139,0.02518507,0.00828071,0.0,20.24096365,20.33118697,0.09056398,1518.90157605,1525.93471317,7.10234249,1518.75032605,1525.78346317,7.10234249,0.0,0.0,0.0,151.89015761,152.59347132,0.71023425,151.87503261,152.57834632,0.71023425,0.0678052,0.09444402,0.03105265,75.9036137,76.24195115,0.33961494,0.65837051,0.65537828,0.00302564,0.65843607,0.65544326,0.00302623,1474.81306572,1349.31621148,313.0057195,0.00403333,37.0,1000
87,06.10.2020,10:00:08, gps_7bar ,Test,3.018547,1999.0,80.787624,0.025919,80.9193,0.026808,151.799588,0.05029,3.75,0.576613,3.0,0.1,H23m. Nadel,0.0,40.41401901,40.69159235,0.1893958,40.40998568,40.68755902,0.1893958,0.01296598,0.02518507,0.00828071,0.0,20.19850985,20.33118697,0.09056398,1515.52571286,1525.93471317,7.10234249,1515.37446286,1525.78346317,7.10234249,0.0,0.0,0.0,151.55257129,152.59347132,0.71023425,151.53744629,152.57834632,0.71023425,0.04862244,0.09444402,0.03105265,75.74441192,76.24195115,0.33961494,0.65983704,0.65537828,0.00302564,0.6599029,0.65544326,0.00302623,2056.66370873,1349.31621148,313.0057195,0.00403333,37.0,1000
88,06.10.2020,10:00:11, gps_7bar ,Test,5.030329,499.8,15.484266,0.023942,15.615942,0.024831,117.166434,0.18631,3.75,0.961001,5.0,0.1,H23m. Nadel,0.0,30.98092437,30.7911535,0.07317548,30.97762437,30.7878535,0.07317548,0.04790316,0.02547388,0.0080978,0.0,15.4648606,15.38118981,0.03258478,1161.78466387,1154.66825621,2.7440805,1161.66091387,1154.54450621,2.7440805,0.0,0.0,0.0,116.17846639,115.46682562,0.27440805,116.16609139,115.45445062,0.27440805,0.17963685,0.09552706,0.03036675,57.99322727,57.67946178,0.12219291,0.86074471,0.86606427,0.00205503,0.8608364,0.8661571,0.00205548,556.67864005,1392.14101657,395.88056894,0.0033,37.0,1000
89,06.10.2020,10:00:16, gps_7bar ,Test,5.042135,999.0,30.789096,0.026182,30.920773,0.027071,116.068967,0.10162,3.75,0.963213,5.0,0.1,H23m. Nadel,0.0,30.81991592,30.7911535,0.07317548,30.81661592,30.7878535,0.07317548,0.02620821,0.02547388,0.0080978,0.0,15.39520385,15.38118981,0.03258478,1155.74684685,1154.66825621,2.7440805,1155.62309685,1154.54450621,2.7440805,0.0,0.0,0.0,115.57468468,115.46682562,0.27440805,115.56230968,115.45445062,0.27440805,0.09828078,0.09552706,0.03036675,57.73201445,57.67946178,0.12219291,0.86524138,0.86606427,0.00205503,0.86533404,0.8661571,0.00205548,1017.49293408,1392.14101657,395.88056894,0.0033,37.0,1000
90,06.10.2020,10:00:19, gps_7bar ,Test,5.046454,1499.0,46.055188,0.02493,46.186865,0.02582,115.544192,0.064592,3.75,0.964009,5.0,0.1,H23m. Nadel,0.0,30.72394129,30.7911535,0.07317548,30.72064129,30.7878535,0.07317548,0.01663109,0.02547388,0.0080978,0.0,15.3520051,15.38118981,0.03258478,1152.14779853,1154.66825621,2.7440805,1152.02404853,1154.54450621,2.7440805,0.0,0.0,0.0,115.21477985,115.46682562,0.27440805,115.20240485,115.45445062,0.27440805,0.06236658,0.09552706,0.03036675,57.57001914,57.67946178,0.12219291,0.8679442,0.86606427,0.00205503,0.86803743,0.8661571,0.00205548,1603.4229175,1392.14101657,395.88056894,0.0033,37.0,1000
91,06.10.2020,10:00:22, gps_7bar ,Test,5.054388,1999.0,61.249025,0.022295,61.380702,0.023184,115.146389,0.043492,3.75,0.965567,5.0,0.1,H23m. Nadel,0.0,30.63983242,30.7911535,0.07317548,30.63653242,30.7878535,0.07317548,0.01115308,0.02547388,0.0080978,0.0,15.31268967,15.38118981,0.03258478,1148.99371561,1154.66825621,2.7440805,1148.86996561,1154.54450621,2.7440805,0.0,0.0,0.0,114.89937156,115.46682562,0.27440805,114.88699656,115.45445062,0.27440805,0.04182404,0.09552706,0.03036675,57.42258626,57.67946178,0.12219291,0.87032678,0.86606427,0.00205503,0.87042053,0.8661571,0.00205548,2390.96957464,1392.14101657,395.88056894,0.0033,37.0,1000
92,06.10.2020,10:00:26, gps_7bar ,Test,6.062827,499.8,13.655999,0.021109,13.787676,0.021998,103.448946,0.165055,3.75,1.158233,6.0,0.1,H23m. Nadel,0.0,27.32292717,27.17927633,0.05790912,27.31992717,27.17627633,0.05790912,0.04223489,0.0225921,0.00687835,0.0,13.63884614,13.57684212,0.02589928,1024.60976891,1019.22286255,2.17159198,1024.49726891,1019.11036255,2.17159198,0.0,0.0,0.0,102.46097689,101.92228626,0.2171592,102.44972689,101.91103626,0.2171592,0.15838085,0.08472038,0.02579383,51.14567302,50.91315794,0.0971223,0.97598133,0.98115304,0.00208884,0.9760885,0.98126135,0.0020893,631.38945473,1512.91651919,404.2566822,0.003,37.0,1000
93,06.10.2020,10:00:30, gps_7bar ,Test,6.069848,999.0,27.185652,0.01742,27.317329,0.018309,102.542526,0.068728,3.75,1.159548,6.0,0.1,H23m. Nadel,0.0,27.21286486,27.17927633,0.05790912,27.20986486,27.17627633,0.05790912,0.01743744,0.0225921,0.00687835,0.0,13.59621371,13.57684212,0.02589928,1020.48243243,1019.22286255,2.17159198,1020.36993243,1019.11036255,2.17159198,0.0,0.0,0.0,102.04824324,101.92228626,0.2171592,102.03699324,101.91103626,0.2171592,0.06539039,0.08472038,0.02579383,50.98580143,50.91315794,0.0971223,0.97992868,0.98115304,0.00208884,0.98003672,0.98126135,0.0020893,1529.27669346,1512.91651919,404.2566822,0.003,37.0,1000
94,06.10.2020,10:00:33, gps_7bar ,Test,6.066234,1499.0,40.66469,0.03053,40.796367,0.03142,102.058956,0.078602,3.75,1.158901,6.0,0.1,H23m. Nadel,0.0,27.12787859,27.17927633,0.05790912,27.12487859,27.17627633,0.05790912,0.02036691,0.0225921,0.00687835,0.0,13.55225584,13.57684212,0.02589928,1017.29544696,1019.22286255,2.17159198,1017.18294696,1019.11036255,2.17159198,0.0,0.0,0.0,101.7295447,101.92228626,0.2171592,101.7182947,101.91103626,0.2171592,0.07637592,0.08472038,0.02579383,50.82095939,50.91315794,0.0971223,0.9829986,0.98115304,0.00208884,0.98310732,0.98126135,0.0020893,1309.3132438,1512.91651919,404.2566822,0.003,37.0,1000
95,06.10.2020,10:00:37, gps_7bar ,Test,6.065013,1999.0,54.079816,0.020648,54.211492,0.021537,101.697397,0.040403,3.75,1.158605,6.0,0.1,H23m. Nadel,0.0,27.05343472,27.17927633,0.05790912,27.05043472,27.17627633,0.05790912,0.01032916,0.0225921,0.00687835,0.0,13.52005278,13.57684212,0.02589928,1014.5038019,1019.22286255,2.17159198,1014.3913019,1019.11036255,2.17159198,0.0,0.0,0.0,101.45038019,101.92228626,0.2171592,101.43913019,101.91103626,0.2171592,0.03873437,0.08472038,0.02579383,50.70019791,50.91315794,0.0971223,0.98570355,0.98115304,0.00208884,0.98581287,0.98126135,0.0020893,2581.68668475,1512.91651919,404.2566822,0.003,37.0,1000
96,06.10.2020,10:00:40, gps_7bar ,Test,10.059368,499.8,9.521483,0.02526,9.65316,0.026149,72.427668,0.196197,3.75,1.921676,10.0,0.1,H23m. Nadel,0.0,19.05058623,18.97030277,0.0316576,19.04818623,18.96790277,0.0316576,0.05054022,0.02673167,0.00809951,0.0,9.49882301,9.47058555,0.01214197,714.39698379,711.38635398,1.18716006,714.30698379,711.29635398,1.18716006,0.0,0.0,0.0,71.43969838,71.1386354,0.11871601,71.43069838,71.1296354,0.11871601,0.18952581,0.10024378,0.03037317,35.62058628,35.51469581,0.04553237,1.39978195,1.40571764,0.00234372,1.39995831,1.40589551,0.00234431,527.63262074,1230.51377418,270.11936588,0.0024,37.0,1000
97,06.10.2020,10:00:44, gps_7bar ,Test,10.055823,999.0,18.968252,0.022427,19.099929,0.023316,71.69643,0.087523,3.75,1.920996,10.0,0.1,H23m. Nadel,0.0,18.98723924,18.97030277,0.0316576,18.98483924,18.96790277,0.0316576,0.02244945,0.02673167,0.00809951,0.0,9.48119489,9.47058555,0.01214197,712.02147147,711.38635398,1.18716006,711.93147147,711.29635398,1.18716006,0.0,0.0,0.0,71.20214715,71.1386354,0.11871601,71.19314715,71.1296354,0.11871601,0.08418544,0.10024378,0.03037317,35.55448086,35.51469581,0.04553237,1.40445203,1.40571764,0.00234372,1.40462957,1.40589551,0.00234431,1187.85392607,1230.51377418,270.11936588,0.0024,37.0,1000
98,06.10.2020,10:00:48, gps_7bar ,Test,10.035309,1499.0,28.388886,0.029015,28.520563,0.029904,71.348973,0.074811,3.75,1.917047,10.0,0.1,H23m. Nadel,0.0,18.9385497,18.97030277,0.0316576,18.9361497,18.96790277,0.0316576,0.01935624,0.02673167,0.00809951,0.0,9.45839673,9.47058555,0.01214197,710.19561374,711.38635398,1.18716006,710.10561374,711.29635398,1.18716006,0.0,0.0,0.0,71.01956137,71.1386354,0.11871601,71.01056137,71.1296354,0.11871601,0.07258589,0.10024378,0.03037317,35.46898774,35.51469581,0.04553237,1.40806277,1.40571764,0.00234372,1.40824123,1.40589551,0.00234431,1377.67821242,1230.51377418,270.11936588,0.0024,37.0,1000
99,06.10.2020,10:00:51, gps_7bar ,Test,10.030439,1999.0,37.790767,0.029147,37.922444,0.030036,71.140153,0.056346,3.75,1.916186,10.0,0.1,H23m. Nadel,0.0,18.90483592,18.97030277,0.0316576,18.90243592,18.96790277,0.0316576,0.01458079,0.02673167,0.00809951,0.0,9.44392756,9.47058555,0.01214197,708.93134692,711.38635398,1.18716006,708.84134692,711.29635398,1.18716006,0.0,0.0,0.0,70.89313469,71.1386354,0.11871601,70.88413469,71.1296354,0.11871601,0.05467796,0.10024378,0.03037317,35.41472836,35.51469581,0.04553237,1.41057382,1.40571764,0.00234372,1.41075292,1.40589551,0.00234431,1828.89033748,1230.51377418,270.11936588,0.0024,37.0,1000
100,06.10.2020,10:00:54, gps_7bar ,Test,12.046761,499.8,8.328532,0.028027,8.460209,0.028916,63.476955,0.216958,3.75,2.301392,12.0,0.1,H23m. Nadel,0.0,16.66372949,16.63019164,0.01859653,16.66152949,16.62799164,0.01859653,0.05607643,0.02584342,0.01013626,0.0,8.30272653,8.30107411,0.00708685,624.88985594,623.63218644,0.69736969,624.80735594,623.54968644,0.69736969,0.0,0.0,0.0,62.48898559,62.36321864,0.06973697,62.48073559,62.35496864,0.06973697,0.21028661,0.09691284,0.03801099,31.13522449,31.1290279,0.02657568,1.60028202,1.6035153,0.00179378,1.60049332,1.60372746,0.00179426,475.54144218,1414.72814703,339.64666361,0.0022,37.0,1000
101,06.10.2020,10:00:59, gps_7bar ,Test,12.053249,999.0,16.642037,0.017024,16.773713,0.017914,62.964389,0.067244,3.75,2.302631,12.0,0.1,H23m. Nadel,0.0,16.6586957,16.63019164,0.01859653,16.6564957,16.62799164,0.01859653,0.01704104,0.02584342,0.01013626,0.0,8.31972733,8.30107411,0.00708685,624.70108859,623.63218644,0.69736969,624.61858859,623.54968644,0.69736969,0.0,0.0,0.0,62.47010886,62.36321864,0.06973697,62.46185886,62.35496864,0.06973697,0.0639039,0.09691284,0.03801099,31.19897748,31.1290279,0.02657568,1.60076558,1.6035153,0.00179378,1.60097701,1.60372746,0.00179426,1564.84962406,1414.72814703,339.64666361,0.0022,37.0,1000
102,06.10.2020,10:01:02, gps_7bar ,Test,12.057603,1499.0,24.900148,0.026314,25.031825,0.027203,62.621309,0.068054,3.75,2.303414,12.0,0.1,H23m. Nadel,0.0,16.61117278,16.63019164,0.01859653,16.60897278,16.62799164,0.01859653,0.01755437,0.02584342,0.01013626,0.0,8.29570921,8.30107411,0.00708685,622.91897932,623.63218644,0.69736969,622.83647932,623.54968644,0.69736969,0.0,0.0,0.0,62.29189793,62.36321864,0.06973697,62.28364793,62.35496864,0.06973697,0.06582889,0.09691284,0.03801099,31.10890952,31.1290279,0.02657568,1.60534521,1.6035153,0.00179378,1.60555785,1.60372746,0.00179426,1519.08996478,1414.72814703,339.64666361,0.0022,37.0,1000
103,06.10.2020,10:01:05, gps_7bar ,Test,12.055039,1999.0,33.15775,0.025391,33.289426,0.026281,62.448899,0.049301,3.75,2.302944,12.0,0.1,H23m. Nadel,0.0,16.58716858,16.63019164,0.01859653,16.58496858,16.62799164,0.01859653,0.01270185,0.02584342,0.01013626,0.0,8.28613337,8.30107411,0.00708685,622.01882191,623.63218644,0.69736969,621.93632191,623.54968644,0.69736969,0.0,0.0,0.0,62.20188219,62.36321864,0.06973697,62.19363219,62.35496864,0.06973697,0.04763194,0.09691284,0.03801099,31.07300013,31.1290279,0.02657568,1.60766839,1.6035153,0.00179378,1.60788165,1.60372746,0.00179426,2099.43155711,1414.72814703,339.64666361,0.0022,37.0,1000
104,06.10.2020,10:01:08, gps_7bar ,Test,15.048754,499.8,6.948802,0.021966,7.080478,0.022855,53.124837,0.171481,3.75,2.874819,15.0,0.1,H23m. Nadel,0.0,13.90316527,13.87743742,0.01412674,13.90116527,13.87543742,0.01412674,0.04394958,0.02313124,0.00744109,0.0,6.92860784,6.92615309,0.00443115,521.36869748,520.40390327,0.52975259,521.29369748,520.32890327,0.52975259,0.0,0.0,0.0,52.13686975,52.04039033,0.05297526,52.12936975,52.03289033,0.05297526,0.16481092,0.08674215,0.0279041,25.98227941,25.97307409,0.0166168,1.91802846,1.92159033,0.00195726,1.91830441,1.92186731,0.00195783,606.75589547,1511.86833546,393.91358963,0.002,37.0,1000
105,06.10.2020,10:01:13, gps_7bar ,Test,15.036552,999.0,13.883363,0.023679,14.015039,0.024568,52.609007,0.092222,3.75,2.872475,15.0,0.1,H23m. Nadel,0.0,13.89726026,13.87743742,0.01412674,13.89526026,13.87543742,0.01412674,0.0237027,0.02313124,0.00744109,0.0,6.93577878,6.92615309,0.00443115,521.14725976,520.40390327,0.52975259,521.07225976,520.32890327,0.52975259,0.0,0.0,0.0,52.11472598,52.04039033,0.05297526,52.10722598,52.03289033,0.05297526,0.08888514,0.08674215,0.0279041,26.00917042,25.97307409,0.0166168,1.91884344,1.92159033,0.00195726,1.91911963,1.92186731,0.00195783,1125.04751045,1511.86833546,393.91358963,0.002,37.0,1000
106,06.10.2020,10:01:16, gps_7bar ,Test,15.042283,1499.0,20.786573,0.020121,20.91825,0.02101,52.330511,0.052561,3.75,2.873632,15.0,0.1,H23m. Nadel,0.0,13.86695997,13.87743742,0.01412674,13.86495997,13.87543742,0.01412674,0.01342295,0.02313124,0.00744109,0.0,6.92576851,6.92615309,0.00443115,520.010999,520.40390327,0.52975259,519.935999,520.32890327,0.52975259,0.0,0.0,0.0,52.0010999,52.04039033,0.05297526,51.9935999,52.03289033,0.05297526,0.05033606,0.08674215,0.0279041,25.97163192,25.97307409,0.0166168,1.92303625,1.92159033,0.00195726,1.92331364,1.92186731,0.00195783,1986.6474496,1511.86833546,393.91358963,0.002,37.0,1000
107,06.10.2020,10:01:19, gps_7bar ,Test,15.031045,1999.0,27.670886,0.022888,27.802562,0.023777,52.155882,0.044605,3.75,2.871449,15.0,0.1,H23m. Nadel,0.0,13.84236418,13.87743742,0.01412674,13.84036418,13.87543742,0.01412674,0.01144972,0.02313124,0.00744109,0.0,6.91445723,6.92615309,0.00443115,519.08865683,520.40390327,0.52975259,519.01365683,520.32890327,0.52975259,0.0,0.0,0.0,51.90886568,52.04039033,0.05297526,51.90136568,52.03289033,0.05297526,0.04293647,0.08674215,0.0279041,25.92921461,25.97307409,0.0166168,1.92645319,1.92159033,0.00195726,1.92673157,1.92186731,0.00195783,2329.02248631,1511.86833546,393.91358963,0.002,37.0,1000
108,06.10.2020,10:01:23, gps_7bar ,Test,20.026443,499.8,5.620592,0.023744,5.752269,0.024634,43.159283,0.184828,3.75,3.82581,20.0,0.1,H23m. Nadel,0.0,11.24568227,11.23111672,0.00909528,11.24398227,11.22941672,0.00909528,0.047507,0.02726495,0.00761164,0.0,5.59823764,5.60107589,0.00245805,421.71308523,421.16687718,0.34107289,421.64933523,421.10312718,0.34107289,0.0,0.0,0.0,42.17130852,42.11668772,0.03410729,42.16493352,42.11031272,0.03410729,0.17815126,0.10224355,0.02854363,20.99339113,21.00403458,0.00921769,2.37128046,2.37436043,0.00192371,2.37163898,2.37471988,0.0019243,561.32075472,1280.78282959,404.42165094,0.0017,37.0,1000
109,06.10.2020,10:01:27, gps_7bar ,Test,20.03732,999.0,11.234913,0.027697,11.36659,0.028587,42.66738,0.107308,3.75,3.82796,20.0,0.1,H23m. Nadel,0.0,11.24615916,11.23111672,0.00909528,11.24445916,11.22941672,0.00909528,0.02772472,0.02726495,0.00761164,0.0,5.60836722,5.60107589,0.00245805,421.73096847,421.16687718,0.34107289,421.66721847,421.10312718,0.34107289,0.0,0.0,0.0,42.17309685,42.11668772,0.03410729,42.16672185,42.11031272,0.03410729,0.10396772,0.10224355,0.02854363,21.03137706,21.00403458,0.00921769,2.37117991,2.37436043,0.00192371,2.3715384,2.37471988,0.0019243,961.83702206,1280.78282959,404.42165094,0.0017,37.0,1000
110,06.10.2020,10:01:30, gps_7bar ,Test,20.042465,1499.0,16.824666,0.034286,16.956342,0.035175,42.419135,0.087997,3.75,3.828775,20.0,0.1,H23m. Nadel,0.0,11.22392662,11.23111672,0.00909528,11.22222662,11.22941672,0.00909528,0.02287258,0.02726495,0.00761164,0.0,5.59967702,5.60107589,0.00245805,420.89724817,421.16687718,0.34107289,420.83349817,421.10312718,0.34107289,0.0,0.0,0.0,42.08972482,42.11668772,0.03410729,42.08334982,42.11031272,0.03410729,0.08577218,0.10224355,0.02854363,20.99878882,21.00403458,0.00921769,2.37587678,2.37436043,0.00192371,2.37623669,2.37471988,0.0019243,1165.87917323,1280.78282959,404.42165094,0.0017,37.0,1000
111,06.10.2020,10:01:34, gps_7bar ,Test,20.043825,1999.0,22.406189,0.0219,22.537866,0.022789,42.279638,0.042751,3.75,3.829127,20.0,0.1,H23m. Nadel,0.0,11.20869885,11.23111672,0.00909528,11.20699885,11.22941672,0.00909528,0.01095548,0.02726495,0.00761164,0.0,5.59802169,5.60107589,0.00245805,420.32620685,421.16687718,0.34107289,420.26245685,421.10312718,0.34107289,0.0,0.0,0.0,42.03262069,42.11668772,0.03410729,42.02624569,42.11031272,0.03410729,0.04108304,0.10224355,0.02854363,20.99258132,21.00403458,0.00921769,2.37910457,2.37436043,0.00192371,2.37946546,2.37471988,0.0019243,2434.09436834,1280.78282959,404.42165094,0.0017,37.0,1000
112,06.10.2020,10:01:37, gps_7bar ,Test,24.019806,499.8,4.911226,0.027697,5.042903,0.028587,37.836906,0.214487,3.75,4.588241,24.0,0.1,H23m. Nadel,0.0,9.82638255,9.83425831,0.00703478,9.82479089,9.83266665,0.00703478,0.05541617,0.02743163,0.00959474,0.0,4.88468736,4.90261751,0.00640021,368.48934574,368.78468669,0.26380414,368.42965824,368.72499919,0.26380414,0.0,0.0,0.0,36.84893457,36.87846867,0.02638041,36.84296582,36.87249992,0.02638041,0.20781062,0.10286862,0.03598028,18.3175776,18.38481565,0.02400078,2.71378267,2.7116135,0.00193738,2.71422232,2.71205244,0.00193801,481.20735098,1306.37727001,352.69394095,0.00159167,37.0,1000
113,06.10.2020,10:01:41, gps_7bar ,Test,24.023609,999.0,9.844905,0.02302,9.976581,0.023909,37.44963,0.089749,3.75,4.589444,24.0,0.1,H23m. Nadel,0.0,9.85475976,9.83425831,0.00703478,9.85316809,9.83266665,0.00703478,0.02304304,0.02743163,0.00959474,0.0,4.91506253,4.90261751,0.00640021,369.55349099,368.78468669,0.26380414,369.49380349,368.72499919,0.26380414,0.0,0.0,0.0,36.9553491,36.87846867,0.02638041,36.94938035,36.87249992,0.02638041,0.08641141,0.10286862,0.03598028,18.43148447,18.38481565,0.02400078,2.70596821,2.7116135,0.00193738,2.70640533,2.71205244,0.00193801,1157.25456125,1306.37727001,352.69394095,0.00159167,37.0,1000
114,06.10.2020,10:01:45, gps_7bar ,Test,24.031079,1499.0,14.738069,0.02862,14.869746,0.029509,37.199164,0.073822,3.75,4.590638,24.0,0.1,H23m. Nadel,0.0,9.83193396,9.83425831,0.00703478,9.83034229,9.83266665,0.00703478,0.01909273,0.02743163,0.00959474,0.0,4.90562478,4.90261751,0.00640021,368.69752335,368.78468669,0.26380414,368.63783585,368.72499919,0.26380414,0.0,0.0,0.0,36.86975233,36.87846867,0.02638041,36.86378358,36.87249992,0.02638041,0.07159773,0.10286862,0.03598028,18.39609293,18.38481565,0.02400078,2.71225039,2.7116135,0.00193738,2.71268954,2.71205244,0.00193801,1396.69228977,1306.37727001,352.69394095,0.00159167,37.0,1000
115,06.10.2020,10:01:48, gps_7bar ,Test,24.022422,1999.0,19.63809,0.024337,19.769767,0.025227,37.086857,0.047324,3.75,4.589007,24.0,0.1,H23m. Nadel,0.0,9.82395698,9.83425831,0.00703478,9.82236531,9.83266665,0.00703478,0.01217459,0.02743163,0.00959474,0.0,4.90509536,4.90261751,0.00640021,368.39838669,368.78468669,0.26380414,368.33869919,368.72499919,0.26380414,0.0,0.0,0.0,36.83983867,36.87846867,0.02638041,36.83386992,36.87249992,0.02638041,0.0456547,0.10286862,0.03598028,18.39410761,18.38481565,0.02400078,2.71445271,2.7116135,0.00193738,2.71489258,2.71205244,0.00193801,2190.35487803,1306.37727001,352.69394095,0.00159167,37.0,1000
116,06.10.2020,10:01:51, gps_7bar ,Test,29.994837,499.8,4.094799,0.021373,4.226476,0.022262,31.711255,0.167032,3.75,5.730031,30.0,0.1,H23m. Nadel,0.0,8.19287515,8.20400568,0.00530358,8.19147515,8.20260568,0.00530358,0.04276311,0.02445784,0.00689249,0.0,4.07435602,4.08907392,0.00506974,307.23281813,307.65021299,0.1988844,307.18031813,307.59771299,0.1988844,0.0,0.0,0.0,30.72328181,30.7650213,0.01988844,30.71803181,30.7597713,0.01988844,0.16036164,0.09171691,0.02584683,15.27883508,15.33402719,0.01901151,3.25486062,3.25044876,0.0021013,3.2554169,3.25100354,0.00210201,623.59051139,1364.74384806,336.41217375,0.0014,37.0,1000
117,06.10.2020,10:01:56, gps_7bar ,Test,29.987557,999.0,8.206911,0.027368,8.338588,0.028257,31.301005,0.106071,3.75,5.728627,30.0,0.1,H23m. Nadel,0.0,8.21512613,8.20400568,0.00530358,8.21372613,8.20260568,0.00530358,0.0273954,0.02445784,0.00689249,0.0,4.09316537,4.08907392,0.00506974,308.06722973,307.65021299,0.1988844,308.01472973,307.59771299,0.1988844,0.0,0.0,0.0,30.80672297,30.7650213,0.01988844,30.80147297,30.7597713,0.01988844,0.10273273,0.09171691,0.02584683,15.34937012,15.33402719,0.01901151,3.24604471,3.25044876,0.0021013,3.24659798,3.25100354,0.00210201,973.39959076,1364.74384806,336.41217375,0.0014,37.0,1000
118,06.10.2020,10:01:59, gps_7bar ,Test,29.995697,1498.0,12.299656,0.021636,12.431333,0.022526,31.119825,0.056389,3.75,5.730189,30.0,0.1,H23m. Nadel,0.0,8.21071829,8.20400568,0.00530358,8.20931829,8.20260568,0.00530358,0.01444326,0.02445784,0.00689249,0.0,4.09743752,4.08907392,0.00506974,307.90193591,307.65021299,0.1988844,307.84943591,307.59771299,0.1988844,0.0,0.0,0.0,30.79019359,30.7650213,0.01988844,30.78494359,30.7597713,0.01988844,0.05416222,0.09171691,0.02584683,15.36539069,15.33402719,0.01901151,3.24778731,3.25044876,0.0021013,3.24834118,3.25100354,0.00210201,1846.30554015,1364.74384806,336.41217375,0.0014,37.0,1000
119,06.10.2020,10:02:02, gps_7bar ,Test,29.991739,1999.0,16.386409,0.026446,16.518085,0.027335,30.986903,0.051279,3.75,5.72939,30.0,0.1,H23m. Nadel,0.0,8.19730315,8.20400568,0.00530358,8.19590315,8.20260568,0.00530358,0.01322961,0.02445784,0.00689249,0.0,4.09133677,4.08907392,0.00506974,307.39886818,307.65021299,0.1988844,307.34636818,307.59771299,0.1988844,0.0,0.0,0.0,30.73988682,30.7650213,0.01988844,30.73463682,30.7597713,0.01988844,0.04961106,0.09171691,0.02584683,15.34251288,15.33402719,0.01901151,3.25310241,3.25044876,0.0021013,3.2536581,3.25100354,0.00210201,2015.67974993,1364.74384806,336.41217375,0.0014,37.0,1000
120,06.10.2020,10:02:12, gps_7bar ,Test,2.07833,499.8,28.83986,0.026511,28.971537,0.027401,217.373475,0.205589,3.75,0.397032,2.0,0.1,H23m. Nadel,0.0,57.70280112,56.30731346,0.46629913,57.69800945,56.30252179,0.46629913,0.05304322,0.02768702,0.00878926,0.0,28.82248312,28.13741739,0.22885156,2163.85504202,2111.52425463,17.48621732,2163.67535452,2111.34456713,17.48621732,0.0,0.0,0.0,216.3855042,211.15242546,1.74862173,216.36753545,211.13445671,1.74862173,0.19891206,0.10382631,0.03295972,108.08431169,105.5153152,0.85819334,0.46213817,0.47368742,0.00385981,0.46217655,0.47372775,0.00386046,502.73471389,1250.43789574,336.67526964,0.00479167,38.0,1000
121,06.10.2020,10:02:15, gps_7bar ,Test,2.076299,999.0,55.839586,0.023349,55.971262,0.024239,210.102336,0.090985,3.75,0.396674,2.0,0.1,H23m. Nadel,0.0,55.89548148,56.30731346,0.46629913,55.89068981,56.30252179,0.46629913,0.02337237,0.02768702,0.00878926,0.0,27.93365872,28.13741739,0.22885156,2096.08055556,2111.52425463,17.48621732,2095.90086806,2111.34456713,17.48621732,0.0,0.0,0.0,209.60805556,211.15242546,1.74862173,209.59008681,211.13445671,1.74862173,0.0876464,0.10382631,0.03295972,104.7512202,105.5153152,0.85819334,0.4770809,0.47368742,0.00385981,0.4771218,0.47372775,0.00386046,1140.94822048,1250.43789574,336.67526964,0.00479167,38.0,1000
122,06.10.2020,10:02:19, gps_7bar ,Test,2.076867,1499.0,83.764778,0.03277,83.896454,0.03366,209.881056,0.084206,3.75,0.396776,2.0,0.1,H23m. Nadel,0.0,55.88043896,56.30731346,0.46629913,55.87564729,56.30252179,0.46629913,0.02186124,0.02768702,0.00878926,0.0,27.92689303,28.13741739,0.22885156,2095.51646097,2111.52425463,17.48621732,2095.33677347,2111.34456713,17.48621732,0.0,0.0,0.0,209.5516461,211.15242546,1.74862173,209.53367735,211.13445671,1.74862173,0.08197965,0.10382631,0.03295972,104.72584885,105.5153152,0.85819334,0.47720933,0.47368742,0.00385981,0.47725025,0.47372775,0.00386046,1219.81487133,1250.43789574,336.67526964,0.00479167,38.0,1000
123,06.10.2020,10:02:22, gps_7bar ,Test,2.078485,1999.0,111.445314,0.02493,111.57699,0.02582,209.311513,0.048436,3.75,0.397078,2.0,0.1,H23m. Nadel,0.0,55.75053227,56.30731346,0.46629913,55.7457406,56.30252179,0.46629913,0.01247124,0.02768702,0.00878926,0.0,27.86663468,28.13741739,0.22885156,2090.64495998,2111.52425463,17.48621732,2090.46527248,2111.34456713,17.48621732,0.0,0.0,0.0,209.064496,211.15242546,1.74862173,209.04652725,211.13445671,1.74862173,0.04676713,0.10382631,0.03295972,104.49988006,105.5153152,0.85819334,0.47832129,0.47368742,0.00385981,0.47836241,0.47372775,0.00386046,2138.25377724,1250.43789574,336.67526964,0.00479167,38.0,1000
124,06.10.2020,10:02:25, gps_7bar ,Test,3.049422,499.8,23.119313,0.021109,23.25099,0.021998,174.452206,0.165055,3.75,0.582567,3.0,0.1,H23m. Nadel,0.0,46.25712885,45.62172556,0.21656182,46.25309552,45.61769222,0.21656182,0.04223489,0.02532312,0.00616545,0.0,23.10543031,22.79618455,0.10529713,1734.64233193,1710.81470844,8.1210682,1734.49108193,1710.66345844,8.1210682,0.0,0.0,0.0,173.46423319,171.08147084,0.81210682,173.44910819,171.06634584,0.81210682,0.15838085,0.0949617,0.02312043,86.64536367,85.48569207,0.39486423,0.57648772,0.58455603,0.00275222,0.57653799,0.58460772,0.0027527,631.38945473,1235.93649998,260.35471107,0.00403333,38.0,1000
125,06.10.2020,10:02:30, gps_7bar ,Test,3.058439,999.0,45.459333,0.026511,45.59101,0.027401,171.137423,0.102856,3.75,0.584266,3.0,0.1,H23m. Nadel,0.0,45.50483784,45.62172556,0.21656182,45.5008045,45.61769222,0.21656182,0.02653754,0.02532312,0.00616545,0.0,22.73713348,22.79618455,0.10529713,1706.43141892,1710.81470844,8.1210682,1706.28016892,1710.66345844,8.1210682,0.0,0.0,0.0,170.64314189,171.08147084,0.81210682,170.62801689,171.06634584,0.81210682,0.09951577,0.0949617,0.02312043,85.26425056,85.48569207,0.39486423,0.58601828,0.58455603,0.00275222,0.58607022,0.58460772,0.0027527,1004.86590472,1235.93649998,260.35471107,0.00403333,38.0,1000
126,06.10.2020,10:02:33, gps_7bar ,Test,3.06584,1498.0,68.063864,0.026577,68.195541,0.027467,170.716473,0.068759,3.75,0.585693,3.0,0.1,H23m. Nadel,0.0,45.43649132,45.62172556,0.21656182,45.43245799,45.61769222,0.21656182,0.01774166,0.02532312,0.00616545,0.0,22.70735817,22.79618455,0.10529713,1703.86842457,1710.81470844,8.1210682,1703.71717457,1710.66345844,8.1210682,0.0,0.0,0.0,170.38684246,171.08147084,0.81210682,170.37171746,171.06634584,0.81210682,0.06653121,0.0949617,0.02312043,85.15259312,85.48569207,0.39486423,0.58689978,0.58455603,0.00275222,0.58695188,0.58460772,0.0027527,1503.05401914,1235.93649998,260.35471107,0.00403333,38.0,1000
127,06.10.2020,10:02:36, gps_7bar ,Test,3.069161,1999.0,90.5316,0.029542,90.663277,0.030432,170.078684,0.057088,3.75,0.586344,3.0,0.1,H23m. Nadel,0.0,45.28844422,45.62172556,0.21656182,45.28441089,45.61769222,0.21656182,0.01477839,0.02532312,0.00616545,0.0,22.63481625,22.79618455,0.10529713,1698.31665833,1710.81470844,8.1210682,1698.16540833,1710.66345844,8.1210682,0.0,0.0,0.0,169.83166583,171.08147084,0.81210682,169.81654083,171.06634584,0.81210682,0.05541896,0.0949617,0.02312043,84.88056094,85.48569207,0.39486423,0.58881834,0.58455603,0.00275222,0.58887079,0.58460772,0.0027527,1804.43662131,1235.93649998,260.35471107,0.00403333,38.0,1000
128,06.10.2020,10:02:39, gps_7bar ,Test,5.065557,499.8,17.399763,0.024733,17.53144,0.025622,131.538413,0.192242,3.75,0.967688,5.0,0.1,H23m. Nadel,0.0,34.81345138,34.58235882,0.08844774,34.81015971,34.57906715,0.08844774,0.04948579,0.02671808,0.00818029,0.0,17.38033696,17.27617454,0.0402839,1305.50442677,1296.83845574,3.31679017,1305.38098927,1296.71501824,3.31679017,0.0,0.0,0.0,130.55044268,129.68384557,0.33167902,130.53809893,129.67150182,0.33167902,0.18557173,0.10019278,0.03067609,65.1762636,64.78565452,0.15106461,0.76598744,0.77112117,0.00196903,0.76605988,0.77119458,0.0019694,538.875187,1276.27828641,317.64619133,0.00329167,38.0,1000
129,06.10.2020,10:02:44, gps_7bar ,Test,5.062597,999.0,34.570694,0.027697,34.702371,0.028587,130.264154,0.107308,3.75,0.967093,5.0,0.1,H23m. Nadel,0.0,34.6052993,34.58235882,0.08844774,34.60200763,34.57906715,0.08844774,0.02772472,0.02671808,0.00818029,0.0,17.28714145,17.27617454,0.0402839,1297.69872372,1296.83845574,3.31679017,1297.57528622,1296.71501824,3.31679017,0.0,0.0,0.0,129.76987237,129.68384557,0.33167902,129.75752862,129.67150182,0.33167902,0.10396772,0.10019278,0.03067609,64.82678045,64.78565452,0.15106461,0.77059489,0.77112117,0.00196903,0.77066819,0.77119458,0.0019694,961.83702206,1276.27828641,317.64619133,0.00329167,38.0,1000
130,06.10.2020,10:02:47, gps_7bar ,Test,5.057486,1498.0,51.706928,0.023283,51.838605,0.024173,129.769539,0.060512,3.75,0.966149,5.0,0.1,H23m. Nadel,0.0,34.51730841,34.58235882,0.08844774,34.51401674,34.57906715,0.08844774,0.01554272,0.02671808,0.00818029,0.0,17.24923701,17.27617454,0.0402839,1294.39906542,1296.83845574,3.31679017,1294.27562792,1296.71501824,3.31679017,0.0,0.0,0.0,129.43990654,129.68384557,0.33167902,129.42756279,129.67150182,0.33167902,0.05828521,0.10019278,0.03067609,64.68463879,64.78565452,0.15106461,0.77255927,0.77112117,0.00196903,0.77263295,0.77119458,0.0019694,1715.70101218,1276.27828641,317.64619133,0.00329167,38.0,1000
131,06.10.2020,10:02:50, gps_7bar ,Test,5.056419,1999.0,68.752359,0.028224,68.884036,0.029114,129.222178,0.054616,3.75,0.966004,5.0,0.1,H23m. Nadel,0.0,34.39337619,34.58235882,0.08844774,34.39008452,34.57906715,0.08844774,0.01411906,0.02671808,0.00818029,0.0,17.18798273,17.27617454,0.0402839,1289.75160705,1296.83845574,3.31679017,1289.62816955,1296.71501824,3.31679017,0.0,0.0,0.0,128.97516071,129.68384557,0.33167902,128.96281696,129.67150182,0.33167902,0.05294647,0.10019278,0.03067609,64.45493524,64.78565452,0.15106461,0.77534309,0.77112117,0.00196903,0.77541731,0.77119458,0.0019694,1888.69992441,1276.27828641,317.64619133,0.00329167,38.0,1000
132,06.10.2020,10:02:54, gps_7bar ,Test,6.058456,499.8,15.333458,0.021768,15.465135,0.022657,116.034927,0.169998,3.75,1.157378,6.0,0.1,H23m. Nadel,0.0,30.67918768,30.49021417,0.0735206,30.67618768,30.48721417,0.0735206,0.04355342,0.02612024,0.00691772,0.0,15.31631713,15.23054697,0.03339247,1150.46953782,1143.38303144,2.75702244,1150.35703782,1143.27053144,2.75702244,0.0,0.0,0.0,115.04695378,114.33830314,0.27570224,115.03570378,114.32705314,0.27570224,0.16332533,0.0979509,0.02594145,57.43618923,57.11455112,0.12522178,0.86921032,0.87461279,0.00210597,0.86929533,0.87469885,0.00210638,612.27489893,1258.81330845,307.2194337,0.003,38.0,1000
133,06.10.2020,10:02:58, gps_7bar ,Test,6.060727,999.0,30.491236,0.03086,30.622912,0.031749,114.950873,0.119179,3.75,1.157786,6.0,0.1,H23m. Nadel,0.0,30.52175776,30.49021417,0.0735206,30.51875776,30.48721417,0.0735206,0.03089089,0.02612024,0.00691772,0.0,15.24393343,15.23054697,0.03339247,1144.56591592,1143.38303144,2.75702244,1144.45341592,1143.27053144,2.75702244,0.0,0.0,0.0,114.45659159,114.33830314,0.27570224,114.44534159,114.32705314,0.27570224,0.11584084,0.0979509,0.02594145,57.16475038,57.11455112,0.12522178,0.87369367,0.87461279,0.00210597,0.87377956,0.87469885,0.00210638,863.25340246,1258.81330845,307.2194337,0.003,38.0,1000
134,06.10.2020,10:03:01, gps_7bar ,Test,6.057836,1499.0,45.605266,0.023613,45.736943,0.024502,114.418636,0.061296,3.75,1.157309,6.0,0.1,H23m. Nadel,0.0,30.4237932,30.49021417,0.0735206,30.4207932,30.48721417,0.0735206,0.0157525,0.02612024,0.00691772,0.0,15.20252035,15.23054697,0.03339247,1140.89224483,1143.38303144,2.75702244,1140.77974483,1143.27053144,2.75702244,0.0,0.0,0.0,114.08922448,114.33830314,0.27570224,114.07797448,114.32705314,0.27570224,0.05907188,0.0979509,0.02594145,57.0094513,57.11455112,0.12522178,0.87650697,0.87461279,0.00210597,0.8765934,0.87469885,0.00210638,1692.85280707,1258.81330845,307.2194337,0.003,38.0,1000
135,06.10.2020,10:03:05, gps_7bar ,Test,6.062913,1999.0,60.6419,0.028554,60.773576,0.029443,114.00746,0.055234,3.75,1.158223,6.0,0.1,H23m. Nadel,0.0,30.33611806,30.49021417,0.0735206,30.33311806,30.48721417,0.0735206,0.01428414,0.02612024,0.00691772,0.0,15.15941696,15.23054697,0.03339247,1137.60442721,1143.38303144,2.75702244,1137.49192721,1143.27053144,2.75702244,0.0,0.0,0.0,113.76044272,114.33830314,0.27570224,113.74919272,114.32705314,0.27570224,0.05356553,0.0979509,0.02594145,56.84781359,57.11455112,0.12522178,0.87904018,0.87461279,0.00210597,0.87912712,0.87469885,0.00210638,1866.87212533,1258.81330845,307.2194337,0.003,38.0,1000
136,06.10.2020,10:03:08, gps_7bar ,Test,10.05023,499.8,10.637416,0.025062,10.769093,0.025951,80.800519,0.194714,3.75,1.91998,10.0,0.1,H23m. Nadel,0.0,21.28334534,21.16628485,0.04751608,21.28094534,21.16388485,0.04751608,0.05014406,0.02552037,0.0086203,0.0,10.61540064,10.56918224,0.01968341,798.12545018,793.73568201,1.78185299,798.03545018,793.64568201,1.78185299,0.0,0.0,0.0,79.81254502,79.3735682,0.1781853,79.80354502,79.3645682,0.1781853,0.18804022,0.09570137,0.03232614,39.8077524,39.63443342,0.07381279,1.25293586,1.25988428,0.00282643,1.25307717,1.26002716,0.00282707,531.80113319,1402.12304431,386.5405557,0.0024,38.0,1000
137,06.10.2020,10:03:12, gps_7bar ,Test,10.050626,999.0,21.172387,0.02414,21.304064,0.025029,79.97021,0.093953,3.75,1.919986,10.0,0.1,H23m. Nadel,0.0,21.19358058,21.16628485,0.04751608,21.19118058,21.16388485,0.04751608,0.02416416,0.02552037,0.0086203,0.0,10.58350821,10.56918224,0.01968341,794.75927177,793.73568201,1.78185299,794.66927177,793.64568201,1.78185299,0.0,0.0,0.0,79.47592718,79.3735682,0.1781853,79.46692718,79.3645682,0.1781853,0.09061562,0.09570137,0.03232614,39.68815578,39.63443342,0.07381279,1.25824263,1.25988428,0.00282643,1.25838514,1.26002716,0.00282707,1103.56255178,1402.12304431,386.5405557,0.0024,38.0,1000
138,06.10.2020,10:03:16, gps_7bar ,Test,10.059885,1498.0,31.648945,0.024601,31.780622,0.02549,79.557631,0.063811,3.75,1.921762,10.0,0.1,H23m. Nadel,0.0,21.12746662,21.16628485,0.04751608,21.12506662,21.16388485,0.04751608,0.01642256,0.02552037,0.0086203,0.0,10.55432203,10.56918224,0.01968341,792.27999833,793.73568201,1.78185299,792.18999833,793.64568201,1.78185299,0.0,0.0,0.0,79.22799983,79.3735682,0.1781853,79.21899983,79.3645682,0.1781853,0.06158461,0.09570137,0.03232614,39.57870761,39.63443342,0.07381279,1.26218004,1.25988428,0.00282643,1.26232344,1.26002716,0.00282707,1623.78223107,1402.12304431,386.5405557,0.0024,38.0,1000
139,06.10.2020,10:03:19, gps_7bar ,Test,10.050953,1999.0,42.100433,0.02269,42.23211,0.02358,79.224819,0.044234,3.75,1.920091,10.0,0.1,H23m. Nadel,0.0,21.06074687,21.16628485,0.04751608,21.05834687,21.16388485,0.04751608,0.01135068,0.02552037,0.0086203,0.0,10.5234981,10.56918224,0.01968341,789.77800775,793.73568201,1.78185299,789.68800775,793.64568201,1.78185299,0.0,0.0,0.0,78.97780078,79.3735682,0.1781853,78.96880078,79.3645682,0.1781853,0.04256503,0.09570137,0.03232614,39.46311787,39.63443342,0.07381279,1.26617858,1.25988428,0.00282643,1.26632289,1.26002716,0.00282707,2349.3462612,1402.12304431,386.5405557,0.0024,38.0,1000
140,06.10.2020,10:03:22, gps_7bar ,Test,12.053938,499.8,9.266053,0.027236,9.39773,0.028126,70.511177,0.211027,3.75,2.302572,12.0,0.1,H23m. Nadel,0.0,18.53952181,18.48858372,0.02449425,18.53732181,18.48638372,0.02449425,0.0544938,0.02710655,0.0096893,0.0,9.24141401,9.22963859,0.00821559,695.23206783,693.32188946,0.91853422,695.14956783,693.23938946,0.91853422,0.0,0.0,0.0,69.52320678,69.33218895,0.09185342,69.51495678,69.32393895,0.09185342,0.20435174,0.10164956,0.03633486,34.65530252,34.61114469,0.03080845,1.43836863,1.4423391,0.00191213,1.43853934,1.44251075,0.00191258,489.3523278,1405.17543748,445.96603311,0.0022,38.0,1000
141,06.10.2020,10:03:27, gps_7bar ,Test,12.047071,999.0,18.494945,0.026182,18.626622,0.027071,69.919751,0.10162,3.75,2.301421,12.0,0.1,H23m. Nadel,0.0,18.51345846,18.48858372,0.02449425,18.51125846,18.48638372,0.02449425,0.02620821,0.02710655,0.0096893,0.0,9.24252513,9.22963859,0.00821559,694.25469219,693.32188946,0.91853422,694.17219219,693.23938946,0.91853422,0.0,0.0,0.0,69.42546922,69.33218895,0.09185342,69.41721922,69.32393895,0.09185342,0.09828078,0.10164956,0.03633486,34.65946922,34.61114469,0.03080845,1.44039358,1.4423391,0.00191213,1.44056476,1.44251075,0.00191258,1017.49293408,1405.17543748,445.96603311,0.0022,38.0,1000
142,06.10.2020,10:03:30, gps_7bar ,Test,12.056536,1498.0,27.674443,0.02605,27.80612,0.02694,69.608111,0.067439,3.75,2.303164,12.0,0.1,H23m. Nadel,0.0,18.47426101,18.48858372,0.02449425,18.47206101,18.48638372,0.02449425,0.01738985,0.02710655,0.0096893,0.0,9.22733558,9.22963859,0.00821559,692.78478805,693.32188946,0.91853422,692.70228805,693.23938946,0.91853422,0.0,0.0,0.0,69.27847881,69.33218895,0.09185342,69.27022881,69.32393895,0.09185342,0.06521195,0.10164956,0.03633486,34.60250843,34.61114469,0.03080845,1.44344971,1.4423391,0.00191213,1.44362162,1.44251075,0.00191258,1533.46129239,1405.17543748,445.96603311,0.0022,38.0,1000
