Repository: ZBT-Tools/ContactResistanceAnalysis

File: Messreihen/Vorbehandlungen/pp+gps.csv (part 75 of 75)
age[mV],voltage_needle[mV],R_ges / mOhm*cm²,R_bulk / mOhm*cm²,contact_area[cm2],p_Kraftsensor / ?,pressure_rounded[bar],sample_thickness[cm],parameters,[mV]_in_[V],main_resistance[mOhm],main_resistance_mean[mOhm],main_resistance_error[mOhm],flow_resistance[mOhm],flow_resistance_mean[mOhm],flow_resistance_error[mOhm],bulk_resistance[mOhm],bulk_resistance_mean[mOhm],bulk_resistance_error[mOhm],bulk_resistance_sub[mOhm],contact_resistance[mOhm],contact_resistance_mean[mOhm],contact_resistance_error[mOhm],vs_main_resistance[mOhm*cm],vs_main_resistance_mean[mOhm*cm],vs_main_resistance_error[mOhm*cm],vs_flow_resistance[mOhm*cm],vs_flow_resistance_mean[mOhm*cm],vs_flow_resistance_error[mOhm*cm],vs_bulk_resistance[mOhm*cm],vs_bulk_resistance_mean[mOhm*cm],vs_bulk_resistance_error[mOhm*cm],as_main_resistance[mOhm*cm2],as_main_resistance_mean[mOhm*cm2],as_main_resistance_error[mOhm*cm2],as_flow_resistance[mOhm*cm2],as_flow_resistance_mean[mOhm*cm2],as_flow_resistance_error[mOhm*cm2],as_bulk_resistance[mOhm*cm2],as_bulk_resistance_mean[mOhm*cm2],as_bulk_resistance_error[mOhm*cm2],as_contact_resistance[mOhm*cm2],as_contact_resistance_mean[mOhm*cm2],as_contact_resistance_error[mOhm*cm2],vs_main_conductance[S/cm],vs_main_conductance_mean[S/cm],vs_main_conductance_error[S/cm],vs_flow_conductance[S/cm],vs_flow_conductance_mean[S/cm],vs_flow_conductance_error[S/cm],vs_bulk_conductance[S/cm],vs_bulk_conductance_mean[S/cm],vs_bulk_conductance_error[S/cm],degradation_corr[mOhm],cycle,[mV] in [V]
143,06.10.2020,10:03:33, gps_7bar ,Test,12.047243,1998.0,36.817333,0.020648,36.94901,0.021537,69.348742,0.040423,3.75,2.301392,12.0,0.1,H23m. Nadel,0.0,18.42709359,18.48858372,0.02449425,18.42489359,18.48638372,0.02449425,0.01033433,0.02710655,0.0096893,0.0,9.20727963,9.22963859,0.00821559,691.01600976,693.32188946,0.91853422,690.93350976,693.23938946,0.91853422,0.0,0.0,0.0,69.10160098,69.33218895,0.09185342,69.09335098,69.32393895,0.09185342,0.03875375,0.10164956,0.03633486,34.52729861,34.61114469,0.03080845,1.44714447,1.4423391,0.00191213,1.44731727,1.44251075,0.00191258,2580.39519566,1405.17543748,445.96603311,0.0022,38.0,1000
144,06.10.2020,10:03:36, gps_7bar ,Test,15.049167,499.8,7.702047,0.02974,7.833723,0.030629,58.776435,0.229811,3.75,2.874878,15.0,0.1,H23m. Nadel,0.0,15.4102581,15.37428172,0.01960653,15.4082581,15.37228172,0.01960653,0.0595038,0.02922048,0.0108655,0.0,7.67437715,7.67153062,0.0058724,577.88467887,576.53556444,0.73524469,577.80967887,576.46056444,0.73524469,0.0,0.0,0.0,57.78846789,57.65355644,0.07352447,57.78096789,57.64605644,0.07352447,0.22313926,0.1095768,0.04074561,28.77891432,28.76823982,0.02202149,1.73044906,1.73450684,0.00221367,1.73067367,1.73473251,0.00221425,448.15063887,1351.35876929,438.51194174,0.002,38.0,1000
145,06.10.2020,10:03:41, gps_7bar ,Test,15.03817,999.0,15.385836,0.030003,15.517512,0.030893,58.248921,0.115964,3.75,2.872804,15.0,0.1,H23m. Nadel,0.0,15.40123724,15.37428172,0.01960653,15.39923724,15.37228172,0.01960653,0.03003303,0.02922048,0.0108655,0.0,7.6846021,7.67153062,0.0058724,577.5463964,576.53556444,0.73524469,577.4713964,576.46056444,0.73524469,0.0,0.0,0.0,57.75463964,57.65355644,0.07352447,57.74713964,57.64605644,0.07352447,0.11262387,0.1095768,0.04074561,28.81725788,28.76823982,0.02202149,1.73146263,1.73450684,0.00221367,1.7316875,1.73473251,0.00221425,887.91120888,1351.35876929,438.51194174,0.002,38.0,1000
146,06.10.2020,10:03:44, gps_7bar ,Test,15.031923,1499.0,23.0251,0.024667,23.156776,0.025556,57.930562,0.063933,3.75,2.871637,15.0,0.1,H23m. Nadel,0.0,15.36030687,15.37428172,0.01960653,15.35830687,15.37228172,0.01960653,0.01645564,0.02922048,0.0108655,0.0,7.67092562,7.67153062,0.0058724,576.01150767,576.53556444,0.73524469,575.93650767,576.46056444,0.73524469,0.0,0.0,0.0,57.60115077,57.65355644,0.07352447,57.59365077,57.64605644,0.07352447,0.06170864,0.1095768,0.04074561,28.76597106,28.76823982,0.02202149,1.73607643,1.73450684,0.00221367,1.7363025,1.73473251,0.00221425,1620.51864164,1351.35876929,438.51194174,0.002,38.0,1000
147,06.10.2020,10:03:47, gps_7bar ,Test,15.043505,1999.0,30.635324,0.021768,30.767,0.022657,57.716984,0.042504,3.75,2.87381,15.0,0.1,H23m. Nadel,0.0,15.32532466,15.37428172,0.01960653,15.32332466,15.37228172,0.01960653,0.01088944,0.02922048,0.0108655,0.0,7.65621761,7.67153062,0.0058724,574.69967484,576.53556444,0.73524469,574.62467484,576.46056444,0.73524469,0.0,0.0,0.0,57.46996748,57.65355644,0.07352447,57.46246748,57.64605644,0.07352447,0.04083542,0.1095768,0.04074561,28.71081603,28.76823982,0.02202149,1.74003927,1.73450684,0.00221367,1.74026638,1.73473251,0.00221425,2448.85458777,1351.35876929,438.51194174,0.002,38.0,1000
148,06.10.2020,10:03:51, gps_7bar ,Test,20.036958,499.8,6.178625,0.026446,6.310301,0.027335,47.3462,0.205095,3.75,3.827759,20.0,0.1,H23m. Nadel,0.0,12.36219488,12.34252507,0.01278001,12.36049488,12.34082507,0.01278001,0.05291317,0.02596484,0.009087,0.0,6.15379086,6.15743011,0.0052705,463.58230792,462.84469015,0.47925055,463.51855792,462.78094015,0.47925055,0.0,0.0,0.0,46.35823079,46.28446901,0.04792505,46.35185579,46.27809401,0.04792505,0.19842437,0.09736816,0.03407625,23.07671571,23.09036293,0.01976438,2.15711424,2.16055891,0.00223847,2.15741092,2.16085654,0.00223908,503.97035469,1336.11994361,308.2917481,0.0017,38.0,1000
149,06.10.2020,10:03:55, gps_7bar ,Test,20.042448,999.0,12.352033,0.020253,12.48371,0.021142,46.860773,0.079362,3.75,3.828782,20.0,0.1,H23m. Nadel,0.0,12.3643974,12.34252507,0.01278001,12.3626974,12.34082507,0.01278001,0.02027327,0.02596484,0.009087,0.0,6.17121206,6.15743011,0.0052705,463.6649024,462.84469015,0.47925055,463.6011524,462.78094015,0.47925055,0.0,0.0,0.0,46.36649024,46.28446901,0.04792505,46.36011524,46.27809401,0.04792505,0.07602477,0.09736816,0.03407625,23.14204523,23.09036293,0.01976438,2.15672999,2.16055891,0.00223847,2.15702656,2.16085654,0.00223908,1315.36068731,1336.11994361,308.2917481,0.0017,38.0,1000
150,06.10.2020,10:03:58, gps_7bar ,Test,20.031313,1499.0,18.486446,0.020318,18.618123,0.021208,46.576358,0.053055,3.75,3.826665,20.0,0.1,H23m. Nadel,0.0,12.33251901,12.34252507,0.01278001,12.33081901,12.34082507,0.01278001,0.01355437,0.02596484,0.009087,0.0,6.15863232,6.15743011,0.0052705,462.46946298,462.84469015,0.47925055,462.40571298,462.78094015,0.47925055,0.0,0.0,0.0,46.2469463,46.28446901,0.04792505,46.2405713,46.27809401,0.04792505,0.05082889,0.09736816,0.03407625,23.09487121,23.09036293,0.01976438,2.16230493,2.16055891,0.00223847,2.16260304,2.16085654,0.00223908,1967.38524133,1336.11994361,308.2917481,0.0017,38.0,1000
151,06.10.2020,10:04:02, gps_7bar ,Test,20.031193,1999.0,24.609667,0.03422,24.741344,0.035109,46.413226,0.065863,3.75,3.826553,20.0,0.1,H23m. Nadel,0.0,12.31098899,12.34252507,0.01278001,12.30928899,12.34082507,0.01278001,0.01711856,0.02596484,0.009087,0.0,6.14608522,6.15743011,0.0052705,461.66208729,462.84469015,0.47925055,461.59833729,462.78094015,0.47925055,0.0,0.0,0.0,46.16620873,46.28446901,0.04792505,46.15983373,46.27809401,0.04792505,0.0641946,0.09736816,0.03407625,23.04781957,23.09036293,0.01976438,2.16608647,2.16055891,0.00223847,2.16638562,2.16085654,0.00223908,1557.76349114,1336.11994361,308.2917481,0.0017,38.0,1000
152,06.10.2020,10:04:05, gps_7bar ,Test,24.041112,499.8,5.355082,0.025391,5.486759,0.026281,41.167161,0.197186,3.75,4.592617,24.0,0.1,H23m. Nadel,0.0,10.71444978,10.69856243,0.00840903,10.71284978,10.69696243,0.00840903,0.05080232,0.02602803,0.00849169,0.0,5.33102373,5.3354672,0.00272484,401.79186675,401.19609124,0.31533848,401.73186675,401.13609124,0.31533848,0.0,0.0,0.0,40.17918667,40.11960912,0.03153385,40.17318667,40.11360912,0.03153385,0.1905087,0.09760511,0.03184383,19.99133899,20.00800201,0.01021817,2.48885078,2.49255134,0.00196003,2.4892225,2.49292416,0.00196062,524.91040132,1312.67886572,312.53854511,0.0016,38.0,1000
153,06.10.2020,10:04:09, gps_7bar ,Test,24.029065,999.0,10.69882,0.022954,10.830497,0.023843,40.655017,0.089502,3.75,4.590352,24.0,0.1,H23m. Nadel,0.0,10.70952953,10.69856243,0.00840903,10.70792953,10.69696243,0.00840903,0.02297698,0.02602803,0.00849169,0.0,5.34247628,5.3354672,0.00272484,401.60735736,401.19609124,0.31533848,401.54735736,401.13609124,0.31533848,0.0,0.0,0.0,40.16073574,40.11960912,0.03153385,40.15473574,40.11360912,0.03153385,0.08616366,0.09760511,0.03184383,20.03428604,20.00800201,0.01021817,2.48999422,2.49255134,0.00196003,2.49036628,2.49292416,0.00196062,1160.58203363,1312.67886572,312.53854511,0.0016,38.0,1000
154,06.10.2020,10:04:13, gps_7bar ,Test,24.021613,1499.0,16.028398,0.025391,16.160074,0.026281,40.427137,0.065746,3.75,4.588902,24.0,0.1,H23m. Nadel,0.0,10.69272715,10.69856243,0.00840903,10.69112715,10.69696243,0.00840903,0.01693863,0.02602803,0.00849169,0.0,5.33709426,5.3354672,0.00272484,400.97726818,401.19609124,0.31533848,400.91726818,401.13609124,0.31533848,0.0,0.0,0.0,40.09772682,40.11960912,0.03153385,40.09172682,40.11360912,0.03153385,0.06351985,0.09760511,0.03184383,20.01410349,20.00800201,0.01021817,2.49390696,2.49255134,0.00196003,2.49428019,2.49292416,0.00196062,1574.31110761,1312.67886572,312.53854511,0.0016,38.0,1000
155,06.10.2020,10:04:16, gps_7bar ,Test,24.015761,1999.0,21.344409,0.026775,21.476086,0.027664,40.287805,0.051897,3.75,4.587879,24.0,0.1,H23m. Nadel,0.0,10.67754327,10.69856243,0.00840903,10.67594327,10.69696243,0.00840903,0.0133942,0.02602803,0.00849169,0.0,5.33127454,5.3354672,0.00272484,400.40787269,401.19609124,0.31533848,400.34787269,401.13609124,0.31533848,0.0,0.0,0.0,40.04078727,40.11960912,0.03153385,40.03478727,40.11360912,0.03153385,0.05022824,0.09760511,0.03184383,19.99227951,20.00800201,0.01021817,2.49745339,2.49255134,0.00196003,2.49782768,2.49292416,0.00196062,1990.91192032,1312.67886572,312.53854511,0.0016,38.0,1000
156,06.10.2020,10:04:19, gps_7bar ,Test,30.027072,499.8,4.414531,0.021504,4.546208,0.022394,34.110205,0.168021,3.75,5.736278,30.0,0.1,H23m. Nadel,0.0,8.83259504,8.8277819,0.00626819,8.83119504,8.8263819,0.00626819,0.04302521,0.02502628,0.00677425,0.0,4.39408491,4.40067781,0.0031251,331.22231393,331.04182112,0.23505702,331.16981393,330.98932112,0.23505702,0.0,0.0,0.0,33.12223139,33.10418211,0.0235057,33.11698139,33.09893211,0.0235057,0.16134454,0.09384855,0.02540342,16.47781843,16.50254178,0.01171912,3.01912026,3.02077094,0.00214729,3.01959888,3.02125009,0.00214797,619.79166667,1308.33324941,308.48939319,0.0014,38.0,1000
157,06.10.2020,10:04:24, gps_7bar ,Test,30.027003,999.0,8.829575,0.027895,8.961252,0.028784,33.638333,0.10805,3.75,5.736123,30.0,0.1,H23m. Nadel,0.0,8.83841341,8.8277819,0.00626819,8.83701341,8.8263819,0.00626819,0.02792292,0.02502628,0.00677425,0.0,4.40454525,4.40067781,0.0031251,331.440503,331.04182112,0.23505702,331.388003,330.98932112,0.23505702,0.0,0.0,0.0,33.1440503,33.10418211,0.0235057,33.1388003,33.09893211,0.0235057,0.10471096,0.09384855,0.02540342,16.51704467,16.50254178,0.01171912,3.01713276,3.02077094,0.00214729,3.01761075,3.02125009,0.00214797,955.0098584,1308.33324941,308.48939319,0.0014,38.0,1000
158,06.10.2020,10:04:27, gps_7bar ,Test,30.013493,1499.0,13.236848,0.021702,13.368525,0.022591,33.443608,0.056516,3.75,5.733546,30.0,0.1,H23m. Nadel,0.0,8.8304523,8.8277819,0.00626819,8.8290523,8.8263819,0.00626819,0.01447765,0.02502628,0.00677425,0.0,4.40728732,4.40067781,0.0031251,331.14196131,331.04182112,0.23505702,331.08946131,330.98932112,0.23505702,0.0,0.0,0.0,33.11419613,33.10418211,0.0235057,33.10894613,33.09893211,0.0235057,0.05429119,0.09384855,0.02540342,16.52732747,16.50254178,0.01171912,3.01985286,3.02077094,0.00214729,3.02033171,3.02125009,0.00214797,1841.91933155,1308.33324941,308.48939319,0.0014,38.0,1000
159,06.10.2020,10:04:30, gps_7bar ,Test,30.026177,1999.0,17.610524,0.029344,17.742201,0.030234,33.283269,0.056717,3.75,5.73613,30.0,0.1,H23m. Nadel,0.0,8.80966683,8.8277819,0.00626819,8.80826683,8.8263819,0.00626819,0.01467934,0.02502628,0.00677425,0.0,4.39679375,4.40067781,0.0031251,330.36250625,331.04182112,0.23505702,330.31000625,330.98932112,0.23505702,0.0,0.0,0.0,33.03625063,33.10418211,0.0235057,33.03100063,33.09893211,0.0235057,0.05504752,0.09384855,0.02540342,16.48797655,16.50254178,0.01171912,3.02697788,3.02077094,0.00214729,3.027459,3.02125009,0.00214797,1816.61214104,1308.33324941,308.48939319,0.0014,38.0,1000
160,06.10.2020,10:04:40, gps_7bar ,Test,2.07747,499.8,33.983471,0.023547,34.115148,0.024436,255.965997,0.183345,3.75,0.396868,2.0,0.1,H23m. Nadel,0.0,67.99413966,65.61339959,0.79530693,67.98937299,65.60863293,0.79530693,0.04711285,0.02517764,0.0078438,0.0,33.97113007,32.79172764,0.39393155,2549.78023709,2460.50248476,29.82400985,2549.60148709,2460.32373476,29.82400985,0.0,0.0,0.0,254.97802371,246.05024848,2.98240099,254.96014871,246.03237348,2.98240099,0.17667317,0.09441615,0.02941425,127.39173777,122.96897867,1.4772433,0.39219066,0.40659608,0.00481331,0.39221816,0.40662564,0.00481401,566.01690237,1415.34392309,433.02746565,0.00476667,39.0,1000
161,06.10.2020,10:04:43, gps_7bar ,Test,2.076764,999.0,64.784653,0.023744,64.91633,0.024634,243.679917,0.092469,3.75,0.396703,2.0,0.1,H23m. Nadel,0.0,64.8495025,65.61339959,0.79530693,64.84473584,65.60863293,0.79530693,0.02376777,0.02517764,0.0078438,0.0,32.41048403,32.79172764,0.39393155,2431.85634384,2460.50248476,29.82400985,2431.67759384,2460.32373476,29.82400985,0.0,0.0,0.0,243.18563438,246.05024848,2.98240099,243.16775938,246.03237348,2.98240099,0.08912913,0.09441615,0.02941425,121.53931513,122.96897867,1.4772433,0.4112085,0.40659608,0.00481331,0.41123873,0.40662564,0.00481401,1121.96765499,1415.34392309,433.02746565,0.00476667,39.0,1000
162,06.10.2020,10:04:47, gps_7bar ,Test,2.078089,1498.0,97.266167,0.02941,97.397843,0.0303,243.819702,0.075851,3.75,0.396996,2.0,0.1,H23m. Nadel,0.0,64.93068558,65.61339959,0.79530693,64.92591891,65.60863293,0.79530693,0.01963284,0.02517764,0.0078438,0.0,32.45314304,32.79172764,0.39393155,2434.90070928,2460.50248476,29.82400985,2434.72195928,2460.32373476,29.82400985,0.0,0.0,0.0,243.49007093,246.05024848,2.98240099,243.47219593,246.03237348,2.98240099,0.07362316,0.09441615,0.02941425,121.69928638,122.96897867,1.4772433,0.41069436,0.40659608,0.00481331,0.41072452,0.40662564,0.00481401,1358.26816276,1415.34392309,433.02746565,0.00476667,39.0,1000
163,06.10.2020,10:04:50, gps_7bar ,Test,2.078296,1999.0,129.293862,0.020384,129.425539,0.021274,242.794282,0.039908,3.75,0.397045,2.0,0.1,H23m. Nadel,0.0,64.67927064,65.61339959,0.79530693,64.67450397,65.60863293,0.79530693,0.0101971,0.02517764,0.0078438,0.0,32.33215344,32.79172764,0.39393155,2425.47264882,2460.50248476,29.82400985,2425.29389882,2460.32373476,29.82400985,0.0,0.0,0.0,242.54726488,246.05024848,2.98240099,242.52938988,246.03237348,2.98240099,0.03823912,0.09441615,0.02941425,121.24557538,122.96897867,1.4772433,0.41229078,0.40659608,0.00481331,0.41232116,0.40662564,0.00481401,2615.12297227,1415.34392309,433.02746565,0.00476667,39.0,1000
164,06.10.2020,10:04:53, gps_7bar ,Test,3.033193,499.8,26.853994,0.022229,26.98567,0.023118,202.473518,0.173458,3.75,0.579401,3.0,0.1,H23m. Nadel,0.0,53.72947979,52.56580417,0.38933268,53.72542146,52.56174583,0.38933268,0.04447579,0.02588402,0.00789947,0.0,26.84047283,26.26793091,0.19143191,2014.8554922,1971.21765624,14.59997537,2014.7033047,1971.06546874,14.59997537,0.0,0.0,0.0,201.48554922,197.12176562,1.45999754,201.47033047,197.10654687,1.45999754,0.16678421,0.09706506,0.02962302,100.65177313,98.50474091,0.71786967,0.49631351,0.50738296,0.00370437,0.496351,0.50742215,0.00370493,599.57712898,1401.45514376,416.986475,0.00405833,39.0,1000
165,06.10.2020,10:04:58, gps_7bar ,Test,3.048114,999.0,52.190848,0.033429,52.322525,0.034319,196.405874,0.128824,3.75,0.582363,3.0,0.1,H23m. Nadel,0.0,52.24309109,52.56580417,0.38933268,52.23903276,52.56174583,0.38933268,0.03346246,0.02588402,0.00789947,0.0,26.10278515,26.26793091,0.19143191,1959.11591592,1971.21765624,14.59997537,1958.96372842,1971.06546874,14.59997537,0.0,0.0,0.0,195.91159159,197.12176562,1.45999754,195.89637284,197.10654687,1.45999754,0.12548423,0.09706506,0.02962302,97.8854443,98.50474091,0.71786967,0.51043432,0.50738296,0.00370437,0.51047397,0.50742215,0.00370493,796.91286009,1401.45514376,416.986475,0.00405833,39.0,1000
166,06.10.2020,10:05:01, gps_7bar ,Test,3.054774,1499.0,78.254935,0.021109,78.386612,0.021998,196.097261,0.055033,3.75,0.583629,3.0,0.1,H23m. Nadel,0.0,52.20475984,52.56580417,0.38933268,52.20070151,52.56174583,0.38933268,0.01408205,0.02588402,0.00789947,0.0,26.09330973,26.26793091,0.19143191,1957.678494,1971.21765624,14.59997537,1957.5263065,1971.06546874,14.59997537,0.0,0.0,0.0,195.7678494,197.12176562,1.45999754,195.75263065,197.10654687,1.45999754,0.05280771,0.09706506,0.02962302,97.84991147,98.50474091,0.71786967,0.51080911,0.50738296,0.00370437,0.51084882,0.50742215,0.00370493,1893.66305052,1401.45514376,416.986475,0.00405833,39.0,1000
167,06.10.2020,10:05:04, gps_7bar ,Test,3.059455,1999.0,104.119686,0.02302,104.251363,0.023909,195.56909,0.044852,3.75,0.584441,3.0,0.1,H23m. Nadel,0.0,52.08588594,52.56580417,0.38933268,52.08182761,52.56174583,0.38933268,0.01151576,0.02588402,0.00789947,0.0,26.03515593,26.26793091,0.19143191,1953.22072286,1971.21765624,14.59997537,1953.06853536,1971.06546874,14.59997537,0.0,0.0,0.0,195.32207229,197.12176562,1.45999754,195.30685354,197.10654687,1.45999754,0.04318409,0.09706506,0.02962302,97.63183472,98.50474091,0.71786967,0.51197491,0.50738296,0.00370437,0.5120148,0.50742215,0.00370493,2315.66753548,1401.45514376,416.986475,0.00405833,39.0,1000
168,06.10.2020,10:05:07, gps_7bar ,Test,5.064937,499.8,20.155276,0.033627,20.286953,0.034516,152.213034,0.258976,3.75,0.967566,5.0,0.1,H23m. Nadel,0.0,40.32668267,39.90593454,0.14818136,40.32340767,39.90265954,0.14818136,0.06728091,0.03103316,0.01238996,0.0,20.12806338,19.93581319,0.06794832,1512.25060024,1496.47254517,5.55680102,1512.12778774,1496.34973267,5.55680102,0.0,0.0,0.0,151.22506002,149.64725452,0.5556801,151.21277877,149.63497327,0.5556801,0.25230342,0.11637434,0.04646235,75.48023768,74.75929946,0.2548062,0.66126606,0.66826562,0.00246881,0.66131977,0.66832047,0.00246921,396.3481726,1275.40786916,405.05728587,0.003275,39.0,1000
169,06.10.2020,10:05:12, gps_7bar ,Test,5.055885,999.0,39.836133,0.023942,39.96781,0.024831,150.029317,0.093211,3.75,0.965919,5.0,0.1,H23m. Nadel,0.0,39.87600901,39.90593454,0.14818136,39.87273401,39.90265954,0.14818136,0.02396597,0.03103316,0.01238996,0.0,19.92438402,19.93581319,0.06794832,1495.35033784,1496.47254517,5.55680102,1495.22752534,1496.34973267,5.55680102,0.0,0.0,0.0,149.53503378,149.64725452,0.5556801,149.52275253,149.63497327,0.5556801,0.08987237,0.11637434,0.04646235,74.71644008,74.75929946,0.2548062,0.66873961,0.66826562,0.00246881,0.66879454,0.66832047,0.00246921,1112.68899841,1275.40786916,405.05728587,0.003275,39.0,1000
170,06.10.2020,10:05:15, gps_7bar ,Test,5.057141,1498.0,59.587946,0.032309,59.719623,0.033199,149.498388,0.083107,3.75,0.966116,5.0,0.1,H23m. Nadel,0.0,39.77833511,39.90593454,0.14818136,39.77506011,39.90265954,0.14818136,0.02156809,0.03103316,0.01238996,0.0,19.87674601,19.93581319,0.06794832,1491.68756676,1496.47254517,5.55680102,1491.56475426,1496.34973267,5.55680102,0.0,0.0,0.0,149.16875668,149.64725452,0.5556801,149.15647543,149.63497327,0.5556801,0.08088034,0.11637434,0.04646235,74.53779754,74.75929946,0.2548062,0.67038167,0.66826562,0.00246881,0.67043687,0.66832047,0.00246921,1236.39439991,1275.40786916,405.05728587,0.003275,39.0,1000
171,06.10.2020,10:05:18, gps_7bar ,Test,5.064765,1999.0,79.24578,0.022624,79.377457,0.023514,148.907186,0.04411,3.75,0.967556,5.0,0.1,H23m. Nadel,0.0,39.64271136,39.90593454,0.14818136,39.63943636,39.90265954,0.14818136,0.01131766,0.03103316,0.01238996,0.0,19.81405935,19.93581319,0.06794832,1486.60167584,1496.47254517,5.55680102,1486.47886334,1496.34973267,5.55680102,0.0,0.0,0.0,148.66016758,149.64725452,0.5556801,148.64788633,149.63497327,0.5556801,0.04244122,0.11637434,0.04646235,74.30272256,74.75929946,0.2548062,0.67267515,0.66826562,0.00246881,0.67273072,0.66832047,0.00246921,2356.1999057,1275.40786916,405.05728587,0.003275,39.0,1000
172,06.10.2020,10:05:22, gps_7bar ,Test,6.068248,499.8,17.66613,0.012281,17.797807,0.01317,133.536966,0.098815,3.75,1.159154,6.0,0.1,H23m. Nadel,0.0,35.34639856,35.06980463,0.10057028,35.34339856,35.06680463,0.10057028,0.02457183,0.02125325,0.00366932,0.0,17.65941337,17.52277569,0.04929585,1325.48994598,1315.11767363,3.77138544,1325.37744598,1315.00517363,3.77138544,0.0,0.0,0.0,132.5489946,131.51176736,0.37713854,132.5377446,131.50051736,0.37713854,0.09214436,0.0796997,0.01375993,66.22280012,65.71040883,0.18485944,0.75443801,0.76040693,0.002174,0.75450205,0.76047199,0.00217437,1085.25364384,1373.07281085,231.54543064,0.003,39.0,1000
173,06.10.2020,10:05:26, gps_7bar ,Test,6.071518,999.0,35.033857,0.029937,35.165534,0.030827,132.002755,0.115716,3.75,1.159913,6.0,0.1,H23m. Nadel,0.0,35.06892593,35.06980463,0.10057028,35.06592593,35.06680463,0.10057028,0.02996697,0.02125325,0.00366932,0.0,17.51797948,17.52277569,0.04929585,1315.08472222,1315.11767363,3.77138544,1314.97222222,1315.00517363,3.77138544,0.0,0.0,0.0,131.50847222,131.51176736,0.37713854,131.49722222,131.50051736,0.37713854,0.11237613,0.0796997,0.01375993,65.69242305,65.71040883,0.18485944,0.76040728,0.76040693,0.002174,0.76047234,0.76047199,0.00217437,889.86872432,1373.07281085,231.54543064,0.003,39.0,1000
174,06.10.2020,10:05:29, gps_7bar ,Test,6.061863,1498.0,52.415777,0.021241,52.547454,0.02213,131.544026,0.055399,3.75,1.158016,6.0,0.1,H23m. Nadel,0.0,34.99050534,35.06980463,0.10057028,34.98750534,35.06680463,0.10057028,0.01417957,0.02125325,0.00366932,0.0,17.48666288,17.52277569,0.04929585,1312.14395027,1315.11767363,3.77138544,1312.03145027,1315.00517363,3.77138544,0.0,0.0,0.0,131.21439503,131.51176736,0.37713854,131.20314503,131.50051736,0.37713854,0.0531734,0.0796997,0.01375993,65.57498581,65.71040883,0.18485944,0.7621115,0.76040693,0.002174,0.76217685,0.76047199,0.00217437,1880.63964346,1373.07281085,231.54543064,0.003,39.0,1000
175,06.10.2020,10:05:33, gps_7bar ,Test,6.061123,1999.0,69.711904,0.032573,69.843581,0.033462,131.022226,0.062773,3.75,1.157941,6.0,0.1,H23m. Nadel,0.0,34.87338869,35.06980463,0.10057028,34.87038869,35.06680463,0.10057028,0.01629465,0.02125325,0.00366932,0.0,17.42704702,17.52277569,0.04929585,1307.75207604,1315.11767363,3.77138544,1307.63957604,1315.00517363,3.77138544,0.0,0.0,0.0,130.7752076,131.51176736,0.37713854,130.7639576,131.50051736,0.37713854,0.06110493,0.0796997,0.01375993,65.35142634,65.71040883,0.18485944,0.76467093,0.76040693,0.002174,0.76473672,0.76047199,0.00217437,1636.52923178,1373.07281085,231.54543064,0.003,39.0,1000
176,06.10.2020,10:05:36, gps_7bar ,Test,10.059455,499.7,12.118476,0.027302,12.250153,0.028192,91.931307,0.211563,3.75,1.921804,10.0,0.1,H23m. Nadel,0.0,24.2515029,24.08581485,0.0640773,24.2491029,24.08341485,0.0640773,0.05463678,0.02574226,0.00975556,0.0,12.09723306,12.02883629,0.02765126,909.43135882,903.21805686,2.40289875,909.34135882,903.12805686,2.40289875,0.0,0.0,0.0,90.94313588,90.32180569,0.24028987,90.93413588,90.31280569,0.24028987,0.20488793,0.09653348,0.03658336,45.36462397,45.1081361,0.10369223,1.09958821,1.10717583,0.00294097,1.09969704,1.10728617,0.00294156,488.07169194,1417.85117428,362.96784427,0.0024,39.0,1000
177,06.10.2020,10:05:40, gps_7bar ,Test,10.049731,999.0,24.083586,0.017485,24.215263,0.018375,90.898134,0.068975,3.75,1.919865,10.0,0.1,H23m. Nadel,0.0,24.10769369,24.08581485,0.0640773,24.10529369,24.08341485,0.0640773,0.0175025,0.02574226,0.00975556,0.0,12.0438956,12.02883629,0.02765126,904.03851351,903.21805686,2.40289875,903.94851351,903.12805686,2.40289875,0.0,0.0,0.0,90.40385135,90.32180569,0.24028987,90.39485135,90.31280569,0.24028987,0.06563438,0.09653348,0.03658336,45.16460848,45.1081361,0.10369223,1.10614756,1.10717583,0.00294097,1.1062577,1.10728617,0.00294156,1523.59164999,1417.85117428,362.96784427,0.0024,39.0,1000
178,06.10.2020,10:05:44, gps_7bar ,Test,10.05782,1498.0,36.004919,0.028488,36.136596,0.029377,90.462106,0.073542,3.75,1.92142,10.0,0.1,H23m. Nadel,0.0,24.03532644,24.08581485,0.0640773,24.03292644,24.08341485,0.0640773,0.01901736,0.02574226,0.00975556,0.0,12.00695454,12.02883629,0.02765126,901.32474132,903.21805686,2.40289875,901.23474132,903.12805686,2.40289875,0.0,0.0,0.0,90.13247413,90.32180569,0.24028987,90.12347413,90.31280569,0.24028987,0.07131509,0.09653348,0.03658336,45.02607952,45.1081361,0.10369223,1.10947803,1.10717583,0.00294097,1.10958883,1.10728617,0.00294156,1402.22783862,1417.85117428,362.96784427,0.0024,39.0,1000
179,06.10.2020,10:05:47, gps_7bar ,Test,10.04844,1999.0,47.873524,0.023613,48.0052,0.024502,90.054778,0.045964,3.75,1.919559,10.0,0.1,H23m. Nadel,0.0,23.94873637,24.08581485,0.0640773,23.94633637,24.08341485,0.0640773,0.01181241,0.02574226,0.00975556,0.0,11.96726198,12.02883629,0.02765126,898.07761381,903.21805686,2.40289875,897.98761381,903.12805686,2.40289875,0.0,0.0,0.0,89.80776138,90.32180569,0.24028987,89.79876138,90.31280569,0.24028987,0.04429652,0.09653348,0.03658336,44.87723243,45.1081361,0.10369223,1.11348951,1.10717583,0.00294097,1.11360111,1.10728617,0.00294156,2257.51351657,1417.85117428,362.96784427,0.0024,39.0,1000
180,06.10.2020,10:05:50, gps_7bar ,Test,12.054678,499.8,10.5407,0.023942,10.672376,0.024831,80.074852,0.18631,3.75,2.30274,12.0,0.1,H23m. Nadel,0.0,21.08983593,20.9988646,0.03637793,21.08763593,20.9966646,0.03637793,0.04790316,0.02404261,0.00839989,0.0,10.51986639,10.486311,0.0142199,790.86884754,787.45742266,1.36417252,790.78634754,787.37492266,1.36417252,0.0,0.0,0.0,79.08688475,78.74574227,0.13641725,79.07863475,78.73749227,0.13641725,0.17963685,0.0901598,0.03149961,39.44949895,39.32366623,0.05332464,1.26443215,1.26992135,0.00219821,1.26456407,1.27005442,0.00219867,556.67864005,1508.33928824,404.55077284,0.0022,39.0,1000
181,06.10.2020,10:05:55, gps_7bar ,Test,12.051769,999.0,20.999509,0.023679,21.131185,0.024568,79.321266,0.092222,3.75,2.302234,12.0,0.1,H23m. Nadel,0.0,21.02052953,20.9988646,0.03637793,21.01832953,20.9966646,0.03637793,0.0237027,0.02404261,0.00839989,0.0,10.49731341,10.486311,0.0142199,788.26985736,787.45742266,1.36417252,788.18735736,787.37492266,1.36417252,0.0,0.0,0.0,78.82698574,78.74574227,0.13641725,78.81873574,78.73749227,0.13641725,0.08888514,0.0901598,0.03149961,39.3649253,39.32366623,0.05332464,1.26860109,1.26992135,0.00219821,1.26873387,1.27005442,0.00219867,1125.04751045,1508.33928824,404.55077284,0.0022,39.0,1000
182,06.10.2020,10:05:58, gps_7bar ,Test,12.042631,1499.0,31.4227,0.019264,31.554377,0.020154,78.938568,0.050418,3.75,2.300517,12.0,0.1,H23m. Nadel,0.0,20.96244163,20.9988646,0.03637793,20.96024163,20.9966646,0.03637793,0.01285123,0.02404261,0.00839989,0.0,10.4736952,10.486311,0.0142199,786.09156104,787.45742266,1.36417252,786.00906104,787.37492266,1.36417252,0.0,0.0,0.0,78.6091561,78.74574227,0.13641725,78.6009061,78.73749227,0.13641725,0.04819213,0.0901598,0.03149961,39.27635699,39.32366623,0.05332464,1.27211644,1.26992135,0.00219821,1.27224996,1.27005442,0.00219867,2075.02768549,1508.33928824,404.55077284,0.0022,39.0,1000
183,06.10.2020,10:06:01, gps_7bar ,Test,12.046692,1999.0,41.82438,0.023415,41.956056,0.024304,78.706959,0.045594,3.75,2.301306,12.0,0.1,H23m. Nadel,0.0,20.92265133,20.9988646,0.03637793,20.92045133,20.9966646,0.03637793,0.01171336,0.02404261,0.00839989,0.0,10.45436898,10.486311,0.0142199,784.59942471,787.45742266,1.36417252,784.51692471,787.37492266,1.36417252,0.0,0.0,0.0,78.45994247,78.74574227,0.13641725,78.45169247,78.73749227,0.13641725,0.04392509,0.0901598,0.03149961,39.20388369,39.32366623,0.05332464,1.27453573,1.26992135,0.00219821,1.27466976,1.27005442,0.00219867,2276.60331696,1508.33928824,404.55077284,0.0022,39.0,1000
184,06.10.2020,10:06:04, gps_7bar ,Test,15.047549,499.8,8.706571,0.03053,8.838248,0.03142,66.313382,0.235743,3.75,2.874513,15.0,0.1,H23m. Nadel,0.0,17.42011004,17.3606538,0.02361302,17.41811004,17.3586538,0.02361302,0.06108443,0.02909728,0.01164996,0.0,8.67851281,8.66477826,0.00700677,653.25412665,651.02451766,0.88548831,653.17912665,650.94951766,0.88548831,0.0,0.0,0.0,65.32541267,65.10245177,0.08854883,65.31791267,65.09495177,0.08854883,0.22906663,0.10911478,0.04368736,32.54442302,32.49291849,0.02627538,1.53079783,1.53604898,0.00208843,1.5309736,1.53622596,0.00208891,436.55420897,1469.07205019,505.48732592,0.002,39.0,1000
185,06.10.2020,10:06:09, gps_7bar ,Test,15.047205,999.0,17.350021,0.031519,17.481698,0.032408,65.621988,0.121652,3.75,2.874431,15.0,0.1,H23m. Nadel,0.0,17.36738839,17.3606538,0.02361302,17.36538839,17.3586538,0.02361302,0.03155055,0.02909728,0.01164996,0.0,8.66691892,8.66477826,0.00700677,651.27706456,651.02451766,0.88548831,651.20206456,650.94951766,0.88548831,0.0,0.0,0.0,65.12770646,65.10245177,0.08854883,65.12020646,65.09495177,0.08854883,0.11831456,0.10911478,0.04368736,32.50094595,32.49291849,0.02627538,1.53544483,1.53604898,0.00208843,1.53562167,1.53622596,0.00208891,845.20447984,1469.07205019,505.48732592,0.002,39.0,1000
186,06.10.2020,10:06:12, gps_7bar ,Test,15.040854,1498.0,25.988809,0.015114,26.120486,0.016003,65.3884,0.040061,3.75,2.873248,15.0,0.1,H23m. Nadel,0.0,17.34900467,17.3606538,0.02361302,17.34700467,17.3586538,0.02361302,0.01008945,0.02909728,0.01164996,0.0,8.66845761,8.66477826,0.00700677,650.58767523,651.02451766,0.88548831,650.51267523,650.94951766,0.88548831,0.0,0.0,0.0,65.05876752,65.10245177,0.08854883,65.05126752,65.09495177,0.08854883,0.03783545,0.10911478,0.04368736,32.50671604,32.49291849,0.02627538,1.53707185,1.53604898,0.00208843,1.53724906,1.53622596,0.00208891,2643.02412774,1469.07205019,505.48732592,0.002,39.0,1000
187,06.10.2020,10:06:15, gps_7bar ,Test,15.051439,1998.0,34.577612,0.027302,34.709288,0.028192,65.145061,0.052912,3.75,2.875302,15.0,0.1,H23m. Nadel,0.0,17.30611211,17.3606538,0.02361302,17.30411211,17.3586538,0.02361302,0.01366466,0.02909728,0.01164996,0.0,8.64522372,8.66477826,0.00700677,648.9792042,651.02451766,0.88548831,648.9042042,650.94951766,0.88548831,0.0,0.0,0.0,64.89792042,65.10245177,0.08854883,64.89042042,65.09495177,0.08854883,0.05124249,0.10911478,0.04368736,32.41958896,32.49291849,0.02627538,1.54088142,1.53604898,0.00208843,1.54105952,1.53622596,0.00208891,1951.50538422,1469.07205019,505.48732592,0.002,39.0,1000
188,06.10.2020,10:06:19, gps_7bar ,Test,20.039763,499.8,6.938919,0.02381,7.070596,0.0247,53.050689,0.185322,3.75,3.828236,20.0,0.1,H23m. Nadel,0.0,13.88339136,13.82357101,0.02426736,13.88169136,13.82187101,0.02426736,0.04763906,0.02456026,0.00776968,0.0,6.91702615,6.89865537,0.00888591,520.62717587,518.38391279,0.91002618,520.56342587,518.32016279,0.91002618,0.0,0.0,0.0,52.06271759,51.83839128,0.09100262,52.05634259,51.83201628,0.09100262,0.17864646,0.09210099,0.02913628,25.93884806,25.86995765,0.03332216,1.92076028,1.92909003,0.00338451,1.9209955,1.9293273,0.00338534,559.7648047,1347.78499831,286.4211897,0.0017,39.0,1000
189,06.10.2020,10:06:23, gps_7bar ,Test,20.030866,999.0,13.824529,0.018605,13.956206,0.019495,52.388159,0.073179,3.75,3.826474,20.0,0.1,H23m. Nadel,0.0,13.83836737,13.82357101,0.02426736,13.83666737,13.82187101,0.02426736,0.01862362,0.02456026,0.00776968,0.0,6.90902187,6.89865537,0.00888591,518.93877628,518.38391279,0.91002618,518.87502628,518.32016279,0.91002618,0.0,0.0,0.0,51.89387763,51.83839128,0.09100262,51.88750263,51.83201628,0.09100262,0.06983859,0.09210099,0.02913628,25.90883202,25.86995765,0.03332216,1.92700959,1.92909003,0.00338451,1.92724635,1.9293273,0.00338534,1431.87315238,1347.78499831,286.4211897,0.0017,39.0,1000
190,06.10.2020,10:06:26, gps_7bar ,Test,20.039178,1498.0,20.675164,0.027236,20.80684,0.028126,52.08655,0.070408,3.75,3.828164,20.0,0.1,H23m. Nadel,0.0,13.80184513,13.82357101,0.02426736,13.80014513,13.82187101,0.02426736,0.01818158,0.02456026,0.00776968,0.0,6.89098178,6.89865537,0.00888591,517.56919226,518.38391279,0.91002618,517.50544226,518.32016279,0.91002618,0.0,0.0,0.0,51.75691923,51.83839128,0.09100262,51.75054423,51.83201628,0.09100262,0.06818091,0.09210099,0.02913628,25.84118166,25.86995765,0.03332216,1.93210882,1.92909003,0.00338451,1.93234683,1.9293273,0.00338534,1466.68624859,1347.78499831,286.4211897,0.0017,39.0,1000
191,06.10.2020,10:06:30, gps_7bar ,Test,20.039574,1998.0,27.513819,0.027566,27.645496,0.028455,51.887191,0.053407,3.75,3.828279,20.0,0.1,H23m. Nadel,0.0,13.77068018,13.82357101,0.02426736,13.76898018,13.82187101,0.02426736,0.0137968,0.02456026,0.00776968,0.0,6.87759169,6.89865537,0.00888591,516.40050676,518.38391279,0.91002618,516.33675676,518.32016279,0.91002618,0.0,0.0,0.0,51.64005068,51.83839128,0.09100262,51.63367568,51.83201628,0.09100262,0.05173799,0.09210099,0.02913628,25.79096884,25.86995765,0.03332216,1.93648145,1.92909003,0.00338451,1.93672054,1.9293273,0.00338534,1932.81578756,1347.78499831,286.4211897,0.0017,39.0,1000
192,06.10.2020,10:06:33, gps_7bar ,Test,24.041353,499.8,5.970565,0.029279,6.102242,0.030168,45.785127,0.226351,3.75,4.59264,24.0,0.1,H23m. Nadel,0.0,11.94590836,11.9222851,0.01426191,11.94433336,11.9207101,0.01426191,0.05858143,0.02814277,0.01021334,0.0,5.94287597,5.94628366,0.00571998,447.97156363,447.08569108,0.53482168,447.91250113,447.02662858,0.53482168,0.0,0.0,0.0,44.79715636,44.70856911,0.05348217,44.79125011,44.70266286,0.05348217,0.21968037,0.10553539,0.03830003,22.28578487,22.29856373,0.02144994,2.23228455,2.2367173,0.00267928,2.2325789,2.23701282,0.00267999,455.20680351,1243.07282083,278.37322595,0.001575,39.0,1000
193,06.10.2020,10:06:37, gps_7bar ,Test,24.032834,999.0,11.929127,0.021175,12.060804,0.022064,45.273289,0.082824,3.75,4.59097,24.0,0.1,H23m. Nadel,0.0,11.94106807,11.9222851,0.01426191,11.93949307,11.9207101,0.01426191,0.0211962,0.02814277,0.01021334,0.0,5.95914844,5.94628366,0.00571998,447.79005255,447.08569108,0.53482168,447.73099005,447.02662858,0.53482168,0.0,0.0,0.0,44.77900526,44.70856911,0.05348217,44.77309901,44.70266286,0.05348217,0.07948574,0.10553539,0.03830003,22.34680663,22.29856373,0.02144994,2.2331894,2.2367173,0.00267928,2.23348399,2.23701282,0.00267999,1258.08736718,1243.07282083,278.37322595,0.001575,39.0,1000
194,06.10.2020,10:06:41, gps_7bar ,Test,24.022921,1498.0,17.854425,0.023481,17.986102,0.02437,45.025289,0.061007,3.75,4.589283,24.0,0.1,H23m. Nadel,0.0,11.91884179,11.9222851,0.01426191,11.91726679,11.9207101,0.01426191,0.0156749,0.02814277,0.01021334,0.0,5.95079594,5.94628366,0.00571998,446.95656709,447.08569108,0.53482168,446.89750459,447.02662858,0.53482168,0.0,0.0,0.0,44.69565671,44.70856911,0.05348217,44.68975046,44.70266286,0.05348217,0.05878087,0.10553539,0.03830003,22.31548479,22.29856373,0.02144994,2.23735386,2.2367173,0.00267928,2.23764955,2.23701282,0.00267999,1701.23362151,1243.07282083,278.37322595,0.001575,39.0,1000
195,06.10.2020,10:06:44, gps_7bar ,Test,24.019393,1999.0,23.754761,0.03422,23.886438,0.035109,44.809475,0.065863,3.75,4.588583,24.0,0.1,H23m. Nadel,0.0,11.88332216,11.9222851,0.01426191,11.88174716,11.9207101,0.01426191,0.01711856,0.02814277,0.01021334,0.0,5.9323143,5.94628366,0.00571998,445.62458104,447.08569108,0.53482168,445.56551854,447.02662858,0.53482168,0.0,0.0,0.0,44.5624581,44.70856911,0.05348217,44.55655185,44.70266286,0.05348217,0.0641946,0.10553539,0.03830003,22.24617863,22.29856373,0.02144994,2.24404138,2.2367173,0.00267928,2.24433884,2.23701282,0.00267999,1557.76349114,1243.07282083,278.37322595,0.001575,39.0,1000
196,06.10.2020,10:06:47, gps_7bar ,Test,29.996523,499.8,4.886915,0.02974,5.018592,0.030629,37.654501,0.229811,3.75,5.73108,30.0,0.1,H23m. Nadel,0.0,9.7777411,9.76979887,0.00918309,9.7763411,9.76839887,0.00918309,0.0595038,0.02631911,0.01141142,0.0,4.85841865,4.87103988,0.00516893,366.66529112,366.36745765,0.34436588,366.61279112,366.31495765,0.34436588,0.0,0.0,0.0,36.66652911,36.63674576,0.03443659,36.66127911,36.63149576,0.03443659,0.22313926,0.09869667,0.04279282,18.21906993,18.26639955,0.01938349,2.72728296,2.7295073,0.00256675,2.72767351,2.7298985,0.00256748,448.15063887,1648.62433232,582.05145029,0.0014,39.0,1000
197,06.10.2020,10:06:52, gps_7bar ,Test,30.016539,999.0,9.779746,0.022031,9.911423,0.022921,37.20504,0.086039,3.75,5.734013,30.0,0.1,H23m. Nadel,0.0,9.78953554,9.76979887,0.00918309,9.78813554,9.76839887,0.00918309,0.02205305,0.02631911,0.01141142,0.0,4.88304124,4.87103988,0.00516893,367.10758258,366.36745765,0.34436588,367.05508258,366.31495765,0.34436588,0.0,0.0,0.0,36.71075826,36.63674576,0.03443659,36.70550826,36.63149576,0.03443659,0.08269895,0.09869667,0.04279282,18.31140465,18.26639955,0.01938349,2.72399713,2.7295073,0.00256675,2.72438674,2.7298985,0.00256748,1209.20521084,1648.62433232,582.05145029,0.0014,39.0,1000
198,06.10.2020,10:06:55, gps_7bar ,Test,30.002134,1499.0,14.638256,0.023086,14.769932,0.023975,36.949464,0.059977,3.75,5.731491,30.0,0.1,H23m. Nadel,0.0,9.76534757,9.76979887,0.00918309,9.76394757,9.76839887,0.00918309,0.01540093,0.02631911,0.01141142,0.0,4.87427332,4.87103988,0.00516893,366.20053369,366.36745765,0.34436588,366.14803369,366.31495765,0.34436588,0.0,0.0,0.0,36.62005337,36.63674576,0.03443659,36.61480337,36.63149576,0.03443659,0.0577535,0.09869667,0.04279282,18.27852493,18.26639955,0.01938349,2.73074425,2.7295073,0.00256675,2.73113579,2.7298985,0.00256748,1731.4967224,1648.62433232,582.05145029,0.0014,39.0,1000
199,06.10.2020,10:06:58, gps_7bar ,Test,29.993529,1999.0,19.483396,0.016629,19.615073,0.017518,36.796659,0.032863,3.75,5.729755,30.0,0.1,H23m. Nadel,0.0,9.74657129,9.76979887,0.00918309,9.74517129,9.76839887,0.00918309,0.00831866,0.02631911,0.01141142,0.0,4.86842631,4.87103988,0.00516893,365.49642321,366.36745765,0.34436588,365.44392321,366.31495765,0.34436588,0.0,0.0,0.0,36.54964232,36.63674576,0.03443659,36.54439232,36.63149576,0.03443659,0.03119497,0.09869667,0.04279282,18.25659867,18.26639955,0.01938349,2.73600489,2.7295073,0.00256675,2.73639794,2.7298985,0.00256748,3205.64475715,1648.62433232,582.05145029,0.0014,39.0,1000
