Repository: ZBT-Tools/ContactResistanceAnalysis

File: cr_library_5.csv (part 1 of 34)
,Datum,time,measurement,measurement,pressure_sample[bar],current[mA],voltage_th[mV],voltage_needle_th[mV],voltage[mV],voltage_needle[mV],R_ges / mOhm*cm²,R_bulk / mOhm*cm²,contact_area[cm2],p_Kraftsensor / ?,pressure_rounded[bar],sample_thickness[cm],parameters,[mV]_in_[V],main_resistance[mOhm],main_resistance_mean[mOhm],main_resistance_error[mOhm],flow_resistance[mOhm],flow_resistance_mean[mOhm],flow_resistance_error[mOhm],bulk_resistance[mOhm],bulk_resistance_mean[mOhm],bulk_resistance_error[mOhm],bulk_resistance_sub[mOhm],contact_resistance[mOhm],contact_resistance_mean[mOhm],contact_resistance_error[mOhm],vs_main_resistance[mOhm*cm],vs_main_resistance_mean[mOhm*cm],vs_main_resistance_error[mOhm*cm],vs_flow_resistance[mOhm*cm],vs_flow_resistance_mean[mOhm*cm],vs_flow_resistance_error[mOhm*cm],vs_bulk_resistance[mOhm*cm],vs_bulk_resistance_mean[mOhm*cm],vs_bulk_resistance_error[mOhm*cm],as_main_resistance[mOhm*cm2],as_main_resistance_mean[mOhm*cm2],as_main_resistance_error[mOhm*cm2],as_flow_resistance[mOhm*cm2],as_flow_resistance_mean[mOhm*cm2],as_flow_resistance_error[mOhm*cm2],as_bulk_resistance[mOhm*cm2],as_bulk_resistance_mean[mOhm*cm2],as_bulk_resistance_error[mOhm*cm2],as_contact_resistance[mOhm*cm2],as_contact_resistance_mean[mOhm*cm2],as_contact_resistance_error[mOhm*cm2],vs_main_conductance[S/cm],vs_main_conductance_mean[S/cm],vs_main_conductance_error[S/cm],vs_flow_conductance[S/cm],vs_flow_conductance_mean[S/cm],vs_flow_conductance_error[S/cm],vs_bulk_conductance[S/cm],vs_bulk_conductance_mean[S/cm],vs_bulk_conductance_error[S/cm],degradation_corr[mOhm],cycle,[mV] in [V]
0,08.12.2020,16:00:06, fem_Ni_2 ,5 zyklen,2.070685,499.9,29.228368,29.207798,29.712351,29.699515,246.661842,246.555283,4.15,0.437766,2.0,0.1,H23o. Nadel,0.0,58.46842969,56.62031758,0.66304685,58.46361302,56.61550091,0.66304685,0.0,0.0,0.0,0.0,29.23180651,28.30775045,0.33152343,2426.43983197,2349.74317942,27.5164443,2426.2399403,2349.54328775,27.5164443,0.0,0.0,0.0,242.6439832,234.97431794,2.75164443,242.62399403,234.95432878,2.75164443,0.0,0.0,0.0,121.31199701,117.47716439,1.37582222,0.41212644,0.4257511,0.00491566,0.41216039,0.42578735,0.00491649,inf,inf,,0.00481667,40.0,1000
1,08.12.2020,16:00:10, fem_Ni_2 ,5 zyklen,2.060421,999.0,56.577451,56.564451,57.061434,57.056168,237.041992,237.020116,4.15,0.435596,2.0,0.1,H23o. Nadel,0.0,56.63408509,56.62031758,0.66304685,56.62926842,56.61550091,0.66304685,0.0,0.0,0.0,0.0,28.31463421,28.30775045,0.33152343,2350.31453103,2349.74317942,27.5164443,2350.11463936,2349.54328775,27.5164443,0.0,0.0,0.0,235.0314531,234.97431794,2.75164443,235.01146394,234.95432878,2.75164443,0.0,0.0,0.0,117.50573197,117.47716439,1.37582222,0.42547497,0.4257511,0.00491566,0.42551116,0.42578735,0.00491649,inf,inf,,0.00481667,40.0,1000
2,08.12.2020,16:00:14, fem_Ni_2 ,5 zyklen,2.067295,1499.0,83.85547,83.844774,84.339453,84.336491,233.494817,233.486616,4.15,0.437049,2.0,0.1,H23o. Nadel,0.0,55.94094063,56.62031758,0.66304685,55.93612396,56.61550091,0.66304685,0.0,0.0,0.0,0.0,27.96806198,28.30775045,0.33152343,2321.54903602,2349.74317942,27.5164443,2321.34914436,2349.54328775,27.5164443,0.0,0.0,0.0,232.1549036,234.97431794,2.75164443,232.13491444,234.95432878,2.75164443,0.0,0.0,0.0,116.06745722,117.47716439,1.37582222,0.43074688,0.4257511,0.00491566,0.43078397,0.42578735,0.00491649,inf,inf,,0.00481667,40.0,1000
3,08.12.2020,16:00:17, fem_Ni_2 ,5 zyklen,2.070716,1999.0,110.820192,110.814762,111.304175,111.306479,231.071699,231.076482,4.15,0.437809,2.0,0.1,H23o. Nadel,0.0,55.43781491,56.62031758,0.66304685,55.43299824,56.61550091,0.66304685,0.0,0.0,0.0,0.0,27.71649912,28.30775045,0.33152343,2300.66931866,2349.74317942,27.5164443,2300.46942699,2349.54328775,27.5164443,0.0,0.0,0.0,230.06693187,234.97431794,2.75164443,230.0469427,234.95432878,2.75164443,0.0,0.0,0.0,115.02347135,117.47716439,1.37582222,0.43465612,0.4257511,0.00491566,0.43469389,0.42578735,0.00491649,inf,inf,,0.00481667,40.0,1000
4,08.12.2020,16:00:20, fem_Ni_2 ,5 zyklen,3.048388,499.9,22.907829,22.894499,23.391812,23.386216,194.190875,194.144426,4.15,0.644466,3.0,0.1,H23o. Nadel,0.0,45.82482296,44.85422499,0.35322509,45.82078963,44.85019166,0.35322509,0.0,0.0,0.0,0.0,22.91039482,22.42509583,0.17661255,1901.73015303,1861.45033712,14.65884128,1901.5627697,1861.28295379,14.65884128,0.0,0.0,0.0,190.1730153,186.14503371,1.46588413,190.15627697,186.12829538,1.46588413,0.0,0.0,0.0,95.07813848,93.06414769,0.73294206,0.52583696,0.53731462,0.00419539,0.52588325,0.53736296,0.00419614,inf,inf,,0.00403333,40.0,1000
5,08.12.2020,16:00:25, fem_Ni_2 ,5 zyklen,3.055914,999.0,44.842119,44.837017,45.326101,45.328734,188.291612,188.30255,4.15,0.646054,3.0,0.1,H23o. Nadel,0.0,44.88700601,44.85422499,0.35322509,44.88297267,44.85019166,0.35322509,0.0,0.0,0.0,0.0,22.44148634,22.42509583,0.17661255,1862.81074925,1861.45033712,14.65884128,1862.64336592,1861.28295379,14.65884128,0.0,0.0,0.0,186.28107492,186.14503371,1.46588413,186.26433659,186.12829538,1.46588413,0.0,0.0,0.0,93.1321683,93.06414769,0.73294206,0.53682319,0.53731462,0.00419539,0.53687143,0.53736296,0.00419614,inf,inf,,0.00403333,40.0,1000
6,08.12.2020,16:00:28, fem_Ni_2 ,5 zyklen,3.065976,1499.0,66.723107,66.714385,67.207089,67.206102,186.063656,186.060923,4.15,0.648175,3.0,0.1,H23o. Nadel,0.0,44.51174583,44.85422499,0.35322509,44.5077125,44.85019166,0.35322509,0.0,0.0,0.0,0.0,22.25385625,22.42509583,0.17661255,1847.23745197,1861.45033712,14.65884128,1847.07006863,1861.28295379,14.65884128,0.0,0.0,0.0,184.7237452,186.14503371,1.46588413,184.70700686,186.12829538,1.46588413,0.0,0.0,0.0,92.35350343,93.06414769,0.73294206,0.54134892,0.53731462,0.00419539,0.54139798,0.53736296,0.00419614,inf,inf,,0.00403333,40.0,1000
7,08.12.2020,16:00:31, fem_Ni_2 ,5 zyklen,3.067515,1999.0,88.342457,88.340647,88.82644,88.832364,184.407067,184.419366,4.15,0.648494,3.0,0.1,H23o. Nadel,0.0,44.19332516,44.85422499,0.35322509,44.18929183,44.85019166,0.35322509,0.0,0.0,0.0,0.0,22.09464591,22.42509583,0.17661255,1834.02299425,1861.45033712,14.65884128,1833.85561091,1861.28295379,14.65884128,0.0,0.0,0.0,183.40229942,186.14503371,1.46588413,183.38556109,186.12829538,1.46588413,0.0,0.0,0.0,91.69278055,93.06414769,0.73294206,0.54524943,0.53731462,0.00419539,0.5452992,0.53736296,0.00419614,inf,inf,,0.00403333,40.0,1000
8,08.12.2020,16:00:34, fem_Ni_2 ,5 zyklen,5.053077,499.9,16.820642,16.81192,17.304624,17.303637,143.657113,143.648916,4.15,1.068296,5.0,0.1,H23o. Nadel,0.0,33.6480136,33.03925462,0.22538625,33.64472194,33.03596295,0.22538625,0.0,0.0,0.0,0.0,16.82236097,16.51798148,0.11269312,1396.39256451,1371.12906676,9.35352918,1396.25596035,1370.9924626,9.35352918,0.0,0.0,0.0,139.63925645,137.11290668,0.93535292,139.62559603,137.09924626,0.93535292,0.0,0.0,0.0,69.81279802,68.54962313,0.46767646,0.716131,0.72942712,0.0049439,0.71620106,0.72949982,0.00494488,inf,inf,,0.00329167,40.0,1000
9,08.12.2020,16:00:39, fem_Ni_2 ,5 zyklen,5.054663,999.0,33.051498,33.044751,33.535481,33.536468,139.311557,139.315658,4.15,1.068645,5.0,0.1,H23o. Nadel,0.0,33.08458258,33.03925462,0.22538625,33.08129092,33.03596295,0.22538625,0.0,0.0,0.0,0.0,16.54064546,16.51798148,0.11269312,1373.01017718,1371.12906676,9.35352918,1372.87357301,1370.9924626,9.35352918,0.0,0.0,0.0,137.30101772,137.11290668,0.93535292,137.2873573,137.09924626,0.93535292,0.0,0.0,0.0,68.64367865,68.54962313,0.46767646,0.72832672,0.72942712,0.0049439,0.72839919,0.72949982,0.00494488,inf,inf,,0.00329167,40.0,1000
10,08.12.2020,16:00:42, fem_Ni_2 ,5 zyklen,5.053932,1499.0,49.196461,49.179511,49.680444,49.671228,137.540921,137.515408,4.15,1.068494,5.0,0.1,H23o. Nadel,0.0,32.81952035,33.03925462,0.22538625,32.81622868,33.03596295,0.22538625,0.0,0.0,0.0,0.0,16.40811434,16.51798148,0.11269312,1362.0100944,1371.12906676,9.35352918,1361.87349023,1370.9924626,9.35352918,0.0,0.0,0.0,136.20100944,137.11290668,0.93535292,136.18734902,137.09924626,0.93535292,0.0,0.0,0.0,68.09367451,68.54962313,0.46767646,0.73420895,0.72942712,0.0049439,0.73428259,0.72949982,0.00494488,inf,inf,,0.00329167,40.0,1000
11,08.12.2020,16:00:45, fem_Ni_2 ,5 zyklen,5.058908,1999.0,65.177199,65.165186,65.661182,65.656903,136.315109,136.306227,4.15,1.069503,5.0,0.1,H23o. Nadel,0.0,32.60490195,33.03925462,0.22538625,32.60161028,33.03596295,0.22538625,0.0,0.0,0.0,0.0,16.30080514,16.51798148,0.11269312,1353.10343097,1371.12906676,9.35352918,1352.9668268,1370.9924626,9.35352918,0.0,0.0,0.0,135.3103431,137.11290668,0.93535292,135.29668268,137.09924626,0.93535292,0.0,0.0,0.0,67.64834134,68.54962313,0.46767646,0.7390418,0.72942712,0.0049439,0.73911642,0.72949982,0.00494488,inf,inf,,0.00329167,40.0,1000
12,08.12.2020,16:00:49, fem_Ni_2 ,5 zyklen,6.054746,499.9,14.574685,14.584066,15.058668,15.075783,125.011947,125.154026,4.15,1.279968,6.0,0.1,H23o. Nadel,0.0,29.15520104,28.76695204,0.15043069,29.15220104,28.76395204,0.15043069,0.0,0.0,0.0,0.0,14.57610052,14.38197602,0.07521534,1209.94084317,1193.82850961,6.24287347,1209.81634317,1193.70400961,6.24287347,0.0,0.0,0.0,120.99408432,119.38285096,0.62428735,120.98163432,119.37040096,0.62428735,0.0,0.0,0.0,60.49081716,59.68520048,0.31214367,0.82648669,0.83770974,0.00436587,0.82657174,0.83779712,0.00436678,inf,inf,,0.003,40.0,1000
13,08.12.2020,16:00:53, fem_Ni_2 ,5 zyklen,6.056255,999.0,28.806757,28.795402,29.29074,29.28712,121.678249,121.663209,4.15,1.280412,6.0,0.1,H23o. Nadel,0.0,28.83559259,28.76695204,0.15043069,28.83259259,28.76395204,0.15043069,0.0,0.0,0.0,0.0,14.4162963,14.38197602,0.07521534,1196.67709259,1193.82850961,6.24287347,1196.55259259,1193.70400961,6.24287347,0.0,0.0,0.0,119.66770926,119.38285096,0.62428735,119.65525926,119.37040096,0.62428735,0.0,0.0,0.0,59.82762963,59.68520048,0.31214367,0.83564732,0.83770974,0.00436587,0.83573426,0.83779712,0.00436678,inf,inf,,0.003,40.0,1000
14,08.12.2020,16:00:56, fem_Ni_2 ,5 zyklen,6.057545,1499.0,42.89402,42.895172,43.378002,43.386889,120.092535,120.117137,4.15,1.280695,6.0,0.1,H23o. Nadel,0.0,28.61509006,28.76695204,0.15043069,28.61209006,28.76395204,0.15043069,0.0,0.0,0.0,0.0,14.30604503,14.38197602,0.07521534,1187.52623749,1193.82850961,6.24287347,1187.40173749,1193.70400961,6.24287347,0.0,0.0,0.0,118.75262375,119.38285096,0.62428735,118.74017375,119.37040096,0.62428735,0.0,0.0,0.0,59.37008687,59.68520048,0.31214367,0.84208666,0.83770974,0.00436587,0.84217495,0.83779712,0.00436678,inf,inf,,0.003,40.0,1000
15,08.12.2020,16:01:00, fem_Ni_2 ,5 zyklen,6.053284,1999.0,56.895387,56.886336,57.37937,57.378053,119.121753,119.11902,4.15,1.279715,6.0,0.1,H23o. Nadel,0.0,28.46192446,28.76695204,0.15043069,28.45892446,28.76395204,0.15043069,0.0,0.0,0.0,0.0,14.22946223,14.38197602,0.07521534,1181.16986518,1193.82850961,6.24287347,1181.04536518,1193.70400961,6.24287347,0.0,0.0,0.0,118.11698652,119.38285096,0.62428735,118.10453652,119.37040096,0.62428735,0.0,0.0,0.0,59.05226826,59.68520048,0.31214367,0.84661828,0.83770974,0.00436587,0.84670753,0.83779712,0.00436678,inf,inf,,0.003,40.0,1000
16,08.12.2020,16:01:03, fem_Ni_2 ,5 zyklen,10.033957,499.9,10.582387,10.572348,11.066369,11.064065,91.869238,91.850112,4.15,2.121178,10.0,0.1,H23o. Nadel,0.0,21.1690078,20.8497063,0.12089742,21.1666078,20.8473063,0.12089742,0.0,0.0,0.0,0.0,10.5833039,10.42365315,0.06044871,878.51382376,865.2628114,5.01724284,878.41422376,865.1632114,5.01724284,0.0,0.0,0.0,87.85138238,86.52628114,0.50172428,87.84142238,86.51632114,0.50172428,0.0,0.0,0.0,43.92071119,43.25816057,0.25086214,1.13828602,1.15583428,0.00667178,1.13841508,1.15596737,0.00667331,inf,inf,,0.0024,40.0,1000
17,08.12.2020,16:01:07, fem_Ni_2 ,5 zyklen,10.04377,999.0,20.867905,20.866095,21.351888,21.357812,88.699034,88.723644,4.15,2.123361,10.0,0.1,H23o. Nadel,0.0,20.88879379,20.8497063,0.12089742,20.88639379,20.8473063,0.12089742,0.0,0.0,0.0,0.0,10.4431969,10.42365315,0.06044871,866.88494244,865.2628114,5.01724284,866.78534244,865.1632114,5.01724284,0.0,0.0,0.0,86.68849424,86.52628114,0.50172428,86.67853424,86.51632114,0.50172428,0.0,0.0,0.0,43.33926712,43.25816057,0.25086214,1.15355562,1.15583428,0.00667178,1.15368818,1.15596737,0.00667331,inf,inf,,0.0024,40.0,1000
18,08.12.2020,16:01:11, fem_Ni_2 ,5 zyklen,10.032216,1499.0,31.078057,31.067032,31.56204,31.558749,87.379897,87.370785,4.15,2.120889,10.0,0.1,H23o. Nadel,0.0,20.73252635,20.8497063,0.12089742,20.73012635,20.8473063,0.12089742,0.0,0.0,0.0,0.0,10.36506318,10.42365315,0.06044871,860.39984356,865.2628114,5.01724284,860.30024356,865.1632114,5.01724284,0.0,0.0,0.0,86.03998436,86.52628114,0.50172428,86.03002436,86.51632114,0.50172428,0.0,0.0,0.0,43.01501218,43.25816057,0.25086214,1.16225033,1.15583428,0.00667178,1.16238489,1.15596737,0.00667331,inf,inf,,0.0024,40.0,1000
19,08.12.2020,16:01:14, fem_Ni_2 ,5 zyklen,10.03248,1999.0,41.196386,41.198196,41.680369,41.689914,86.53003,86.549845,4.15,2.120945,10.0,0.1,H23o. Nadel,0.0,20.60849725,20.8497063,0.12089742,20.60609725,20.8473063,0.12089742,0.0,0.0,0.0,0.0,10.30304862,10.42365315,0.06044871,855.25263582,865.2628114,5.01724284,855.15303582,865.1632114,5.01724284,0.0,0.0,0.0,85.52526358,86.52628114,0.50172428,85.51530358,86.51632114,0.50172428,0.0,0.0,0.0,42.75765179,43.25816057,0.25086214,1.16924515,1.15583428,0.00667178,1.16938134,1.15596737,0.00667331,inf,inf,,0.0024,40.0,1000
20,08.12.2020,16:01:17, fem_Ni_2 ,5 zyklen,12.044589,499.9,9.266541,9.251566,9.750523,9.743283,80.945533,80.885423,4.15,2.546215,12.0,0.1,H23o. Nadel,0.0,18.53678936,18.28203585,0.09531788,18.53458936,18.27983585,0.09531788,0.0,0.0,0.0,0.0,9.26729468,9.13991793,0.04765894,769.27675835,758.70448778,3.95569192,769.18545835,758.61318778,3.95569192,0.0,0.0,0.0,76.92767584,75.87044878,0.39556919,76.91854584,75.86131878,0.39556919,0.0,0.0,0.0,38.45927292,37.93065939,0.1977846,1.29992228,1.31814322,0.00684075,1.30007658,1.31830189,0.00684239,inf,inf,,0.0022,40.0,1000
21,08.12.2020,16:01:22, fem_Ni_2 ,5 zyklen,12.042536,999.0,18.290519,18.28443,18.774501,18.776147,77.992173,77.999009,4.15,2.545883,12.0,0.1,H23o. Nadel,0.0,18.30882783,18.28203585,0.09531788,18.30662783,18.27983585,0.09531788,0.0,0.0,0.0,0.0,9.15331391,9.13991793,0.04765894,759.81635485,758.70448778,3.95569192,759.72505485,758.61318778,3.95569192,0.0,0.0,0.0,75.98163549,75.87044878,0.39556919,75.97250549,75.86131878,0.39556919,0.0,0.0,0.0,37.98625274,37.93065939,0.1977846,1.3161075,1.31814322,0.00684075,1.31626566,1.31830189,0.00684239,inf,inf,,0.0022,40.0,1000
22,08.12.2020,16:01:25, fem_Ni_2 ,5 zyklen,12.04661,1499.0,27.258877,27.246864,27.742859,27.738581,76.806449,76.794603,4.15,2.546718,12.0,0.1,H23o. Nadel,0.0,18.18470781,18.28203585,0.09531788,18.18250781,18.27983585,0.09531788,0.0,0.0,0.0,0.0,9.0912539,9.13991793,0.04765894,754.66537392,758.70448778,3.95569192,754.57407392,758.61318778,3.95569192,0.0,0.0,0.0,75.46653739,75.87044878,0.39556919,75.45740739,75.86131878,0.39556919,0.0,0.0,0.0,37.7287037,37.93065939,0.1977846,1.32509061,1.31814322,0.00684075,1.32525094,1.31830189,0.00684239,inf,inf,,0.0022,40.0,1000
23,08.12.2020,16:01:28, fem_Ni_2 ,5 zyklen,12.042925,1999.0,36.177539,36.16783,36.661522,36.659547,76.110713,76.106614,4.15,2.546054,12.0,0.1,H23o. Nadel,0.0,18.09781841,18.28203585,0.09531788,18.09561841,18.27983585,0.09531788,0.0,0.0,0.0,0.0,9.0478092,9.13991793,0.04765894,751.05946398,758.70448778,3.95569192,750.96816398,758.61318778,3.95569192,0.0,0.0,0.0,75.1059464,75.87044878,0.39556919,75.0968164,75.86131878,0.39556919,0.0,0.0,0.0,37.5484082,37.93065939,0.1977846,1.3314525,1.31814322,0.00684075,1.33161437,1.31830189,0.00684239,inf,inf,,0.0022,40.0,1000
24,08.12.2020,16:01:31, fem_Ni_2 ,5 zyklen,14.953105,499.9,7.954645,7.937695,8.438627,8.429412,70.054616,69.978112,4.15,3.161325,15.0,0.1,H23o. Nadel,0.0,15.91247249,15.67049435,0.09086264,15.91047249,15.66849435,0.09086264,0.0,0.0,0.0,0.0,7.95523625,7.83424717,0.04543132,660.36760852,650.3255154,3.77079963,660.28460852,650.2425154,3.77079963,0.0,0.0,0.0,66.03676085,65.03255154,0.37707996,66.02846085,65.02425154,0.37707996,0.0,0.0,0.0,33.01423043,32.51212577,0.18853998,1.51430807,1.53784581,0.00887287,1.51449843,1.53804215,0.00887513,inf,inf,,0.002,40.0,1000
25,08.12.2020,16:01:36, fem_Ni_2 ,5 zyklen,15.021842,999.0,15.681536,15.679726,16.165519,16.171443,67.154058,67.178668,4.15,3.175732,15.0,0.1,H23o. Nadel,0.0,15.69723323,15.67049435,0.09086264,15.69523323,15.66849435,0.09086264,0.0,0.0,0.0,0.0,7.84761662,7.83424717,0.04543132,651.43517918,650.3255154,3.77079963,651.35217918,650.2425154,3.77079963,0.0,0.0,0.0,65.14351792,65.03255154,0.37707996,65.13521792,65.02425154,0.37707996,0.0,0.0,0.0,32.56760896,32.51212577,0.18853998,1.53507215,1.53784581,0.00887287,1.53526776,1.53804215,0.00887513,inf,inf,,0.002,40.0,1000
26,08.12.2020,16:01:39, fem_Ni_2 ,5 zyklen,15.013817,1499.0,23.353137,23.34244,23.837119,23.834157,65.993359,65.985158,4.15,3.174167,15.0,0.1,H23o. Nadel,0.0,15.5791441,15.67049435,0.09086264,15.5771441,15.66849435,0.09086264,0.0,0.0,0.0,0.0,7.78857205,7.83424717,0.04543132,646.53447999,650.3255154,3.77079963,646.45147999,650.2425154,3.77079963,0.0,0.0,0.0,64.653448,65.03255154,0.37707996,64.645148,65.02425154,0.37707996,0.0,0.0,0.0,32.322574,32.51212577,0.18853998,1.54670792,1.53784581,0.00887287,1.54690651,1.53804215,0.00887513,inf,inf,,0.002,40.0,1000
27,08.12.2020,16:01:42, fem_Ni_2 ,5 zyklen,15.029166,1999.0,30.970762,30.954799,31.454745,31.446517,65.301246,65.284164,4.15,3.17732,15.0,0.1,H23o. Nadel,0.0,15.49312756,15.67049435,0.09086264,15.49112756,15.66849435,0.09086264,0.0,0.0,0.0,0.0,7.74556378,7.83424717,0.04543132,642.9647939,650.3255154,3.77079963,642.8817939,650.2425154,3.77079963,0.0,0.0,0.0,64.29647939,65.03255154,0.37707996,64.28817939,65.02425154,0.37707996,0.0,0.0,0.0,32.14408969,32.51212577,0.18853998,1.55529511,1.53784581,0.00887287,1.55549591,1.53804215,0.00887513,inf,inf,,0.002,40.0,1000
28,08.12.2020,16:01:46, fem_Ni_2 ,5 zyklen,20.000864,499.9,6.506161,6.491844,6.990144,6.983561,58.029798,57.975153,4.15,4.22849,20.0,0.1,H23o. Nadel,0.0,13.01492498,12.80750347,0.07691968,13.01322498,12.80580347,0.07691968,0.0,0.0,0.0,0.0,6.50661249,6.40290174,0.03845984,540.11938688,531.51139401,3.19216682,540.04883688,531.44084401,3.19216682,0.0,0.0,0.0,54.01193869,53.1511394,0.31921668,54.00488369,53.1440844,0.31921668,0.0,0.0,0.0,27.00244184,26.5720422,0.15960834,1.85144252,1.88162967,0.01123685,1.85168439,1.88187951,0.01123983,inf,inf,,0.0017,40.0,1000
29,08.12.2020,16:01:50, fem_Ni_2 ,5 zyklen,20.027192,999.0,12.811557,12.811722,13.29554,13.303439,55.231722,55.264536,4.15,4.233974,20.0,0.1,H23o. Nadel,0.0,12.82438138,12.80750347,0.07691968,12.82268138,12.80580347,0.07691968,0.0,0.0,0.0,0.0,6.41134069,6.40290174,0.03845984,532.21182733,531.51139401,3.19216682,532.14127733,531.44084401,3.19216682,0.0,0.0,0.0,53.22118273,53.1511394,0.31921668,53.21412773,53.1440844,0.31921668,0.0,0.0,0.0,26.60706387,26.5720422,0.15960834,1.8789511,1.88162967,0.01123685,1.87920021,1.88187951,0.01123983,inf,inf,,0.0017,40.0,1000
30,08.12.2020,16:01:53, fem_Ni_2 ,5 zyklen,20.03758,1499.0,19.083713,19.074662,19.567695,19.566379,54.173406,54.169761,4.15,4.236174,20.0,0.1,H23o. Nadel,0.0,12.73096264,12.80750347,0.07691968,12.72926264,12.80580347,0.07691968,0.0,0.0,0.0,0.0,6.36463132,6.40290174,0.03845984,528.33494963,531.51139401,3.19216682,528.26439963,531.44084401,3.19216682,0.0,0.0,0.0,52.83349496,53.1511394,0.31921668,52.82643996,53.1440844,0.31921668,0.0,0.0,0.0,26.41321998,26.5720422,0.15960834,1.89273869,1.88162967,0.01123685,1.89299147,1.88187951,0.01123983,inf,inf,,0.0017,40.0,1000
31,08.12.2020,16:01:57, fem_Ni_2 ,5 zyklen,20.034548,1999.0,25.30683,25.298766,25.790812,25.790483,53.542707,53.542023,4.15,4.2355,20.0,0.1,H23o. Nadel,0.0,12.65974487,12.80750347,0.07691968,12.65804487,12.80580347,0.07691968,0.0,0.0,0.0,0.0,6.32902244,6.40290174,0.03845984,525.37941221,531.51139401,3.19216682,525.30886221,531.44084401,3.19216682,0.0,0.0,0.0,52.53794122,53.1511394,0.31921668,52.53088622,53.1440844,0.31921668,0.0,0.0,0.0,26.26544311,26.5720422,0.15960834,1.90338635,1.88162967,0.01123685,1.90364198,1.88187951,0.01123983,inf,inf,,0.0017,40.0,1000
32,08.12.2020,16:02:00, fem_Ni_2 ,5 zyklen,24.0018,499.9,5.59152,5.586089,6.075503,6.077806,50.436759,50.455885,4.15,5.073935,24.0,0.1,H23o. Nadel,0.0,11.18527706,11.02571655,0.05923643,11.18370206,11.02414155,0.05923643,0.0,0.0,0.0,0.0,5.59185103,5.51207078,0.02961822,464.1889978,457.56723694,2.45831202,464.1236353,457.50187444,2.45831202,0.0,0.0,0.0,46.41889978,45.75672369,0.2458312,46.41236353,45.75018744,0.2458312,0.0,0.0,0.0,23.20618176,22.87509372,0.1229156,2.15429492,2.18565944,0.01168188,2.15459831,2.18597176,0.01168521,inf,inf,,0.001575,40.0,1000
33,08.12.2020,16:02:04, fem_Ni_2 ,5 zyklen,24.021799,999.0,11.030327,11.037732,11.51431,11.52945,47.832217,47.895111,4.15,5.078416,24.0,0.1,H23o. Nadel,0.0,11.04136837,11.02571655,0.05923643,11.03979337,11.02414155,0.05923643,0.0,0.0,0.0,0.0,5.51989668,5.51207078,0.02961822,458.21678729,457.56723694,2.45831202,458.15142479,457.50187444,2.45831202,0.0,0.0,0.0,45.82167873,45.75672369,0.2458312,45.81514248,45.75018744,0.2458312,0.0,0.0,0.0,22.90757124,22.87509372,0.1229156,2.18237312,2.18565944,0.01168188,2.18268447,2.18597176,0.01168521,inf,inf,,0.001575,40.0,1000
34,08.12.2020,16:02:08, fem_Ni_2 ,5 zyklen,24.009249,1499.0,16.430627,16.430463,16.91461,16.92218,46.828306,46.849264,4.15,5.075815,24.0,0.1,H23o. Nadel,0.0,10.96105871,11.02571655,0.05923643,10.95948371,11.02414155,0.05923643,0.0,0.0,0.0,0.0,5.47974185,5.51207078,0.02961822,454.88393629,457.56723694,2.45831202,454.81857379,457.50187444,2.45831202,0.0,0.0,0.0,45.48839363,45.75672369,0.2458312,45.48185738,45.75018744,0.2458312,0.0,0.0,0.0,22.74092869,22.87509372,0.1229156,2.19836297,2.18565944,0.01168188,2.1986789,2.18597176,0.01168521,inf,inf,,0.001575,40.0,1000
35,08.12.2020,16:02:11, fem_Ni_2 ,5 zyklen,24.001846,1999.0,21.819409,21.823194,22.303392,22.314911,46.302689,46.326603,4.15,5.074244,24.0,0.1,H23o. Nadel,0.0,10.91516208,11.02571655,0.05923643,10.91358708,11.02414155,0.05923643,0.0,0.0,0.0,0.0,5.45679354,5.51207078,0.02961822,452.97922636,457.56723694,2.45831202,452.91386386,457.50187444,2.45831202,0.0,0.0,0.0,45.29792264,45.75672369,0.2458312,45.29138639,45.75018744,0.2458312,0.0,0.0,0.0,22.64569319,22.87509372,0.1229156,2.20760676,2.18565944,0.01168188,2.20792535,2.18597176,0.01168521,inf,inf,,0.001575,40.0,1000
36,08.12.2020,16:02:14, fem_Ni_2 ,5 zyklen,29.906596,499.9,4.697614,4.695145,5.181596,5.186862,43.015854,43.05957,4.15,6.322715,30.0,0.1,H23o. Nadel,0.0,9.39710742,9.24012508,0.05810321,9.39570742,9.23872508,0.05810321,0.0,0.0,0.0,0.0,4.69785371,4.61936254,0.0290516,389.97995799,383.46519101,2.4112831,389.92185799,383.40709101,2.4112831,0.0,0.0,0.0,38.9979958,38.3465191,0.24112831,38.9921858,38.3407091,0.24112831,0.0,0.0,0.0,19.4960929,19.17035455,0.12056416,2.56423434,2.60810613,0.01630099,2.56461642,2.60850144,0.01630592,inf,inf,,0.0014,40.0,1000
37,08.12.2020,16:02:19, fem_Ni_2 ,5 zyklen,29.985226,999.0,9.243502,9.247616,9.727485,9.739333,40.40947,40.458691,4.15,6.339246,30.0,0.1,H23o. Nadel,0.0,9.25275475,9.24012508,0.05810321,9.25135475,9.23872508,0.05810321,0.0,0.0,0.0,0.0,4.62567738,4.61936254,0.0290516,383.98932232,383.46519101,2.4112831,383.93122232,383.40709101,2.4112831,0.0,0.0,0.0,38.39893223,38.3465191,0.24112831,38.39312223,38.3407091,0.24112831,0.0,0.0,0.0,19.19656112,19.17035455,0.12056416,2.60423908,2.60810613,0.01630099,2.60463318,2.60850144,0.01630592,inf,inf,,0.0014,40.0,1000
38,08.12.2020,16:02:22, fem_Ni_2 ,5 zyklen,29.976921,1499.0,13.762402,13.76125,14.246385,14.252967,39.441292,39.459516,4.15,6.337339,30.0,0.1,H23o. Nadel,0.0,9.18105537,9.24012508,0.05810321,9.17965537,9.23872508,0.05810321,0.0,0.0,0.0,0.0,4.58982769,4.61936254,0.0290516,381.01379787,383.46519101,2.4112831,380.95569787,383.40709101,2.4112831,0.0,0.0,0.0,38.10137979,38.3465191,0.24112831,38.09556979,38.3407091,0.24112831,0.0,0.0,0.0,19.04778489,19.17035455,0.12056416,2.62457687,2.60810613,0.01630099,2.62497714,2.60850144,0.01630592,inf,inf,,0.0014,40.0,1000
39,08.12.2020,16:02:25, fem_Ni_2 ,5 zyklen,29.969457,1999.0,18.250036,18.252505,18.734019,18.744222,38.892535,38.913717,4.15,6.335906,30.0,0.1,H23o. Nadel,0.0,9.12958279,9.24012508,0.05810321,9.12818279,9.23872508,0.05810321,0.0,0.0,0.0,0.0,4.5640914,4.61936254,0.0290516,378.87768584,383.46519101,2.4112831,378.81958584,383.40709101,2.4112831,0.0,0.0,0.0,37.88776858,38.3465191,0.24112831,37.88195858,38.3407091,0.24112831,0.0,0.0,0.0,18.94097929,19.17035455,0.12056416,2.63937423,2.60810613,0.01630099,2.63977903,2.60850144,0.01630592,inf,inf,,0.0014,40.0,1000
40,08.12.2020,16:02:35, fem_Ni_2 ,5 zyklen,2.0656,499.9,30.6627,30.669118,31.146683,31.160835,258.569179,258.686668,4.15,0.436645,2.0,0.1,H23o. Nadel,0.0,61.33766753,58.4081295,1.0171318,61.3328342,58.40329617,1.0171318,0.0,0.0,0.0,0.0,30.6664171,29.20164809,0.5085659,2545.51320264,2423.9373744,42.21096986,2545.31261931,2423.73679107,42.21096986,0.0,0.0,0.0,254.55132026,242.39373744,4.22109699,254.53126193,242.37367911,4.22109699,0.0,0.0,0.0,127.26563097,121.18683955,2.11054849,0.39284809,0.4129178,0.0070046,0.39287905,0.41295203,0.00700574,inf,inf,,0.00483333,41.0,1000
41,08.12.2020,16:02:40, fem_Ni_2 ,5 zyklen,2.067839,999.0,58.099332,58.088306,58.583315,58.580023,243.36412,243.350447,4.15,0.437207,2.0,0.1,H23o. Nadel,0.0,58.15748949,58.4081295,1.0171318,58.15265616,58.40329617,1.0171318,0.0,0.0,0.0,0.0,29.07632808,29.20164809,0.5085659,2413.53581381,2423.9373744,42.21096986,2413.33523048,2423.73679107,42.21096986,0.0,0.0,0.0,241.35358138,242.39373744,4.22109699,241.33352305,242.37367911,4.22109699,0.0,0.0,0.0,120.66676152,121.18683955,2.11054849,0.41432988,0.4129178,0.0070046,0.41436432,0.41295203,0.00700574,inf,inf,,0.00483333,41.0,1000
42,08.12.2020,16:02:43, fem_Ni_2 ,5 zyklen,2.069177,1499.0,85.997428,85.995947,86.481411,86.487664,239.424853,239.442166,4.15,0.43745,2.0,0.1,H23o. Nadel,0.0,57.36986524,58.4081295,1.0171318,57.36503191,58.40329617,1.0171318,0.0,0.0,0.0,0.0,28.68251596,29.20164809,0.5085659,2380.84940761,2423.9373744,42.21096986,2380.64882427,2423.73679107,42.21096986,0.0,0.0,0.0,238.08494076,242.39373744,4.22109699,238.06488243,242.37367911,4.22109699,0.0,0.0,0.0,119.03244121,121.18683955,2.11054849,0.42001817,0.4129178,0.0070046,0.42005355,0.41295203,0.00700574,inf,inf,,0.00483333,41.0,1000
43,08.12.2020,16:02:46, fem_Ni_2 ,5 zyklen,2.067264,1999.0,113.478224,113.470819,113.962207,113.962536,236.589875,236.590558,4.15,0.437079,2.0,0.1,H23o. Nadel,0.0,56.76749575,58.4081295,1.0171318,56.76266241,58.40329617,1.0171318,0.0,0.0,0.0,0.0,28.38133121,29.20164809,0.5085659,2355.85107354,2423.9373744,42.21096986,2355.6504902,2423.73679107,42.21096986,0.0,0.0,0.0,235.58510735,242.39373744,4.22109699,235.56504902,242.37367911,4.22109699,0.0,0.0,0.0,117.78252451,121.18683955,2.11054849,0.42447505,0.4129178,0.0070046,0.42451119,0.41295203,0.00700574,inf,inf,,0.00483333,41.0,1000
44,08.12.2020,16:02:50, fem_Ni_2 ,5 zyklen,2.998423,499.9,23.575626,23.566904,24.059609,24.058621,199.734698,199.726501,4.15,0.633893,3.0,0.1,H23o. Nadel,0.0,47.16068414,46.11731732,0.37976896,47.15663414,46.11326732,0.37976896,0.0,0.0,0.0,0.0,23.57831707,23.05663366,0.18988448,1957.16839168,1913.86866888,15.76041166,1957.00031668,1913.70059388,15.76041166,0.0,0.0,0.0,195.71683917,191.38686689,1.57604117,195.70003167,191.37005939,1.57604117,0.0,0.0,0.0,97.85001583,95.68502969,0.78802058,0.51094224,0.52260726,0.00426524,0.51098612,0.52265317,0.00426599,inf,inf,,0.00405,41.0,1000
45,08.12.2020,16:02:54, fem_Ni_2 ,5 zyklen,3.014549,999.0,46.110901,46.105141,46.594884,46.596858,193.562329,193.570533,4.15,0.637316,3.0,0.1,H23o. Nadel,0.0,46.15705806,46.11731732,0.37976896,46.15300806,46.11326732,0.37976896,0.0,0.0,0.0,0.0,23.07650403,23.05663366,0.18988448,1915.51790941,1913.86866888,15.76041166,1915.34983441,1913.70059388,15.76041166,0.0,0.0,0.0,191.55179094,191.38686689,1.57604117,191.53498344,191.37005939,1.57604117,0.0,0.0,0.0,95.76749172,95.68502969,0.78802058,0.52205202,0.52260726,0.00426524,0.52209783,0.52265317,0.00426599,inf,inf,,0.00405,41.0,1000
46,08.12.2020,16:02:57, fem_Ni_2 ,5 zyklen,3.018623,1499.0,68.564241,68.557823,69.048224,69.04954,191.16086,191.164504,4.15,0.638164,3.0,0.1,H23o. Nadel,0.0,45.73998732,46.11731732,0.37976896,45.73593732,46.11326732,0.37976896,0.0,0.0,0.0,0.0,22.86796866,23.05663366,0.18988448,1898.20947398,1913.86866888,15.76041166,1898.04139898,1913.70059388,15.76041166,0.0,0.0,0.0,189.8209474,191.38686689,1.57604117,189.8041399,191.37005939,1.57604117,0.0,0.0,0.0,94.90206995,95.68502969,0.78802058,0.52681225,0.52260726,0.00426524,0.5268589,0.52265317,0.00426599,inf,inf,,0.00405,41.0,1000
47,08.12.2020,16:03:01, fem_Ni_2 ,5 zyklen,3.022558,1999.0,90.777668,90.778491,91.26165,91.270208,189.462656,189.480421,4.15,0.638963,3.0,0.1,H23o. Nadel,0.0,45.41153977,46.11731732,0.37976896,45.40748977,46.11326732,0.37976896,0.0,0.0,0.0,0.0,22.70374488,23.05663366,0.18988448,1884.57890045,1913.86866888,15.76041166,1884.41082545,1913.70059388,15.76041166,0.0,0.0,0.0,188.45789005,191.38686689,1.57604117,188.44108255,191.37005939,1.57604117,0.0,0.0,0.0,94.22054127,95.68502969,0.78802058,0.53062252,0.52260726,0.00426524,0.53066984,0.52265317,0.00426599,inf,inf,,0.00405,41.0,1000
48,08.12.2020,16:03:04, fem_Ni_2 ,5 zyklen,5.032456,499.8,17.08855,17.09793,17.572533,17.589647,145.910387,146.052495,4.15,1.063878,5.0,0.1,H23o. Nadel,0.0,34.19077631,33.58412855,0.22880285,34.18750964,33.58086188,0.22880285,0.0,0.0,0.0,0.0,17.09375482,16.79043094,0.11440142,1418.91721689,1393.74133467,9.49531825,1418.78165022,1393.605768,9.49531825,0.0,0.0,0.0,141.89172169,139.37413347,0.94953182,141.87816502,139.3605768,0.94953182,0.0,0.0,0.0,70.93908251,69.6802884,0.47476591,0.70476275,0.71759261,0.00486158,0.70483009,0.71766243,0.00486253,inf,inf,,0.00326667,41.0,1000
49,08.12.2020,16:03:08, fem_Ni_2 ,5 zyklen,5.039641,999.0,33.62352,33.611177,34.107502,34.102894,141.687822,141.66868,4.15,1.065489,5.0,0.1,H23o. Nadel,0.0,33.65717718,33.58412855,0.22880285,33.65391051,33.58086188,0.22880285,0.0,0.0,0.0,0.0,16.82695526,16.79043094,0.11440142,1396.77285285,1393.74133467,9.49531825,1396.63728619,1393.605768,9.49531825,0.0,0.0,0.0,139.67728529,139.37413347,0.94953182,139.66372862,139.3605768,0.94953182,0.0,0.0,0.0,69.83186431,69.6802884,0.47476591,0.71593602,0.71759261,0.00486158,0.71600552,0.71766243,0.00486253,inf,inf,,0.00326667,41.0,1000
50,08.12.2020,16:03:12, fem_Ni_2 ,5 zyklen,5.048085,1499.0,49.996896,49.98225,50.480879,50.473967,139.756937,139.737802,4.15,1.067277,5.0,0.1,H23o. Nadel,0.0,33.35349967,33.58412855,0.22880285,33.350233,33.58086188,0.22880285,0.0,0.0,0.0,0.0,16.6751165,16.79043094,0.11440142,1384.17023616,1393.74133467,9.49531825,1384.03466949,1393.605768,9.49531825,0.0,0.0,0.0,138.41702362,139.37413347,0.94953182,138.40346695,139.3605768,0.94953182,0.0,0.0,0.0,69.20173347,69.6802884,0.47476591,0.72245449,0.71759261,0.00486158,0.72252525,0.71766243,0.00486253,inf,inf,,0.00326667,41.0,1000
51,08.12.2020,16:03:15, fem_Ni_2 ,5 zyklen,5.049889,1999.0,66.236987,66.219049,66.720969,66.710766,138.515269,138.494087,4.15,1.067606,5.0,0.1,H23o. Nadel,0.0,33.13506103,33.58412855,0.22880285,33.13179436,33.58086188,0.22880285,0.0,0.0,0.0,0.0,16.56589718,16.79043094,0.11440142,1375.10503277,1393.74133467,9.49531825,1374.9694661,1393.605768,9.49531825,0.0,0.0,0.0,137.51050328,139.37413347,0.94953182,137.49694661,139.3605768,0.94953182,0.0,0.0,0.0,68.7484733,69.6802884,0.47476591,0.72721718,0.71759261,0.00486158,0.72728888,0.71766243,0.00486253,inf,inf,,0.00326667,41.0,1000
52,08.12.2020,16:03:18, fem_Ni_2 ,5 zyklen,6.054529,499.8,14.724109,14.723615,15.208091,15.215332,126.277668,126.337791,4.15,1.280021,6.0,0.1,H23o. Nadel,0.0,29.460002,29.06898531,0.14916635,29.457002,29.06598531,0.14916635,0.0,0.0,0.0,0.0,14.728501,14.53299265,0.07458317,1222.59008303,1206.36289018,6.19040348,1222.46558303,1206.23839018,6.19040348,0.0,0.0,0.0,122.2590083,120.63628902,0.61904035,122.2465583,120.62383902,0.61904035,0.0,0.0,0.0,61.12327915,60.31191951,0.30952017,0.81793564,0.8290032,0.00423765,0.81801894,0.82908878,0.00423853,inf,inf,,0.003,41.0,1000
53,08.12.2020,16:03:23, fem_Ni_2 ,5 zyklen,6.049739,999.0,29.097047,29.077464,29.581029,29.569181,122.884155,122.834935,4.15,1.278943,6.0,0.1,H23o. Nadel,0.0,29.12617317,29.06898531,0.14916635,29.12317317,29.06598531,0.14916635,0.0,0.0,0.0,0.0,14.56158659,14.53299265,0.07458317,1208.73618669,1206.36289018,6.19040348,1208.61168669,1206.23839018,6.19040348,0.0,0.0,0.0,120.87361867,120.63628902,0.61904035,120.86116867,120.62383902,0.61904035,0.0,0.0,0.0,60.43058433,60.31191951,0.30952017,0.82731039,0.8290032,0.00423765,0.82739561,0.82908878,0.00423853,inf,inf,,0.003,41.0,1000
54,08.12.2020,16:03:26, fem_Ni_2 ,5 zyklen,6.055291,1499.0,43.346569,43.344758,43.830551,43.836475,121.345422,121.361823,4.15,1.280169,6.0,0.1,H23o. Nadel,0.0,28.91699066,29.06898531,0.14916635,28.91399066,29.06598531,0.14916635,0.0,0.0,0.0,0.0,14.45699533,14.53299265,0.07458317,1200.05511241,1206.36289018,6.19040348,1199.93061241,1206.23839018,6.19040348,0.0,0.0,0.0,120.00551124,120.63628902,0.61904035,119.99306124,120.62383902,0.61904035,0.0,0.0,0.0,59.99653062,60.31191951,0.30952017,0.83329506,0.8290032,0.00423765,0.83338152,0.82908878,0.00423853,inf,inf,,0.003,41.0,1000
55,08.12.2020,16:03:29, fem_Ni_2 ,5 zyklen,6.061791,1999.0,57.516778,57.500157,58.000761,57.991874,120.411784,120.393336,4.15,1.281566,6.0,0.1,H23o. Nadel,0.0,28.77277539,29.06898531,0.14916635,28.76977539,29.06598531,0.14916635,0.0,0.0,0.0,0.0,14.38488769,14.53299265,0.07458317,1194.07017859,1206.36289018,6.19040348,1193.94567859,1206.23839018,6.19040348,0.0,0.0,0.0,119.40701786,120.63628902,0.61904035,119.39456786,120.62383902,0.61904035,0.0,0.0,0.0,59.69728393,60.31191951,0.30952017,0.83747171,0.8290032,0.00423765,0.83755904,0.82908878,0.00423853,inf,inf,,0.003,41.0,1000
56,08.12.2020,16:03:32, fem_Ni_2 ,5 zyklen,10.035419,499.9,10.572184,10.574981,11.056166,11.066698,91.784537,91.87197,4.15,2.12153,10.0,0.1,H23o. Nadel,0.0,21.14859772,20.84905017,0.11471348,21.14619772,20.84665017,0.11471348,0.0,0.0,0.0,0.0,10.57309886,10.42332509,0.05735674,877.66680536,865.23558217,4.76060933,877.56720536,865.13598217,4.76060933,0.0,0.0,0.0,87.76668054,86.52355822,0.47606093,87.75672054,86.51359822,0.47606093,0.0,0.0,0.0,43.87836027,43.25679911,0.23803047,1.13938455,1.15585915,0.00633435,1.13951387,1.15599224,0.00633581,inf,inf,,0.0024,41.0,1000
57,08.12.2020,16:03:37, fem_Ni_2 ,5 zyklen,10.035481,999.0,20.874488,20.864779,21.35847,21.356496,88.726379,88.718175,4.15,2.121566,10.0,0.1,H23o. Nadel,0.0,20.89538338,20.84905017,0.11471348,20.89298338,20.84665017,0.11471348,0.0,0.0,0.0,0.0,10.44649169,10.42332509,0.05735674,867.15841041,865.23558217,4.76060933,867.05881041,865.13598217,4.76060933,0.0,0.0,0.0,86.71584104,86.52355822,0.47606093,86.70588104,86.51359822,0.47606093,0.0,0.0,0.0,43.35294052,43.25679911,0.23803047,1.15319184,1.15585915,0.00633435,1.15332431,1.15599224,0.00633581,inf,inf,,0.0024,41.0,1000
58,08.12.2020,16:03:40, fem_Ni_2 ,5 zyklen,10.026788,1499.0,31.07707,31.061436,31.561052,31.553153,87.377163,87.355295,4.15,2.119732,10.0,0.1,H23o. Nadel,0.0,20.73186791,20.84905017,0.11471348,20.72946791,20.84665017,0.11471348,0.0,0.0,0.0,0.0,10.36473396,10.42332509,0.05735674,860.37251835,865.23558217,4.76060933,860.27291835,865.13598217,4.76060933,0.0,0.0,0.0,86.03725183,86.52355822,0.47606093,86.02729183,86.51359822,0.47606093,0.0,0.0,0.0,43.01364592,43.25679911,0.23803047,1.16228724,1.15585915,0.00633435,1.16242181,1.15599224,0.00633581,inf,inf,,0.0024,41.0,1000
59,08.12.2020,16:03:43, fem_Ni_2 ,5 zyklen,10.031967,1999.0,41.220083,41.221564,41.704066,41.713281,86.579226,86.598358,4.15,2.120843,10.0,0.1,H23o. Nadel,0.0,20.62035168,20.84905017,0.11471348,20.61795168,20.84665017,0.11471348,0.0,0.0,0.0,0.0,10.30897584,10.42332509,0.05735674,855.74459455,865.23558217,4.76060933,855.64499455,865.13598217,4.76060933,0.0,0.0,0.0,85.57445945,86.52355822,0.47606093,85.56449945,86.51359822,0.47606093,0.0,0.0,0.0,42.78224973,43.25679911,0.23803047,1.16857297,1.15585915,0.00633435,1.16870899,1.15599224,0.00633581,inf,inf,,0.0024,41.0,1000
60,08.12.2020,16:03:47, fem_Ni_2 ,5 zyklen,12.037948,499.9,9.239223,9.229514,9.723206,9.721231,80.718753,80.702359,4.15,2.544959,12.0,0.1,H23o. Nadel,0.0,18.48214243,18.2323364,0.09410214,18.47994243,18.2301364,0.09410214,0.0,0.0,0.0,0.0,9.23997121,9.1150682,0.04705107,767.00891078,756.64196081,3.90523864,766.91761078,756.55066081,3.90523864,0.0,0.0,0.0,76.70089108,75.66419608,0.39052386,76.69176108,75.65506608,0.39052386,0.0,0.0,0.0,38.34588054,37.82753304,0.19526193,1.30376582,1.32173423,0.00679264,1.30392103,1.32189376,0.00679428,inf,inf,,0.0022,41.0,1000
61,08.12.2020,16:03:51, fem_Ni_2 ,5 zyklen,12.03375,999.0,18.243125,18.234074,18.727107,18.725791,77.79529,77.789821,4.15,2.544088,12.0,0.1,H23o. Nadel,0.0,18.26138639,18.2323364,0.09410214,18.25918639,18.2301364,0.09410214,0.0,0.0,0.0,0.0,9.12959319,9.1150682,0.04705107,757.84753504,756.64196081,3.90523864,757.75623504,756.55066081,3.90523864,0.0,0.0,0.0,75.7847535,75.66419608,0.39052386,75.7756235,75.65506608,0.39052386,0.0,0.0,0.0,37.88781175,37.82753304,0.19526193,1.31952662,1.32173423,0.00679264,1.31968561,1.32189376,0.00679428,inf,inf,,0.0022,41.0,1000
62,08.12.2020,16:03:54, fem_Ni_2 ,5 zyklen,12.036782,1499.0,27.189431,27.181038,27.673414,27.672756,76.614188,76.612365,4.15,2.544801,12.0,0.1,H23o. Nadel,0.0,18.13837959,18.2323364,0.09410214,18.13617959,18.2301364,0.09410214,0.0,0.0,0.0,0.0,9.06808979,9.1150682,0.04705107,752.74275284,756.64196081,3.90523864,752.65145284,756.55066081,3.90523864,0.0,0.0,0.0,75.27427528,75.66419608,0.39052386,75.26514528,75.65506608,0.39052386,0.0,0.0,0.0,37.63257264,37.82753304,0.19526193,1.32847509,1.32173423,0.00679264,1.32863624,1.32189376,0.00679428,inf,inf,,0.0022,41.0,1000
63,08.12.2020,16:03:58, fem_Ni_2 ,5 zyklen,12.046486,1999.0,36.076827,36.071725,36.560809,36.563442,75.90163,75.907096,4.15,2.546814,12.0,0.1,H23o. Nadel,0.0,18.04743722,18.2323364,0.09410214,18.04523722,18.2301364,0.09410214,0.0,0.0,0.0,0.0,9.02261861,9.1150682,0.04705107,748.96864457,756.64196081,3.90523864,748.87734457,756.55066081,3.90523864,0.0,0.0,0.0,74.89686446,75.66419608,0.39052386,74.88773446,75.65506608,0.39052386,0.0,0.0,0.0,37.44386723,37.82753304,0.19526193,1.33516938,1.32173423,0.00679264,1.33533216,1.32189376,0.00679428,inf,inf,,0.0022,41.0,1000
64,08.12.2020,16:04:01, fem_Ni_2 ,5 zyklen,15.004113,499.9,7.876971,7.866932,8.360953,8.35865,69.409795,69.390669,4.15,3.172191,15.0,0.1,H23o. Nadel,0.0,15.75709342,15.53289467,0.08467362,15.75509342,15.53089467,0.08467362,0.0,0.0,0.0,0.0,7.87754671,7.76544734,0.04233681,653.91937688,644.61512888,3.51395522,653.83637688,644.53212888,3.51395522,0.0,0.0,0.0,65.39193769,64.46151289,0.35139552,65.38363769,64.45321289,0.35139552,0.0,0.0,0.0,32.69181884,32.22660644,0.17569776,1.52924051,1.55145096,0.00841987,1.52943463,1.55165078,0.00842203,inf,inf,,0.002,41.0,1000
65,08.12.2020,16:04:05, fem_Ni_2 ,5 zyklen,15.011422,999.0,15.544949,15.536556,16.028932,16.028273,66.586653,66.583919,4.15,3.173575,15.0,0.1,H23o. Nadel,0.0,15.56050951,15.53289467,0.08467362,15.55850951,15.53089467,0.08467362,0.0,0.0,0.0,0.0,7.77925475,7.76544734,0.04233681,645.76114464,644.61512888,3.51395522,645.67814464,644.53212888,3.51395522,0.0,0.0,0.0,64.57611446,64.46151289,0.35139552,64.56781446,64.45321289,0.35139552,0.0,0.0,0.0,32.28390723,32.22660644,0.17569776,1.54856019,1.55145096,0.00841987,1.54875925,1.55165078,0.00842203,inf,inf,,0.002,41.0,1000
