Repository: ZBT-Tools/ContactResistanceAnalysis

File: cr_library_ref.csv (part 1 of 36)
,Datum,time,measurement,measurement,pressure_sample[bar],current[mA],voltage_th[mV],voltage_needle_th[mV],voltage[mV],voltage_needle[mV],R_ges / mOhm*cm²,R_bulk / mOhm*cm²,contact_area[cm2],p_Kraftsensor / ?,pressure_rounded[bar],sample_thickness[cm],parameters,[mV]_in_[V],main_resistance[mOhm],main_resistance_mean[mOhm],main_resistance_error[mOhm],flow_resistance[mOhm],flow_resistance_mean[mOhm],flow_resistance_error[mOhm],bulk_resistance[mOhm],bulk_resistance_mean[mOhm],bulk_resistance_error[mOhm],bulk_resistance_sub[mOhm],contact_resistance[mOhm],contact_resistance_mean[mOhm],contact_resistance_error[mOhm],vs_main_resistance[mOhm*cm],vs_main_resistance_mean[mOhm*cm],vs_main_resistance_error[mOhm*cm],vs_flow_resistance[mOhm*cm],vs_flow_resistance_mean[mOhm*cm],vs_flow_resistance_error[mOhm*cm],vs_bulk_resistance[mOhm*cm],vs_bulk_resistance_mean[mOhm*cm],vs_bulk_resistance_error[mOhm*cm],as_main_resistance[mOhm*cm2],as_main_resistance_mean[mOhm*cm2],as_main_resistance_error[mOhm*cm2],as_flow_resistance[mOhm*cm2],as_flow_resistance_mean[mOhm*cm2],as_flow_resistance_error[mOhm*cm2],as_bulk_resistance[mOhm*cm2],as_bulk_resistance_mean[mOhm*cm2],as_bulk_resistance_error[mOhm*cm2],as_contact_resistance[mOhm*cm2],as_contact_resistance_mean[mOhm*cm2],as_contact_resistance_error[mOhm*cm2],vs_main_conductance[S/cm],vs_main_conductance_mean[S/cm],vs_main_conductance_error[S/cm],vs_flow_conductance[S/cm],vs_flow_conductance_mean[S/cm],vs_flow_conductance_error[S/cm],vs_bulk_conductance[S/cm],vs_bulk_conductance_mean[S/cm],vs_bulk_conductance_error[S/cm],degradation_corr[mOhm],cycle,[mV] in [V]
0,01.09.2020,14:57:02, 1.4301-Referenz_I ,5Zyklen,1.960839,499.7,140.27331,0.033989,141.881202,0.034516,1064.747862,0.259028,3.75,0.374587,2.0,0.1,H23m. Nadel,0.0,280.71504903,178.30783622,37.188437,280.71018236,178.30296956,37.188437,0.06801881,0.03260861,0.01191301,0.0,140.32108178,89.13518047,18.5885002,10526.8143386,6686.54385839,1394.56638755,10526.6318386,6686.36135839,1394.56638755,0.0,0.0,0.0,1052.68143386,668.65438584,139.45663876,1052.66318386,668.63613584,139.45663876,0.25507054,0.12228228,0.04467378,526.20405666,334.25692678,69.70687576,0.0949955,0.16867085,0.03192582,0.09499715,0.1686766,0.03192782,392.04840782,1085.57499065,257.37081843,0.00486667,20.0,1000
1,01.09.2020,14:57:06, 1.4301-Referenz_I ,5Zyklen,1.995483,998.0,179.981317,0.023711,181.589209,0.024239,682.324181,0.091077,3.75,0.381222,2.0,0.1,H23m. Nadel,0.0,180.342001,178.30783622,37.188437,180.33713434,178.30296956,37.188437,0.02375852,0.03260861,0.01191301,0.0,90.15668791,89.13518047,18.5885002,6762.82503758,6686.54385839,1394.56638755,6762.64253758,6686.36135839,1394.56638755,0.0,0.0,0.0,676.28250376,668.65438584,139.45663876,676.26425376,668.63613584,139.45663876,0.08909444,0.12228228,0.04467378,338.08757966,334.25692678,69.70687576,0.1478672,0.16867085,0.03192582,0.14787119,0.1686766,0.03192782,1122.40450986,1085.57499065,257.37081843,0.00486667,20.0,1000
2,01.09.2020,14:57:10, 1.4301-Referenz_I ,5Zyklen,2.027372,1498.0,215.892069,0.033462,217.499961,0.033989,544.47587,0.085087,3.75,0.387363,2.0,0.1,H23m. Nadel,0.0,144.12020628,178.30783622,37.188437,144.11533961,178.30296956,37.188437,0.02233778,0.03260861,0.01191301,0.0,72.04650091,89.13518047,18.5885002,5404.50773531,6686.54385839,1394.56638755,5404.32523531,6686.36135839,1394.56638755,0.0,0.0,0.0,540.45077353,668.65438584,139.45663876,540.43252353,668.63613584,139.45663876,0.08376669,0.12228228,0.04467378,270.17437842,334.25692678,69.70687576,0.18503073,0.16867085,0.03192582,0.18503698,0.1686766,0.03192782,1193.79196302,1085.57499065,257.37081843,0.00486667,20.0,1000
3,01.09.2020,14:57:13, 1.4301-Referenz_I ,5Zyklen,2.054082,1998.0,215.892069,0.032606,217.499961,0.033133,408.220648,0.062186,3.75,0.392449,2.0,0.1,H23m. Nadel,0.0,108.05408859,178.30783622,37.188437,108.04922192,178.30296956,37.188437,0.01631932,0.03260861,0.01191301,0.0,54.0164513,89.13518047,18.5885002,4052.02832207,6686.54385839,1394.56638755,4051.84582207,6686.36135839,1394.56638755,0.0,0.0,0.0,405.20283221,668.65438584,139.45663876,405.18458221,668.63613584,139.45663876,0.06119745,0.12228228,0.04467378,202.56169238,334.25692678,69.70687576,0.24678998,0.16867085,0.03192582,0.2468011,0.1686766,0.03192782,1634.05508189,1085.57499065,257.37081843,0.00486667,20.0,1000
4,01.09.2020,14:57:16, 1.4301-Referenz_I ,5Zyklen,3.066063,499.7,82.243892,0.036361,83.851784,0.036888,629.26594,0.276827,3.75,0.585726,3.0,0.1,H23m. Nadel,0.0,164.58653592,139.14974823,11.65526205,164.58241925,139.14563156,11.65526205,0.07276566,0.03431313,0.01311054,0.0,82.2548268,69.55565922,5.82223056,6171.99509706,5218.11555856,437.07232705,6171.84072206,5217.96118356,437.07232705,0.0,0.0,0.0,617.19950971,521.81155586,43.7072327,617.18407221,521.79611836,43.7072327,0.27287122,0.12867422,0.04916451,308.45560049,260.83372207,21.83336461,0.16202216,0.19611389,0.01795391,0.16202622,0.19611998,0.01795506,366.47323598,1084.75666025,291.13775648,0.00411667,20.0,1000
5,01.09.2020,14:57:21, 1.4301-Referenz_I ,5Zyklen,3.059472,998.0,141.412975,0.028653,143.020867,0.02918,537.403057,0.109643,3.75,0.584464,3.0,0.1,H23m. Nadel,0.0,141.69636774,139.14974823,11.65526205,141.69225107,139.14563156,11.65526205,0.02871042,0.03431313,0.01311054,0.0,70.83177032,69.55565922,5.82223056,5313.61379008,5218.11555856,437.07232705,5313.45941508,5217.96118356,437.07232705,0.0,0.0,0.0,531.36137901,521.81155586,43.7072327,531.34594151,521.79611836,43.7072327,0.10766408,0.12867422,0.04916451,265.61913871,260.83372207,21.83336461,0.18819584,0.19611389,0.01795391,0.18820131,0.19611998,0.01795506,928.81490013,1084.75666025,291.13775648,0.00411667,20.0,1000
6,01.09.2020,14:57:24, 1.4301-Referenz_I ,5Zyklen,3.060969,1498.0,213.108477,0.030629,214.716368,0.031156,537.507598,0.077995,3.75,0.584766,3.0,0.1,H23m. Nadel,0.0,142.26200067,139.14974823,11.65526205,142.257884,139.14563156,11.65526205,0.0204466,0.03431313,0.01311054,0.0,71.1187187,69.55565922,5.82223056,5334.82502503,5218.11555856,437.07232705,5334.67065003,5217.96118356,437.07232705,0.0,0.0,0.0,533.4825025,521.81155586,43.7072327,533.467065,521.79611836,43.7072327,0.07667473,0.12867422,0.04916451,266.69519514,260.83372207,21.83336461,0.18744757,0.19611389,0.01795391,0.187453,0.19611998,0.01795506,1304.21060651,1084.75666025,291.13775648,0.00411667,20.0,1000
7,01.09.2020,14:57:27, 1.4301-Referenz_I ,5Zyklen,3.065822,1998.0,215.892069,0.030629,217.499961,0.031156,408.220648,0.058476,3.75,0.585664,3.0,0.1,H23m. Nadel,0.0,108.05408859,139.14974823,11.65526205,108.04997192,139.14563156,11.65526205,0.01532983,0.03431313,0.01311054,0.0,54.01732105,69.55565922,5.82223056,4052.02832207,5218.11555856,437.07232705,4051.87394707,5217.96118356,437.07232705,0.0,0.0,0.0,405.20283221,521.81155586,43.7072327,405.18739471,521.79611836,43.7072327,0.05748686,0.12867422,0.04916451,202.56495392,260.83372207,21.83336461,0.24678998,0.19611389,0.01795391,0.24679939,0.19611998,0.01795506,1739.5278984,1084.75666025,291.13775648,0.00411667,20.0,1000
8,01.09.2020,14:57:30, 1.4301-Referenz_I ,5Zyklen,5.055266,499.7,66.16625,0.029904,67.774142,0.030432,508.611233,0.228374,3.75,0.965738,5.0,0.1,H23m. Nadel,0.0,132.41194717,121.37671469,5.01660771,132.40863883,121.37340636,5.01660771,0.05984391,0.0278848,0.01084601,0.0,66.17439746,60.67276078,2.50380462,4965.44801881,4551.62680097,188.12278899,4965.32395631,4551.50273847,188.12278899,0.0,0.0,0.0,496.54480188,455.1626801,18.8122789,496.53239563,455.15027385,18.8122789,0.22441465,0.10456802,0.04067252,248.15399049,227.52285292,9.38926731,0.2013917,0.22087123,0.00945303,0.20139673,0.22087731,0.00945356,445.60370965,1343.45008798,362.25198247,0.00330833,20.0,1000
9,01.09.2020,14:57:35, 1.4301-Referenz_I ,5Zyklen,5.06585,998.0,122.039805,0.02213,123.647697,0.022657,464.608081,0.085135,3.75,0.967796,5.0,0.1,H23m. Nadel,0.0,122.28437375,121.37671469,5.01660771,122.28106541,121.37340636,5.01660771,0.02217435,0.0278848,0.01084601,0.0,61.12944553,60.67276078,2.50380462,4585.66401553,4551.62680097,188.12278899,4585.53995303,4551.50273847,188.12278899,0.0,0.0,0.0,458.56640155,455.1626801,18.8122789,458.5539953,455.15027385,18.8122789,0.08315381,0.10456802,0.04067252,229.23542075,227.52285292,9.38926731,0.21807093,0.22087123,0.00945303,0.21807683,0.22087731,0.00945356,1202.59075162,1343.45008798,362.25198247,0.00330833,20.0,1000
10,01.09.2020,14:57:38, 1.4301-Referenz_I ,5Zyklen,5.055679,1498.0,183.889161,0.025951,185.497053,0.026479,464.361781,0.066285,3.75,0.965863,5.0,0.1,H23m. Nadel,0.0,122.75644927,121.37671469,5.01660771,122.75314093,121.37340636,5.01660771,0.01732377,0.0278848,0.01084601,0.0,61.36790858,60.67276078,2.50380462,4603.36684746,4551.62680097,188.12278899,4603.24278496,4551.50273847,188.12278899,0.0,0.0,0.0,460.33668475,455.1626801,18.8122789,460.3242785,455.15027385,18.8122789,0.06496412,0.10456802,0.04067252,230.12965719,227.52285292,9.38926731,0.21723231,0.22087123,0.00945303,0.21723816,0.22087731,0.00945356,1539.3112661,1343.45008798,362.25198247,0.00330833,20.0,1000
11,01.09.2020,14:57:41, 1.4301-Referenz_I ,5Zyklen,5.05382,1998.0,215.892069,0.02437,217.499961,0.024897,408.220648,0.046729,3.75,0.965376,5.0,0.1,H23m. Nadel,0.0,108.05408859,121.37671469,5.01660771,108.05078026,121.37340636,5.01660771,0.0121972,0.0278848,0.01084601,0.0,54.01929153,60.67276078,2.50380462,4052.02832207,4551.62680097,188.12278899,4051.90425957,4551.50273847,188.12278899,0.0,0.0,0.0,405.20283221,455.1626801,18.8122789,405.19042596,455.15027385,18.8122789,0.04573949,0.10456802,0.04067252,202.57234323,227.52285292,9.38926731,0.24678998,0.22087123,0.00945303,0.24679754,0.22087731,0.00945356,2186.29462454,1343.45008798,362.25198247,0.00330833,20.0,1000
12,01.09.2020,14:57:45, 1.4301-Referenz_I ,5Zyklen,6.064169,499.7,60.44951,0.039787,62.057402,0.040314,465.709938,0.302537,3.75,1.158361,6.0,0.1,H23m. Nadel,0.0,120.97160296,112.81420964,2.81468173,120.9685363,112.81114298,2.81468173,0.07962177,0.03537286,0.01505326,0.0,60.44445726,56.38788506,1.39998849,4536.43511107,4230.53286164,105.55056492,4536.32011107,4230.41786164,105.55056492,0.0,0.0,0.0,453.64351111,423.05328616,10.55505649,453.63201111,423.04178616,10.55505649,0.29858165,0.13264822,0.05644974,226.66671473,211.45456897,5.24995686,0.22043741,0.2368025,0.00568883,0.220443,0.23680896,0.00568914,334.91676511,1131.84409189,321.54723243,0.00306667,20.0,1000
13,01.09.2020,14:57:49, 1.4301-Referenz_I ,5Zyklen,6.055427,998.0,110.673951,0.02885,112.281843,0.029377,421.900714,0.110386,3.75,1.156925,6.0,0.1,H23m. Nadel,0.0,110.89574248,112.81420964,2.81468173,110.89267582,112.81114298,2.81468173,0.02890782,0.03537286,0.01505326,0.0,55.431884,56.38788506,1.39998849,4158.59034319,4230.53286164,105.55056492,4158.47534319,4230.41786164,105.55056492,0.0,0.0,0.0,415.85903432,423.05328616,10.55505649,415.84753432,423.04178616,10.55505649,0.10840431,0.13264822,0.05644974,207.86956501,211.45456897,5.24995686,0.2404661,0.2368025,0.00568883,0.24047275,0.23680896,0.00568914,922.47255921,1131.84409189,321.54723243,0.00306667,20.0,1000
14,01.09.2020,14:57:52, 1.4301-Referenz_I ,5Zyklen,6.063085,1498.0,166.780436,0.027203,168.388328,0.02773,421.532863,0.069418,3.75,1.158348,6.0,0.1,H23m. Nadel,0.0,111.33540454,112.81420964,2.81468173,111.33233787,112.81114298,2.81468173,0.01815955,0.03537286,0.01505326,0.0,55.65708916,56.38788506,1.39998849,4175.07767023,4230.53286164,105.55056492,4174.96267023,4230.41786164,105.55056492,0.0,0.0,0.0,417.50776702,423.05328616,10.55505649,417.49626702,423.04178616,10.55505649,0.0680983,0.13264822,0.05644974,208.71408436,211.45456897,5.24995686,0.2395165,0.2368025,0.00568883,0.2395231,0.23680896,0.00568914,1468.46548788,1131.84409189,321.54723243,0.00306667,20.0,1000
15,01.09.2020,14:57:56, 1.4301-Referenz_I ,5Zyklen,6.059316,1998.0,215.892069,0.029575,217.499961,0.030102,408.220648,0.056498,3.75,1.157444,6.0,0.1,H23m. Nadel,0.0,108.05408859,112.81420964,2.81468173,108.05102192,112.81114298,2.81468173,0.0148023,0.03537286,0.01505326,0.0,54.01810981,56.38788506,1.39998849,4052.02832207,4230.53286164,105.55056492,4051.91332207,4230.41786164,105.55056492,0.0,0.0,0.0,405.20283221,423.05328616,10.55505649,405.19133221,423.04178616,10.55505649,0.05550863,0.13264822,0.05644974,202.56791179,211.45456897,5.24995686,0.24678998,0.2368025,0.00568883,0.24679699,0.23680896,0.00568914,1801.52155537,1131.84409189,321.54723243,0.00306667,20.0,1000
16,01.09.2020,14:57:59, 1.4301-Referenz_I ,5Zyklen,10.053706,499.7,41.851901,0.039985,43.459793,0.040512,326.144131,0.30402,3.75,1.92065,10.0,0.1,H23m. Nadel,0.0,83.75405443,81.40973461,0.79662191,83.75165443,81.40733461,0.79662191,0.08001801,0.03722667,0.01490913,0.0,41.83581821,40.68505397,0.39173796,3140.77704122,3052.86504804,29.87332166,3140.68704122,3052.77504804,29.87332166,0.0,0.0,0.0,314.07770412,305.2865048,2.98733217,314.06870412,305.2775048,2.98733217,0.30006754,0.1396,0.05590925,156.88431829,152.5689524,1.46901735,0.31839255,0.32765368,0.00315201,0.31840167,0.32766335,0.00315219,333.2583052,1083.51763504,343.35371235,0.0024,20.0,1000
17,01.09.2020,14:58:03, 1.4301-Referenz_I ,5Zyklen,10.046409,998.0,80.030677,0.034582,81.638568,0.035109,306.758148,0.131924,3.75,1.919168,10.0,0.1,H23m. Nadel,0.0,80.19105912,81.40973461,0.79662191,80.18865912,81.40733461,0.79662191,0.0346513,0.03722667,0.01490913,0.0,40.07700391,40.68505397,0.39173796,3007.16471693,3052.86504804,29.87332166,3007.07471693,3052.77504804,29.87332166,0.0,0.0,0.0,300.71647169,305.2865048,2.98733217,300.70747169,305.2775048,2.98733217,0.12994238,0.1396,0.05590925,150.28876465,152.5689524,1.46901735,0.33253915,0.32765368,0.00315201,0.3325491,0.32766335,0.00315219,769.57183891,1083.51763504,343.35371235,0.0024,20.0,1000
18,01.09.2020,14:58:07, 1.4301-Referenz_I ,5Zyklen,10.04073,1498.0,121.079964,0.030497,122.687856,0.031024,307.129145,0.077665,3.75,1.918056,10.0,0.1,H23m. Nadel,0.0,80.82774633,81.40973461,0.79662191,80.82534633,81.40733461,0.79662191,0.02035848,0.03722667,0.01490913,0.0,40.40249393,40.68505397,0.39173796,3031.04048732,3052.86504804,29.87332166,3030.95048732,3052.77504804,29.87332166,0.0,0.0,0.0,303.10404873,305.2865048,2.98733217,303.09504873,305.2775048,2.98733217,0.07634429,0.1396,0.05590925,151.50935222,152.5689524,1.46901735,0.32991971,0.32765368,0.00315201,0.32992951,0.32766335,0.00315219,1309.85561421,1083.51763504,343.35371235,0.0024,20.0,1000
19,01.09.2020,14:58:10, 1.4301-Referenz_I ,5Zyklen,10.046392,1998.0,161.570425,0.02773,163.178316,0.028257,306.265609,0.053036,3.75,1.919076,10.0,0.1,H23m. Nadel,0.0,80.86607858,81.40973461,0.79662191,80.86367858,81.40733461,0.79662191,0.01387888,0.03722667,0.01490913,0.0,40.42489985,40.68505397,0.39173796,3032.4779467,3052.86504804,29.87332166,3032.3879467,3052.77504804,29.87332166,0.0,0.0,0.0,303.24779467,305.2865048,2.98733217,303.23879467,305.2775048,2.98733217,0.0520458,0.1396,0.05590925,151.59337444,152.5689524,1.46901735,0.32976332,0.32765368,0.00315201,0.32977311,0.32766335,0.00315219,1921.38478182,1083.51763504,343.35371235,0.0024,20.0,1000
20,01.09.2020,14:58:13, 1.4301-Referenz_I ,5Zyklen,12.042235,499.7,35.904293,0.028126,37.512185,0.028653,281.510294,0.215024,3.75,2.300504,12.0,0.1,H23m. Nadel,0.0,71.85169702,70.74494895,0.38617603,71.84949702,70.74274895,0.38617603,0.05628577,0.03046495,0.00886714,0.0,35.89660562,35.356142,0.18923825,2694.43863818,2652.93558576,14.48160131,2694.35613818,2652.85308576,14.48160131,0.0,0.0,0.0,269.44386382,265.29355858,1.44816013,269.43561382,265.28530858,1.44816013,0.21107164,0.11424358,0.03325176,134.61227109,132.5855325,0.70964342,0.37113482,0.37697436,0.00204168,0.37114618,0.37698609,0.00204181,473.77278438,1072.83996061,241.33098361,0.0022,20.0,1000
21,01.09.2020,14:58:18, 1.4301-Referenz_I ,5Zyklen,12.021032,998.0,69.913116,0.026479,71.521008,0.027006,268.741261,0.101474,3.75,2.296503,12.0,0.1,H23m. Nadel,0.0,70.05322244,70.74494895,0.38617603,70.05102244,70.74274895,0.38617603,0.02653206,0.03046495,0.00886714,0.0,35.01224519,35.356142,0.18923825,2626.99584168,2652.93558576,14.48160131,2626.91334168,2652.85308576,14.48160131,0.0,0.0,0.0,262.69958417,265.29355858,1.44816013,262.69133417,265.28530858,1.44816013,0.09949524,0.11424358,0.03325176,131.29591946,132.5855325,0.70964342,0.38066296,0.37697436,0.00204168,0.38067491,0.37698609,0.00204181,1005.07320266,1072.83996061,241.33098361,0.0022,20.0,1000
22,01.09.2020,14:58:21, 1.4301-Referenz_I ,5Zyklen,12.026264,1498.0,105.655324,0.034187,107.263216,0.034714,268.516062,0.086901,3.75,2.297368,12.0,0.1,H23m. Nadel,0.0,70.5309239,70.74494895,0.38617603,70.5287239,70.74274895,0.38617603,0.02282176,0.03046495,0.00886714,0.0,35.25295107,35.356142,0.18923825,2644.90964619,2652.93558576,14.48160131,2644.82714619,2652.85308576,14.48160131,0.0,0.0,0.0,264.49096462,265.29355858,1.44816013,264.48271462,265.28530858,1.44816013,0.08558161,0.11424358,0.03325176,132.19856651,132.5855325,0.70964342,0.37808475,0.37697436,0.00204168,0.37809654,0.37698609,0.00204181,1168.47534638,1072.83996061,241.33098361,0.0022,20.0,1000
23,01.09.2020,14:58:24, 1.4301-Referenz_I ,5Zyklen,12.035127,1998.0,140.946817,0.032408,142.554709,0.032935,267.557637,0.061815,3.75,2.299051,12.0,0.1,H23m. Nadel,0.0,70.54395245,70.74494895,0.38617603,70.54175245,70.74274895,0.38617603,0.01622022,0.03046495,0.00886714,0.0,35.26276612,35.356142,0.18923825,2645.39821697,2652.93558576,14.48160131,2645.31571697,2652.85308576,14.48160131,0.0,0.0,0.0,264.5398217,265.29355858,1.44816013,264.5315717,265.28530858,1.44816013,0.06082583,0.11424358,0.03325176,132.23537294,132.5855325,0.70964342,0.37801492,0.37697436,0.00204168,0.37802671,0.37698609,0.00204181,1644.03850901,1072.83996061,241.33098361,0.0022,20.0,1000
24,01.09.2020,14:58:27, 1.4301-Referenz_I ,5Zyklen,15.041956,499.7,29.076424,0.027664,30.684316,0.028192,230.270533,0.211563,3.75,2.873583,15.0,0.1,H23m. Nadel,0.0,58.18776066,58.26091694,0.09299959,58.18576066,58.25891694,0.09299959,0.05536122,0.02966505,0.009021,0.0,29.06519972,29.11462595,0.04908259,2182.04102461,2184.78438518,3.48748455,2181.96602461,2184.70938518,3.48748455,0.0,0.0,0.0,218.20410246,218.47843852,0.34874846,218.19660246,218.47093852,0.34874846,0.20760456,0.11124393,0.03382876,108.99449895,109.1798473,0.18405973,0.45828653,0.45771457,0.0007313,0.45830228,0.45773029,0.00073135,481.68498168,1133.69732477,272.4994584,0.002,20.0,1000
25,01.09.2020,14:58:32, 1.4301-Referenz_I ,5Zyklen,15.038015,998.0,57.915461,0.028784,59.523353,0.029312,223.659894,0.110139,3.75,2.872666,15.0,0.1,H23m. Nadel,0.0,58.03152405,58.26091694,0.09299959,58.02952405,58.25891694,0.09299959,0.02884168,0.02966505,0.009021,0.0,29.00034118,29.11462595,0.04908259,2176.1821518,2184.78438518,3.48748455,2176.1071518,2184.70938518,3.48748455,0.0,0.0,0.0,217.61821518,218.47843852,0.34874846,217.61071518,218.47093852,0.34874846,0.10815631,0.11124393,0.03382876,108.75127943,109.1798473,0.18405973,0.45952036,0.45771457,0.0007313,0.45953619,0.45773029,0.00073135,924.58773393,1133.69732477,272.4994584,0.002,20.0,1000
26,01.09.2020,14:58:35, 1.4301-Referenz_I ,5Zyklen,15.020461,1498.0,87.508658,0.028455,89.11655,0.028982,223.088826,0.072552,3.75,2.869329,15.0,0.1,H23m. Nadel,0.0,58.41699466,58.26091694,0.09299959,58.41499466,58.25891694,0.09299959,0.01899533,0.02966505,0.009021,0.0,29.19799967,29.11462595,0.04908259,2190.63729973,2184.78438518,3.48748455,2190.56229973,2184.70938518,3.48748455,0.0,0.0,0.0,219.06372997,218.47843852,0.34874846,219.05622997,218.47093852,0.34874846,0.07123248,0.11124393,0.03382876,109.49249875,109.1798473,0.18405973,0.45648816,0.45771457,0.0007313,0.45650379,0.45773029,0.00073135,1403.85403854,1133.69732477,272.4994584,0.002,20.0,1000
27,01.09.2020,14:58:38, 1.4301-Referenz_I ,5Zyklen,15.024247,1998.0,116.697962,0.030893,118.305854,0.03142,222.045521,0.058971,3.75,2.870239,15.0,0.1,H23m. Nadel,0.0,58.40738839,58.26091694,0.09299959,58.40538839,58.25891694,0.09299959,0.01546196,0.02966505,0.009021,0.0,29.19496321,29.11462595,0.04908259,2190.27706456,2184.78438518,3.48748455,2190.20206456,2184.70938518,3.48748455,0.0,0.0,0.0,219.02770646,218.47843852,0.34874846,219.02020646,218.47093852,0.34874846,0.05798236,0.11124393,0.03382876,109.48111205,109.1798473,0.18405973,0.45656324,0.45771457,0.0007313,0.45657888,0.45773029,0.00073135,1724.66254491,1133.69732477,272.4994584,0.002,20.0,1000
28,01.09.2020,14:58:42, 1.4301-Referenz_I ,5Zyklen,20.010885,499.7,22.386068,0.033923,23.99396,0.03445,180.062735,0.258533,3.75,3.822492,20.0,0.1,H23m. Nadel,0.0,44.79901541,45.4446729,0.23144484,44.79731541,45.4429729,0.23144484,0.06788673,0.03758853,0.01067183,0.0,22.36471434,22.70269219,0.12105252,1679.96307785,1704.17523368,8.67918154,1679.89932785,1704.11148368,8.67918154,0.0,0.0,0.0,167.99630778,170.41752337,0.86791815,167.98993278,170.41114837,0.86791815,0.25457525,0.14095698,0.04001936,83.86767877,85.1350957,0.45394694,0.59525118,0.58684008,0.00300869,0.59527377,0.58686204,0.00300892,392.8111704,867.55158649,193.52798109,0.0017,20.0,1000
29,01.09.2020,14:58:46, 1.4301-Referenz_I ,5Zyklen,20.02541,998.0,45.330579,0.037086,46.938471,0.037613,176.37201,0.141331,3.75,3.825507,20.0,0.1,H23m. Nadel,0.0,45.42142184,45.4446729,0.23144484,45.41972184,45.4429729,0.23144484,0.03716032,0.03758853,0.01067183,0.0,22.69128076,22.70269219,0.12105252,1703.30331914,1704.17523368,8.67918154,1703.23956914,1704.11148368,8.67918154,0.0,0.0,0.0,170.33033191,170.41752337,0.86791815,170.32395691,170.41114837,0.86791815,0.1393512,0.14095698,0.04001936,85.09230286,85.1350957,0.45394694,0.58709449,0.58684008,0.00300869,0.58711647,0.58686204,0.00300892,717.61131784,867.55158649,193.52798109,0.0017,20.0,1000
30,01.09.2020,14:58:49, 1.4301-Referenz_I ,5Zyklen,20.030659,1498.0,68.533884,0.03557,70.141775,0.036098,175.588557,0.090364,3.75,3.8265,20.0,0.1,H23m. Nadel,0.0,45.75025634,45.4446729,0.23144484,45.74855634,45.4429729,0.23144484,0.02374499,0.03758853,0.01067183,0.0,22.86240567,22.70269219,0.12105252,1715.63461282,1704.17523368,8.67918154,1715.57086282,1704.11148368,8.67918154,0.0,0.0,0.0,171.56346128,170.41752337,0.86791815,171.55708628,170.41114837,0.86791815,0.08904372,0.14095698,0.04001936,85.73402128,85.1350957,0.45394694,0.58287469,0.58684008,0.00300869,0.58289635,0.58686204,0.00300892,1123.04376347,867.55158649,193.52798109,0.0017,20.0,1000
31,01.09.2020,14:58:53, 1.4301-Referenz_I ,5Zyklen,20.030625,1998.0,91.52438,0.043081,93.132272,0.043608,174.797808,0.081847,3.75,3.826665,20.0,0.1,H23m. Nadel,0.0,45.807998,45.4446729,0.23144484,45.806298,45.4429729,0.23144484,0.02156206,0.03758853,0.01067183,0.0,22.89236797,22.70269219,0.12105252,1717.79992492,1704.17523368,8.67918154,1717.73617492,1704.11148368,8.67918154,0.0,0.0,0.0,171.77999249,170.41752337,0.86791815,171.77361749,170.41114837,0.86791815,0.08085773,0.14095698,0.04001936,85.84637988,85.1350957,0.45394694,0.58213997,0.58684008,0.00300869,0.58216158,0.58686204,0.00300892,1236.74009424,867.55158649,193.52798109,0.0017,20.0,1000
32,01.09.2020,14:58:56, 1.4301-Referenz_I ,5Zyklen,23.994765,499.7,19.018032,0.036559,20.625924,0.037086,154.787303,0.27831,3.75,4.584151,24.0,0.1,H23m. Nadel,0.0,38.05889934,38.95505455,0.31287752,38.05729934,38.95345455,0.31287752,0.0731619,0.03648007,0.01277942,0.0,18.99206872,19.45848724,0.16282245,1427.20872524,1460.81454553,11.7329071,1427.14872524,1460.75454553,11.7329071,0.0,0.0,0.0,142.72087252,146.08145455,1.17329071,142.71487252,146.07545455,1.17329071,0.27435711,0.13680025,0.04792284,71.2202577,72.96932715,0.61058417,0.70066836,0.68468374,0.00556763,0.70069782,0.68471188,0.00556809,364.48845246,994.2581778,272.88467184,0.0016,20.0,1000
33,01.09.2020,14:59:00, 1.4301-Referenz_I ,5Zyklen,24.026604,998.0,38.916967,0.034121,40.524859,0.034648,152.272766,0.130191,3.75,4.589744,24.0,0.1,H23m. Nadel,0.0,38.99495691,38.95505455,0.31287752,38.99335691,38.95345455,0.31287752,0.03418938,0.03648007,0.01277942,0.0,19.47958377,19.45848724,0.16282245,1462.31088427,1460.81454553,11.7329071,1462.25088427,1460.75454553,11.7329071,0.0,0.0,0.0,146.23108843,146.08145455,1.17329071,146.22508843,146.07545455,1.17329071,0.12821017,0.13680025,0.04792284,73.04843913,72.96932715,0.61058417,0.68384911,0.68468374,0.00556763,0.68387717,0.68471188,0.00556809,779.96932485,994.2581778,272.88467184,0.0016,20.0,1000
34,01.09.2020,14:59:04, 1.4301-Referenz_I ,5Zyklen,24.021854,1498.0,58.933903,0.03333,60.541795,0.033857,151.556563,0.084757,3.75,4.588968,24.0,0.1,H23m. Nadel,0.0,39.3417243,38.95505455,0.31287752,39.3401243,38.95345455,0.31287752,0.02224967,0.03648007,0.01277942,0.0,19.65893732,19.45848724,0.16282245,1475.31466121,1460.81454553,11.7329071,1475.25466121,1460.75454553,11.7329071,0.0,0.0,0.0,147.53146612,146.08145455,1.17329071,147.52546612,146.07545455,1.17329071,0.08343625,0.13680025,0.04792284,73.72101494,72.96932715,0.61058417,0.6778215,0.68468374,0.00556763,0.67784907,0.68471188,0.00556809,1198.51985199,994.2581778,272.88467184,0.0016,20.0,1000
35,01.09.2020,14:59:07, 1.4301-Referenz_I ,5Zyklen,24.015727,1998.0,78.770426,0.032606,80.378318,0.033133,150.860206,0.062186,3.75,4.587741,24.0,0.1,H23m. Nadel,0.0,39.42463764,38.95505455,0.31287752,39.42303764,38.95345455,0.31287752,0.01631932,0.03648007,0.01277942,0.0,19.70335916,19.45848724,0.16282245,1478.42391141,1460.81454553,11.7329071,1478.36391141,1460.75454553,11.7329071,0.0,0.0,0.0,147.84239114,146.08145455,1.17329071,147.83639114,146.07545455,1.17329071,0.06119745,0.13680025,0.04792284,73.88759685,72.96932715,0.61058417,0.67639599,0.68468374,0.00556763,0.67642344,0.68471188,0.00556809,1634.05508189,994.2581778,272.88467184,0.0016,20.0,1000
36,01.09.2020,14:59:10, 1.4301-Referenz_I ,5Zyklen,29.998658,499.7,15.374409,0.035109,16.9823,0.035636,127.44372,0.267433,3.75,5.730146,30.0,0.1,H23m. Nadel,0.0,30.76727837,31.75298349,0.34071767,30.76587837,31.75158349,0.34071767,0.07026016,0.03548329,0.01252441,0.0,15.34780911,15.8580501,0.17657466,1153.77293876,1190.73688072,12.77691267,1153.72043876,1190.68438072,12.77691267,0.0,0.0,0.0,115.37729388,119.07368807,1.27769127,115.37204388,119.06843807,1.27769127,0.26347559,0.13306235,0.04696653,57.55428415,59.46768786,0.66215499,0.86672166,0.84011142,0.00917457,0.8667611,0.84014849,0.00917539,379.54180789,1069.75682905,332.05841446,0.0014,20.0,1000
37,01.09.2020,14:59:15, 1.4301-Referenz_I ,5Zyklen,30.004027,998.0,31.768303,0.036625,33.376195,0.037152,125.411555,0.139598,3.75,5.731576,30.0,0.1,H23m. Nadel,0.0,31.83196693,31.75298349,0.34071767,31.83056693,31.75158349,0.34071767,0.0366984,0.03548329,0.01252441,0.0,15.89693427,15.8580501,0.17657466,1193.69876002,1190.73688072,12.77691267,1193.64626002,1190.68438072,12.77691267,0.0,0.0,0.0,119.369876,119.07368807,1.27769127,119.364626,119.06843807,1.27769127,0.13761899,0.13306235,0.04696653,59.61350351,59.46768786,0.66215499,0.83773229,0.84011142,0.00917457,0.83776914,0.84014849,0.00917539,726.64391354,1069.75682905,332.05841446,0.0014,20.0,1000
38,01.09.2020,14:59:18, 1.4301-Referenz_I ,5Zyklen,29.992668,1498.0,48.176971,0.031354,49.784863,0.031881,124.628329,0.079809,3.75,5.729817,30.0,0.1,H23m. Nadel,0.0,32.16086182,31.75298349,0.34071767,32.15946182,31.75158349,0.34071767,0.02093057,0.03548329,0.01252441,0.0,16.06926562,15.8580501,0.17657466,1206.03231809,1190.73688072,12.77691267,1205.97981809,1190.68438072,12.77691267,0.0,0.0,0.0,120.60323181,119.07368807,1.27769127,120.59798181,119.06843807,1.27769127,0.07848965,0.13306235,0.04696653,60.25974608,59.46768786,0.66215499,0.82916518,0.84011142,0.00917457,0.82920127,0.84014849,0.00917539,1274.053284,1069.75682905,332.05841446,0.0014,20.0,1000
39,01.09.2020,14:59:21, 1.4301-Referenz_I ,5Zyklen,30.000241,1998.0,64.43915,0.02806,66.047042,0.028587,123.962165,0.053654,3.75,5.731067,30.0,0.1,H23m. Nadel,0.0,32.25182683,31.75298349,0.34071767,32.25042683,31.75158349,0.34071767,0.01404404,0.03548329,0.01252441,0.0,16.11819139,15.8580501,0.17657466,1209.44350601,1190.73688072,12.77691267,1209.39100601,1190.68438072,12.77691267,0.0,0.0,0.0,120.9443506,119.07368807,1.27769127,120.9391006,119.06843807,1.27769127,0.05266517,0.13306235,0.04696653,60.44321772,59.46768786,0.66215499,0.82682655,0.84011142,0.00917457,0.82686244,0.84014849,0.00917539,1898.78831076,1069.75682905,332.05841446,0.0014,20.0,1000
40,01.09.2020,14:59:31, 1.4301-Referenz_I ,5Zyklen,2.074991,499.7,150.050273,0.035175,151.658165,0.035702,1138.119111,0.267927,3.75,0.396394,2.0,0.1,H23m. Nadel,0.0,300.28071443,180.24145924,41.89549688,300.2757561,180.2365009,41.89549688,0.07039224,0.03301881,0.01282714,0.0,150.10268193,90.10174105,20.94138288,11260.52679107,6759.05472138,1571.08113282,11260.34085357,6758.86878388,1571.08113282,0.0,0.0,0.0,1126.05267911,675.90547214,157.10811328,1126.03408536,675.88687839,157.10811328,0.26397088,0.12382055,0.04810177,562.88505724,337.88152892,78.53018579,0.08880579,0.16971887,0.03272727,0.08880726,0.16972482,0.03272931,378.82966122,1149.15252993,316.85470703,0.00495833,21.0,1000
41,01.09.2020,14:59:34, 1.4301-Referenz_I ,5Zyklen,2.071739,998.0,168.173806,0.028916,169.781697,0.029443,637.95728,0.110634,3.75,0.395773,2.0,0.1,H23m. Nadel,0.0,168.51082766,180.24145924,41.89549688,168.50586932,180.2365009,41.89549688,0.02897395,0.03301881,0.01282714,0.0,84.23844769,90.10174105,20.94138288,6319.15603707,6759.05472138,1571.08113282,6318.97009957,6758.86878388,1571.08113282,0.0,0.0,0.0,631.91560371,675.90547214,157.10811328,631.89700996,675.88687839,157.10811328,0.1086523,0.12382055,0.04810177,315.89417883,337.88152892,78.53018579,0.15824898,0.16971887,0.03272727,0.15825364,0.16972482,0.03272931,920.36704016,1149.15252993,316.85470703,0.00495833,21.0,1000
42,01.09.2020,14:59:37, 1.4301-Referenz_I ,5Zyklen,2.073219,1498.0,215.892069,0.027071,217.499961,0.027599,544.47587,0.069089,3.75,0.396016,2.0,0.1,H23m. Nadel,0.0,144.12020628,180.24145924,41.89549688,144.11524794,180.2365009,41.89549688,0.01807143,0.03301881,0.01282714,0.0,72.04858826,90.10174105,20.94138288,5404.50773531,6759.05472138,1571.08113282,5404.32179781,6758.86878388,1571.08113282,0.0,0.0,0.0,540.45077353,675.90547214,157.10811328,540.43217978,675.88687839,157.10811328,0.06776786,0.12382055,0.04810177,270.18220596,337.88152892,78.53018579,0.18503073,0.16971887,0.03272727,0.18503709,0.16972482,0.03272931,1475.62582345,1149.15252993,316.85470703,0.00495833,21.0,1000
43,01.09.2020,14:59:41, 1.4301-Referenz_I ,5Zyklen,2.072479,1998.0,215.892069,0.029246,217.499961,0.029773,408.220648,0.05588,3.75,0.395894,2.0,0.1,H23m. Nadel,0.0,108.05408859,180.24145924,41.89549688,108.04913026,180.2365009,41.89549688,0.01463764,0.03301881,0.01282714,0.0,54.01724631,90.10174105,20.94138288,4052.02832207,6759.05472138,1571.08113282,4051.84238457,6758.86878388,1571.08113282,0.0,0.0,0.0,405.20283221,675.90547214,157.10811328,405.18423846,675.88687839,157.10811328,0.05489114,0.12382055,0.04810177,202.56467366,337.88152892,78.53018579,0.24678998,0.16971887,0.03272727,0.24680131,0.16972482,0.03272931,1821.78759488,1149.15252993,316.85470703,0.00495833,21.0,1000
44,01.09.2020,14:59:44, 1.4301-Referenz_I ,5Zyklen,3.02149,499.7,86.662425,0.026479,88.270317,0.027006,662.424835,0.202664,3.75,0.577231,3.0,0.1,H23m. Nadel,0.0,173.42890734,143.00125747,13.41629113,173.42477401,142.99712413,13.41629113,0.05298979,0.02989138,0.00813621,0.0,86.68589211,71.48361638,6.70452176,6503.58402542,5362.54715497,503.11091755,6503.42902542,5362.39215497,503.11091755,0.0,0.0,0.0,650.35840254,536.2547155,50.31109175,650.34290254,536.2392155,50.31109175,0.19871173,0.11209266,0.03051079,325.07209541,268.06356142,25.14195659,0.15376137,0.19193229,0.01959968,0.15376504,0.19193818,0.01960091,503.2415625,1078.80068678,242.05864287,0.00413333,21.0,1000
45,01.09.2020,14:59:48, 1.4301-Referenz_I ,5Zyklen,3.030456,998.0,146.109024,0.028982,147.716916,0.029509,555.048532,0.110881,3.75,0.57893,3.0,0.1,H23m. Nadel,0.0,146.40182766,143.00125747,13.41629113,146.39769432,142.99712413,13.41629113,0.02904008,0.02989138,0.00813621,0.0,73.18432712,71.48361638,6.70452176,5490.06853707,5362.54715497,503.11091755,5489.91353707,5362.39215497,503.11091755,0.0,0.0,0.0,549.00685371,536.2547155,50.31109175,548.99135371,536.2392155,50.31109175,0.1089003,0.11209266,0.03051079,274.4412267,268.06356142,25.14195659,0.18214709,0.19193229,0.01959968,0.18215223,0.19193818,0.01960091,918.2711108,1078.80068678,242.05864287,0.00413333,21.0,1000
46,01.09.2020,14:59:52, 1.4301-Referenz_I ,5Zyklen,3.037358,1498.0,215.892069,0.031881,217.499961,0.032408,544.47587,0.081128,3.75,0.580193,3.0,0.1,H23m. Nadel,0.0,144.12020628,143.00125747,13.41629113,144.11607294,142.99712413,13.41629113,0.02128238,0.02989138,0.00813621,0.0,72.04739528,71.48361638,6.70452176,5404.50773531,5362.54715497,503.11091755,5404.35273531,5362.39215497,503.11091755,0.0,0.0,0.0,540.45077353,536.2547155,50.31109175,540.43527353,536.2392155,50.31109175,0.07980891,0.11209266,0.03051079,270.17773231,268.06356142,25.14195659,0.18503073,0.19193229,0.01959968,0.18503603,0.19193818,0.01960091,1252.99290068,1078.80068678,242.05864287,0.00413333,21.0,1000
47,01.09.2020,14:59:55, 1.4301-Referenz_I ,5Zyklen,3.039646,1998.0,215.892069,0.032474,217.499961,0.033001,408.220648,0.061939,3.75,0.58068,3.0,0.1,H23m. Nadel,0.0,108.05408859,143.00125747,13.41629113,108.04995526,142.99712413,13.41629113,0.01625325,0.02989138,0.00813621,0.0,54.016851,71.48361638,6.70452176,4052.02832207,5362.54715497,503.11091755,4051.87332207,5362.39215497,503.11091755,0.0,0.0,0.0,405.20283221,536.2547155,50.31109175,405.18733221,536.2392155,50.31109175,0.0609497,0.11209266,0.03051079,202.56319125,268.06356142,25.14195659,0.24678998,0.19193229,0.01959968,0.24679942,0.19193818,0.01960091,1640.69717312,1078.80068678,242.05864287,0.00413333,21.0,1000
48,01.09.2020,14:59:58, 1.4301-Referenz_I ,5Zyklen,5.053149,499.7,71.234634,0.038403,72.842525,0.03893,546.646929,0.292154,3.75,0.965347,5.0,0.1,H23m. Nadel,0.0,142.55480088,125.76609686,7.04874062,142.55150088,125.76279686,7.04874062,0.07685211,0.03453415,0.01434264,0.0,71.23732438,62.86413135,3.5179849,5345.80503302,4716.22863236,264.32777344,5345.68128302,4716.10488236,264.32777344,0.0,0.0,0.0,534.5805033,471.62286324,26.43277734,534.5681283,471.61048824,26.43277734,0.28819542,0.12950308,0.0537849,267.13996644,235.74049258,13.19244337,0.18706256,0.21409303,0.01230309,0.1870669,0.21409876,0.01230376,346.98678055,1148.84706884,345.02244024,0.0033,21.0,1000
49,01.09.2020,15:00:03, 1.4301-Referenz_I ,5Zyklen,5.06406,998.0,125.648178,0.023448,127.25607,0.023975,478.166594,0.090086,3.75,0.967435,5.0,0.1,H23m. Nadel,0.0,125.89997796,125.76609686,7.04874062,125.89667796,125.76279686,7.04874062,0.02349499,0.03453415,0.01434264,0.0,62.93659148,62.86413135,3.5179849,4721.24917335,4716.22863236,264.32777344,4721.12542335,4716.10488236,264.32777344,0.0,0.0,0.0,472.12491733,471.62286324,26.43277734,472.11254233,471.61048824,26.43277734,0.08810621,0.12950308,0.0537849,236.01221806,235.74049258,13.19244337,0.21180835,0.21409303,0.01230309,0.2118139,0.21409876,0.01230376,1134.99374502,1148.84706884,345.02244024,0.0033,21.0,1000
50,01.09.2020,15:00:06, 1.4301-Referenz_I ,5Zyklen,5.062098,1498.0,189.580169,0.036954,191.188061,0.037481,478.608297,0.093828,3.75,0.967043,5.0,0.1,H23m. Nadel,0.0,126.55552003,125.76609686,7.04874062,126.55222003,125.76279686,7.04874062,0.02466889,0.03453415,0.01434264,0.0,63.26377557,62.86413135,3.5179849,4745.832001,4716.22863236,264.32777344,4745.708251,4716.10488236,264.32777344,0.0,0.0,0.0,474.5832001,471.62286324,26.43277734,474.5708251,471.61048824,26.43277734,0.09250834,0.12950308,0.0537849,237.23915838,235.74049258,13.19244337,0.21071121,0.21409303,0.01230309,0.2107167,0.21409876,0.01230376,1080.98356515,1148.84706884,345.02244024,0.0033,21.0,1000
51,01.09.2020,15:00:09, 1.4301-Referenz_I ,5Zyklen,5.061169,1998.0,215.892069,0.026215,217.499961,0.026742,408.220648,0.050192,3.75,0.966892,5.0,0.1,H23m. Nadel,0.0,108.05408859,125.76609686,7.04874062,108.05078859,125.76279686,7.04874062,0.01312062,0.03453415,0.01434264,0.0,54.01883398,62.86413135,3.5179849,4052.02832207,4716.22863236,264.32777344,4051.90457207,4716.10488236,264.32777344,0.0,0.0,0.0,405.20283221,471.62286324,26.43277734,405.19045721,471.61048824,26.43277734,0.04920233,0.12950308,0.0537849,202.57062744,235.74049258,13.19244337,0.24678998,0.21409303,0.01230309,0.24679752,0.21409876,0.01230376,2032.42418463,1148.84706884,345.02244024,0.0033,21.0,1000
52,01.09.2020,15:00:12, 1.4301-Referenz_I ,5Zyklen,6.062018,499.7,60.879802,0.041829,62.487693,0.042356,468.939064,0.317864,3.75,1.158016,6.0,0.1,H23m. Nadel,0.0,121.83270362,114.5291205,2.82292867,121.82964529,114.52606217,2.82292867,0.08370822,0.03670367,0.01642576,0.0,60.87296853,57.24467925,1.40411159,4568.72638583,4294.84201875,105.85982518,4568.61169833,4294.72733125,105.85982518,0.0,0.0,0.0,456.87263858,429.48420188,10.58598252,456.86116983,429.47273313,10.58598252,0.31390584,0.13763877,0.06159659,228.27363199,214.66754718,5.26541847,0.21887938,0.23325877,0.00570296,0.21888487,0.23326502,0.00570327,318.5668635,1218.39385092,401.7743796,0.00305833,21.0,1000
53,01.09.2020,15:00:17, 1.4301-Referenz_I ,5Zyklen,6.057974,998.0,113.798751,0.034912,115.406643,0.035439,433.642196,0.133161,3.75,1.157227,6.0,0.1,H23m. Nadel,0.0,114.02680461,114.5291205,2.82292867,114.02374628,114.52606217,2.82292867,0.03498196,0.03670367,0.01642576,0.0,56.99438216,57.24467925,1.40411159,4276.00517285,4294.84201875,105.85982518,4275.89048535,4294.72733125,105.85982518,0.0,0.0,0.0,427.60051728,429.48420188,10.58598252,427.58904853,429.47273313,10.58598252,0.13118236,0.13763877,0.06159659,213.72893308,214.66754718,5.26541847,0.23386314,0.23325877,0.00570296,0.23386941,0.23326502,0.00570327,762.29758631,1218.39385092,401.7743796,0.00305833,21.0,1000
54,01.09.2020,15:00:20, 1.4301-Referenz_I ,5Zyklen,6.056425,1498.0,171.075922,0.021142,172.683814,0.021669,432.285917,0.054245,3.75,1.156941,6.0,0.1,H23m. Nadel,0.0,114.20288518,114.5291205,2.82292867,114.19982685,114.52606217,2.82292867,0.01411348,0.03670367,0.01642576,0.0,57.09285668,57.24467925,1.40411159,4282.60819426,4294.84201875,105.85982518,4282.49350676,4294.72733125,105.85982518,0.0,0.0,0.0,428.26081943,429.48420188,10.58598252,428.24935068,429.47273313,10.58598252,0.05292557,0.13763877,0.06159659,214.09821255,214.66754718,5.26541847,0.23350257,0.23325877,0.00570296,0.23350882,0.23326502,0.00570327,1889.44596853,1218.39385092,401.7743796,0.00305833,21.0,1000
55,01.09.2020,15:00:23, 1.4301-Referenz_I ,5Zyklen,6.05787,1998.0,215.892069,0.027994,217.499961,0.028521,408.220648,0.05353,3.75,1.157306,6.0,0.1,H23m. Nadel,0.0,108.05408859,114.5291205,2.82292867,108.05103026,114.52606217,2.82292867,0.01401101,0.03670367,0.01642576,0.0,54.01850962,57.24467925,1.40411159,4052.02832207,4294.84201875,105.85982518,4051.91363457,4294.72733125,105.85982518,0.0,0.0,0.0,405.20283221,429.48420188,10.58598252,405.19136346,429.47273313,10.58598252,0.05254129,0.13763877,0.06159659,202.56941108,214.66754718,5.26541847,0.24678998,0.23325877,0.00570296,0.24679697,0.23326502,0.00570327,1903.26498535,1218.39385092,401.7743796,0.00305833,21.0,1000
56,01.09.2020,15:00:27, 1.4301-Referenz_I ,5Zyklen,10.053775,499.7,45.639773,0.047364,47.247665,0.047891,354.570229,0.359395,3.75,1.92065,10.0,0.1,H23m. Nadel,0.0,91.33434661,88.27449052,1.03341893,91.33194661,88.27209052,1.03341893,0.09478487,0.04091434,0.01806104,0.0,45.61858087,44.11558809,0.50798956,3425.0379978,3310.29339445,38.75320992,3424.9479978,3310.20339445,38.75320992,0.0,0.0,0.0,342.50379978,331.02933944,3.87532099,342.49479978,331.02033944,3.87532099,0.35544327,0.15342876,0.0677289,171.06967826,165.43345534,1.90496085,0.29196756,0.30220967,0.00346361,0.29197524,0.30221789,0.0034638,281.33885089,966.08435036,248.28010152,0.0024,21.0,1000
