Repository: ZBT-Tools/ContactResistanceAnalysis

File: h23_reference.csv (part 6 of 80)
,Datum,time,measurement,commentary,pressure_sample[bar],current[mA],voltage[mV],voltage_needle[mV],voltage_th[mV],voltage_needle_th[mV],R_ges / mOhm*cm²,R_bulk / mOhm*cm²,contact_area[cm2],pressure[bar],p_Kraftsensor / ?,Weg Bürster,Kraftsensor Poly,Probendicke Poly,Kraftsensor,Probendicke,U_ges 1,U_Nadel 1,U_ges 2,U_Nadel 2,Diff_U_ges/2,Diff_U_Nadel/2,Relais,pressure_rounded[bar],contact_resistance[mOhm*cm2],contact_resistance_error[mOhm*cm2],contact_resistance_mean[mOhm*cm2],resistance[mOhm*cm2],resistance_mean[mOhm*cm2],resistance_error[mOhm*cm2],bulk_resistance[mOhm*cm2],bulk_resistance_mean[mOhm*cm2],bulk_resistance_error[mOhm*cm2],bulk_resistance_sub[mOhm*cm2],volume_resistance[mOhm*cm2],volume_resistance_mean[mOhm*cm2],volume_resistance_error[mOhm*cm2],degradation_corr[mOhm*cm2],cycle
680,24.06.2020,16:00:09,Referenz I o. Nadel Referenz I (60 Zyklen),Referenz I (60 Zyklen),9.02,499.5,1.32,1.33,1.27,1.28,10.95,11.03,4.15,1.91,-3774.26,2678.58,0.0,0.0,-40.01,12294.46,-6.35,-6.35,6.44,6.45,0.04,0.05,0.0,9.0,5.29,0.0,5.29,10.58,10.57,0.01,0.0,0.0,0.0,0.0,10.58,10.57,0.01,0.0,12.0
681,24.06.2020,16:00:13,Referenz I o. Nadel Referenz I (60 Zyklen),Referenz I (60 Zyklen),9.01,998.0,2.59,2.59,2.55,2.54,10.77,10.75,4.15,1.9,-3775.89,2687.55,0.0,0.0,-40.03,12102.69,-6.35,-6.35,6.44,6.45,0.04,0.05,0.0,9.0,5.29,0.0,5.29,10.59,10.57,0.01,0.0,0.0,0.0,0.0,10.59,10.57,0.01,0.0,12.0
682,24.06.2020,16:00:17,Referenz I o. Nadel Referenz I (60 Zyklen),Referenz I (60 Zyklen),9.02,1498.0,3.86,3.86,3.81,3.81,10.69,10.69,4.15,1.91,-3768.88,2687.56,0.0,0.0,-39.95,12102.48,-6.35,-6.35,6.44,6.45,0.04,0.05,0.0,9.0,5.28,0.0,5.29,10.57,10.57,0.01,0.0,0.0,0.0,0.0,10.57,10.57,0.01,0.0,12.0
683,24.06.2020,16:00:20,Referenz I o. Nadel Referenz I (60 Zyklen),Referenz I (60 Zyklen),9.02,1997.0,5.13,5.13,5.08,5.08,10.65,10.65,4.15,1.91,-3774.14,2687.47,0.0,0.0,-40.01,12104.42,-6.35,-6.35,6.44,6.45,0.04,0.05,0.0,9.0,5.28,0.0,5.29,10.56,10.57,0.01,0.0,0.0,0.0,0.0,10.56,10.57,0.01,0.0,12.0
684,24.06.2020,16:00:23,Referenz I o. Nadel Referenz I (60 Zyklen),Referenz I (60 Zyklen),9.99,499.5,1.26,1.27,1.21,1.22,10.45,10.52,4.15,2.11,-3566.22,2712.12,0.0,0.0,-37.65,11577.26,-6.35,-6.35,6.44,6.45,0.04,0.05,0.0,10.0,5.04,0.0,5.03,10.09,10.07,0.01,0.0,0.0,0.0,0.0,10.09,10.07,0.01,0.0,12.0
685,24.06.2020,16:00:28,Referenz I o. Nadel Referenz I (60 Zyklen),Referenz I (60 Zyklen),10.02,998.0,2.47,2.47,2.42,2.42,10.25,10.26,4.15,2.12,-3555.08,2721.16,0.0,0.0,-37.53,11383.88,-6.35,-6.35,6.44,6.45,0.04,0.05,0.0,10.0,5.04,0.0,5.03,10.07,10.07,0.01,0.0,0.0,0.0,0.0,10.07,10.07,0.01,0.0,12.0
686,24.06.2020,16:00:31,Referenz I o. Nadel Referenz I (60 Zyklen),Referenz I (60 Zyklen),10.01,1498.0,3.68,3.68,3.63,3.63,10.18,10.19,4.15,2.12,-3557.14,2721.15,0.0,0.0,-37.55,11384.09,-6.35,-6.35,6.44,6.45,0.04,0.05,0.0,10.0,5.03,0.0,5.03,10.06,10.07,0.01,0.0,0.0,0.0,0.0,10.06,10.07,0.01,0.0,12.0
687,24.06.2020,16:00:34,Referenz I o. Nadel Referenz I (60 Zyklen),Referenz I (60 Zyklen),10.0,1997.0,4.88,4.88,4.83,4.83,10.13,10.14,4.15,2.11,-3560.65,2721.18,0.0,0.0,-37.59,11383.46,-6.35,-6.35,6.44,6.45,0.04,0.05,0.0,10.0,5.02,0.0,5.03,10.04,10.07,0.01,0.0,0.0,0.0,0.0,10.04,10.07,0.01,0.0,12.0
688,24.06.2020,16:00:37,Referenz I o. Nadel Referenz I (60 Zyklen),Referenz I (60 Zyklen),12.0,499.5,1.15,1.17,1.11,1.12,9.59,9.69,4.15,2.54,-3150.44,2761.6,0.0,0.0,-33.01,10518.83,-6.35,-6.35,6.44,6.45,0.04,0.05,0.0,12.0,4.61,0.0,4.61,9.23,9.23,0.0,0.0,0.0,0.0,0.0,9.23,9.23,0.0,0.0,12.0
689,24.06.2020,16:00:42,Referenz I o. Nadel Referenz I (60 Zyklen),Referenz I (60 Zyklen),12.01,998.0,2.26,2.27,2.22,2.23,9.41,9.45,4.15,2.54,-3141.67,2770.85,0.0,0.0,-32.91,10321.12,-6.35,-6.35,6.44,6.45,0.04,0.05,0.0,12.0,4.61,0.0,4.61,9.23,9.23,0.0,0.0,0.0,0.0,0.0,9.23,9.23,0.0,0.0,12.0
690,24.06.2020,16:00:45,Referenz I o. Nadel Referenz I (60 Zyklen),Referenz I (60 Zyklen),12.0,1497.0,3.37,3.38,3.33,3.33,9.35,9.37,4.15,2.54,-3147.12,2770.81,0.0,0.0,-32.97,10321.97,-6.35,-6.35,6.44,6.45,0.04,0.05,0.0,12.0,4.62,0.0,4.61,9.23,9.23,0.0,0.0,0.0,0.0,0.0,9.23,9.23,0.0,0.0,12.0
691,24.06.2020,16:00:48,Referenz I o. Nadel Referenz I (60 Zyklen),Referenz I (60 Zyklen),12.0,1997.0,4.48,4.48,4.44,4.44,9.32,9.32,4.15,2.54,-3146.74,2770.79,0.0,0.0,-32.97,10322.35,-6.35,-6.35,6.44,6.45,0.04,0.05,0.0,12.0,4.61,0.0,4.61,9.23,9.23,0.0,0.0,0.0,0.0,0.0,9.23,9.23,0.0,0.0,12.0
692,24.06.2020,16:00:52,Referenz I o. Nadel Referenz I (60 Zyklen),Referenz I (60 Zyklen),15.01,499.5,1.05,1.05,1.01,1.0,8.72,8.72,4.15,3.17,-2524.61,2841.91,0.0,0.0,-26.16,8801.27,-6.35,-6.35,6.44,6.45,0.04,0.05,0.0,15.0,4.18,0.01,4.15,8.35,8.3,0.02,0.0,0.0,0.0,0.0,8.35,8.3,0.02,0.0,12.0
693,24.06.2020,16:00:56,Referenz I o. Nadel Referenz I (60 Zyklen),Referenz I (60 Zyklen),15.01,998.0,2.04,2.04,1.99,1.99,8.47,8.48,4.15,3.17,-2519.85,2851.49,0.0,0.0,-26.11,8596.17,-6.35,-6.35,6.44,6.45,0.04,0.05,0.0,15.0,4.14,0.01,4.15,8.28,8.3,0.02,0.0,0.0,0.0,0.0,8.28,8.3,0.02,0.0,12.0
694,24.06.2020,16:00:59,Referenz I o. Nadel Referenz I (60 Zyklen),Referenz I (60 Zyklen),15.01,1498.0,3.04,3.04,2.99,3.0,8.41,8.44,4.15,3.17,-2517.16,2851.4,0.0,0.0,-26.08,8598.21,-6.35,-6.35,6.44,6.45,0.04,0.05,0.0,15.0,4.15,0.01,4.15,8.29,8.3,0.02,0.0,0.0,0.0,0.0,8.29,8.3,0.02,0.0,12.0
695,24.06.2020,16:01:03,Referenz I o. Nadel Referenz I (60 Zyklen),Referenz I (60 Zyklen),15.01,1997.0,4.03,4.03,3.99,3.99,8.38,8.38,4.15,3.17,-2522.48,2851.44,0.0,0.0,-26.14,8597.33,-6.35,-6.35,6.44,6.45,0.04,0.05,0.0,15.0,4.14,0.01,4.15,8.29,8.3,0.02,0.0,0.0,0.0,0.0,8.29,8.3,0.02,0.0,12.0
696,24.06.2020,16:01:06,Referenz I o. Nadel Referenz I (60 Zyklen),Referenz I (60 Zyklen),18.01,499.5,0.96,0.97,0.92,0.92,7.97,8.02,4.15,3.81,-1890.83,2922.7,0.0,0.0,-19.39,7073.12,-6.35,-6.35,6.44,6.45,0.04,0.05,0.0,18.0,3.8,0.0,3.8,7.6,7.61,0.01,0.0,0.0,0.0,0.0,7.6,7.61,0.01,0.0,12.0
697,24.06.2020,16:01:10,Referenz I o. Nadel Referenz I (60 Zyklen),Referenz I (60 Zyklen),18.0,998.0,1.88,1.89,1.83,1.84,7.81,7.85,4.15,3.81,-1887.32,2932.47,0.0,0.0,-19.35,6864.17,-6.35,-6.35,6.44,6.45,0.04,0.05,0.0,18.0,3.81,0.0,3.8,7.62,7.61,0.01,0.0,0.0,0.0,0.0,7.62,7.61,0.01,0.0,12.0
698,24.06.2020,16:01:14,Referenz I o. Nadel Referenz I (60 Zyklen),Referenz I (60 Zyklen),18.0,1497.0,2.79,2.78,2.74,2.73,7.73,7.7,4.15,3.81,-1889.33,2932.38,0.0,0.0,-19.37,6866.07,-6.35,-6.35,6.44,6.45,0.04,0.05,0.0,18.0,3.8,0.0,3.8,7.6,7.61,0.01,0.0,0.0,0.0,0.0,7.6,7.61,0.01,0.0,12.0
699,24.06.2020,16:01:17,Referenz I o. Nadel Referenz I (60 Zyklen),Referenz I (60 Zyklen),18.0,1997.0,3.7,3.71,3.65,3.66,7.69,7.7,4.15,3.81,-1891.02,2932.4,0.0,0.0,-19.39,6865.83,-6.35,-6.35,6.44,6.45,0.04,0.05,0.0,18.0,3.8,0.0,3.8,7.59,7.61,0.01,0.0,0.0,0.0,0.0,7.59,7.61,0.01,0.0,12.0
700,24.06.2020,16:01:20,Referenz I o. Nadel Referenz I (60 Zyklen),Referenz I (60 Zyklen),19.99,499.5,0.92,0.92,0.87,0.87,7.64,7.63,4.15,4.22,-1481.37,2974.51,0.0,0.0,-15.1,5965.06,-6.35,-6.35,6.44,6.45,0.04,0.05,0.0,20.0,3.63,0.01,3.61,7.27,7.23,0.01,0.0,0.0,0.0,0.0,7.27,7.23,0.01,0.0,12.0
701,24.06.2020,16:01:25,Referenz I o. Nadel Referenz I (60 Zyklen),Referenz I (60 Zyklen),19.99,997.0,1.78,1.78,1.74,1.74,7.41,7.43,4.15,4.23,-1473.8,2984.45,0.0,0.0,-15.02,5752.35,-6.35,-6.35,6.44,6.45,0.04,0.05,0.0,20.0,3.61,0.01,3.61,7.23,7.23,0.01,0.0,0.0,0.0,0.0,7.23,7.23,0.01,0.0,12.0
702,24.06.2020,16:01:28,Referenz I o. Nadel Referenz I (60 Zyklen),Referenz I (60 Zyklen),19.99,1497.0,2.65,2.64,2.6,2.59,7.34,7.31,4.15,4.23,-1475.17,2984.36,0.0,0.0,-15.04,5754.43,-6.35,-6.35,6.44,6.45,0.04,0.05,0.0,20.0,3.61,0.01,3.61,7.22,7.23,0.01,0.0,0.0,0.0,0.0,7.22,7.23,0.01,0.0,12.0
703,24.06.2020,16:01:31,Referenz I o. Nadel Referenz I (60 Zyklen),Referenz I (60 Zyklen),19.98,1997.0,3.51,3.51,3.47,3.46,7.3,7.28,4.15,4.22,-1478.24,2984.36,0.0,0.0,-15.07,5754.43,-6.35,-6.35,6.44,6.45,0.04,0.05,0.0,20.0,3.6,0.01,3.61,7.21,7.23,0.01,0.0,0.0,0.0,0.0,7.21,7.23,0.01,0.0,12.0
704,24.06.2020,16:01:34,Referenz I o. Nadel Referenz I (60 Zyklen),Referenz I (60 Zyklen),20.99,499.5,0.89,0.9,0.85,0.85,7.43,7.46,4.15,4.44,-1279.27,3005.23,0.0,0.0,-13.01,5307.89,-6.35,-6.35,6.44,6.45,0.04,0.05,0.0,21.0,3.53,0.0,3.53,7.07,7.05,0.01,0.0,0.0,0.0,0.0,7.07,7.05,0.01,0.0,12.0
705,24.06.2020,16:01:39,Referenz I o. Nadel Referenz I (60 Zyklen),Referenz I (60 Zyklen),20.98,998.0,1.74,1.74,1.7,1.69,7.24,7.22,4.15,4.44,-1262.81,3015.29,0.0,0.0,-12.84,5092.83,-6.35,-6.35,6.44,6.45,0.04,0.05,0.0,21.0,3.53,0.0,3.53,7.06,7.05,0.01,0.0,0.0,0.0,0.0,7.06,7.05,0.01,0.0,12.0
706,24.06.2020,16:01:42,Referenz I o. Nadel Referenz I (60 Zyklen),Referenz I (60 Zyklen),20.98,1497.0,2.59,2.58,2.54,2.53,7.17,7.15,4.15,4.43,-1267.88,3015.23,0.0,0.0,-12.89,5094.2,-6.35,-6.35,6.44,6.45,0.04,0.05,0.0,21.0,3.52,0.0,3.53,7.05,7.05,0.01,0.0,0.0,0.0,0.0,7.05,7.05,0.01,0.0,12.0
707,24.06.2020,16:01:45,Referenz I o. Nadel Referenz I (60 Zyklen),Referenz I (60 Zyklen),20.97,1997.0,3.43,3.43,3.38,3.38,7.12,7.13,4.15,4.43,-1270.76,3015.21,0.0,0.0,-12.92,5094.62,-6.35,-6.35,6.44,6.45,0.04,0.05,0.0,21.0,3.52,0.0,3.53,7.03,7.05,0.01,0.0,0.0,0.0,0.0,7.03,7.05,0.01,0.0,12.0
708,24.06.2020,16:01:49,Referenz I o. Nadel Referenz I (60 Zyklen),Referenz I (60 Zyklen),24.01,499.5,0.84,0.83,0.79,0.79,6.97,6.94,4.15,5.08,-641.86,3081.2,0.0,0.0,-6.5,3683.06,-6.35,-6.35,6.44,6.45,0.04,0.05,0.0,24.0,3.3,0.0,3.3,6.6,6.59,0.01,0.0,0.0,0.0,0.0,6.6,6.59,0.01,0.0,12.0
709,24.06.2020,16:01:53,Referenz I o. Nadel Referenz I (60 Zyklen),Referenz I (60 Zyklen),23.95,998.0,1.63,1.65,1.59,1.6,6.79,6.84,4.15,5.06,-639.8,3091.56,0.0,0.0,-6.48,3461.62,-6.35,-6.35,6.44,6.45,0.04,0.05,0.0,24.0,3.3,0.0,3.3,6.61,6.59,0.01,0.0,0.0,0.0,0.0,6.61,6.59,0.01,0.0,12.0
710,24.06.2020,16:01:56,Referenz I o. Nadel Referenz I (60 Zyklen),Referenz I (60 Zyklen),24.0,1498.0,2.42,2.42,2.37,2.37,6.69,6.7,4.15,5.07,-637.35,3091.47,0.0,0.0,-6.45,3463.48,-6.35,-6.35,6.44,6.45,0.04,0.05,0.0,24.0,3.28,0.0,3.3,6.57,6.59,0.01,0.0,0.0,0.0,0.0,6.57,6.59,0.01,0.0,12.0
711,24.06.2020,16:02:00,Referenz I o. Nadel Referenz I (60 Zyklen),Referenz I (60 Zyklen),23.98,1997.0,3.22,3.22,3.17,3.17,6.68,6.69,4.15,5.07,-639.92,3091.49,0.0,0.0,-6.48,3463.1,-6.35,-6.35,6.44,6.45,0.04,0.05,0.0,24.0,3.3,0.0,3.3,6.59,6.59,0.01,0.0,0.0,0.0,0.0,6.59,6.59,0.01,0.0,12.0
712,24.06.2020,16:02:03,Referenz I o. Nadel Referenz I (60 Zyklen),Referenz I (60 Zyklen),26.99,499.5,0.8,0.8,0.76,0.75,6.67,6.64,4.15,5.7,-18.41,3158.09,0.0,0.0,-0.27,2038.47,-6.35,-6.35,6.44,6.45,0.04,0.05,0.0,27.0,3.15,0.01,3.12,6.3,6.24,0.02,0.0,0.0,0.0,0.0,6.3,6.24,0.02,0.0,12.0
713,24.06.2020,16:02:07,Referenz I o. Nadel Referenz I (60 Zyklen),Referenz I (60 Zyklen),26.96,998.0,1.54,1.54,1.5,1.5,6.41,6.42,4.15,5.7,-16.09,3168.73,0.0,0.0,-0.25,1810.94,-6.35,-6.35,6.44,6.45,0.04,0.05,0.0,27.0,3.11,0.01,3.12,6.22,6.24,0.02,0.0,0.0,0.0,0.0,6.22,6.24,0.02,0.0,12.0
714,24.06.2020,16:02:11,Referenz I o. Nadel Referenz I (60 Zyklen),Referenz I (60 Zyklen),26.99,1497.0,2.29,2.28,2.25,2.23,6.36,6.31,4.15,5.71,-8.02,3168.63,0.0,0.0,-0.17,1813.09,-6.35,-6.35,6.44,6.45,0.04,0.05,0.0,27.0,3.12,0.01,3.12,6.23,6.24,0.02,0.0,0.0,0.0,0.0,6.23,6.24,0.02,0.0,12.0
715,24.06.2020,16:02:14,Referenz I o. Nadel Referenz I (60 Zyklen),Referenz I (60 Zyklen),26.98,1997.0,3.03,3.03,2.98,2.98,6.29,6.3,4.15,5.7,-13.84,3168.64,0.0,0.0,-0.22,1812.98,-6.35,-6.35,6.44,6.45,0.04,0.05,0.0,27.0,3.1,0.01,3.12,6.2,6.24,0.02,0.0,0.0,0.0,0.0,6.2,6.24,0.02,0.0,12.0
716,24.06.2020,16:02:17,Referenz I o. Nadel Referenz I (60 Zyklen),Referenz I (60 Zyklen),29.92,499.5,0.75,0.76,0.71,0.71,6.25,6.31,4.15,6.33,592.52,3233.14,0.0,0.0,5.72,433.44,-6.35,-6.35,6.44,6.45,0.04,0.05,0.0,30.0,2.94,0.0,2.95,5.88,5.89,0.01,0.0,0.0,0.0,0.0,5.88,5.89,0.01,0.0,12.0
717,24.06.2020,16:02:22,Referenz I o. Nadel Referenz I (60 Zyklen),Referenz I (60 Zyklen),29.94,997.0,1.46,1.47,1.42,1.42,6.08,6.11,4.15,6.33,613.49,3243.88,0.0,0.0,5.92,203.59,-6.35,-6.35,6.44,6.45,0.04,0.05,0.0,30.0,2.95,0.0,2.95,5.9,5.89,0.01,0.0,0.0,0.0,0.0,5.9,5.89,0.01,0.0,12.0
718,24.06.2020,16:02:25,Referenz I o. Nadel Referenz I (60 Zyklen),Referenz I (60 Zyklen),29.95,1497.0,2.17,2.17,2.13,2.13,6.03,6.03,4.15,6.33,611.86,3243.83,0.0,0.0,5.9,204.78,-6.35,-6.35,6.44,6.45,0.04,0.05,0.0,30.0,2.95,0.0,2.95,5.91,5.89,0.01,0.0,0.0,0.0,0.0,5.91,5.89,0.01,0.0,12.0
719,24.06.2020,16:02:28,Referenz I o. Nadel Referenz I (60 Zyklen),Referenz I (60 Zyklen),29.95,1997.0,2.87,2.87,2.83,2.83,5.97,5.97,4.15,6.33,610.17,3243.8,0.0,0.0,5.89,205.24,-6.35,-6.35,6.44,6.45,0.04,0.05,0.0,30.0,2.94,0.0,2.95,5.88,5.89,0.01,0.0,0.0,0.0,0.0,5.88,5.89,0.01,0.0,12.0
720,24.06.2020,16:02:38,Referenz I o. Nadel Referenz I (60 Zyklen),Referenz I (60 Zyklen),1.04,499.5,3.33,3.31,3.28,3.27,27.63,27.53,4.15,0.22,-5431.87,2455.18,0.0,0.0,-59.58,17072.66,-6.35,-6.35,6.44,6.45,0.04,0.05,0.0,1.0,13.63,0.04,13.53,27.27,27.05,0.08,0.0,0.0,0.0,0.0,27.27,27.05,0.08,0.0,13.0
721,24.06.2020,16:02:41,Referenz I o. Nadel Referenz I (60 Zyklen),Referenz I (60 Zyklen),1.04,997.0,6.55,6.55,6.51,6.5,27.27,27.27,4.15,0.22,-5428.62,2463.53,0.0,0.0,-59.54,16894.13,-6.35,-6.35,6.44,6.45,0.04,0.05,0.0,1.0,13.54,0.04,13.53,27.08,27.05,0.08,0.0,0.0,0.0,0.0,27.08,27.05,0.08,0.0,13.0
722,24.06.2020,16:02:44,Referenz I o. Nadel Referenz I (60 Zyklen),Referenz I (60 Zyklen),1.04,1497.0,9.77,9.77,9.73,9.72,27.1,27.08,4.15,0.22,-5432.37,2463.62,0.0,0.0,-59.59,16892.26,-6.35,-6.35,6.44,6.45,0.04,0.05,0.0,1.0,13.49,0.04,13.53,26.98,27.05,0.08,0.0,0.0,0.0,0.0,26.98,27.05,0.08,0.0,13.0
723,24.06.2020,16:02:48,Referenz I o. Nadel Referenz I (60 Zyklen),Referenz I (60 Zyklen),1.04,1997.0,12.98,12.98,12.94,12.93,26.97,26.98,4.15,0.22,-5428.06,2463.62,0.0,0.0,-59.54,16892.3,-6.35,-6.35,6.44,6.45,0.04,0.05,0.0,1.0,13.44,0.04,13.53,26.88,27.05,0.08,0.0,0.0,0.0,0.0,26.88,27.05,0.08,0.0,13.0
724,24.06.2020,16:02:51,Referenz I o. Nadel Referenz I (60 Zyklen),Referenz I (60 Zyklen),2.02,499.5,2.48,2.49,2.44,2.44,20.63,20.67,4.15,0.43,-5232.09,2472.52,0.0,0.0,-57.14,16701.83,-6.35,-6.35,6.44,6.45,0.04,0.05,0.0,2.0,10.13,0.01,10.11,20.27,20.21,0.02,0.0,0.0,0.0,0.0,20.27,20.21,0.02,0.0,13.0
725,24.06.2020,16:02:55,Referenz I o. Nadel Referenz I (60 Zyklen),Referenz I (60 Zyklen),2.04,997.0,4.91,4.91,4.86,4.86,20.42,20.42,4.15,0.43,-5229.71,2480.76,0.0,0.0,-57.11,16525.55,-6.35,-6.35,6.44,6.45,0.04,0.05,0.0,2.0,10.12,0.01,10.11,20.24,20.21,0.02,0.0,0.0,0.0,0.0,20.24,20.21,0.02,0.0,13.0
726,24.06.2020,16:02:59,Referenz I o. Nadel Referenz I (60 Zyklen),Referenz I (60 Zyklen),2.04,1497.0,7.33,7.32,7.29,7.27,20.32,20.29,4.15,0.43,-5228.58,2480.86,0.0,0.0,-57.1,16523.41,-6.35,-6.35,6.44,6.45,0.04,0.05,0.0,2.0,10.1,0.01,10.11,20.2,20.21,0.02,0.0,0.0,0.0,0.0,20.2,20.21,0.02,0.0,13.0
727,24.06.2020,16:03:02,Referenz I o. Nadel Referenz I (60 Zyklen),Referenz I (60 Zyklen),2.04,1997.0,9.74,9.74,9.7,9.69,20.25,20.23,4.15,0.43,-5228.58,2480.77,0.0,0.0,-57.1,16525.52,-6.35,-6.35,6.44,6.45,0.04,0.05,0.0,2.0,10.08,0.01,10.11,20.15,20.21,0.02,0.0,0.0,0.0,0.0,20.15,20.21,0.02,0.0,13.0
728,24.06.2020,16:03:05,Referenz I o. Nadel Referenz I (60 Zyklen),Referenz I (60 Zyklen),3.02,499.5,2.11,2.1,2.06,2.06,17.5,17.48,4.15,0.64,-5018.29,2514.99,0.0,0.0,-54.56,15793.51,-6.35,-6.35,6.44,6.45,0.04,0.05,0.0,3.0,8.57,0.01,8.55,17.13,17.11,0.02,0.0,0.0,0.0,0.0,17.13,17.11,0.02,0.0,13.0
729,24.06.2020,16:03:10,Referenz I o. Nadel Referenz I (60 Zyklen),Referenz I (60 Zyklen),3.03,997.0,4.16,4.17,4.12,4.12,17.33,17.35,4.15,0.64,-5013.78,2523.39,0.0,0.0,-54.5,15613.78,-6.35,-6.35,6.44,6.45,0.04,0.05,0.0,3.0,8.57,0.01,8.55,17.14,17.11,0.02,0.0,0.0,0.0,0.0,17.14,17.11,0.02,0.0,13.0
730,24.06.2020,16:03:13,Referenz I o. Nadel Referenz I (60 Zyklen),Referenz I (60 Zyklen),3.03,1497.0,6.21,6.21,6.17,6.16,17.22,17.22,4.15,0.64,-5015.84,2523.41,0.0,0.0,-54.53,15613.46,-6.35,-6.35,6.44,6.45,0.04,0.05,0.0,3.0,8.55,0.01,8.55,17.1,17.11,0.02,0.0,0.0,0.0,0.0,17.1,17.11,0.02,0.0,13.0
731,24.06.2020,16:03:16,Referenz I o. Nadel Referenz I (60 Zyklen),Referenz I (60 Zyklen),3.03,1997.0,8.25,8.26,8.21,8.21,17.15,17.17,4.15,0.64,-5019.6,2523.41,0.0,0.0,-54.57,15613.46,-6.35,-6.35,6.44,6.45,0.04,0.05,0.0,3.0,8.53,0.01,8.55,17.06,17.11,0.02,0.0,0.0,0.0,0.0,17.06,17.11,0.02,0.0,13.0
732,24.06.2020,16:03:19,Referenz I o. Nadel Referenz I (60 Zyklen),Referenz I (60 Zyklen),5.02,499.5,1.71,1.71,1.67,1.66,14.22,14.17,4.15,1.06,-4603.69,2565.73,0.0,0.0,-49.62,14708.3,-6.35,-6.35,6.44,6.45,0.04,0.05,0.0,5.0,6.93,0.01,6.91,13.85,13.81,0.02,0.0,0.0,0.0,0.0,13.85,13.81,0.02,0.0,13.0
733,24.06.2020,16:03:24,Referenz I o. Nadel Referenz I (60 Zyklen),Referenz I (60 Zyklen),5.02,998.0,3.37,3.37,3.32,3.32,14.0,14.02,4.15,1.06,-4600.38,2574.31,0.0,0.0,-49.58,14524.74,-6.35,-6.35,6.44,6.45,0.04,0.05,0.0,5.0,6.91,0.01,6.91,13.81,13.81,0.02,0.0,0.0,0.0,0.0,13.81,13.81,0.02,0.0,13.0
734,24.06.2020,16:03:27,Referenz I o. Nadel Referenz I (60 Zyklen),Referenz I (60 Zyklen),5.03,1497.0,5.02,5.01,4.98,4.96,13.92,13.89,4.15,1.06,-4603.13,2574.27,0.0,0.0,-49.61,14525.69,-6.35,-6.35,6.44,6.45,0.04,0.05,0.0,5.0,6.9,0.01,6.91,13.8,13.81,0.02,0.0,0.0,0.0,0.0,13.8,13.81,0.02,0.0,13.0
735,24.06.2020,16:03:30,Referenz I o. Nadel Referenz I (60 Zyklen),Referenz I (60 Zyklen),5.02,1997.0,6.67,6.68,6.63,6.63,13.87,13.88,4.15,1.06,-4604.7,2574.33,0.0,0.0,-49.63,14524.32,-6.35,-6.35,6.44,6.45,0.04,0.05,0.0,5.0,6.89,0.01,6.91,13.78,13.81,0.02,0.0,0.0,0.0,0.0,13.78,13.81,0.02,0.0,13.0
736,24.06.2020,16:03:34,Referenz I o. Nadel Referenz I (60 Zyklen),Referenz I (60 Zyklen),6.03,499.5,1.58,1.58,1.53,1.53,13.1,13.12,4.15,1.27,-4393.39,2602.47,0.0,0.0,-47.15,13922.45,-6.35,-6.35,6.44,6.45,0.04,0.05,0.0,6.0,6.37,0.01,6.34,12.73,12.69,0.02,0.0,0.0,0.0,0.0,12.73,12.69,0.02,0.0,13.0
737,24.06.2020,16:03:38,Referenz I o. Nadel Referenz I (60 Zyklen),Referenz I (60 Zyklen),6.02,998.0,3.09,3.09,3.05,3.05,12.85,12.87,4.15,1.27,-4392.39,2611.22,0.0,0.0,-47.13,13735.29,-6.35,-6.35,6.44,6.45,0.04,0.05,0.0,6.0,6.33,0.01,6.34,12.67,12.69,0.02,0.0,0.0,0.0,0.0,12.67,12.69,0.02,0.0,13.0
738,24.06.2020,16:03:41,Referenz I o. Nadel Referenz I (60 Zyklen),Referenz I (60 Zyklen),6.03,1497.0,4.61,4.62,4.57,4.58,12.79,12.82,4.15,1.27,-4390.7,2611.17,0.0,0.0,-47.11,13736.28,-6.35,-6.35,6.44,6.45,0.04,0.05,0.0,6.0,6.34,0.01,6.34,12.67,12.69,0.02,0.0,0.0,0.0,0.0,12.67,12.69,0.02,0.0,13.0
739,24.06.2020,16:03:45,Referenz I o. Nadel Referenz I (60 Zyklen),Referenz I (60 Zyklen),6.02,1997.0,6.14,6.14,6.1,6.09,12.76,12.76,4.15,1.27,-4391.45,2611.13,0.0,0.0,-47.12,13737.12,-6.35,-6.35,6.44,6.45,0.04,0.05,0.0,6.0,6.33,0.01,6.34,12.67,12.69,0.02,0.0,0.0,0.0,0.0,12.67,12.69,0.02,0.0,13.0
740,24.06.2020,16:03:48,Referenz I o. Nadel Referenz I (60 Zyklen),Referenz I (60 Zyklen),9.02,499.5,1.32,1.32,1.28,1.27,11.0,10.96,4.15,1.91,-3774.89,2678.42,0.0,0.0,-40.02,12297.94,-6.35,-6.35,6.44,6.45,0.04,0.05,0.0,9.0,5.32,0.01,5.29,10.63,10.58,0.02,0.0,0.0,0.0,0.0,10.63,10.58,0.02,0.0,13.0
741,24.06.2020,16:03:52,Referenz I o. Nadel Referenz I (60 Zyklen),Referenz I (60 Zyklen),9.02,998.0,2.59,2.59,2.54,2.54,10.76,10.76,4.15,1.91,-3775.33,2687.43,0.0,0.0,-40.02,12105.3,-6.35,-6.35,6.44,6.45,0.04,0.05,0.0,9.0,5.29,0.01,5.29,10.57,10.58,0.02,0.0,0.0,0.0,0.0,10.57,10.58,0.02,0.0,13.0
742,24.06.2020,16:03:56,Referenz I o. Nadel Referenz I (60 Zyklen),Referenz I (60 Zyklen),9.03,1497.0,3.85,3.85,3.81,3.81,10.68,10.69,4.15,1.91,-3774.26,2687.38,0.0,0.0,-40.01,12106.39,-6.35,-6.35,6.44,6.45,0.04,0.05,0.0,9.0,5.28,0.01,5.29,10.56,10.58,0.02,0.0,0.0,0.0,0.0,10.56,10.58,0.02,0.0,13.0
743,24.06.2020,16:03:59,Referenz I o. Nadel Referenz I (60 Zyklen),Referenz I (60 Zyklen),9.02,1997.0,5.13,5.13,5.09,5.08,10.66,10.65,4.15,1.91,-3774.39,2687.22,0.0,0.0,-40.01,12109.66,-6.35,-6.35,6.44,6.45,0.04,0.05,0.0,9.0,5.29,0.01,5.29,10.57,10.58,0.02,0.0,0.0,0.0,0.0,10.57,10.58,0.02,0.0,13.0
744,24.06.2020,16:04:02,Referenz I o. Nadel Referenz I (60 Zyklen),Referenz I (60 Zyklen),9.98,499.5,1.26,1.26,1.21,1.22,10.45,10.51,4.15,2.11,-3567.91,2711.92,0.0,0.0,-37.67,11581.49,-6.35,-6.35,6.44,6.45,0.04,0.05,0.0,10.0,5.04,0.01,5.03,10.09,10.05,0.01,0.0,0.0,0.0,0.0,10.09,10.05,0.01,0.0,13.0
745,24.06.2020,16:04:07,Referenz I o. Nadel Referenz I (60 Zyklen),Referenz I (60 Zyklen),10.02,998.0,2.46,2.46,2.42,2.42,10.25,10.24,4.15,2.12,-3559.21,2721.08,0.0,0.0,-37.57,11385.6,-6.35,-6.35,6.44,6.45,0.04,0.05,0.0,10.0,5.03,0.01,5.03,10.06,10.05,0.01,0.0,0.0,0.0,0.0,10.06,10.05,0.01,0.0,13.0
746,24.06.2020,16:04:10,Referenz I o. Nadel Referenz I (60 Zyklen),Referenz I (60 Zyklen),10.02,1497.0,3.66,3.67,3.62,3.62,10.15,10.17,4.15,2.12,-3558.33,2721.04,0.0,0.0,-37.56,11386.38,-6.35,-6.35,6.44,6.45,0.04,0.05,0.0,10.0,5.01,0.01,5.03,10.02,10.05,0.01,0.0,0.0,0.0,0.0,10.02,10.05,0.01,0.0,13.0
747,24.06.2020,16:04:13,Referenz I o. Nadel Referenz I (60 Zyklen),Referenz I (60 Zyklen),10.02,1997.0,4.87,4.88,4.83,4.83,10.12,10.13,4.15,2.12,-3558.46,2721.0,0.0,0.0,-37.57,11387.29,-6.35,-6.35,6.44,6.45,0.04,0.05,0.0,10.0,5.02,0.01,5.03,10.03,10.05,0.01,0.0,0.0,0.0,0.0,10.03,10.05,0.01,0.0,13.0
748,24.06.2020,16:04:16,Referenz I o. Nadel Referenz I (60 Zyklen),Referenz I (60 Zyklen),12.0,499.5,1.17,1.16,1.12,1.11,9.68,9.64,4.15,2.54,-3152.31,2761.36,0.0,0.0,-33.03,10524.01,-6.35,-6.35,6.44,6.45,0.04,0.05,0.0,12.0,4.66,0.01,4.63,9.31,9.25,0.02,0.0,0.0,0.0,0.0,9.31,9.25,0.02,0.0,13.0
749,24.06.2020,16:04:21,Referenz I o. Nadel Referenz I (60 Zyklen),Referenz I (60 Zyklen),12.0,998.0,2.27,2.26,2.23,2.22,9.44,9.41,4.15,2.54,-3146.99,2770.52,0.0,0.0,-32.97,10328.02,-6.35,-6.35,6.44,6.45,0.04,0.05,0.0,12.0,4.63,0.01,4.63,9.25,9.25,0.02,0.0,0.0,0.0,0.0,9.25,9.25,0.02,0.0,13.0
750,24.06.2020,16:04:24,Referenz I o. Nadel Referenz I (60 Zyklen),Referenz I (60 Zyklen),12.02,1497.0,3.37,3.38,3.32,3.33,9.34,9.37,4.15,2.54,-3145.62,2770.56,0.0,0.0,-32.95,10327.31,-6.35,-6.35,6.44,6.45,0.04,0.05,0.0,12.0,4.61,0.01,4.63,9.22,9.25,0.02,0.0,0.0,0.0,0.0,9.22,9.25,0.02,0.0,13.0
751,24.06.2020,16:04:27,Referenz I o. Nadel Referenz I (60 Zyklen),Referenz I (60 Zyklen),12.01,1997.0,4.48,4.49,4.44,4.44,9.31,9.33,4.15,2.54,-3151.0,2770.46,0.0,0.0,-33.01,10329.36,-6.35,-6.35,6.44,6.45,0.04,0.05,0.0,12.0,4.61,0.01,4.63,9.22,9.25,0.02,0.0,0.0,0.0,0.0,9.22,9.25,0.02,0.0,13.0
752,24.06.2020,16:04:31,Referenz I o. Nadel Referenz I (60 Zyklen),Referenz I (60 Zyklen),15.02,499.5,1.05,1.05,1.01,1.0,8.72,8.72,4.15,3.17,-2522.6,2841.84,0.0,0.0,-26.14,8802.61,-6.35,-6.35,6.44,6.45,0.04,0.05,0.0,15.0,4.17,0.01,4.16,8.35,8.32,0.01,0.0,0.0,0.0,0.0,8.35,8.32,0.01,0.0,13.0
753,24.06.2020,16:04:35,Referenz I o. Nadel Referenz I (60 Zyklen),Referenz I (60 Zyklen),15.01,998.0,2.05,2.04,2.0,2.0,8.51,8.5,4.15,3.17,-2516.09,2851.33,0.0,0.0,-26.07,8599.76,-6.35,-6.35,6.44,6.45,0.04,0.05,0.0,15.0,4.16,0.01,4.16,8.33,8.32,0.01,0.0,0.0,0.0,0.0,8.33,8.32,0.01,0.0,13.0
754,24.06.2020,16:04:38,Referenz I o. Nadel Referenz I (60 Zyklen),Referenz I (60 Zyklen),15.01,1497.0,3.04,3.05,2.99,3.0,8.42,8.45,4.15,3.17,-2518.6,2851.33,0.0,0.0,-26.09,8599.69,-6.35,-6.35,6.44,6.45,0.04,0.05,0.0,15.0,4.15,0.01,4.16,8.29,8.32,0.01,0.0,0.0,0.0,0.0,8.29,8.32,0.01,0.0,13.0
755,24.06.2020,16:04:42,Referenz I o. Nadel Referenz I (60 Zyklen),Referenz I (60 Zyklen),15.01,1997.0,4.03,4.03,3.99,3.99,8.38,8.38,4.15,3.17,-2519.1,2851.32,0.0,0.0,-26.1,8599.83,-6.35,-6.35,6.44,6.45,0.04,0.05,0.0,15.0,4.15,0.01,4.16,8.29,8.32,0.01,0.0,0.0,0.0,0.0,8.29,8.32,0.01,0.0,13.0
756,24.06.2020,16:04:45,Referenz I o. Nadel Referenz I (60 Zyklen),Referenz I (60 Zyklen),17.98,499.5,0.96,0.96,0.92,0.91,7.97,7.99,4.15,3.8,-1897.9,2922.67,0.0,0.0,-19.46,7073.78,-6.35,-6.35,6.44,6.45,0.04,0.05,0.0,18.0,3.8,0.0,3.8,7.6,7.6,0.01,0.0,0.0,0.0,0.0,7.6,7.6,0.01,0.0,13.0
757,24.06.2020,16:04:49,Referenz I o. Nadel Referenz I (60 Zyklen),Referenz I (60 Zyklen),18.01,998.0,1.88,1.87,1.83,1.82,7.8,7.77,4.15,3.81,-1888.64,2932.47,0.0,0.0,-19.37,6864.24,-6.35,-6.35,6.44,6.45,0.04,0.05,0.0,18.0,3.81,0.0,3.8,7.61,7.6,0.01,0.0,0.0,0.0,0.0,7.61,7.6,0.01,0.0,13.0
758,24.06.2020,16:04:53,Referenz I o. Nadel Referenz I (60 Zyklen),Referenz I (60 Zyklen),17.99,1497.0,2.78,2.79,2.74,2.75,7.71,7.74,4.15,3.8,-1891.14,2932.41,0.0,0.0,-19.39,6865.41,-6.35,-6.35,6.44,6.45,0.04,0.05,0.0,18.0,3.79,0.0,3.8,7.58,7.6,0.01,0.0,0.0,0.0,0.0,7.58,7.6,0.01,0.0,13.0
759,24.06.2020,16:04:56,Referenz I o. Nadel Referenz I (60 Zyklen),Referenz I (60 Zyklen),17.99,1997.0,3.7,3.7,3.65,3.65,7.68,7.68,4.15,3.8,-1894.65,2932.35,0.0,0.0,-19.43,6866.88,-6.35,-6.35,6.44,6.45,0.04,0.05,0.0,18.0,3.79,0.0,3.8,7.59,7.6,0.01,0.0,0.0,0.0,0.0,7.59,7.6,0.01,0.0,13.0
760,24.06.2020,16:04:59,Referenz I o. Nadel Referenz I (60 Zyklen),Referenz I (60 Zyklen),19.99,499.5,0.92,0.91,0.87,0.87,7.61,7.58,4.15,4.23,-1483.12,2974.4,0.0,0.0,-15.12,5967.35,-6.35,-6.35,6.44,6.45,0.04,0.05,0.0,20.0,3.62,0.0,3.61,7.24,7.22,0.01,0.0,0.0,0.0,0.0,7.24,7.22,0.01,0.0,13.0
761,24.06.2020,16:05:04,Referenz I o. Nadel Referenz I (60 Zyklen),Referenz I (60 Zyklen),19.94,998.0,1.78,1.78,1.74,1.74,7.41,7.42,4.15,4.22,-1476.68,2984.33,0.0,0.0,-15.05,5754.99,-6.35,-6.35,6.44,6.45,0.04,0.05,0.0,20.0,3.62,0.0,3.61,7.23,7.22,0.01,0.0,0.0,0.0,0.0,7.23,7.22,0.01,0.0,13.0
762,24.06.2020,16:05:07,Referenz I o. Nadel Referenz I (60 Zyklen),Referenz I (60 Zyklen),19.94,1497.0,2.65,2.64,2.6,2.6,7.34,7.33,4.15,4.21,-1481.62,2984.23,0.0,0.0,-15.1,5757.07,-6.35,-6.35,6.44,6.45,0.04,0.05,0.0,20.0,3.61,0.0,3.61,7.22,7.22,0.01,0.0,0.0,0.0,0.0,7.22,7.22,0.01,0.0,13.0
763,24.06.2020,16:05:10,Referenz I o. Nadel Referenz I (60 Zyklen),Referenz I (60 Zyklen),19.95,1997.0,3.51,3.52,3.47,3.47,7.29,7.31,4.15,4.22,-1484.5,2984.29,0.0,0.0,-15.13,5755.83,-6.35,-6.35,6.44,6.45,0.04,0.05,0.0,20.0,3.6,0.0,3.61,7.2,7.22,0.01,0.0,0.0,0.0,0.0,7.2,7.22,0.01,0.0,13.0
764,24.06.2020,16:05:13,Referenz I o. Nadel Referenz I (60 Zyklen),Referenz I (60 Zyklen),20.94,499.5,0.9,0.89,0.85,0.85,7.44,7.43,4.15,4.43,-1286.22,3005.25,0.0,0.0,-13.08,5307.58,-6.35,-6.35,6.44,6.45,0.04,0.05,0.0,21.0,3.54,0.01,3.53,7.08,7.05,0.01,0.0,0.0,0.0,0.0,7.08,7.05,0.01,0.0,13.0
765,24.06.2020,16:05:18,Referenz I o. Nadel Referenz I (60 Zyklen),Referenz I (60 Zyklen),20.96,998.0,1.74,1.74,1.7,1.69,7.23,7.23,4.15,4.43,-1271.13,3015.23,0.0,0.0,-12.92,5094.2,-6.35,-6.35,6.44,6.45,0.04,0.05,0.0,21.0,3.52,0.01,3.53,7.05,7.05,0.01,0.0,0.0,0.0,0.0,7.05,7.05,0.01,0.0,13.0
766,24.06.2020,16:05:21,Referenz I o. Nadel Referenz I (60 Zyklen),Referenz I (60 Zyklen),20.99,1497.0,2.59,2.58,2.55,2.53,7.18,7.16,4.15,4.44,-1268.0,3015.09,0.0,0.0,-12.89,5097.02,-6.35,-6.35,6.44,6.45,0.04,0.05,0.0,21.0,3.53,0.01,3.53,7.06,7.05,0.01,0.0,0.0,0.0,0.0,7.06,7.05,0.01,0.0,13.0
767,24.06.2020,16:05:24,Referenz I o. Nadel Referenz I (60 Zyklen),Referenz I (60 Zyklen),20.99,1997.0,3.42,3.43,3.38,3.39,7.11,7.14,4.15,4.44,-1271.07,3015.14,0.0,0.0,-12.92,5096.07,-6.35,-6.35,6.44,6.45,0.04,0.05,0.0,21.0,3.51,0.01,3.53,7.02,7.05,0.01,0.0,0.0,0.0,0.0,7.02,7.05,0.01,0.0,13.0
768,24.06.2020,16:05:28,Referenz I o. Nadel Referenz I (60 Zyklen),Referenz I (60 Zyklen),24.01,499.5,0.84,0.84,0.8,0.8,6.98,7.02,4.15,5.08,-647.12,3080.88,0.0,0.0,-6.55,3689.88,-6.35,-6.35,6.44,6.45,0.04,0.05,0.0,24.0,3.31,0.01,3.3,6.61,6.6,0.01,0.0,0.0,0.0,0.0,6.61,6.6,0.01,0.0,13.0
769,24.06.2020,16:05:32,Referenz I o. Nadel Referenz I (60 Zyklen),Referenz I (60 Zyklen),23.99,997.0,1.64,1.63,1.59,1.58,6.81,6.78,4.15,5.07,-636.67,3091.09,0.0,0.0,-6.45,3471.51,-6.35,-6.35,6.44,6.45,0.04,0.05,0.0,24.0,3.31,0.01,3.3,6.63,6.6,0.01,0.0,0.0,0.0,0.0,6.63,6.6,0.01,0.0,13.0
770,24.06.2020,16:05:35,Referenz I o. Nadel Referenz I (60 Zyklen),Referenz I (60 Zyklen),24.0,1498.0,2.42,2.42,2.38,2.38,6.71,6.71,4.15,5.07,-636.54,3091.18,0.0,0.0,-6.45,3469.68,-6.35,-6.35,6.44,6.45,0.04,0.05,0.0,24.0,3.29,0.01,3.3,6.59,6.6,0.01,0.0,0.0,0.0,0.0,6.59,6.6,0.01,0.0,13.0
771,24.06.2020,16:05:39,Referenz I o. Nadel Referenz I (60 Zyklen),Referenz I (60 Zyklen),23.99,1997.0,3.21,3.22,3.16,3.17,6.67,6.69,4.15,5.07,-642.17,3091.1,0.0,0.0,-6.5,3471.37,-6.35,-6.35,6.44,6.45,0.04,0.05,0.0,24.0,3.29,0.01,3.3,6.58,6.6,0.01,0.0,0.0,0.0,0.0,6.58,6.6,0.01,0.0,13.0
772,24.06.2020,16:05:42,Referenz I o. Nadel Referenz I (60 Zyklen),Referenz I (60 Zyklen),26.98,499.5,0.8,0.79,0.75,0.75,6.62,6.6,4.15,5.7,-23.17,3158.3,0.0,0.0,-0.32,2034.1,-6.35,-6.35,6.44,6.45,0.04,0.05,0.0,27.0,3.13,0.01,3.11,6.25,6.22,0.01,0.0,0.0,0.0,0.0,6.25,6.22,0.01,0.0,13.0
773,24.06.2020,16:05:46,Referenz I o. Nadel Referenz I (60 Zyklen),Referenz I (60 Zyklen),26.99,998.0,1.54,1.53,1.5,1.48,6.42,6.37,4.15,5.71,-11.34,3168.78,0.0,0.0,-0.2,1809.82,-6.35,-6.35,6.44,6.45,0.04,0.05,0.0,27.0,3.12,0.01,3.11,6.24,6.22,0.01,0.0,0.0,0.0,0.0,6.24,6.22,0.01,0.0,13.0
774,24.06.2020,16:05:50,Referenz I o. Nadel Referenz I (60 Zyklen),Referenz I (60 Zyklen),26.97,1497.0,2.28,2.28,2.24,2.23,6.32,6.32,4.15,5.7,-9.9,3168.75,0.0,0.0,-0.18,1810.59,-6.35,-6.35,6.44,6.45,0.04,0.05,0.0,27.0,3.1,0.01,3.11,6.2,6.22,0.01,0.0,0.0,0.0,0.0,6.2,6.22,0.01,0.0,13.0
775,24.06.2020,16:05:53,Referenz I o. Nadel Referenz I (60 Zyklen),Referenz I (60 Zyklen),26.96,1997.0,3.03,3.03,2.99,2.98,6.29,6.3,4.15,5.7,-14.84,3168.82,0.0,0.0,-0.23,1809.15,-6.35,-6.35,6.44,6.45,0.04,0.05,0.0,27.0,3.1,0.01,3.11,6.2,6.22,0.01,0.0,0.0,0.0,0.0,6.2,6.22,0.01,0.0,13.0
776,24.06.2020,16:05:56,Referenz I o. Nadel Referenz I (60 Zyklen),Referenz I (60 Zyklen),29.92,499.5,0.76,0.76,0.71,0.71,6.3,6.32,4.15,6.32,595.21,3233.29,0.0,0.0,5.74,430.16,-6.35,-6.35,6.44,6.45,0.04,0.05,0.0,30.0,2.97,0.01,2.95,5.93,5.9,0.01,0.0,0.0,0.0,0.0,5.93,5.9,0.01,0.0,13.0
777,24.06.2020,16:06:01,Referenz I o. Nadel Referenz I (60 Zyklen),Referenz I (60 Zyklen),29.93,998.0,1.46,1.46,1.42,1.42,6.09,6.08,4.15,6.33,611.86,3244.02,0.0,0.0,5.9,200.7,-6.35,-6.35,6.44,6.45,0.04,0.05,0.0,30.0,2.95,0.01,2.95,5.9,5.9,0.01,0.0,0.0,0.0,0.0,5.9,5.9,0.01,0.0,13.0
778,24.06.2020,16:06:04,Referenz I o. Nadel Referenz I (60 Zyklen),Referenz I (60 Zyklen),29.95,1497.0,2.16,2.17,2.12,2.12,6.0,6.0,4.15,6.33,611.3,3243.98,0.0,0.0,5.9,201.41,-6.35,-6.35,6.44,6.45,0.04,0.05,0.0,30.0,2.94,0.01,2.95,5.88,5.9,0.01,0.0,0.0,0.0,0.0,5.88,5.9,0.01,0.0,13.0
779,24.06.2020,16:06:07,Referenz I o. Nadel Referenz I (60 Zyklen),Referenz I (60 Zyklen),29.95,1997.0,2.88,2.88,2.83,2.83,5.98,5.98,4.15,6.33,608.73,3243.95,0.0,0.0,5.87,202.18,-6.35,-6.35,6.44,6.45,0.04,0.05,0.0,30.0,2.94,0.01,2.95,5.88,5.9,0.01,0.0,0.0,0.0,0.0,5.88,5.9,0.01,0.0,13.0
780,24.06.2020,16:06:17,Referenz I o. Nadel Referenz I (60 Zyklen),Referenz I (60 Zyklen),1.03,499.5,3.36,3.36,3.31,3.32,27.88,27.95,4.15,0.22,-5441.39,2457.18,0.0,0.0,-59.7,17029.93,-6.35,-6.35,6.44,6.45,0.04,0.05,0.0,1.0,13.76,0.04,13.67,27.52,27.34,0.08,0.0,0.0,0.0,0.0,27.52,27.34,0.08,0.0,14.0
781,24.06.2020,16:06:20,Referenz I o. Nadel Referenz I (60 Zyklen),Referenz I (60 Zyklen),1.04,997.0,6.63,6.62,6.58,6.58,27.59,27.57,4.15,0.22,-5434.5,2465.56,0.0,0.0,-59.61,16850.8,-6.35,-6.35,6.44,6.45,0.04,0.05,0.0,1.0,13.7,0.04,13.67,27.41,27.34,0.08,0.0,0.0,0.0,0.0,27.41,27.34,0.08,0.0,14.0
782,24.06.2020,16:06:23,Referenz I o. Nadel Referenz I (60 Zyklen),Referenz I (60 Zyklen),1.04,1497.0,9.88,9.88,9.84,9.83,27.4,27.38,4.15,0.22,-5430.5,2465.49,0.0,0.0,-59.57,16852.32,-6.35,-6.35,6.44,6.45,0.04,0.05,0.0,1.0,13.64,0.04,13.67,27.28,27.34,0.08,0.0,0.0,0.0,0.0,27.28,27.34,0.08,0.0,14.0
783,24.06.2020,16:06:27,Referenz I o. Nadel Referenz I (60 Zyklen),Referenz I (60 Zyklen),1.04,1997.0,13.12,13.11,13.07,13.07,27.26,27.25,4.15,0.22,-5429.87,2465.5,0.0,0.0,-59.56,16852.0,-6.35,-6.35,6.44,6.45,0.04,0.05,0.0,1.0,13.58,0.04,13.67,27.17,27.34,0.08,0.0,0.0,0.0,0.0,27.17,27.34,0.08,0.0,14.0
784,24.06.2020,16:06:30,Referenz I o. Nadel Referenz I (60 Zyklen),Referenz I (60 Zyklen),2.02,499.5,2.5,2.51,2.45,2.46,20.75,20.85,4.15,0.43,-5235.78,2474.03,0.0,0.0,-57.19,16669.63,-6.35,-6.35,6.44,6.45,0.04,0.05,0.0,2.0,10.19,0.02,10.16,20.39,20.31,0.03,0.0,0.0,0.0,0.0,20.39,20.31,0.03,0.0,14.0
785,24.06.2020,16:06:34,Referenz I o. Nadel Referenz I (60 Zyklen),Referenz I (60 Zyklen),2.03,998.0,4.93,4.94,4.89,4.89,20.52,20.53,4.15,0.43,-5229.09,2482.4,0.0,0.0,-57.1,16490.64,-6.35,-6.35,6.44,6.45,0.04,0.05,0.0,2.0,10.17,0.02,10.16,20.33,20.31,0.03,0.0,0.0,0.0,0.0,20.33,20.31,0.03,0.0,14.0
786,24.06.2020,16:06:38,Referenz I o. Nadel Referenz I (60 Zyklen),Referenz I (60 Zyklen),2.03,1497.0,7.36,7.36,7.32,7.32,20.41,20.41,4.15,0.43,-5231.03,2482.35,0.0,0.0,-57.13,16491.59,-6.35,-6.35,6.44,6.45,0.04,0.05,0.0,2.0,10.14,0.02,10.16,20.28,20.31,0.03,0.0,0.0,0.0,0.0,20.28,20.31,0.03,0.0,14.0
787,24.06.2020,16:06:41,Referenz I o. Nadel Referenz I (60 Zyklen),Referenz I (60 Zyklen),2.03,1997.0,9.78,9.79,9.74,9.75,20.33,20.35,4.15,0.43,-5229.52,2482.37,0.0,0.0,-57.11,16491.2,-6.35,-6.35,6.44,6.45,0.04,0.05,0.0,2.0,10.12,0.02,10.16,20.24,20.31,0.03,0.0,0.0,0.0,0.0,20.24,20.31,0.03,0.0,14.0
788,24.06.2020,16:06:44,Referenz I o. Nadel Referenz I (60 Zyklen),Referenz I (60 Zyklen),3.03,499.5,2.1,2.1,2.06,2.05,17.45,17.45,4.15,0.64,-5014.97,2512.67,0.0,0.0,-54.52,15843.24,-6.35,-6.35,6.44,6.45,0.04,0.05,0.0,3.0,8.54,0.01,8.53,17.08,17.07,0.02,0.0,0.0,0.0,0.0,17.08,17.07,0.02,0.0,14.0
789,24.06.2020,16:06:49,Referenz I o. Nadel Referenz I (60 Zyklen),Referenz I (60 Zyklen),3.03,998.0,4.16,4.15,4.11,4.1,17.28,17.24,4.15,0.64,-5012.78,2521.16,0.0,0.0,-54.49,15661.64,-6.35,-6.35,6.44,6.45,0.04,0.05,0.0,3.0,8.55,0.01,8.53,17.1,17.07,0.02,0.0,0.0,0.0,0.0,17.1,17.07,0.02,0.0,14.0
790,24.06.2020,16:06:52,Referenz I o. Nadel Referenz I (60 Zyklen),Referenz I (60 Zyklen),3.03,1497.0,6.2,6.19,6.16,6.15,17.19,17.17,4.15,0.64,-5013.72,2521.09,0.0,0.0,-54.5,15663.12,-6.35,-6.35,6.44,6.45,0.04,0.05,0.0,3.0,8.53,0.01,8.53,17.07,17.07,0.02,0.0,0.0,0.0,0.0,17.07,17.07,0.02,0.0,14.0
791,24.06.2020,16:06:55,Referenz I o. Nadel Referenz I (60 Zyklen),Referenz I (60 Zyklen),3.03,1997.0,8.24,8.25,8.19,8.2,17.11,17.14,4.15,0.64,-5014.15,2521.12,0.0,0.0,-54.51,15662.38,-6.35,-6.35,6.44,6.45,0.04,0.05,0.0,3.0,8.51,0.01,8.53,17.02,17.07,0.02,0.0,0.0,0.0,0.0,17.02,17.07,0.02,0.0,14.0
792,24.06.2020,16:06:58,Referenz I o. Nadel Referenz I (60 Zyklen),Referenz I (60 Zyklen),5.02,499.5,1.71,1.7,1.66,1.66,14.18,14.17,4.15,1.06,-4603.26,2564.49,0.0,0.0,-49.61,14734.84,-6.35,-6.35,6.44,6.45,0.04,0.05,0.0,5.0,6.91,0.0,6.9,13.82,13.8,0.01,0.0,0.0,0.0,0.0,13.82,13.8,0.01,0.0,14.0
793,24.06.2020,16:07:03,Referenz I o. Nadel Referenz I (60 Zyklen),Referenz I (60 Zyklen),5.02,997.0,3.36,3.37,3.32,3.32,14.0,14.03,4.15,1.06,-4603.13,2573.16,0.0,0.0,-49.61,14549.37,-6.35,-6.35,6.44,6.45,0.04,0.05,0.0,5.0,6.91,0.0,6.9,13.82,13.8,0.01,0.0,0.0,0.0,0.0,13.82,13.8,0.01,0.0,14.0
794,24.06.2020,16:07:06,Referenz I o. Nadel Referenz I (60 Zyklen),Referenz I (60 Zyklen),5.01,1497.0,5.02,5.02,4.97,4.97,13.91,13.9,4.15,1.06,-4605.2,2573.15,0.0,0.0,-49.63,14549.51,-6.35,-6.35,6.44,6.45,0.04,0.05,0.0,5.0,6.89,0.0,6.9,13.79,13.8,0.01,0.0,0.0,0.0,0.0,13.79,13.8,0.01,0.0,14.0
795,24.06.2020,16:07:09,Referenz I o. Nadel Referenz I (60 Zyklen),Referenz I (60 Zyklen),5.01,1997.0,6.68,6.66,6.63,6.61,13.88,13.84,4.15,1.06,-4606.89,2573.1,0.0,0.0,-49.65,14550.57,-6.35,-6.35,6.44,6.45,0.04,0.05,0.0,5.0,6.89,0.0,6.9,13.79,13.8,0.01,0.0,0.0,0.0,0.0,13.79,13.8,0.01,0.0,14.0
796,24.06.2020,16:07:13,Referenz I o. Nadel Referenz I (60 Zyklen),Referenz I (60 Zyklen),6.03,499.5,1.57,1.58,1.52,1.54,13.03,13.14,4.15,1.27,-4395.34,2602.19,0.0,0.0,-47.17,13928.43,-6.35,-6.35,6.44,6.45,0.04,0.05,0.0,6.0,6.33,0.0,6.34,12.66,12.68,0.01,0.0,0.0,0.0,0.0,12.66,12.68,0.01,0.0,14.0
797,24.06.2020,16:07:17,Referenz I o. Nadel Referenz I (60 Zyklen),Referenz I (60 Zyklen),6.02,997.0,3.1,3.1,3.05,3.05,12.89,12.89,4.15,1.27,-4393.27,2610.96,0.0,0.0,-47.14,13740.89,-6.35,-6.35,6.44,6.45,0.04,0.05,0.0,6.0,6.35,0.0,6.34,12.7,12.68,0.01,0.0,0.0,0.0,0.0,12.7,12.68,0.01,0.0,14.0
798,24.06.2020,16:07:20,Referenz I o. Nadel Referenz I (60 Zyklen),Referenz I (60 Zyklen),6.03,1497.0,4.62,4.61,4.57,4.57,12.8,12.79,4.15,1.27,-4390.64,2610.86,0.0,0.0,-47.11,13742.96,-6.35,-6.35,6.44,6.45,0.04,0.05,0.0,6.0,6.34,0.0,6.34,12.68,12.68,0.01,0.0,0.0,0.0,0.0,12.68,12.68,0.01,0.0,14.0
799,24.06.2020,16:07:24,Referenz I o. Nadel Referenz I (60 Zyklen),Referenz I (60 Zyklen),6.02,1997.0,6.14,6.14,6.1,6.09,12.77,12.75,4.15,1.27,-4389.01,2610.89,0.0,0.0,-47.1,13742.4,-6.35,-6.35,6.44,6.45,0.04,0.05,0.0,6.0,6.34,0.0,6.34,12.68,12.68,0.01,0.0,0.0,0.0,0.0,12.68,12.68,0.01,0.0,14.0
800,24.06.2020,16:07:27,Referenz I o. Nadel Referenz I (60 Zyklen),Referenz I (60 Zyklen),9.02,499.5,1.32,1.33,1.28,1.28,10.99,11.04,4.15,1.91,-3772.76,2678.39,0.0,0.0,-39.99,12298.65,-6.35,-6.35,6.44,6.45,0.04,0.05,0.0,9.0,5.31,0.01,5.29,10.62,10.59,0.01,0.0,0.0,0.0,0.0,10.62,10.59,0.01,0.0,14.0
801,24.06.2020,16:07:31,Referenz I o. Nadel Referenz I (60 Zyklen),Referenz I (60 Zyklen),9.01,998.0,2.59,2.59,2.55,2.54,10.78,10.77,4.15,1.9,-3773.57,2687.22,0.0,0.0,-40.0,12109.84,-6.35,-6.35,6.44,6.45,0.04,0.05,0.0,9.0,5.3,0.01,5.29,10.6,10.59,0.01,0.0,0.0,0.0,0.0,10.6,10.59,0.01,0.0,14.0
802,24.06.2020,16:07:35,Referenz I o. Nadel Referenz I (60 Zyklen),Referenz I (60 Zyklen),9.02,1498.0,3.86,3.86,3.82,3.82,10.7,10.7,4.15,1.91,-3774.2,2687.32,0.0,0.0,-40.01,12107.55,-6.35,-6.35,6.44,6.45,0.04,0.05,0.0,9.0,5.29,0.01,5.29,10.58,10.59,0.01,0.0,0.0,0.0,0.0,10.58,10.59,0.01,0.0,14.0
803,24.06.2020,16:07:38,Referenz I o. Nadel Referenz I (60 Zyklen),Referenz I (60 Zyklen),9.02,1997.0,5.12,5.13,5.08,5.08,10.65,10.66,4.15,1.91,-3773.89,2687.28,0.0,0.0,-40.0,12108.47,-6.35,-6.35,6.44,6.45,0.04,0.05,0.0,9.0,5.28,0.01,5.29,10.56,10.59,0.01,0.0,0.0,0.0,0.0,10.56,10.59,0.01,0.0,14.0
804,24.06.2020,16:07:41,Referenz I o. Nadel Referenz I (60 Zyklen),Referenz I (60 Zyklen),10.0,499.5,1.26,1.26,1.21,1.21,10.44,10.48,4.15,2.12,-3566.47,2712.31,0.0,0.0,-37.66,11573.04,-6.35,-6.35,6.44,6.45,0.04,0.05,0.0,10.0,5.04,0.0,5.03,10.07,10.06,0.01,0.0,0.0,0.0,0.0,10.07,10.06,0.01,0.0,14.0
805,24.06.2020,16:07:46,Referenz I o. Nadel Referenz I (60 Zyklen),Referenz I (60 Zyklen),10.02,997.0,2.46,2.46,2.42,2.42,10.25,10.25,4.15,2.12,-3557.58,2721.41,0.0,0.0,-37.56,11378.42,-6.35,-6.35,6.44,6.45,0.04,0.05,0.0,10.0,5.03,0.0,5.03,10.07,10.06,0.01,0.0,0.0,0.0,0.0,10.07,10.06,0.01,0.0,14.0
806,24.06.2020,16:07:49,Referenz I o. Nadel Referenz I (60 Zyklen),Referenz I (60 Zyklen),10.01,1497.0,3.67,3.67,3.62,3.63,10.16,10.18,4.15,2.12,-3561.65,2721.37,0.0,0.0,-37.6,11379.34,-6.35,-6.35,6.44,6.45,0.04,0.05,0.0,10.0,5.02,0.0,5.03,10.04,10.06,0.01,0.0,0.0,0.0,0.0,10.04,10.06,0.01,0.0,14.0
807,24.06.2020,16:07:52,Referenz I o. Nadel Referenz I (60 Zyklen),Referenz I (60 Zyklen),10.01,1997.0,4.88,4.89,4.83,4.84,10.13,10.15,4.15,2.12,-3560.58,2721.34,0.0,0.0,-37.59,11380.04,-6.35,-6.35,6.44,6.45,0.04,0.05,0.0,10.0,5.02,0.0,5.03,10.04,10.06,0.01,0.0,0.0,0.0,0.0,10.04,10.06,0.01,0.0,14.0
808,24.06.2020,16:07:55,Referenz I o. Nadel Referenz I (60 Zyklen),Referenz I (60 Zyklen),12.01,499.5,1.16,1.16,1.11,1.11,9.63,9.63,4.15,2.54,-3146.74,2761.35,0.0,0.0,-32.97,10524.32,-6.35,-6.35,6.44,6.45,0.04,0.05,0.0,12.0,4.63,0.01,4.62,9.26,9.25,0.01,0.0,0.0,0.0,0.0,9.26,9.25,0.01,0.0,14.0
809,24.06.2020,16:08:00,Referenz I o. Nadel Referenz I (60 Zyklen),Referenz I (60 Zyklen),12.02,997.0,2.27,2.27,2.23,2.22,9.45,9.43,4.15,2.54,-3141.67,2770.62,0.0,0.0,-32.91,10326.05,-6.35,-6.35,6.44,6.45,0.04,0.05,0.0,12.0,4.63,0.01,4.62,9.27,9.25,0.01,0.0,0.0,0.0,0.0,9.27,9.25,0.01,0.0,14.0
810,24.06.2020,16:08:03,Referenz I o. Nadel Referenz I (60 Zyklen),Referenz I (60 Zyklen),12.0,1497.0,3.38,3.38,3.33,3.33,9.36,9.36,4.15,2.54,-3145.68,2770.48,0.0,0.0,-32.95,10328.93,-6.35,-6.35,6.44,6.45,0.04,0.05,0.0,12.0,4.62,0.01,4.62,9.24,9.25,0.01,0.0,0.0,0.0,0.0,9.24,9.25,0.01,0.0,14.0
811,24.06.2020,16:08:06,Referenz I o. Nadel Referenz I (60 Zyklen),Referenz I (60 Zyklen),12.0,1997.0,4.48,4.49,4.44,4.44,9.32,9.32,4.15,2.54,-3151.88,2770.51,0.0,0.0,-33.02,10328.37,-6.35,-6.35,6.44,6.45,0.04,0.05,0.0,12.0,4.61,0.01,4.62,9.22,9.25,0.01,0.0,0.0,0.0,0.0,9.22,9.25,0.01,0.0,14.0
812,24.06.2020,16:08:10,Referenz I o. Nadel Referenz I (60 Zyklen),Referenz I (60 Zyklen),15.01,499.5,1.05,1.04,1.01,1.0,8.74,8.67,4.15,3.17,-2523.54,2842.17,0.0,0.0,-26.15,8795.68,-6.35,-6.35,6.44,6.45,0.04,0.05,0.0,15.0,4.18,0.01,4.16,8.37,8.32,0.02,0.0,0.0,0.0,0.0,8.37,8.32,0.02,0.0,14.0
813,24.06.2020,16:08:14,Referenz I o. Nadel Referenz I (60 Zyklen),Referenz I (60 Zyklen),15.01,998.0,2.04,2.04,2.0,2.0,8.5,8.5,4.15,3.17,-2517.85,2851.59,0.0,0.0,-26.09,8594.13,-6.35,-6.35,6.44,6.45,0.04,0.05,0.0,15.0,4.16,0.01,4.16,8.32,8.32,0.02,0.0,0.0,0.0,0.0,8.32,8.32,0.02,0.0,14.0
814,24.06.2020,16:08:17,Referenz I o. Nadel Referenz I (60 Zyklen),Referenz I (60 Zyklen),15.01,1497.0,3.03,3.04,2.99,2.99,8.41,8.42,4.15,3.17,-2518.91,2851.65,0.0,0.0,-26.1,8592.79,-6.35,-6.35,6.44,6.45,0.04,0.05,0.0,15.0,4.14,0.01,4.16,8.29,8.32,0.02,0.0,0.0,0.0,0.0,8.29,8.32,0.02,0.0,14.0
815,24.06.2020,16:08:21,Referenz I o. Nadel Referenz I (60 Zyklen),Referenz I (60 Zyklen),15.01,1997.0,4.03,4.03,3.99,3.98,8.38,8.37,4.15,3.17,-2521.16,2851.63,0.0,0.0,-26.12,8593.35,-6.35,-6.35,6.44,6.45,0.04,0.05,0.0,15.0,4.15,0.01,4.16,8.29,8.32,0.02,0.0,0.0,0.0,0.0,8.29,8.32,0.02,0.0,14.0
