Repository: ZBT-Tools/ContactResistanceAnalysis

File: h23_reference.csv (part 7 of 80)
,Datum,time,measurement,commentary,pressure_sample[bar],current[mA],voltage[mV],voltage_needle[mV],voltage_th[mV],voltage_needle_th[mV],R_ges / mOhm*cm²,R_bulk / mOhm*cm²,contact_area[cm2],pressure[bar],p_Kraftsensor / ?,Weg Bürster,Kraftsensor Poly,Probendicke Poly,Kraftsensor,Probendicke,U_ges 1,U_Nadel 1,U_ges 2,U_Nadel 2,Diff_U_ges/2,Diff_U_Nadel/2,Relais,pressure_rounded[bar],contact_resistance[mOhm*cm2],contact_resistance_error[mOhm*cm2],contact_resistance_mean[mOhm*cm2],resistance[mOhm*cm2],resistance_mean[mOhm*cm2],resistance_error[mOhm*cm2],bulk_resistance[mOhm*cm2],bulk_resistance_mean[mOhm*cm2],bulk_resistance_error[mOhm*cm2],bulk_resistance_sub[mOhm*cm2],volume_resistance[mOhm*cm2],volume_resistance_mean[mOhm*cm2],volume_resistance_error[mOhm*cm2],degradation_corr[mOhm*cm2],cycle
816,24.06.2020,16:08:24,Referenz I o. Nadel Referenz I (60 Zyklen),Referenz I (60 Zyklen),18.01,499.5,0.96,0.96,0.92,0.92,7.98,8.0,4.15,3.81,-1895.9,2922.67,0.0,0.0,-19.44,7073.82,-6.35,-6.35,6.44,6.45,0.04,0.05,0.0,18.0,3.8,0.01,3.8,7.61,7.61,0.02,0.0,0.0,0.0,0.0,7.61,7.61,0.02,0.0,14.0
817,24.06.2020,16:08:28,Referenz I o. Nadel Referenz I (60 Zyklen),Referenz I (60 Zyklen),17.96,997.0,1.88,1.87,1.84,1.82,7.83,7.78,4.15,3.8,-1893.02,2932.36,0.0,0.0,-19.41,6866.5,-6.35,-6.35,6.44,6.45,0.04,0.05,0.0,18.0,3.82,0.01,3.8,7.65,7.61,0.02,0.0,0.0,0.0,0.0,7.65,7.61,0.02,0.0,14.0
818,24.06.2020,16:08:32,Referenz I o. Nadel Referenz I (60 Zyklen),Referenz I (60 Zyklen),18.01,1497.0,2.78,2.79,2.74,2.74,7.71,7.73,4.15,3.81,-1891.58,2932.3,0.0,0.0,-19.4,6867.9,-6.35,-6.35,6.44,6.45,0.04,0.05,0.0,18.0,3.79,0.01,3.8,7.58,7.61,0.02,0.0,0.0,0.0,0.0,7.58,7.61,0.02,0.0,14.0
819,24.06.2020,16:08:35,Referenz I o. Nadel Referenz I (60 Zyklen),Referenz I (60 Zyklen),18.0,1997.0,3.69,3.69,3.65,3.64,7.67,7.67,4.15,3.8,-1893.58,2932.33,0.0,0.0,-19.42,6867.16,-6.35,-6.35,6.44,6.45,0.04,0.05,0.0,18.0,3.79,0.01,3.8,7.58,7.61,0.02,0.0,0.0,0.0,0.0,7.58,7.61,0.02,0.0,14.0
820,24.06.2020,16:08:38,Referenz I o. Nadel Referenz I (60 Zyklen),Referenz I (60 Zyklen),20.0,499.5,0.92,0.92,0.87,0.87,7.63,7.62,4.15,4.23,-1478.62,2974.14,0.0,0.0,-15.07,5972.94,-6.35,-6.35,6.44,6.45,0.04,0.05,0.0,20.0,3.63,0.01,3.61,7.27,7.23,0.02,0.0,0.0,0.0,0.0,7.27,7.23,0.02,0.0,14.0
821,24.06.2020,16:08:43,Referenz I o. Nadel Referenz I (60 Zyklen),Referenz I (60 Zyklen),19.96,998.0,1.79,1.78,1.74,1.74,7.43,7.42,4.15,4.22,-1482.75,2984.06,0.0,0.0,-15.12,5760.87,-6.35,-6.35,6.44,6.45,0.04,0.05,0.0,20.0,3.62,0.01,3.61,7.25,7.23,0.02,0.0,0.0,0.0,0.0,7.25,7.23,0.02,0.0,14.0
822,24.06.2020,16:08:46,Referenz I o. Nadel Referenz I (60 Zyklen),Referenz I (60 Zyklen),19.99,1497.0,2.64,2.65,2.6,2.6,7.33,7.35,4.15,4.23,-1476.36,2983.95,0.0,0.0,-15.05,5763.05,-6.35,-6.35,6.44,6.45,0.04,0.05,0.0,20.0,3.6,0.01,3.61,7.21,7.23,0.02,0.0,0.0,0.0,0.0,7.21,7.23,0.02,0.0,14.0
823,24.06.2020,16:08:49,Referenz I o. Nadel Referenz I (60 Zyklen),Referenz I (60 Zyklen),19.99,1997.0,3.51,3.51,3.46,3.46,7.29,7.28,4.15,4.23,-1477.11,2983.88,0.0,0.0,-15.06,5764.56,-6.35,-6.35,6.44,6.45,0.04,0.05,0.0,20.0,3.6,0.01,3.61,7.2,7.23,0.02,0.0,0.0,0.0,0.0,7.2,7.23,0.02,0.0,14.0
824,24.06.2020,16:08:52,Referenz I o. Nadel Referenz I (60 Zyklen),Referenz I (60 Zyklen),20.99,499.5,0.89,0.89,0.85,0.85,7.4,7.43,4.15,4.44,-1274.07,3005.13,0.0,0.0,-12.95,5310.22,-6.35,-6.35,6.44,6.45,0.04,0.05,0.0,21.0,3.51,0.0,3.52,7.03,7.04,0.0,0.0,0.0,0.0,0.0,7.03,7.04,0.0,0.0,14.0
825,24.06.2020,16:08:57,Referenz I o. Nadel Referenz I (60 Zyklen),Referenz I (60 Zyklen),20.99,998.0,1.74,1.75,1.7,1.7,7.23,7.27,4.15,4.44,-1264.87,3015.28,0.0,0.0,-12.86,5093.0,-6.35,-6.35,6.44,6.45,0.04,0.05,0.0,21.0,3.52,0.0,3.52,7.05,7.04,0.0,0.0,0.0,0.0,0.0,7.05,7.04,0.0,0.0,14.0
826,24.06.2020,16:09:00,Referenz I o. Nadel Referenz I (60 Zyklen),Referenz I (60 Zyklen),20.98,1497.0,2.58,2.59,2.54,2.54,7.16,7.17,4.15,4.43,-1265.12,3015.16,0.0,0.0,-12.86,5095.5,-6.35,-6.35,6.44,6.45,0.04,0.05,0.0,21.0,3.52,0.0,3.52,7.04,7.04,0.0,0.0,0.0,0.0,0.0,7.04,7.04,0.0,0.0,14.0
827,24.06.2020,16:09:03,Referenz I o. Nadel Referenz I (60 Zyklen),Referenz I (60 Zyklen),20.97,1997.0,3.43,3.42,3.39,3.37,7.14,7.11,4.15,4.43,-1271.01,3015.1,0.0,0.0,-12.92,5096.91,-6.35,-6.35,6.44,6.45,0.04,0.05,0.0,21.0,3.52,0.0,3.52,7.05,7.04,0.0,0.0,0.0,0.0,0.0,7.05,7.04,0.0,0.0,14.0
828,24.06.2020,16:09:07,Referenz I o. Nadel Referenz I (60 Zyklen),Referenz I (60 Zyklen),23.94,499.5,0.84,0.84,0.8,0.79,7.0,6.99,4.15,5.06,-658.13,3081.08,0.0,0.0,-6.66,3685.69,-6.35,-6.35,6.44,6.45,0.04,0.05,0.0,24.0,3.32,0.0,3.3,6.64,6.61,0.01,0.0,0.0,0.0,0.0,6.64,6.61,0.01,0.0,14.0
829,24.06.2020,16:09:11,Referenz I o. Nadel Referenz I (60 Zyklen),Referenz I (60 Zyklen),23.99,997.0,1.63,1.63,1.59,1.58,6.79,6.79,4.15,5.07,-637.67,3091.33,0.0,0.0,-6.46,3466.55,-6.35,-6.35,6.44,6.45,0.04,0.05,0.0,24.0,3.3,0.0,3.3,6.6,6.61,0.01,0.0,0.0,0.0,0.0,6.6,6.61,0.01,0.0,14.0
830,24.06.2020,16:09:14,Referenz I o. Nadel Referenz I (60 Zyklen),Referenz I (60 Zyklen),23.99,1497.0,2.43,2.43,2.38,2.38,6.73,6.74,4.15,5.07,-640.36,3091.35,0.0,0.0,-6.48,3465.98,-6.35,-6.35,6.44,6.45,0.04,0.05,0.0,24.0,3.3,0.0,3.3,6.6,6.61,0.01,0.0,0.0,0.0,0.0,6.6,6.61,0.01,0.0,14.0
831,24.06.2020,16:09:18,Referenz I o. Nadel Referenz I (60 Zyklen),Referenz I (60 Zyklen),23.98,1997.0,3.21,3.21,3.17,3.17,6.68,6.68,4.15,5.07,-644.87,3091.25,0.0,0.0,-6.53,3468.24,-6.35,-6.35,6.44,6.45,0.04,0.05,0.0,24.0,3.29,0.0,3.3,6.59,6.61,0.01,0.0,0.0,0.0,0.0,6.59,6.61,0.01,0.0,14.0
832,24.06.2020,16:09:21,Referenz I o. Nadel Referenz I (60 Zyklen),Referenz I (60 Zyklen),26.93,499.5,0.79,0.81,0.75,0.76,6.58,6.69,4.15,5.69,-31.93,3158.25,0.0,0.0,-0.4,2035.2,-6.35,-6.35,6.44,6.45,0.04,0.05,0.0,27.0,3.11,0.0,3.11,6.22,6.21,0.01,0.0,0.0,0.0,0.0,6.22,6.21,0.01,0.0,14.0
833,24.06.2020,16:09:25,Referenz I o. Nadel Referenz I (60 Zyklen),Referenz I (60 Zyklen),26.97,998.0,1.54,1.54,1.5,1.49,6.41,6.39,4.15,5.7,-12.21,3168.79,0.0,0.0,-0.21,1809.68,-6.35,-6.35,6.44,6.45,0.04,0.05,0.0,27.0,3.12,0.0,3.11,6.23,6.21,0.01,0.0,0.0,0.0,0.0,6.23,6.21,0.01,0.0,14.0
834,24.06.2020,16:09:29,Referenz I o. Nadel Referenz I (60 Zyklen),Referenz I (60 Zyklen),26.96,1497.0,2.28,2.29,2.24,2.24,6.33,6.35,4.15,5.7,-15.09,3168.67,0.0,0.0,-0.24,1812.21,-6.35,-6.35,6.44,6.45,0.04,0.05,0.0,27.0,3.1,0.0,3.11,6.21,6.21,0.01,0.0,0.0,0.0,0.0,6.21,6.21,0.01,0.0,14.0
835,24.06.2020,16:09:32,Referenz I o. Nadel Referenz I (60 Zyklen),Referenz I (60 Zyklen),26.95,1997.0,3.03,3.04,2.98,2.99,6.29,6.31,4.15,5.7,-19.97,3168.73,0.0,0.0,-0.28,1810.87,-6.35,-6.35,6.44,6.45,0.04,0.05,0.0,27.0,3.1,0.0,3.11,6.2,6.21,0.01,0.0,0.0,0.0,0.0,6.2,6.21,0.01,0.0,14.0
836,24.06.2020,16:09:35,Referenz I o. Nadel Referenz I (60 Zyklen),Referenz I (60 Zyklen),29.99,499.5,0.76,0.76,0.71,0.71,6.31,6.32,4.15,6.34,609.17,3233.43,0.0,0.0,5.88,427.14,-6.35,-6.35,6.44,6.45,0.04,0.05,0.0,30.0,2.97,0.01,2.95,5.94,5.9,0.01,0.0,0.0,0.0,0.0,5.94,5.9,0.01,0.0,14.0
837,24.06.2020,16:09:40,Referenz I o. Nadel Referenz I (60 Zyklen),Referenz I (60 Zyklen),29.94,998.0,1.47,1.46,1.42,1.41,6.1,6.06,4.15,6.33,611.11,3244.16,0.0,0.0,5.9,197.6,-6.35,-6.35,6.44,6.45,0.04,0.05,0.0,30.0,2.96,0.01,2.95,5.91,5.9,0.01,0.0,0.0,0.0,0.0,5.91,5.9,0.01,0.0,14.0
838,24.06.2020,16:09:43,Referenz I o. Nadel Referenz I (60 Zyklen),Referenz I (60 Zyklen),29.95,1497.0,2.17,2.16,2.12,2.12,6.01,6.0,4.15,6.33,612.3,3244.09,0.0,0.0,5.91,199.22,-6.35,-6.35,6.44,6.45,0.04,0.05,0.0,30.0,2.95,0.01,2.95,5.89,5.9,0.01,0.0,0.0,0.0,0.0,5.89,5.9,0.01,0.0,14.0
839,24.06.2020,16:09:46,Referenz I o. Nadel Referenz I (60 Zyklen),Referenz I (60 Zyklen),29.95,1997.0,2.87,2.88,2.83,2.83,5.97,5.98,4.15,6.33,606.61,3244.14,0.0,0.0,5.85,198.06,-6.35,-6.35,6.44,6.45,0.04,0.05,0.0,30.0,2.94,0.01,2.95,5.87,5.9,0.01,0.0,0.0,0.0,0.0,5.87,5.9,0.01,0.0,14.0
840,24.06.2020,16:09:56,Referenz I o. Nadel Referenz I (60 Zyklen),Referenz I (60 Zyklen),1.03,499.5,3.32,3.31,3.28,3.27,27.62,27.52,4.15,0.22,-5438.45,2455.61,0.0,0.0,-59.66,17063.54,-6.35,-6.35,6.44,6.45,0.04,0.05,0.0,1.0,13.63,0.04,13.51,27.26,27.02,0.09,0.0,0.0,0.0,0.0,27.26,27.02,0.09,0.0,15.0
841,24.06.2020,16:09:59,Referenz I o. Nadel Referenz I (60 Zyklen),Referenz I (60 Zyklen),1.04,998.0,6.55,6.54,6.5,6.49,27.23,27.19,4.15,0.22,-5432.37,2463.96,0.0,0.0,-59.59,16885.05,-6.35,-6.35,6.44,6.45,0.04,0.05,0.0,1.0,13.52,0.04,13.51,27.04,27.02,0.09,0.0,0.0,0.0,0.0,27.04,27.02,0.09,0.0,15.0
842,24.06.2020,16:10:02,Referenz I o. Nadel Referenz I (60 Zyklen),Referenz I (60 Zyklen),1.04,1497.0,9.76,9.76,9.72,9.72,27.07,27.07,4.15,0.22,-5432.31,2463.93,0.0,0.0,-59.59,16885.54,-6.35,-6.35,6.44,6.45,0.04,0.05,0.0,1.0,13.47,0.04,13.51,26.94,27.02,0.09,0.0,0.0,0.0,0.0,26.94,27.02,0.09,0.0,15.0
843,24.06.2020,16:10:06,Referenz I o. Nadel Referenz I (60 Zyklen),Referenz I (60 Zyklen),1.04,1997.0,12.97,12.96,12.92,12.92,26.95,26.94,4.15,0.22,-5431.31,2463.92,0.0,0.0,-59.58,16885.75,-6.35,-6.35,6.44,6.45,0.04,0.05,0.0,1.0,13.43,0.04,13.51,26.86,27.02,0.09,0.0,0.0,0.0,0.0,26.86,27.02,0.09,0.0,15.0
844,24.06.2020,16:10:09,Referenz I o. Nadel Referenz I (60 Zyklen),Referenz I (60 Zyklen),2.01,499.5,2.49,2.5,2.44,2.45,20.67,20.73,4.15,0.42,-5236.72,2472.72,0.0,0.0,-57.2,16697.68,-6.35,-6.35,6.44,6.45,0.04,0.05,0.0,2.0,10.15,0.01,10.13,20.31,20.26,0.02,0.0,0.0,0.0,0.0,20.31,20.26,0.02,0.0,15.0
845,24.06.2020,16:10:13,Referenz I o. Nadel Referenz I (60 Zyklen),Referenz I (60 Zyklen),2.02,998.0,4.92,4.92,4.88,4.87,20.46,20.46,4.15,0.43,-5232.47,2481.01,0.0,0.0,-57.15,16520.38,-6.35,-6.35,6.44,6.45,0.04,0.05,0.0,2.0,10.14,0.01,10.13,20.28,20.26,0.02,0.0,0.0,0.0,0.0,20.28,20.26,0.02,0.0,15.0
846,24.06.2020,16:10:17,Referenz I o. Nadel Referenz I (60 Zyklen),Referenz I (60 Zyklen),2.02,1497.0,7.35,7.35,7.31,7.3,20.38,20.36,4.15,0.43,-5232.21,2480.9,0.0,0.0,-57.14,16522.56,-6.35,-6.35,6.44,6.45,0.04,0.05,0.0,2.0,10.13,0.01,10.13,20.26,20.26,0.02,0.0,0.0,0.0,0.0,20.26,20.26,0.02,0.0,15.0
847,24.06.2020,16:10:20,Referenz I o. Nadel Referenz I (60 Zyklen),Referenz I (60 Zyklen),2.02,1997.0,9.76,9.77,9.72,9.72,20.29,20.3,4.15,0.43,-5233.9,2481.06,0.0,0.0,-57.16,16519.32,-6.35,-6.35,6.44,6.45,0.04,0.05,0.0,2.0,10.1,0.01,10.13,20.2,20.26,0.02,0.0,0.0,0.0,0.0,20.2,20.26,0.02,0.0,15.0
848,24.06.2020,16:10:23,Referenz I o. Nadel Referenz I (60 Zyklen),Referenz I (60 Zyklen),3.03,499.5,2.1,2.09,2.05,2.05,17.41,17.4,4.15,0.64,-5016.85,2513.63,0.0,0.0,-54.54,15822.51,-6.35,-6.35,6.44,6.45,0.04,0.05,0.0,3.0,8.52,0.0,8.53,17.04,17.05,0.01,0.0,0.0,0.0,0.0,17.04,17.05,0.01,0.0,15.0
849,24.06.2020,16:10:28,Referenz I o. Nadel Referenz I (60 Zyklen),Referenz I (60 Zyklen),3.03,998.0,4.15,4.16,4.11,4.11,17.26,17.29,4.15,0.64,-5017.1,2522.17,0.0,0.0,-54.54,15640.03,-6.35,-6.35,6.44,6.45,0.04,0.05,0.0,3.0,8.54,0.0,8.53,17.07,17.05,0.01,0.0,0.0,0.0,0.0,17.07,17.05,0.01,0.0,15.0
850,24.06.2020,16:10:31,Referenz I o. Nadel Referenz I (60 Zyklen),Referenz I (60 Zyklen),3.04,1497.0,6.19,6.2,6.15,6.15,17.17,17.19,4.15,0.64,-5015.09,2522.12,0.0,0.0,-54.52,15640.95,-6.35,-6.35,6.44,6.45,0.04,0.05,0.0,3.0,8.52,0.0,8.53,17.05,17.05,0.01,0.0,0.0,0.0,0.0,17.05,17.05,0.01,0.0,15.0
851,24.06.2020,16:10:34,Referenz I o. Nadel Referenz I (60 Zyklen),Referenz I (60 Zyklen),3.04,1997.0,8.24,8.24,8.2,8.19,17.13,17.12,4.15,0.64,-5013.4,2522.02,0.0,0.0,-54.5,15643.16,-6.35,-6.35,6.44,6.45,0.04,0.05,0.0,3.0,8.52,0.0,8.53,17.03,17.05,0.01,0.0,0.0,0.0,0.0,17.03,17.05,0.01,0.0,15.0
852,24.06.2020,16:10:37,Referenz I o. Nadel Referenz I (60 Zyklen),Referenz I (60 Zyklen),5.02,499.5,1.71,1.7,1.66,1.66,14.2,14.15,4.15,1.06,-4606.26,2564.85,0.0,0.0,-49.65,14727.03,-6.35,-6.35,6.44,6.45,0.04,0.05,0.0,5.0,6.92,0.01,6.9,13.83,13.79,0.01,0.0,0.0,0.0,0.0,13.83,13.79,0.01,0.0,15.0
853,24.06.2020,16:10:42,Referenz I o. Nadel Referenz I (60 Zyklen),Referenz I (60 Zyklen),5.03,997.0,3.35,3.36,3.31,3.31,13.96,13.99,4.15,1.06,-4605.2,2573.52,0.0,0.0,-49.63,14541.6,-6.35,-6.35,6.44,6.45,0.04,0.05,0.0,5.0,6.89,0.01,6.9,13.78,13.79,0.01,0.0,0.0,0.0,0.0,13.78,13.79,0.01,0.0,15.0
854,24.06.2020,16:10:45,Referenz I o. Nadel Referenz I (60 Zyklen),Referenz I (60 Zyklen),5.02,1497.0,5.02,5.02,4.97,4.97,13.91,13.9,4.15,1.06,-4606.39,2573.39,0.0,0.0,-49.65,14544.41,-6.35,-6.35,6.44,6.45,0.04,0.05,0.0,5.0,6.89,0.01,6.9,13.78,13.79,0.01,0.0,0.0,0.0,0.0,13.78,13.79,0.01,0.0,15.0
855,24.06.2020,16:10:48,Referenz I o. Nadel Referenz I (60 Zyklen),Referenz I (60 Zyklen),5.03,1997.0,6.67,6.67,6.63,6.62,13.86,13.86,4.15,1.06,-4607.7,2573.39,0.0,0.0,-49.66,14544.45,-6.35,-6.35,6.44,6.45,0.04,0.05,0.0,5.0,6.89,0.01,6.9,13.77,13.79,0.01,0.0,0.0,0.0,0.0,13.77,13.79,0.01,0.0,15.0
856,24.06.2020,16:10:52,Referenz I o. Nadel Referenz I (60 Zyklen),Referenz I (60 Zyklen),6.03,499.5,1.58,1.56,1.54,1.52,13.12,12.99,4.15,1.27,-4394.02,2602.43,0.0,0.0,-47.15,13923.22,-6.35,-6.35,6.44,6.45,0.04,0.05,0.0,6.0,6.38,0.01,6.34,12.76,12.69,0.02,0.0,0.0,0.0,0.0,12.76,12.69,0.02,0.0,15.0
857,24.06.2020,16:10:56,Referenz I o. Nadel Referenz I (60 Zyklen),Referenz I (60 Zyklen),6.01,997.0,3.09,3.1,3.05,3.05,12.86,12.89,4.15,1.27,-4394.4,2611.12,0.0,0.0,-47.16,13737.47,-6.35,-6.35,6.44,6.45,0.04,0.05,0.0,6.0,6.34,0.01,6.34,12.68,12.69,0.02,0.0,0.0,0.0,0.0,12.68,12.69,0.02,0.0,15.0
858,24.06.2020,16:10:59,Referenz I o. Nadel Referenz I (60 Zyklen),Referenz I (60 Zyklen),6.02,1497.0,4.61,4.61,4.57,4.57,12.79,12.79,4.15,1.27,-4391.7,2611.05,0.0,0.0,-47.13,13738.85,-6.35,-6.35,6.44,6.45,0.04,0.05,0.0,6.0,6.33,0.01,6.34,12.67,12.69,0.02,0.0,0.0,0.0,0.0,12.67,12.69,0.02,0.0,15.0
859,24.06.2020,16:11:03,Referenz I o. Nadel Referenz I (60 Zyklen),Referenz I (60 Zyklen),6.03,1997.0,6.13,6.13,6.09,6.08,12.75,12.74,4.15,1.27,-4388.51,2611.07,0.0,0.0,-47.09,13738.6,-6.35,-6.35,6.44,6.45,0.04,0.05,0.0,6.0,6.33,0.01,6.34,12.66,12.69,0.02,0.0,0.0,0.0,0.0,12.66,12.69,0.02,0.0,15.0
860,24.06.2020,16:11:06,Referenz I o. Nadel Referenz I (60 Zyklen),Referenz I (60 Zyklen),9.02,499.5,1.32,1.32,1.28,1.28,10.98,10.99,4.15,1.91,-3777.83,2678.58,0.0,0.0,-40.05,12294.64,-6.35,-6.35,6.44,6.45,0.04,0.05,0.0,9.0,5.31,0.01,5.29,10.62,10.58,0.01,0.0,0.0,0.0,0.0,10.62,10.58,0.01,0.0,15.0
861,24.06.2020,16:11:10,Referenz I o. Nadel Referenz I (60 Zyklen),Referenz I (60 Zyklen),9.0,998.0,2.59,2.59,2.55,2.54,10.77,10.78,4.15,1.9,-3775.95,2687.52,0.0,0.0,-40.03,12103.33,-6.35,-6.35,6.44,6.45,0.04,0.05,0.0,9.0,5.29,0.01,5.29,10.59,10.58,0.01,0.0,0.0,0.0,0.0,10.59,10.58,0.01,0.0,15.0
862,24.06.2020,16:11:14,Referenz I o. Nadel Referenz I (60 Zyklen),Referenz I (60 Zyklen),9.0,1497.0,3.86,3.86,3.81,3.81,10.69,10.69,4.15,1.9,-3780.08,2687.52,0.0,0.0,-40.08,12103.29,-6.35,-6.35,6.44,6.45,0.04,0.05,0.0,9.0,5.28,0.01,5.29,10.57,10.58,0.01,0.0,0.0,0.0,0.0,10.57,10.58,0.01,0.0,15.0
863,24.06.2020,16:11:17,Referenz I o. Nadel Referenz I (60 Zyklen),Referenz I (60 Zyklen),9.01,1997.0,5.13,5.13,5.08,5.08,10.66,10.65,4.15,1.91,-3776.77,2687.5,0.0,0.0,-40.04,12103.75,-6.35,-6.35,6.44,6.45,0.04,0.05,0.0,9.0,5.28,0.01,5.29,10.57,10.58,0.01,0.0,0.0,0.0,0.0,10.57,10.58,0.01,0.0,15.0
864,24.06.2020,16:11:20,Referenz I o. Nadel Referenz I (60 Zyklen),Referenz I (60 Zyklen),10.01,499.5,1.26,1.26,1.22,1.21,10.47,10.44,4.15,2.12,-3566.47,2712.25,0.0,0.0,-37.66,11574.34,-6.35,-6.35,6.44,6.45,0.04,0.05,0.0,10.0,5.05,0.01,5.03,10.1,10.06,0.02,0.0,0.0,0.0,0.0,10.1,10.06,0.02,0.0,15.0
865,24.06.2020,16:11:25,Referenz I o. Nadel Referenz I (60 Zyklen),Referenz I (60 Zyklen),10.0,997.0,2.46,2.46,2.41,2.41,10.22,10.22,4.15,2.11,-3561.77,2721.36,0.0,0.0,-37.6,11379.55,-6.35,-6.35,6.44,6.45,0.04,0.05,0.0,10.0,5.02,0.01,5.03,10.04,10.06,0.02,0.0,0.0,0.0,0.0,10.04,10.06,0.02,0.0,15.0
866,24.06.2020,16:11:28,Referenz I o. Nadel Referenz I (60 Zyklen),Referenz I (60 Zyklen),10.0,1497.0,3.67,3.67,3.63,3.62,10.18,10.16,4.15,2.11,-3560.83,2721.27,0.0,0.0,-37.59,11381.49,-6.35,-6.35,6.44,6.45,0.04,0.05,0.0,10.0,5.03,0.01,5.03,10.06,10.06,0.02,0.0,0.0,0.0,0.0,10.06,10.06,0.02,0.0,15.0
867,24.06.2020,16:11:31,Referenz I o. Nadel Referenz I (60 Zyklen),Referenz I (60 Zyklen),10.0,1997.0,4.87,4.87,4.83,4.83,10.12,10.12,4.15,2.11,-3561.15,2721.3,0.0,0.0,-37.6,11380.92,-6.35,-6.35,6.44,6.45,0.04,0.05,0.0,10.0,5.01,0.01,5.03,10.03,10.06,0.02,0.0,0.0,0.0,0.0,10.03,10.06,0.02,0.0,15.0
868,24.06.2020,16:11:34,Referenz I o. Nadel Referenz I (60 Zyklen),Referenz I (60 Zyklen),12.0,499.5,1.16,1.16,1.11,1.11,9.61,9.63,4.15,2.54,-3151.38,2761.48,0.0,0.0,-33.02,10521.47,-6.35,-6.35,6.44,6.45,0.04,0.05,0.0,12.0,4.62,0.0,4.62,9.24,9.24,0.01,0.0,0.0,0.0,0.0,9.24,9.24,0.01,0.0,15.0
869,24.06.2020,16:11:39,Referenz I o. Nadel Referenz I (60 Zyklen),Referenz I (60 Zyklen),12.01,997.0,2.27,2.27,2.22,2.22,9.44,9.44,4.15,2.54,-3144.74,2770.77,0.0,0.0,-32.94,10322.74,-6.35,-6.35,6.44,6.45,0.04,0.05,0.0,12.0,4.63,0.0,4.62,9.26,9.24,0.01,0.0,0.0,0.0,0.0,9.26,9.24,0.01,0.0,15.0
870,24.06.2020,16:11:42,Referenz I o. Nadel Referenz I (60 Zyklen),Referenz I (60 Zyklen),12.02,1497.0,3.38,3.37,3.33,3.33,9.36,9.35,4.15,2.54,-3142.93,2770.72,0.0,0.0,-32.92,10323.9,-6.35,-6.35,6.44,6.45,0.04,0.05,0.0,12.0,4.62,0.0,4.62,9.24,9.24,0.01,0.0,0.0,0.0,0.0,9.24,9.24,0.01,0.0,15.0
871,24.06.2020,16:11:45,Referenz I o. Nadel Referenz I (60 Zyklen),Referenz I (60 Zyklen),12.01,1997.0,4.48,4.49,4.43,4.44,9.3,9.32,4.15,2.54,-3146.05,2770.77,0.0,0.0,-32.96,10322.84,-6.35,-6.35,6.44,6.45,0.04,0.05,0.0,12.0,4.61,0.0,4.62,9.21,9.24,0.01,0.0,0.0,0.0,0.0,9.21,9.24,0.01,0.0,15.0
872,24.06.2020,16:11:49,Referenz I o. Nadel Referenz I (60 Zyklen),Referenz I (60 Zyklen),15.02,499.5,1.05,1.04,1.0,0.99,8.71,8.64,4.15,3.17,-2523.42,2841.93,0.0,0.0,-26.15,8800.68,-6.35,-6.35,6.44,6.45,0.04,0.05,0.0,15.0,4.17,0.01,4.16,8.34,8.32,0.02,0.0,0.0,0.0,0.0,8.34,8.32,0.02,0.0,15.0
873,24.06.2020,16:11:53,Referenz I o. Nadel Referenz I (60 Zyklen),Referenz I (60 Zyklen),15.01,997.0,2.05,2.04,2.0,1.99,8.52,8.49,4.15,3.17,-2516.41,2851.36,0.0,0.0,-26.07,8598.95,-6.35,-6.35,6.44,6.45,0.04,0.05,0.0,15.0,4.17,0.01,4.16,8.34,8.32,0.02,0.0,0.0,0.0,0.0,8.34,8.32,0.02,0.0,15.0
874,24.06.2020,16:11:56,Referenz I o. Nadel Referenz I (60 Zyklen),Referenz I (60 Zyklen),15.01,1497.0,3.04,3.04,3.0,2.99,8.43,8.42,4.15,3.17,-2522.04,2851.36,0.0,0.0,-26.13,8599.02,-6.35,-6.35,6.44,6.45,0.04,0.05,0.0,15.0,4.15,0.01,4.16,8.31,8.32,0.02,0.0,0.0,0.0,0.0,8.31,8.32,0.02,0.0,15.0
875,24.06.2020,16:12:00,Referenz I o. Nadel Referenz I (60 Zyklen),Referenz I (60 Zyklen),15.01,1997.0,4.02,4.02,3.98,3.98,8.36,8.36,4.15,3.17,-2519.35,2851.4,0.0,0.0,-26.1,8598.24,-6.35,-6.35,6.44,6.45,0.04,0.05,0.0,15.0,4.14,0.01,4.16,8.27,8.32,0.02,0.0,0.0,0.0,0.0,8.27,8.32,0.02,0.0,15.0
876,24.06.2020,16:12:03,Referenz I o. Nadel Referenz I (60 Zyklen),Referenz I (60 Zyklen),18.01,499.5,0.96,0.97,0.92,0.92,7.99,8.03,4.15,3.81,-1896.52,2922.66,0.0,0.0,-19.45,7074.07,-6.35,-6.35,6.44,6.45,0.04,0.05,0.0,18.0,3.81,0.01,3.8,7.63,7.6,0.01,0.0,0.0,0.0,0.0,7.63,7.6,0.01,0.0,15.0
877,24.06.2020,16:12:07,Referenz I o. Nadel Referenz I (60 Zyklen),Referenz I (60 Zyklen),17.99,997.0,1.87,1.88,1.83,1.83,7.79,7.83,4.15,3.8,-1891.2,2932.49,0.0,0.0,-19.39,6863.82,-6.35,-6.35,6.44,6.45,0.04,0.05,0.0,18.0,3.8,0.01,3.8,7.6,7.6,0.01,0.0,0.0,0.0,0.0,7.6,7.6,0.01,0.0,15.0
878,24.06.2020,16:12:11,Referenz I o. Nadel Referenz I (60 Zyklen),Referenz I (60 Zyklen),18.0,1497.0,2.78,2.78,2.74,2.74,7.72,7.71,4.15,3.8,-1893.21,2932.46,0.0,0.0,-19.41,6864.35,-6.35,-6.35,6.44,6.45,0.04,0.05,0.0,18.0,3.8,0.01,3.8,7.6,7.6,0.01,0.0,0.0,0.0,0.0,7.6,7.6,0.01,0.0,15.0
879,24.06.2020,16:12:14,Referenz I o. Nadel Referenz I (60 Zyklen),Referenz I (60 Zyklen),17.99,1997.0,3.69,3.69,3.65,3.65,7.67,7.67,4.15,3.8,-1892.08,2932.41,0.0,0.0,-19.4,6865.48,-6.35,-6.35,6.44,6.45,0.04,0.05,0.0,18.0,3.79,0.01,3.8,7.58,7.6,0.01,0.0,0.0,0.0,0.0,7.58,7.6,0.01,0.0,15.0
880,24.06.2020,16:12:17,Referenz I o. Nadel Referenz I (60 Zyklen),Referenz I (60 Zyklen),20.0,499.5,0.92,0.91,0.87,0.87,7.63,7.58,4.15,4.23,-1481.5,2974.65,0.0,0.0,-15.1,5962.14,-6.35,-6.35,6.44,6.45,0.04,0.05,0.0,20.0,3.63,0.01,3.61,7.26,7.23,0.01,0.0,0.0,0.0,0.0,7.26,7.23,0.01,0.0,15.0
881,24.06.2020,16:12:22,Referenz I o. Nadel Referenz I (60 Zyklen),Referenz I (60 Zyklen),19.96,997.0,1.78,1.78,1.74,1.73,7.41,7.39,4.15,4.22,-1480.99,2984.6,0.0,0.0,-15.1,5749.18,-6.35,-6.35,6.44,6.45,0.04,0.05,0.0,20.0,3.61,0.01,3.61,7.23,7.23,0.01,0.0,0.0,0.0,0.0,7.23,7.23,0.01,0.0,15.0
882,24.06.2020,16:12:25,Referenz I o. Nadel Referenz I (60 Zyklen),Referenz I (60 Zyklen),19.96,1497.0,2.65,2.64,2.6,2.59,7.34,7.31,4.15,4.22,-1482.25,2984.47,0.0,0.0,-15.11,5752.0,-6.35,-6.35,6.44,6.45,0.04,0.05,0.0,20.0,3.61,0.01,3.61,7.22,7.23,0.01,0.0,0.0,0.0,0.0,7.22,7.23,0.01,0.0,15.0
883,24.06.2020,16:12:28,Referenz I o. Nadel Referenz I (60 Zyklen),Referenz I (60 Zyklen),19.98,1997.0,3.51,3.51,3.46,3.46,7.29,7.29,4.15,4.22,-1479.49,2984.52,0.0,0.0,-15.08,5750.91,-6.35,-6.35,6.44,6.45,0.04,0.05,0.0,20.0,3.6,0.01,3.61,7.2,7.23,0.01,0.0,0.0,0.0,0.0,7.2,7.23,0.01,0.0,15.0
884,24.06.2020,16:12:31,Referenz I o. Nadel Referenz I (60 Zyklen),Referenz I (60 Zyklen),20.95,499.5,0.89,0.9,0.85,0.85,7.42,7.48,4.15,4.43,-1282.71,3005.36,0.0,0.0,-13.04,5305.18,-6.35,-6.35,6.44,6.45,0.04,0.05,0.0,21.0,3.52,0.0,3.52,7.05,7.04,0.01,0.0,0.0,0.0,0.0,7.05,7.04,0.01,0.0,15.0
885,24.06.2020,16:12:36,Referenz I o. Nadel Referenz I (60 Zyklen),Referenz I (60 Zyklen),20.98,997.0,1.74,1.74,1.7,1.69,7.24,7.23,4.15,4.44,-1266.94,3015.36,0.0,0.0,-12.88,5091.24,-6.35,-6.35,6.44,6.45,0.04,0.05,0.0,21.0,3.53,0.0,3.52,7.06,7.04,0.01,0.0,0.0,0.0,0.0,7.06,7.04,0.01,0.0,15.0
886,24.06.2020,16:12:39,Referenz I o. Nadel Referenz I (60 Zyklen),Referenz I (60 Zyklen),20.98,1497.0,2.58,2.58,2.54,2.53,7.15,7.15,4.15,4.44,-1269.88,3015.43,0.0,0.0,-12.91,5089.8,-6.35,-6.35,6.44,6.45,0.04,0.05,0.0,21.0,3.52,0.0,3.52,7.03,7.04,0.01,0.0,0.0,0.0,0.0,7.03,7.04,0.01,0.0,15.0
887,24.06.2020,16:12:42,Referenz I o. Nadel Referenz I (60 Zyklen),Referenz I (60 Zyklen),20.97,1997.0,3.42,3.42,3.38,3.38,7.11,7.12,4.15,4.43,-1269.88,3015.35,0.0,0.0,-12.91,5091.6,-6.35,-6.35,6.44,6.45,0.04,0.05,0.0,21.0,3.51,0.0,3.52,7.02,7.04,0.01,0.0,0.0,0.0,0.0,7.02,7.04,0.01,0.0,15.0
888,24.06.2020,16:12:46,Referenz I o. Nadel Referenz I (60 Zyklen),Referenz I (60 Zyklen),24.01,499.5,0.84,0.83,0.79,0.78,6.96,6.9,4.15,5.07,-640.48,3081.59,0.0,0.0,-6.49,3674.71,-6.35,-6.35,6.44,6.45,0.04,0.05,0.0,24.0,3.3,0.01,3.3,6.6,6.59,0.01,0.0,0.0,0.0,0.0,6.6,6.59,0.01,0.0,15.0
889,24.06.2020,16:12:50,Referenz I o. Nadel Referenz I (60 Zyklen),Referenz I (60 Zyklen),23.98,997.0,1.64,1.63,1.59,1.58,6.81,6.78,4.15,5.07,-637.67,3091.93,0.0,0.0,-6.46,3453.52,-6.35,-6.35,6.44,6.45,0.04,0.05,0.0,24.0,3.31,0.01,3.3,6.63,6.59,0.01,0.0,0.0,0.0,0.0,6.63,6.59,0.01,0.0,15.0
890,24.06.2020,16:12:53,Referenz I o. Nadel Referenz I (60 Zyklen),Referenz I (60 Zyklen),24.0,1497.0,2.42,2.42,2.38,2.37,6.71,6.7,4.15,5.07,-638.86,3091.89,0.0,0.0,-6.47,3454.47,-6.35,-6.35,6.44,6.45,0.04,0.05,0.0,24.0,3.29,0.01,3.3,6.59,6.59,0.01,0.0,0.0,0.0,0.0,6.59,6.59,0.01,0.0,15.0
891,24.06.2020,16:12:57,Referenz I o. Nadel Referenz I (60 Zyklen),Referenz I (60 Zyklen),23.99,1997.0,3.2,3.21,3.16,3.17,6.66,6.68,4.15,5.07,-642.93,3091.87,0.0,0.0,-6.51,3454.97,-6.35,-6.35,6.44,6.45,0.04,0.05,0.0,24.0,3.28,0.01,3.3,6.57,6.59,0.01,0.0,0.0,0.0,0.0,6.57,6.59,0.01,0.0,15.0
892,24.06.2020,16:13:00,Referenz I o. Nadel Referenz I (60 Zyklen),Referenz I (60 Zyklen),27.0,499.5,0.79,0.79,0.75,0.74,6.6,6.55,4.15,5.71,-18.54,3158.62,0.0,0.0,-0.27,2027.24,-6.35,-6.35,6.44,6.45,0.04,0.05,0.0,27.0,3.12,0.0,3.11,6.24,6.22,0.01,0.0,0.0,0.0,0.0,6.24,6.22,0.01,0.0,15.0
893,24.06.2020,16:13:04,Referenz I o. Nadel Referenz I (60 Zyklen),Referenz I (60 Zyklen),26.98,997.0,1.54,1.54,1.5,1.5,6.41,6.42,4.15,5.7,-5.77,3169.15,0.0,0.0,-0.14,1802.04,-6.35,-6.35,6.44,6.45,0.04,0.05,0.0,27.0,3.11,0.0,3.11,6.23,6.22,0.01,0.0,0.0,0.0,0.0,6.23,6.22,0.01,0.0,15.0
894,24.06.2020,16:13:08,Referenz I o. Nadel Referenz I (60 Zyklen),Referenz I (60 Zyklen),26.98,1497.0,2.28,2.28,2.24,2.24,6.33,6.33,4.15,5.7,-9.9,3169.12,0.0,0.0,-0.18,1802.67,-6.35,-6.35,6.44,6.45,0.04,0.05,0.0,27.0,3.1,0.0,3.11,6.21,6.22,0.01,0.0,0.0,0.0,0.0,6.21,6.22,0.01,0.0,15.0
895,24.06.2020,16:13:11,Referenz I o. Nadel Referenz I (60 Zyklen),Referenz I (60 Zyklen),26.98,1997.0,3.03,3.03,2.98,2.98,6.29,6.3,4.15,5.7,-15.78,3169.07,0.0,0.0,-0.24,1803.69,-6.35,-6.35,6.44,6.45,0.04,0.05,0.0,27.0,3.1,0.0,3.11,6.2,6.22,0.01,0.0,0.0,0.0,0.0,6.2,6.22,0.01,0.0,15.0
896,24.06.2020,16:13:14,Referenz I o. Nadel Referenz I (60 Zyklen),Referenz I (60 Zyklen),29.95,499.5,0.75,0.76,0.71,0.71,6.25,6.29,4.15,6.33,597.84,3233.67,0.0,0.0,5.77,422.0,-6.35,-6.35,6.44,6.45,0.04,0.05,0.0,30.0,2.94,0.0,2.94,5.88,5.89,0.01,0.0,0.0,0.0,0.0,5.88,5.89,0.01,0.0,15.0
897,24.06.2020,16:13:19,Referenz I o. Nadel Referenz I (60 Zyklen),Referenz I (60 Zyklen),29.98,997.0,1.46,1.46,1.42,1.41,6.1,6.07,4.15,6.34,618.44,3244.4,0.0,0.0,5.97,192.54,-6.35,-6.35,6.44,6.45,0.04,0.05,0.0,30.0,2.96,0.0,2.94,5.91,5.89,0.01,0.0,0.0,0.0,0.0,5.91,5.89,0.01,0.0,15.0
898,24.06.2020,16:13:22,Referenz I o. Nadel Referenz I (60 Zyklen),Referenz I (60 Zyklen),29.97,1497.0,2.16,2.17,2.12,2.12,6.0,6.01,4.15,6.34,611.3,3244.42,0.0,0.0,5.9,192.11,-6.35,-6.35,6.44,6.45,0.04,0.05,0.0,30.0,2.94,0.0,2.94,5.88,5.89,0.01,0.0,0.0,0.0,0.0,5.88,5.89,0.01,0.0,15.0
899,24.06.2020,16:13:25,Referenz I o. Nadel Referenz I (60 Zyklen),Referenz I (60 Zyklen),29.96,1997.0,2.87,2.87,2.83,2.83,5.96,5.97,4.15,6.33,610.86,3244.42,0.0,0.0,5.89,192.04,-6.35,-6.35,6.44,6.45,0.04,0.05,0.0,30.0,2.94,0.0,2.94,5.87,5.89,0.01,0.0,0.0,0.0,0.0,5.87,5.89,0.01,0.0,15.0
900,24.06.2020,16:13:35,Referenz I o. Nadel Referenz I (60 Zyklen),Referenz I (60 Zyklen),1.04,499.5,3.38,3.4,3.34,3.35,28.12,28.24,4.15,0.22,-5434.0,2459.26,0.0,0.0,-59.61,16985.52,-6.35,-6.35,6.44,6.45,0.04,0.05,0.0,1.0,13.88,0.04,13.79,27.75,27.58,0.07,0.0,0.0,0.0,0.0,27.75,27.58,0.07,0.0,16.0
901,24.06.2020,16:13:39,Referenz I o. Nadel Referenz I (60 Zyklen),Referenz I (60 Zyklen),1.04,997.0,6.68,6.68,6.64,6.64,27.82,27.82,4.15,0.22,-5429.68,2467.55,0.0,0.0,-59.56,16808.22,-6.35,-6.35,6.44,6.45,0.04,0.05,0.0,1.0,13.82,0.04,13.79,27.63,27.58,0.07,0.0,0.0,0.0,0.0,27.63,27.58,0.07,0.0,16.0
902,24.06.2020,16:13:43,Referenz I o. Nadel Referenz I (60 Zyklen),Referenz I (60 Zyklen),1.04,1497.0,9.97,9.97,9.92,9.92,27.64,27.64,4.15,0.22,-5430.06,2467.54,0.0,0.0,-59.56,16808.4,-6.35,-6.35,6.44,6.45,0.04,0.05,0.0,1.0,13.76,0.04,13.79,27.51,27.58,0.07,0.0,0.0,0.0,0.0,27.51,27.58,0.07,0.0,16.0
903,24.06.2020,16:13:46,Referenz I o. Nadel Referenz I (60 Zyklen),Referenz I (60 Zyklen),1.04,1997.0,13.24,13.25,13.2,13.2,27.52,27.53,4.15,0.22,-5427.74,2467.52,0.0,0.0,-59.53,16808.89,-6.35,-6.35,6.44,6.45,0.04,0.05,0.0,1.0,13.72,0.04,13.79,27.43,27.58,0.07,0.0,0.0,0.0,0.0,27.43,27.58,0.07,0.0,16.0
904,24.06.2020,16:13:49,Referenz I o. Nadel Referenz I (60 Zyklen),Referenz I (60 Zyklen),2.01,499.5,2.54,2.53,2.5,2.49,21.12,21.03,4.15,0.42,-5234.97,2475.98,0.0,0.0,-57.18,16627.79,-6.35,-6.35,6.44,6.45,0.04,0.05,0.0,2.0,10.38,0.02,10.31,20.76,20.63,0.05,0.0,0.0,0.0,0.0,20.76,20.63,0.05,0.0,16.0
905,24.06.2020,16:13:54,Referenz I o. Nadel Referenz I (60 Zyklen),Referenz I (60 Zyklen),2.01,997.0,5.0,5.0,4.96,4.96,20.82,20.82,4.15,0.43,-5235.34,2484.46,0.0,0.0,-57.18,16446.44,-6.35,-6.35,6.44,6.45,0.04,0.05,0.0,2.0,10.32,0.02,10.31,20.63,20.63,0.05,0.0,0.0,0.0,0.0,20.63,20.63,0.05,0.0,16.0
906,24.06.2020,16:13:57,Referenz I o. Nadel Referenz I (60 Zyklen),Referenz I (60 Zyklen),2.02,1497.0,7.47,7.48,7.42,7.43,20.7,20.73,4.15,0.43,-5232.9,2484.4,0.0,0.0,-57.15,16447.88,-6.35,-6.35,6.44,6.45,0.04,0.05,0.0,2.0,10.29,0.02,10.31,20.57,20.63,0.05,0.0,0.0,0.0,0.0,20.57,20.63,0.05,0.0,16.0
907,24.06.2020,16:14:00,Referenz I o. Nadel Referenz I (60 Zyklen),Referenz I (60 Zyklen),2.02,1997.0,9.93,9.93,9.88,9.89,20.63,20.64,4.15,0.43,-5231.03,2484.41,0.0,0.0,-57.13,16447.6,-6.35,-6.35,6.44,6.45,0.04,0.05,0.0,2.0,10.27,0.02,10.31,20.54,20.63,0.05,0.0,0.0,0.0,0.0,20.54,20.63,0.05,0.0,16.0
908,24.06.2020,16:14:03,Referenz I o. Nadel Referenz I (60 Zyklen),Referenz I (60 Zyklen),3.03,499.5,2.11,2.11,2.07,2.06,17.56,17.51,4.15,0.64,-5014.91,2509.43,0.0,0.0,-54.52,15912.35,-6.35,-6.35,6.44,6.45,0.04,0.05,0.0,3.0,8.6,0.01,8.59,17.19,17.18,0.01,0.0,0.0,0.0,0.0,17.19,17.18,0.01,0.0,16.0
909,24.06.2020,16:14:08,Referenz I o. Nadel Referenz I (60 Zyklen),Referenz I (60 Zyklen),3.04,997.0,4.18,4.17,4.14,4.13,17.4,17.37,4.15,0.64,-5015.47,2517.86,0.0,0.0,-54.52,15732.06,-6.35,-6.35,6.44,6.45,0.04,0.05,0.0,3.0,8.61,0.01,8.59,17.21,17.18,0.01,0.0,0.0,0.0,0.0,17.21,17.18,0.01,0.0,16.0
910,24.06.2020,16:14:11,Referenz I o. Nadel Referenz I (60 Zyklen),Referenz I (60 Zyklen),3.04,1497.0,6.24,6.24,6.19,6.19,17.29,17.3,4.15,0.64,-5014.4,2517.74,0.0,0.0,-54.51,15734.7,-6.35,-6.35,6.44,6.45,0.04,0.05,0.0,3.0,8.59,0.01,8.59,17.17,17.18,0.01,0.0,0.0,0.0,0.0,17.17,17.18,0.01,0.0,16.0
911,24.06.2020,16:14:14,Referenz I o. Nadel Referenz I (60 Zyklen),Referenz I (60 Zyklen),3.04,1997.0,8.3,8.3,8.26,8.25,17.25,17.24,4.15,0.64,-5015.16,2517.71,0.0,0.0,-54.52,15735.37,-6.35,-6.35,6.44,6.45,0.04,0.05,0.0,3.0,8.58,0.01,8.59,17.16,17.18,0.01,0.0,0.0,0.0,0.0,17.16,17.18,0.01,0.0,16.0
912,24.06.2020,16:14:18,Referenz I o. Nadel Referenz I (60 Zyklen),Referenz I (60 Zyklen),5.03,499.5,1.71,1.72,1.67,1.67,14.24,14.26,4.15,1.06,-4600.5,2564.16,0.0,0.0,-49.58,14741.91,-6.35,-6.35,6.44,6.45,0.04,0.05,0.0,5.0,6.94,0.01,6.92,13.87,13.83,0.02,0.0,0.0,0.0,0.0,13.87,13.83,0.02,0.0,16.0
913,24.06.2020,16:14:22,Referenz I o. Nadel Referenz I (60 Zyklen),Referenz I (60 Zyklen),5.03,997.0,3.37,3.36,3.32,3.32,14.02,14.01,4.15,1.06,-4599.63,2572.69,0.0,0.0,-49.57,14559.3,-6.35,-6.35,6.44,6.45,0.04,0.05,0.0,5.0,6.92,0.01,6.92,13.83,13.83,0.02,0.0,0.0,0.0,0.0,13.83,13.83,0.02,0.0,16.0
914,24.06.2020,16:14:25,Referenz I o. Nadel Referenz I (60 Zyklen),Referenz I (60 Zyklen),5.03,1497.0,5.03,5.02,4.99,4.98,13.95,13.92,4.15,1.06,-4600.94,2572.69,0.0,0.0,-49.58,14559.37,-6.35,-6.35,6.44,6.45,0.04,0.05,0.0,5.0,6.91,0.01,6.92,13.82,13.83,0.02,0.0,0.0,0.0,0.0,13.82,13.83,0.02,0.0,16.0
915,24.06.2020,16:14:29,Referenz I o. Nadel Referenz I (60 Zyklen),Referenz I (60 Zyklen),5.02,1997.0,6.68,6.68,6.64,6.63,13.89,13.88,4.15,1.06,-4601.94,2572.63,0.0,0.0,-49.6,14560.63,-6.35,-6.35,6.44,6.45,0.04,0.05,0.0,5.0,6.9,0.01,6.92,13.8,13.83,0.02,0.0,0.0,0.0,0.0,13.8,13.83,0.02,0.0,16.0
916,24.06.2020,16:14:32,Referenz I o. Nadel Referenz I (60 Zyklen),Referenz I (60 Zyklen),6.02,499.5,1.58,1.58,1.53,1.54,13.09,13.16,4.15,1.27,-4393.33,2602.42,0.0,0.0,-47.15,13923.43,-6.35,-6.35,6.44,6.45,0.04,0.05,0.0,6.0,6.36,0.0,6.36,12.72,12.72,0.01,0.0,0.0,0.0,0.0,12.72,12.72,0.01,0.0,16.0
917,24.06.2020,16:14:36,Referenz I o. Nadel Referenz I (60 Zyklen),Referenz I (60 Zyklen),6.03,997.0,3.11,3.1,3.06,3.06,12.93,12.92,4.15,1.27,-4385.76,2611.03,0.0,0.0,-47.06,13739.34,-6.35,-6.35,6.44,6.45,0.04,0.05,0.0,6.0,6.37,0.0,6.36,12.75,12.72,0.01,0.0,0.0,0.0,0.0,12.75,12.72,0.01,0.0,16.0
918,24.06.2020,16:14:40,Referenz I o. Nadel Referenz I (60 Zyklen),Referenz I (60 Zyklen),6.02,1497.0,4.63,4.63,4.59,4.59,12.84,12.84,4.15,1.27,-4388.64,2610.98,0.0,0.0,-47.09,13740.47,-6.35,-6.35,6.44,6.45,0.04,0.05,0.0,6.0,6.36,0.0,6.36,12.72,12.72,0.01,0.0,0.0,0.0,0.0,12.72,12.72,0.01,0.0,16.0
919,24.06.2020,16:14:43,Referenz I o. Nadel Referenz I (60 Zyklen),Referenz I (60 Zyklen),6.02,1997.0,6.16,6.15,6.11,6.1,12.8,12.77,4.15,1.27,-4384.44,2610.91,0.0,0.0,-47.04,13741.84,-6.35,-6.35,6.44,6.45,0.04,0.05,0.0,6.0,6.35,0.0,6.36,12.71,12.72,0.01,0.0,0.0,0.0,0.0,12.71,12.72,0.01,0.0,16.0
920,24.06.2020,16:14:46,Referenz I o. Nadel Referenz I (60 Zyklen),Referenz I (60 Zyklen),9.0,499.5,1.33,1.32,1.28,1.28,11.04,11.01,4.15,1.9,-3768.32,2677.66,0.0,0.0,-39.94,12314.17,-6.35,-6.35,6.44,6.45,0.04,0.05,0.0,9.0,5.34,0.01,5.31,10.67,10.62,0.02,0.0,0.0,0.0,0.0,10.67,10.62,0.02,0.0,16.0
921,24.06.2020,16:14:51,Referenz I o. Nadel Referenz I (60 Zyklen),Referenz I (60 Zyklen),9.02,997.0,2.6,2.59,2.56,2.54,10.82,10.78,4.15,1.91,-3765.69,2686.62,0.0,0.0,-39.91,12122.61,-6.35,-6.35,6.44,6.45,0.04,0.05,0.0,9.0,5.32,0.01,5.31,10.64,10.62,0.02,0.0,0.0,0.0,0.0,10.64,10.62,0.02,0.0,16.0
922,24.06.2020,16:14:54,Referenz I o. Nadel Referenz I (60 Zyklen),Referenz I (60 Zyklen),9.02,1497.0,3.87,3.86,3.82,3.82,10.72,10.71,4.15,1.91,-3766.44,2686.62,0.0,0.0,-39.92,12122.68,-6.35,-6.35,6.44,6.45,0.04,0.05,0.0,9.0,5.3,0.01,5.31,10.59,10.62,0.02,0.0,0.0,0.0,0.0,10.59,10.62,0.02,0.0,16.0
923,24.06.2020,16:14:57,Referenz I o. Nadel Referenz I (60 Zyklen),Referenz I (60 Zyklen),9.02,1997.0,5.13,5.14,5.09,5.09,10.66,10.68,4.15,1.91,-3767.5,2686.57,0.0,0.0,-39.93,12123.77,-6.35,-6.35,6.44,6.45,0.04,0.05,0.0,9.0,5.29,0.01,5.31,10.57,10.62,0.02,0.0,0.0,0.0,0.0,10.57,10.62,0.02,0.0,16.0
924,24.06.2020,16:15:00,Referenz I o. Nadel Referenz I (60 Zyklen),Referenz I (60 Zyklen),10.03,499.5,1.27,1.26,1.22,1.22,10.51,10.49,4.15,2.12,-3553.45,2712.91,0.0,0.0,-37.51,11560.27,-6.35,-6.35,6.44,6.45,0.04,0.05,0.0,10.0,5.07,0.01,5.04,10.14,10.09,0.02,0.0,0.0,0.0,0.0,10.14,10.09,0.02,0.0,16.0
925,24.06.2020,16:15:05,Referenz I o. Nadel Referenz I (60 Zyklen),Referenz I (60 Zyklen),10.0,997.0,2.46,2.47,2.42,2.42,10.26,10.26,4.15,2.11,-3552.51,2721.95,0.0,0.0,-37.5,11366.84,-6.35,-6.35,6.44,6.45,0.04,0.05,0.0,10.0,5.04,0.01,5.04,10.08,10.09,0.02,0.0,0.0,0.0,0.0,10.08,10.09,0.02,0.0,16.0
926,24.06.2020,16:15:08,Referenz I o. Nadel Referenz I (60 Zyklen),Referenz I (60 Zyklen),10.0,1497.0,3.68,3.68,3.63,3.63,10.19,10.19,4.15,2.11,-3551.38,2721.89,0.0,0.0,-37.49,11368.32,-6.35,-6.35,6.44,6.45,0.04,0.05,0.0,10.0,5.04,0.01,5.04,10.07,10.09,0.02,0.0,0.0,0.0,0.0,10.07,10.09,0.02,0.0,16.0
927,24.06.2020,16:15:11,Referenz I o. Nadel Referenz I (60 Zyklen),Referenz I (60 Zyklen),10.01,1997.0,4.89,4.89,4.84,4.84,10.16,10.16,4.15,2.12,-3551.7,2721.86,0.0,0.0,-37.49,11368.82,-6.35,-6.35,6.44,6.45,0.04,0.05,0.0,10.0,5.03,0.01,5.04,10.06,10.09,0.02,0.0,0.0,0.0,0.0,10.06,10.09,0.02,0.0,16.0
928,24.06.2020,16:15:15,Referenz I o. Nadel Referenz I (60 Zyklen),Referenz I (60 Zyklen),11.99,499.5,1.16,1.17,1.12,1.12,9.66,9.69,4.15,2.53,-3142.24,2762.21,0.0,0.0,-32.92,10505.78,-6.35,-6.35,6.44,6.45,0.04,0.05,0.0,12.0,4.64,0.0,4.63,9.29,9.27,0.01,0.0,0.0,0.0,0.0,9.29,9.27,0.01,0.0,16.0
929,24.06.2020,16:15:19,Referenz I o. Nadel Referenz I (60 Zyklen),Referenz I (60 Zyklen),11.98,997.0,2.27,2.28,2.23,2.23,9.46,9.47,4.15,2.53,-3139.36,2771.44,0.0,0.0,-32.88,10308.49,-6.35,-6.35,6.44,6.45,0.04,0.05,0.0,12.0,4.64,0.0,4.63,9.28,9.27,0.01,0.0,0.0,0.0,0.0,9.28,9.27,0.01,0.0,16.0
930,24.06.2020,16:15:22,Referenz I o. Nadel Referenz I (60 Zyklen),Referenz I (60 Zyklen),12.02,1497.0,3.38,3.39,3.34,3.34,9.37,9.39,4.15,2.54,-3134.73,2771.43,0.0,0.0,-32.83,10308.56,-6.35,-6.35,6.44,6.45,0.04,0.05,0.0,12.0,4.62,0.0,4.63,9.25,9.27,0.01,0.0,0.0,0.0,0.0,9.25,9.27,0.01,0.0,16.0
931,24.06.2020,16:15:26,Referenz I o. Nadel Referenz I (60 Zyklen),Referenz I (60 Zyklen),12.01,1997.0,4.5,4.49,4.45,4.45,9.34,9.34,4.15,2.54,-3136.42,2771.48,0.0,0.0,-32.85,10307.61,-6.35,-6.35,6.44,6.45,0.04,0.05,0.0,12.0,4.63,0.0,4.63,9.25,9.27,0.01,0.0,0.0,0.0,0.0,9.25,9.27,0.01,0.0,16.0
932,24.06.2020,16:15:29,Referenz I o. Nadel Referenz I (60 Zyklen),Referenz I (60 Zyklen),15.02,499.5,1.05,1.06,1.0,1.01,8.7,8.79,4.15,3.17,-2511.46,2842.18,0.0,0.0,-26.02,8795.43,-6.35,-6.35,6.44,6.45,0.04,0.05,0.0,15.0,4.17,0.0,4.15,8.33,8.31,0.01,0.0,0.0,0.0,0.0,8.33,8.31,0.01,0.0,16.0
933,24.06.2020,16:15:33,Referenz I o. Nadel Referenz I (60 Zyklen),Referenz I (60 Zyklen),15.01,997.0,2.04,2.05,2.0,2.0,8.5,8.52,4.15,3.17,-2509.4,2851.58,0.0,0.0,-25.99,8594.27,-6.35,-6.35,6.44,6.45,0.04,0.05,0.0,15.0,4.16,0.0,4.15,8.31,8.31,0.01,0.0,0.0,0.0,0.0,8.31,8.31,0.01,0.0,16.0
934,24.06.2020,16:15:37,Referenz I o. Nadel Referenz I (60 Zyklen),Referenz I (60 Zyklen),15.01,1497.0,3.04,3.04,2.99,3.0,8.42,8.44,4.15,3.17,-2510.77,2851.6,0.0,0.0,-26.01,8593.81,-6.35,-6.35,6.44,6.45,0.04,0.05,0.0,15.0,4.15,0.0,4.15,8.29,8.31,0.01,0.0,0.0,0.0,0.0,8.29,8.31,0.01,0.0,16.0
935,24.06.2020,16:15:40,Referenz I o. Nadel Referenz I (60 Zyklen),Referenz I (60 Zyklen),15.02,1997.0,4.04,4.03,3.99,3.98,8.39,8.37,4.15,3.17,-2510.27,2851.48,0.0,0.0,-26.0,8596.59,-6.35,-6.35,6.44,6.45,0.04,0.05,0.0,15.0,4.15,0.0,4.15,8.3,8.31,0.01,0.0,0.0,0.0,0.0,8.3,8.31,0.01,0.0,16.0
936,24.06.2020,16:15:43,Referenz I o. Nadel Referenz I (60 Zyklen),Referenz I (60 Zyklen),17.98,499.5,0.97,0.96,0.92,0.91,8.04,7.99,4.15,3.8,-1886.95,2922.96,0.0,0.0,-19.35,7067.7,-6.35,-6.35,6.44,6.45,0.04,0.05,0.0,18.0,3.84,0.01,3.81,7.68,7.62,0.02,0.0,0.0,0.0,0.0,7.68,7.62,0.02,0.0,16.0
937,24.06.2020,16:15:48,Referenz I o. Nadel Referenz I (60 Zyklen),Referenz I (60 Zyklen),18.01,997.0,1.87,1.87,1.83,1.83,7.8,7.8,4.15,3.81,-1875.68,2932.74,0.0,0.0,-19.23,6858.37,-6.35,-6.35,6.44,6.45,0.04,0.05,0.0,18.0,3.81,0.01,3.81,7.62,7.62,0.02,0.0,0.0,0.0,0.0,7.62,7.62,0.02,0.0,16.0
938,24.06.2020,16:15:51,Referenz I o. Nadel Referenz I (60 Zyklen),Referenz I (60 Zyklen),18.0,1497.0,2.79,2.78,2.74,2.74,7.73,7.72,4.15,3.81,-1879.69,2932.75,0.0,0.0,-19.27,6858.19,-6.35,-6.35,6.44,6.45,0.04,0.05,0.0,18.0,3.8,0.01,3.81,7.6,7.62,0.02,0.0,0.0,0.0,0.0,7.6,7.62,0.02,0.0,16.0
939,24.06.2020,16:15:54,Referenz I o. Nadel Referenz I (60 Zyklen),Referenz I (60 Zyklen),18.0,1997.0,3.7,3.69,3.65,3.64,7.69,7.67,4.15,3.81,-1880.44,2932.72,0.0,0.0,-19.28,6858.79,-6.35,-6.35,6.44,6.45,0.04,0.05,0.0,18.0,3.8,0.01,3.81,7.59,7.62,0.02,0.0,0.0,0.0,0.0,7.59,7.62,0.02,0.0,16.0
940,24.06.2020,16:15:57,Referenz I o. Nadel Referenz I (60 Zyklen),Referenz I (60 Zyklen),20.0,499.5,0.92,0.92,0.87,0.87,7.63,7.62,4.15,4.23,-1470.17,2974.49,0.0,0.0,-14.98,5965.44,-6.35,-6.35,6.44,6.45,0.04,0.05,0.0,20.0,3.63,0.01,3.62,7.26,7.23,0.01,0.0,0.0,0.0,0.0,7.26,7.23,0.01,0.0,16.0
941,24.06.2020,16:16:02,Referenz I o. Nadel Referenz I (60 Zyklen),Referenz I (60 Zyklen),20.0,997.0,1.79,1.77,1.74,1.73,7.43,7.38,4.15,4.23,-1463.09,2984.36,0.0,0.0,-14.91,5754.29,-6.35,-6.35,6.44,6.45,0.04,0.05,0.0,20.0,3.62,0.01,3.62,7.25,7.23,0.01,0.0,0.0,0.0,0.0,7.25,7.23,0.01,0.0,16.0
942,24.06.2020,16:16:05,Referenz I o. Nadel Referenz I (60 Zyklen),Referenz I (60 Zyklen),20.0,1497.0,2.65,2.65,2.6,2.6,7.34,7.33,4.15,4.23,-1464.72,2984.45,0.0,0.0,-14.93,5752.53,-6.35,-6.35,6.44,6.45,0.04,0.05,0.0,20.0,3.61,0.01,3.62,7.22,7.23,0.01,0.0,0.0,0.0,0.0,7.22,7.23,0.01,0.0,16.0
943,24.06.2020,16:16:08,Referenz I o. Nadel Referenz I (60 Zyklen),Referenz I (60 Zyklen),19.99,1997.0,3.51,3.51,3.47,3.46,7.3,7.29,4.15,4.23,-1468.73,2984.45,0.0,0.0,-14.97,5752.49,-6.35,-6.35,6.44,6.45,0.04,0.05,0.0,20.0,3.6,0.01,3.62,7.2,7.23,0.01,0.0,0.0,0.0,0.0,7.2,7.23,0.01,0.0,16.0
944,24.06.2020,16:16:12,Referenz I o. Nadel Referenz I (60 Zyklen),Referenz I (60 Zyklen),20.99,499.5,0.89,0.89,0.85,0.85,7.42,7.43,4.15,4.44,-1265.12,3005.42,0.0,0.0,-12.86,5304.02,-6.35,-6.35,6.44,6.45,0.04,0.05,0.0,21.0,3.53,0.0,3.52,7.05,7.04,0.0,0.0,0.0,0.0,0.0,7.05,7.04,0.0,0.0,16.0
945,24.06.2020,16:16:16,Referenz I o. Nadel Referenz I (60 Zyklen),Referenz I (60 Zyklen),20.99,997.0,1.74,1.75,1.69,1.7,7.22,7.27,4.15,4.44,-1257.74,3015.48,0.0,0.0,-12.78,5088.71,-6.35,-6.35,6.44,6.45,0.04,0.05,0.0,21.0,3.52,0.0,3.52,7.04,7.04,0.0,0.0,0.0,0.0,0.0,7.04,7.04,0.0,0.0,16.0
946,24.06.2020,16:16:19,Referenz I o. Nadel Referenz I (60 Zyklen),Referenz I (60 Zyklen),20.98,1497.0,2.58,2.59,2.54,2.54,7.16,7.18,4.15,4.44,-1257.11,3015.41,0.0,0.0,-12.78,5090.26,-6.35,-6.35,6.44,6.45,0.04,0.05,0.0,21.0,3.52,0.0,3.52,7.04,7.04,0.0,0.0,0.0,0.0,0.0,7.04,7.04,0.0,0.0,16.0
947,24.06.2020,16:16:23,Referenz I o. Nadel Referenz I (60 Zyklen),Referenz I (60 Zyklen),20.97,1997.0,3.43,3.43,3.39,3.38,7.13,7.12,4.15,4.43,-1260.99,3015.41,0.0,0.0,-12.82,5090.33,-6.35,-6.35,6.44,6.45,0.04,0.05,0.0,21.0,3.52,0.0,3.52,7.04,7.04,0.0,0.0,0.0,0.0,0.0,7.04,7.04,0.0,0.0,16.0
948,24.06.2020,16:16:26,Referenz I o. Nadel Referenz I (60 Zyklen),Referenz I (60 Zyklen),23.96,499.5,0.84,0.85,0.79,0.8,6.96,7.03,4.15,5.07,-641.05,3081.18,0.0,0.0,-6.49,3683.55,-6.35,-6.35,6.44,6.45,0.04,0.05,0.0,24.0,3.3,0.0,3.3,6.6,6.59,0.01,0.0,0.0,0.0,0.0,6.6,6.59,0.01,0.0,16.0
949,24.06.2020,16:16:30,Referenz I o. Nadel Referenz I (60 Zyklen),Referenz I (60 Zyklen),23.98,997.0,1.63,1.63,1.59,1.59,6.8,6.8,4.15,5.07,-629.84,3091.46,0.0,0.0,-6.38,3463.7,-6.35,-6.35,6.44,6.45,0.04,0.05,0.0,24.0,3.31,0.0,3.3,6.61,6.59,0.01,0.0,0.0,0.0,0.0,6.61,6.59,0.01,0.0,16.0
950,24.06.2020,16:16:34,Referenz I o. Nadel Referenz I (60 Zyklen),Referenz I (60 Zyklen),23.97,1497.0,2.42,2.41,2.38,2.37,6.71,6.69,4.15,5.07,-631.1,3091.38,0.0,0.0,-6.39,3465.38,-6.35,-6.35,6.44,6.45,0.04,0.05,0.0,24.0,3.29,0.0,3.3,6.59,6.59,0.01,0.0,0.0,0.0,0.0,6.59,6.59,0.01,0.0,16.0
951,24.06.2020,16:16:37,Referenz I o. Nadel Referenz I (60 Zyklen),Referenz I (60 Zyklen),23.97,1997.0,3.21,3.21,3.16,3.16,6.67,6.67,4.15,5.07,-638.29,3091.38,0.0,0.0,-6.46,3465.42,-6.35,-6.35,6.44,6.45,0.04,0.05,0.0,24.0,3.29,0.0,3.3,6.58,6.59,0.01,0.0,0.0,0.0,0.0,6.58,6.59,0.01,0.0,16.0
