Repository: ZBT-Tools/ContactResistanceAnalysis

File: h23_reference.csv (part 8 of 80)
,Datum,time,measurement,commentary,pressure_sample[bar],current[mA],voltage[mV],voltage_needle[mV],voltage_th[mV],voltage_needle_th[mV],R_ges / mOhm*cm²,R_bulk / mOhm*cm²,contact_area[cm2],pressure[bar],p_Kraftsensor / ?,Weg Bürster,Kraftsensor Poly,Probendicke Poly,Kraftsensor,Probendicke,U_ges 1,U_Nadel 1,U_ges 2,U_Nadel 2,Diff_U_ges/2,Diff_U_Nadel/2,Relais,pressure_rounded[bar],contact_resistance[mOhm*cm2],contact_resistance_error[mOhm*cm2],contact_resistance_mean[mOhm*cm2],resistance[mOhm*cm2],resistance_mean[mOhm*cm2],resistance_error[mOhm*cm2],bulk_resistance[mOhm*cm2],bulk_resistance_mean[mOhm*cm2],bulk_resistance_error[mOhm*cm2],bulk_resistance_sub[mOhm*cm2],volume_resistance[mOhm*cm2],volume_resistance_mean[mOhm*cm2],volume_resistance_error[mOhm*cm2],degradation_corr[mOhm*cm2],cycle
952,24.06.2020,16:16:40,Referenz I o. Nadel Referenz I (60 Zyklen),Referenz I (60 Zyklen),26.99,499.5,0.79,0.8,0.75,0.76,6.6,6.66,4.15,5.7,-9.96,3158.19,0.0,0.0,-0.19,2036.32,-6.35,-6.35,6.44,6.45,0.04,0.05,0.0,27.0,3.12,0.01,3.11,6.23,6.22,0.01,0.0,0.0,0.0,0.0,6.23,6.22,0.01,0.0,16.0
953,24.06.2020,16:16:45,Referenz I o. Nadel Referenz I (60 Zyklen),Referenz I (60 Zyklen),26.97,997.0,1.55,1.55,1.5,1.5,6.43,6.44,4.15,5.7,2.06,3168.7,0.0,0.0,-0.07,1811.54,-6.35,-6.35,6.44,6.45,0.04,0.05,0.0,27.0,3.12,0.01,3.11,6.25,6.22,0.01,0.0,0.0,0.0,0.0,6.25,6.22,0.01,0.0,16.0
954,24.06.2020,16:16:48,Referenz I o. Nadel Referenz I (60 Zyklen),Referenz I (60 Zyklen),26.97,1497.0,2.28,2.29,2.24,2.24,6.32,6.35,4.15,5.7,-1.01,3168.66,0.0,0.0,-0.1,1812.39,-6.35,-6.35,6.44,6.45,0.04,0.05,0.0,27.0,3.1,0.01,3.11,6.2,6.22,0.01,0.0,0.0,0.0,0.0,6.2,6.22,0.01,0.0,16.0
955,24.06.2020,16:16:51,Referenz I o. Nadel Referenz I (60 Zyklen),Referenz I (60 Zyklen),26.96,1997.0,3.03,3.02,2.99,2.98,6.3,6.28,4.15,5.7,-7.14,3168.68,0.0,0.0,-0.16,1812.1,-6.35,-6.35,6.44,6.45,0.04,0.05,0.0,27.0,3.1,0.01,3.11,6.21,6.22,0.01,0.0,0.0,0.0,0.0,6.21,6.22,0.01,0.0,16.0
956,24.06.2020,16:16:54,Referenz I o. Nadel Referenz I (60 Zyklen),Referenz I (60 Zyklen),29.97,499.5,0.76,0.76,0.71,0.72,6.29,6.34,4.15,6.34,613.24,3234.03,0.0,0.0,5.92,414.22,-6.35,-6.35,6.44,6.45,0.04,0.05,0.0,30.0,2.96,0.0,2.95,5.92,5.9,0.01,0.0,0.0,0.0,0.0,5.92,5.9,0.01,0.0,16.0
957,24.06.2020,16:16:59,Referenz I o. Nadel Referenz I (60 Zyklen),Referenz I (60 Zyklen),29.95,997.0,1.46,1.46,1.42,1.41,6.1,6.06,4.15,6.33,628.26,3244.78,0.0,0.0,6.06,184.34,-6.35,-6.35,6.44,6.45,0.04,0.05,0.0,30.0,2.96,0.0,2.95,5.91,5.9,0.01,0.0,0.0,0.0,0.0,5.91,5.9,0.01,0.0,16.0
958,24.06.2020,16:17:02,Referenz I o. Nadel Referenz I (60 Zyklen),Referenz I (60 Zyklen),29.94,1497.0,2.17,2.16,2.13,2.12,6.02,6.0,4.15,6.33,621.5,3244.71,0.0,0.0,6.0,185.81,-6.35,-6.35,6.44,6.45,0.04,0.05,0.0,30.0,2.95,0.0,2.95,5.89,5.9,0.01,0.0,0.0,0.0,0.0,5.89,5.9,0.01,0.0,16.0
959,24.06.2020,16:17:05,Referenz I o. Nadel Referenz I (60 Zyklen),Referenz I (60 Zyklen),29.94,1997.0,2.87,2.88,2.83,2.83,5.97,5.98,4.15,6.33,617.43,3244.72,0.0,0.0,5.96,185.57,-6.35,-6.35,6.44,6.45,0.04,0.05,0.0,30.0,2.94,0.0,2.95,5.88,5.9,0.01,0.0,0.0,0.0,0.0,5.88,5.9,0.01,0.0,16.0
960,24.06.2020,16:17:15,Referenz I o. Nadel Referenz I (60 Zyklen),Referenz I (60 Zyklen),1.03,499.5,3.34,3.34,3.3,3.3,27.76,27.77,4.15,0.22,-5436.19,2454.77,0.0,0.0,-59.64,17081.53,-6.35,-6.35,6.44,6.45,0.04,0.05,0.0,1.0,13.7,0.04,13.6,27.4,27.2,0.08,0.0,0.0,0.0,0.0,27.4,27.2,0.08,0.0,17.0
961,24.06.2020,16:17:18,Referenz I o. Nadel Referenz I (60 Zyklen),Referenz I (60 Zyklen),1.04,998.0,6.59,6.6,6.55,6.55,27.41,27.44,4.15,0.22,-5433.38,2463.11,0.0,0.0,-59.6,16903.21,-6.35,-6.35,6.44,6.45,0.04,0.05,0.0,1.0,13.61,0.04,13.6,27.23,27.2,0.08,0.0,0.0,0.0,0.0,27.23,27.2,0.08,0.0,17.0
962,24.06.2020,16:17:21,Referenz I o. Nadel Referenz I (60 Zyklen),Referenz I (60 Zyklen),1.04,1497.0,9.83,9.84,9.78,9.79,27.25,27.26,4.15,0.22,-5430.37,2463.11,0.0,0.0,-59.56,16903.24,-6.35,-6.35,6.44,6.45,0.04,0.05,0.0,1.0,13.56,0.04,13.6,27.12,27.2,0.08,0.0,0.0,0.0,0.0,27.12,27.2,0.08,0.0,17.0
963,24.06.2020,16:17:25,Referenz I o. Nadel Referenz I (60 Zyklen),Referenz I (60 Zyklen),1.04,1997.0,13.06,13.07,13.01,13.02,27.14,27.15,4.15,0.22,-5429.93,2463.04,0.0,0.0,-59.56,16904.72,-6.35,-6.35,6.44,6.45,0.04,0.05,0.0,1.0,13.52,0.04,13.6,27.05,27.2,0.08,0.0,0.0,0.0,0.0,27.05,27.2,0.08,0.0,17.0
964,24.06.2020,16:17:28,Referenz I o. Nadel Referenz I (60 Zyklen),Referenz I (60 Zyklen),2.0,499.5,2.51,2.5,2.46,2.46,20.81,20.8,4.15,0.42,-5240.85,2471.9,0.0,0.0,-57.25,16715.24,-6.35,-6.35,6.44,6.45,0.04,0.05,0.0,2.0,10.22,0.02,10.19,20.45,20.37,0.03,0.0,0.0,0.0,0.0,20.45,20.37,0.03,0.0,17.0
965,24.06.2020,16:17:32,Referenz I o. Nadel Referenz I (60 Zyklen),Referenz I (60 Zyklen),2.0,997.0,4.94,4.95,4.9,4.9,20.58,20.59,4.15,0.42,-5234.41,2480.22,0.0,0.0,-57.17,16537.1,-6.35,-6.35,6.44,6.45,0.04,0.05,0.0,2.0,10.2,0.02,10.19,20.4,20.37,0.03,0.0,0.0,0.0,0.0,20.4,20.37,0.03,0.0,17.0
966,24.06.2020,16:17:36,Referenz I o. Nadel Referenz I (60 Zyklen),Referenz I (60 Zyklen),2.01,1497.0,7.38,7.37,7.34,7.33,20.47,20.44,4.15,0.42,-5231.9,2480.19,0.0,0.0,-57.14,16537.83,-6.35,-6.35,6.44,6.45,0.04,0.05,0.0,2.0,10.17,0.02,10.19,20.35,20.37,0.03,0.0,0.0,0.0,0.0,20.35,20.37,0.03,0.0,17.0
967,24.06.2020,16:17:39,Referenz I o. Nadel Referenz I (60 Zyklen),Referenz I (60 Zyklen),2.01,1997.0,9.81,9.81,9.76,9.76,20.38,20.39,4.15,0.43,-5227.96,2480.16,0.0,0.0,-57.09,16538.43,-6.35,-6.35,6.44,6.45,0.04,0.05,0.0,2.0,10.15,0.02,10.19,20.29,20.37,0.03,0.0,0.0,0.0,0.0,20.29,20.37,0.03,0.0,17.0
968,24.06.2020,16:17:42,Referenz I o. Nadel Referenz I (60 Zyklen),Referenz I (60 Zyklen),3.02,499.5,2.11,2.11,2.07,2.06,17.53,17.52,4.15,0.64,-5019.35,2514.48,0.0,0.0,-54.57,15804.35,-6.35,-6.35,6.44,6.45,0.04,0.05,0.0,3.0,8.58,0.01,8.57,17.16,17.14,0.02,0.0,0.0,0.0,0.0,17.16,17.14,0.02,0.0,17.0
969,24.06.2020,16:17:47,Referenz I o. Nadel Referenz I (60 Zyklen),Referenz I (60 Zyklen),3.03,997.0,4.17,4.17,4.12,4.12,17.34,17.36,4.15,0.64,-5013.59,2522.96,0.0,0.0,-54.5,15623.03,-6.35,-6.35,6.44,6.45,0.04,0.05,0.0,3.0,8.58,0.01,8.57,17.16,17.14,0.02,0.0,0.0,0.0,0.0,17.16,17.14,0.02,0.0,17.0
970,24.06.2020,16:17:50,Referenz I o. Nadel Referenz I (60 Zyklen),Referenz I (60 Zyklen),3.03,1497.0,6.22,6.22,6.17,6.17,17.24,17.24,4.15,0.64,-5014.09,2522.89,0.0,0.0,-54.51,15624.51,-6.35,-6.35,6.44,6.45,0.04,0.05,0.0,3.0,8.56,0.01,8.57,17.12,17.14,0.02,0.0,0.0,0.0,0.0,17.12,17.14,0.02,0.0,17.0
971,24.06.2020,16:17:53,Referenz I o. Nadel Referenz I (60 Zyklen),Referenz I (60 Zyklen),3.04,1997.0,8.27,8.27,8.23,8.22,17.2,17.19,4.15,0.64,-5015.28,2522.84,0.0,0.0,-54.52,15625.64,-6.35,-6.35,6.44,6.45,0.04,0.05,0.0,3.0,8.55,0.01,8.57,17.1,17.14,0.02,0.0,0.0,0.0,0.0,17.1,17.14,0.02,0.0,17.0
972,24.06.2020,16:17:56,Referenz I o. Nadel Referenz I (60 Zyklen),Referenz I (60 Zyklen),5.03,499.5,1.71,1.71,1.66,1.66,14.19,14.2,4.15,1.06,-4601.44,2565.46,0.0,0.0,-49.59,14714.08,-6.35,-6.35,6.44,6.45,0.04,0.05,0.0,5.0,6.91,0.01,6.92,13.82,13.83,0.01,0.0,0.0,0.0,0.0,13.82,13.83,0.01,0.0,17.0
973,24.06.2020,16:18:01,Referenz I o. Nadel Referenz I (60 Zyklen),Referenz I (60 Zyklen),5.02,997.0,3.38,3.38,3.33,3.33,14.05,14.05,4.15,1.06,-4599.13,2574.02,0.0,0.0,-49.56,14531.0,-6.35,-6.35,6.44,6.45,0.04,0.05,0.0,5.0,6.93,0.01,6.92,13.87,13.83,0.01,0.0,0.0,0.0,0.0,13.87,13.83,0.01,0.0,17.0
974,24.06.2020,16:18:04,Referenz I o. Nadel Referenz I (60 Zyklen),Referenz I (60 Zyklen),5.03,1497.0,5.03,5.03,4.99,4.99,13.95,13.96,4.15,1.06,-4599.19,2574.09,0.0,0.0,-49.56,14529.49,-6.35,-6.35,6.44,6.45,0.04,0.05,0.0,5.0,6.91,0.01,6.92,13.82,13.83,0.01,0.0,0.0,0.0,0.0,13.82,13.83,0.01,0.0,17.0
975,24.06.2020,16:18:07,Referenz I o. Nadel Referenz I (60 Zyklen),Referenz I (60 Zyklen),5.02,1997.0,6.69,6.7,6.65,6.65,13.91,13.92,4.15,1.06,-4601.32,2573.99,0.0,0.0,-49.59,14531.6,-6.35,-6.35,6.44,6.45,0.04,0.05,0.0,5.0,6.91,0.01,6.92,13.81,13.83,0.01,0.0,0.0,0.0,0.0,13.81,13.83,0.01,0.0,17.0
976,24.06.2020,16:18:11,Referenz I o. Nadel Referenz I (60 Zyklen),Referenz I (60 Zyklen),6.0,499.5,1.58,1.59,1.53,1.54,13.11,13.18,4.15,1.27,-4395.9,2603.34,0.0,0.0,-47.18,13903.8,-6.35,-6.35,6.44,6.45,0.04,0.05,0.0,6.0,6.37,0.01,6.36,12.74,12.72,0.01,0.0,0.0,0.0,0.0,12.74,12.72,0.01,0.0,17.0
977,24.06.2020,16:18:15,Referenz I o. Nadel Referenz I (60 Zyklen),Referenz I (60 Zyklen),6.03,997.0,3.1,3.1,3.06,3.05,12.92,12.91,4.15,1.27,-4382.69,2612.09,0.0,0.0,-47.02,13716.64,-6.35,-6.35,6.44,6.45,0.04,0.05,0.0,6.0,6.37,0.01,6.36,12.74,12.72,0.01,0.0,0.0,0.0,0.0,12.74,12.72,0.01,0.0,17.0
978,24.06.2020,16:18:18,Referenz I o. Nadel Referenz I (60 Zyklen),Referenz I (60 Zyklen),6.02,1497.0,4.63,4.63,4.59,4.59,12.84,12.84,4.15,1.27,-4388.7,2612.06,0.0,0.0,-47.09,13717.27,-6.35,-6.35,6.44,6.45,0.04,0.05,0.0,6.0,6.36,0.01,6.36,12.72,12.72,0.01,0.0,0.0,0.0,0.0,12.72,12.72,0.01,0.0,17.0
979,24.06.2020,16:18:22,Referenz I o. Nadel Referenz I (60 Zyklen),Referenz I (60 Zyklen),6.02,1997.0,6.15,6.16,6.11,6.11,12.78,12.79,4.15,1.27,-4388.39,2612.06,0.0,0.0,-47.09,13717.24,-6.35,-6.35,6.44,6.45,0.04,0.05,0.0,6.0,6.35,0.01,6.36,12.69,12.72,0.01,0.0,0.0,0.0,0.0,12.69,12.72,0.01,0.0,17.0
980,24.06.2020,16:18:25,Referenz I o. Nadel Referenz I (60 Zyklen),Referenz I (60 Zyklen),9.0,499.5,1.33,1.33,1.28,1.29,11.02,11.09,4.15,1.9,-3771.2,2678.28,0.0,0.0,-39.97,12301.08,-6.35,-6.35,6.44,6.45,0.04,0.05,0.0,9.0,5.33,0.01,5.31,10.65,10.63,0.02,0.0,0.0,0.0,0.0,10.65,10.63,0.02,0.0,17.0
981,24.06.2020,16:18:29,Referenz I o. Nadel Referenz I (60 Zyklen),Referenz I (60 Zyklen),9.02,997.0,2.6,2.59,2.56,2.55,10.84,10.79,4.15,1.91,-3763.06,2687.13,0.0,0.0,-39.88,12111.77,-6.35,-6.35,6.44,6.45,0.04,0.05,0.0,9.0,5.33,0.01,5.31,10.65,10.63,0.02,0.0,0.0,0.0,0.0,10.65,10.63,0.02,0.0,17.0
982,24.06.2020,16:18:33,Referenz I o. Nadel Referenz I (60 Zyklen),Referenz I (60 Zyklen),9.01,1497.0,3.87,3.87,3.82,3.82,10.73,10.73,4.15,1.91,-3771.07,2687.12,0.0,0.0,-39.97,12111.88,-6.35,-6.35,6.44,6.45,0.04,0.05,0.0,9.0,5.3,0.01,5.31,10.6,10.63,0.02,0.0,0.0,0.0,0.0,10.6,10.63,0.02,0.0,17.0
983,24.06.2020,16:18:36,Referenz I o. Nadel Referenz I (60 Zyklen),Referenz I (60 Zyklen),9.01,1997.0,5.14,5.13,5.1,5.09,10.69,10.67,4.15,1.91,-3769.51,2687.19,0.0,0.0,-39.96,12110.44,-6.35,-6.35,6.44,6.45,0.04,0.05,0.0,9.0,5.3,0.01,5.31,10.6,10.63,0.02,0.0,0.0,0.0,0.0,10.6,10.63,0.02,0.0,17.0
984,24.06.2020,16:18:39,Referenz I o. Nadel Referenz I (60 Zyklen),Referenz I (60 Zyklen),10.02,499.5,1.26,1.26,1.22,1.21,10.5,10.44,4.15,2.12,-3552.51,2712.65,0.0,0.0,-37.5,11565.76,-6.35,-6.35,6.44,6.45,0.04,0.05,0.0,10.0,5.06,0.01,5.04,10.13,10.09,0.01,0.0,0.0,0.0,0.0,10.13,10.09,0.01,0.0,17.0
985,24.06.2020,16:18:44,Referenz I o. Nadel Referenz I (60 Zyklen),Referenz I (60 Zyklen),10.0,997.0,2.47,2.47,2.42,2.43,10.26,10.29,4.15,2.11,-3554.82,2721.84,0.0,0.0,-37.53,11369.24,-6.35,-6.35,6.44,6.45,0.04,0.05,0.0,10.0,5.04,0.01,5.04,10.08,10.09,0.01,0.0,0.0,0.0,0.0,10.08,10.09,0.01,0.0,17.0
986,24.06.2020,16:18:47,Referenz I o. Nadel Referenz I (60 Zyklen),Referenz I (60 Zyklen),9.99,1497.0,3.68,3.67,3.64,3.63,10.2,10.18,4.15,2.11,-3552.95,2721.77,0.0,0.0,-37.5,11370.72,-6.35,-6.35,6.44,6.45,0.04,0.05,0.0,10.0,5.04,0.01,5.04,10.08,10.09,0.01,0.0,0.0,0.0,0.0,10.08,10.09,0.01,0.0,17.0
987,24.06.2020,16:18:50,Referenz I o. Nadel Referenz I (60 Zyklen),Referenz I (60 Zyklen),9.99,1997.0,4.89,4.89,4.85,4.84,10.16,10.16,4.15,2.11,-3557.77,2721.79,0.0,0.0,-37.56,11370.43,-6.35,-6.35,6.44,6.45,0.04,0.05,0.0,10.0,5.04,0.01,5.04,10.07,10.09,0.01,0.0,0.0,0.0,0.0,10.07,10.09,0.01,0.0,17.0
988,24.06.2020,16:18:53,Referenz I o. Nadel Referenz I (60 Zyklen),Referenz I (60 Zyklen),11.99,499.5,1.16,1.16,1.12,1.12,9.66,9.65,4.15,2.54,-3139.92,2761.83,0.0,0.0,-32.89,10514.01,-6.35,-6.35,6.44,6.45,0.04,0.05,0.0,12.0,4.65,0.01,4.63,9.29,9.26,0.01,0.0,0.0,0.0,0.0,9.29,9.26,0.01,0.0,17.0
989,24.06.2020,16:18:58,Referenz I o. Nadel Referenz I (60 Zyklen),Referenz I (60 Zyklen),12.01,997.0,2.27,2.28,2.23,2.23,9.46,9.47,4.15,2.54,-3137.23,2771.07,0.0,0.0,-32.86,10316.26,-6.35,-6.35,6.44,6.45,0.04,0.05,0.0,12.0,4.64,0.01,4.63,9.27,9.26,0.01,0.0,0.0,0.0,0.0,9.27,9.26,0.01,0.0,17.0
990,24.06.2020,16:19:01,Referenz I o. Nadel Referenz I (60 Zyklen),Referenz I (60 Zyklen),12.01,1497.0,3.38,3.38,3.34,3.33,9.37,9.36,4.15,2.54,-3139.04,2771.03,0.0,0.0,-32.88,10317.21,-6.35,-6.35,6.44,6.45,0.04,0.05,0.0,12.0,4.63,0.01,4.63,9.25,9.26,0.01,0.0,0.0,0.0,0.0,9.25,9.26,0.01,0.0,17.0
991,24.06.2020,16:19:04,Referenz I o. Nadel Referenz I (60 Zyklen),Referenz I (60 Zyklen),12.0,1997.0,4.49,4.49,4.44,4.45,9.33,9.34,4.15,2.54,-3143.68,2771.09,0.0,0.0,-32.93,10315.91,-6.35,-6.35,6.44,6.45,0.04,0.05,0.0,12.0,4.62,0.01,4.63,9.24,9.26,0.01,0.0,0.0,0.0,0.0,9.24,9.26,0.01,0.0,17.0
992,24.06.2020,16:19:08,Referenz I o. Nadel Referenz I (60 Zyklen),Referenz I (60 Zyklen),15.01,499.5,1.05,1.05,1.0,1.0,8.7,8.69,4.15,3.17,-2515.34,2842.03,0.0,0.0,-26.06,8798.6,-6.35,-6.35,6.44,6.45,0.04,0.05,0.0,15.0,4.17,0.0,4.16,8.33,8.32,0.01,0.0,0.0,0.0,0.0,8.33,8.32,0.01,0.0,17.0
993,24.06.2020,16:19:12,Referenz I o. Nadel Referenz I (60 Zyklen),Referenz I (60 Zyklen),15.01,997.0,2.04,2.04,2.0,1.99,8.51,8.5,4.15,3.17,-2510.02,2851.62,0.0,0.0,-26.0,8593.42,-6.35,-6.35,6.44,6.45,0.04,0.05,0.0,15.0,4.16,0.0,4.16,8.33,8.32,0.01,0.0,0.0,0.0,0.0,8.33,8.32,0.01,0.0,17.0
994,24.06.2020,16:19:15,Referenz I o. Nadel Referenz I (60 Zyklen),Referenz I (60 Zyklen),15.01,1497.0,3.04,3.05,3.0,3.0,8.43,8.45,4.15,3.17,-2511.65,2851.54,0.0,0.0,-26.02,8595.29,-6.35,-6.35,6.44,6.45,0.04,0.05,0.0,15.0,4.15,0.0,4.16,8.31,8.32,0.01,0.0,0.0,0.0,0.0,8.31,8.32,0.01,0.0,17.0
995,24.06.2020,16:19:19,Referenz I o. Nadel Referenz I (60 Zyklen),Referenz I (60 Zyklen),15.01,1997.0,4.04,4.04,3.99,3.99,8.39,8.4,4.15,3.17,-2515.66,2851.49,0.0,0.0,-26.06,8596.24,-6.35,-6.35,6.44,6.45,0.04,0.05,0.0,15.0,4.15,0.0,4.16,8.3,8.32,0.01,0.0,0.0,0.0,0.0,8.3,8.32,0.01,0.0,17.0
996,24.06.2020,16:19:22,Referenz I o. Nadel Referenz I (60 Zyklen),Referenz I (60 Zyklen),18.01,499.5,0.96,0.97,0.92,0.92,7.98,8.05,4.15,3.81,-1889.33,2922.45,0.0,0.0,-19.37,7078.61,-6.35,-6.35,6.44,6.45,0.04,0.05,0.0,18.0,3.81,0.0,3.8,7.62,7.61,0.01,0.0,0.0,0.0,0.0,7.62,7.61,0.01,0.0,17.0
997,24.06.2020,16:19:26,Referenz I o. Nadel Referenz I (60 Zyklen),Referenz I (60 Zyklen),18.0,997.0,1.88,1.87,1.83,1.83,7.81,7.79,4.15,3.81,-1879.25,2932.13,0.0,0.0,-19.27,6871.42,-6.35,-6.35,6.44,6.45,0.04,0.05,0.0,18.0,3.81,0.0,3.8,7.62,7.61,0.01,0.0,0.0,0.0,0.0,7.62,7.61,0.01,0.0,17.0
998,24.06.2020,16:19:30,Referenz I o. Nadel Referenz I (60 Zyklen),Referenz I (60 Zyklen),18.0,1497.0,2.78,2.79,2.74,2.74,7.72,7.72,4.15,3.81,-1884.76,2932.18,0.0,0.0,-19.33,6870.33,-6.35,-6.35,6.44,6.45,0.04,0.05,0.0,18.0,3.8,0.0,3.8,7.6,7.61,0.01,0.0,0.0,0.0,0.0,7.6,7.61,0.01,0.0,17.0
999,24.06.2020,16:19:33,Referenz I o. Nadel Referenz I (60 Zyklen),Referenz I (60 Zyklen),18.0,1997.0,3.7,3.7,3.66,3.65,7.69,7.69,4.15,3.8,-1883.76,2932.19,0.0,0.0,-19.32,6870.16,-6.35,-6.35,6.44,6.45,0.04,0.05,0.0,18.0,3.8,0.0,3.8,7.6,7.61,0.01,0.0,0.0,0.0,0.0,7.6,7.61,0.01,0.0,17.0
1000,24.06.2020,16:19:36,Referenz I o. Nadel Referenz I (60 Zyklen),Referenz I (60 Zyklen),20.0,499.5,0.92,0.93,0.87,0.88,7.63,7.73,4.15,4.23,-1472.55,2973.95,0.0,0.0,-15.01,5976.99,-6.35,-6.35,6.44,6.45,0.04,0.05,0.0,20.0,3.63,0.01,3.61,7.27,7.23,0.01,0.0,0.0,0.0,0.0,7.27,7.23,0.01,0.0,17.0
1001,24.06.2020,16:19:41,Referenz I o. Nadel Referenz I (60 Zyklen),Referenz I (60 Zyklen),20.0,997.0,1.78,1.79,1.74,1.74,7.41,7.43,4.15,4.23,-1461.84,2983.91,0.0,0.0,-14.9,5763.96,-6.35,-6.35,6.44,6.45,0.04,0.05,0.0,20.0,3.61,0.01,3.61,7.23,7.23,0.01,0.0,0.0,0.0,0.0,7.23,7.23,0.01,0.0,17.0
1002,24.06.2020,16:19:44,Referenz I o. Nadel Referenz I (60 Zyklen),Referenz I (60 Zyklen),19.99,1497.0,2.65,2.64,2.61,2.59,7.35,7.31,4.15,4.23,-1467.73,2983.78,0.0,0.0,-14.96,5766.71,-6.35,-6.35,6.44,6.45,0.04,0.05,0.0,20.0,3.61,0.01,3.61,7.22,7.23,0.01,0.0,0.0,0.0,0.0,7.22,7.23,0.01,0.0,17.0
1003,24.06.2020,16:19:47,Referenz I o. Nadel Referenz I (60 Zyklen),Referenz I (60 Zyklen),19.99,1997.0,3.51,3.51,3.47,3.47,7.29,7.3,4.15,4.23,-1471.23,2983.82,0.0,0.0,-15.0,5765.93,-6.35,-6.35,6.44,6.45,0.04,0.05,0.0,20.0,3.6,0.01,3.61,7.2,7.23,0.01,0.0,0.0,0.0,0.0,7.2,7.23,0.01,0.0,17.0
1004,24.06.2020,16:19:50,Referenz I o. Nadel Referenz I (60 Zyklen),Referenz I (60 Zyklen),20.99,499.5,0.9,0.89,0.85,0.84,7.46,7.39,4.15,4.44,-1264.56,3005.13,0.0,0.0,-12.86,5310.08,-6.35,-6.35,6.44,6.45,0.04,0.05,0.0,21.0,3.55,0.01,3.53,7.09,7.05,0.01,0.0,0.0,0.0,0.0,7.09,7.05,0.01,0.0,17.0
1005,24.06.2020,16:19:55,Referenz I o. Nadel Referenz I (60 Zyklen),Referenz I (60 Zyklen),20.98,997.0,1.74,1.74,1.69,1.69,7.24,7.23,4.15,4.44,-1258.99,3015.27,0.0,0.0,-12.8,5093.29,-6.35,-6.35,6.44,6.45,0.04,0.05,0.0,21.0,3.53,0.01,3.53,7.05,7.05,0.01,0.0,0.0,0.0,0.0,7.05,7.05,0.01,0.0,17.0
1006,24.06.2020,16:19:58,Referenz I o. Nadel Referenz I (60 Zyklen),Referenz I (60 Zyklen),20.98,1497.0,2.58,2.58,2.54,2.53,7.17,7.15,4.15,4.43,-1260.93,3015.12,0.0,0.0,-12.82,5096.45,-6.35,-6.35,6.44,6.45,0.04,0.05,0.0,21.0,3.52,0.01,3.53,7.04,7.05,0.01,0.0,0.0,0.0,0.0,7.04,7.05,0.01,0.0,17.0
1007,24.06.2020,16:20:01,Referenz I o. Nadel Referenz I (60 Zyklen),Referenz I (60 Zyklen),20.97,1997.0,3.43,3.42,3.38,3.38,7.12,7.12,4.15,4.43,-1262.25,3015.15,0.0,0.0,-12.83,5095.78,-6.35,-6.35,6.44,6.45,0.04,0.05,0.0,21.0,3.51,0.01,3.53,7.03,7.05,0.01,0.0,0.0,0.0,0.0,7.03,7.05,0.01,0.0,17.0
1008,24.06.2020,16:20:05,Referenz I o. Nadel Referenz I (60 Zyklen),Referenz I (60 Zyklen),24.01,499.5,0.84,0.84,0.79,0.79,6.97,6.95,4.15,5.08,-637.35,3080.71,0.0,0.0,-6.45,3693.54,-6.35,-6.35,6.44,6.45,0.04,0.05,0.0,24.0,3.3,0.0,3.3,6.6,6.6,0.01,0.0,0.0,0.0,0.0,6.6,6.6,0.01,0.0,17.0
1009,24.06.2020,16:20:09,Referenz I o. Nadel Referenz I (60 Zyklen),Referenz I (60 Zyklen),23.98,997.0,1.64,1.63,1.59,1.59,6.81,6.8,4.15,5.07,-627.15,3091.05,0.0,0.0,-6.35,3472.35,-6.35,-6.35,6.44,6.45,0.04,0.05,0.0,24.0,3.31,0.0,3.3,6.62,6.6,0.01,0.0,0.0,0.0,0.0,6.62,6.6,0.01,0.0,17.0
1010,24.06.2020,16:20:12,Referenz I o. Nadel Referenz I (60 Zyklen),Referenz I (60 Zyklen),23.98,1497.0,2.42,2.41,2.38,2.37,6.72,6.69,4.15,5.07,-626.84,3091.01,0.0,0.0,-6.35,3473.34,-6.35,-6.35,6.44,6.45,0.04,0.05,0.0,24.0,3.3,0.0,3.3,6.6,6.6,0.01,0.0,0.0,0.0,0.0,6.6,6.6,0.01,0.0,17.0
1011,24.06.2020,16:20:16,Referenz I o. Nadel Referenz I (60 Zyklen),Referenz I (60 Zyklen),23.96,1997.0,3.22,3.21,3.17,3.17,6.68,6.67,4.15,5.07,-634.29,3090.99,0.0,0.0,-6.42,3473.69,-6.35,-6.35,6.44,6.45,0.04,0.05,0.0,24.0,3.3,0.0,3.3,6.59,6.6,0.01,0.0,0.0,0.0,0.0,6.59,6.6,0.01,0.0,17.0
1012,24.06.2020,16:20:19,Referenz I o. Nadel Referenz I (60 Zyklen),Referenz I (60 Zyklen),26.95,499.5,0.79,0.8,0.75,0.76,6.56,6.68,4.15,5.7,-16.22,3158.16,0.0,0.0,-0.25,2037.1,-6.35,-6.35,6.44,6.45,0.04,0.05,0.0,27.0,3.1,0.0,3.11,6.19,6.22,0.01,0.0,0.0,0.0,0.0,6.19,6.22,0.01,0.0,17.0
1013,24.06.2020,16:20:23,Referenz I o. Nadel Referenz I (60 Zyklen),Referenz I (60 Zyklen),26.97,997.0,1.54,1.54,1.5,1.5,6.42,6.43,4.15,5.7,0.49,3168.65,0.0,0.0,-0.08,1812.7,-6.35,-6.35,6.44,6.45,0.04,0.05,0.0,27.0,3.12,0.0,3.11,6.24,6.22,0.01,0.0,0.0,0.0,0.0,6.24,6.22,0.01,0.0,17.0
1014,24.06.2020,16:20:27,Referenz I o. Nadel Referenz I (60 Zyklen),Referenz I (60 Zyklen),26.96,1497.0,2.29,2.29,2.24,2.24,6.34,6.34,4.15,5.7,-2.95,3168.59,0.0,0.0,-0.12,1814.01,-6.35,-6.35,6.44,6.45,0.04,0.05,0.0,27.0,3.11,0.0,3.11,6.22,6.22,0.01,0.0,0.0,0.0,0.0,6.22,6.22,0.01,0.0,17.0
1015,24.06.2020,16:20:30,Referenz I o. Nadel Referenz I (60 Zyklen),Referenz I (60 Zyklen),26.96,1997.0,3.03,3.02,2.99,2.98,6.3,6.28,4.15,5.7,-6.96,3168.66,0.0,0.0,-0.16,1812.39,-6.35,-6.35,6.44,6.45,0.04,0.05,0.0,27.0,3.1,0.0,3.11,6.21,6.22,0.01,0.0,0.0,0.0,0.0,6.21,6.22,0.01,0.0,17.0
1016,24.06.2020,16:20:33,Referenz I o. Nadel Referenz I (60 Zyklen),Referenz I (60 Zyklen),29.99,499.5,0.76,0.75,0.71,0.7,6.27,6.21,4.15,6.34,617.62,3233.16,0.0,0.0,5.96,432.84,-6.35,-6.35,6.44,6.45,0.04,0.05,0.0,30.0,2.95,0.0,2.95,5.91,5.89,0.01,0.0,0.0,0.0,0.0,5.91,5.89,0.01,0.0,17.0
1017,24.06.2020,16:20:38,Referenz I o. Nadel Referenz I (60 Zyklen),Referenz I (60 Zyklen),29.96,997.0,1.46,1.47,1.42,1.43,6.08,6.13,4.15,6.33,627.51,3244.01,0.0,0.0,6.06,200.84,-6.35,-6.35,6.44,6.45,0.04,0.05,0.0,30.0,2.95,0.0,2.95,5.9,5.89,0.01,0.0,0.0,0.0,0.0,5.9,5.89,0.01,0.0,17.0
1018,24.06.2020,16:20:41,Referenz I o. Nadel Referenz I (60 Zyklen),Referenz I (60 Zyklen),29.95,1497.0,2.17,2.16,2.12,2.11,6.01,5.98,4.15,6.33,625.32,3243.77,0.0,0.0,6.03,205.98,-6.35,-6.35,6.44,6.45,0.04,0.05,0.0,30.0,2.95,0.0,2.95,5.89,5.89,0.01,0.0,0.0,0.0,0.0,5.89,5.89,0.01,0.0,17.0
1019,24.06.2020,16:20:44,Referenz I o. Nadel Referenz I (60 Zyklen),Referenz I (60 Zyklen),29.95,1997.0,2.87,2.88,2.83,2.83,5.97,5.98,4.15,6.33,620.81,3243.81,0.0,0.0,5.99,205.07,-6.35,-6.35,6.44,6.45,0.04,0.05,0.0,30.0,2.94,0.0,2.95,5.88,5.89,0.01,0.0,0.0,0.0,0.0,5.88,5.89,0.01,0.0,17.0
1020,24.06.2020,16:20:54,Referenz I o. Nadel Referenz I (60 Zyklen),Referenz I (60 Zyklen),1.04,499.5,3.41,3.41,3.37,3.37,28.33,28.35,4.15,0.22,-5432.94,2463.33,0.0,0.0,-59.6,16898.45,-6.35,-6.35,6.44,6.45,0.04,0.05,0.0,1.0,13.98,0.03,13.92,27.96,27.84,0.06,0.0,0.0,0.0,0.0,27.96,27.84,0.06,0.0,18.0
1021,24.06.2020,16:20:57,Referenz I o. Nadel Referenz I (60 Zyklen),Referenz I (60 Zyklen),1.04,997.0,6.75,6.74,6.7,6.7,28.09,28.07,4.15,0.22,-5429.87,2471.66,0.0,0.0,-59.56,16720.2,-6.35,-6.35,6.44,6.45,0.04,0.05,0.0,1.0,13.95,0.03,13.92,27.9,27.84,0.06,0.0,0.0,0.0,0.0,27.9,27.84,0.06,0.0,18.0
1022,24.06.2020,16:21:00,Referenz I o. Nadel Referenz I (60 Zyklen),Referenz I (60 Zyklen),1.04,1497.0,10.07,10.06,10.02,10.01,27.9,27.89,4.15,0.22,-5429.81,2471.63,0.0,0.0,-59.56,16721.01,-6.35,-6.35,6.44,6.45,0.04,0.05,0.0,1.0,13.89,0.03,13.92,27.78,27.84,0.06,0.0,0.0,0.0,0.0,27.78,27.84,0.06,0.0,18.0
1023,24.06.2020,16:21:04,Referenz I o. Nadel Referenz I (60 Zyklen),Referenz I (60 Zyklen),1.04,1997.0,13.37,13.37,13.33,13.33,27.79,27.79,4.15,0.22,-5430.12,2471.68,0.0,0.0,-59.56,16719.96,-6.35,-6.35,6.44,6.45,0.04,0.05,0.0,1.0,13.85,0.03,13.92,27.7,27.84,0.06,0.0,0.0,0.0,0.0,27.7,27.84,0.06,0.0,18.0
1024,24.06.2020,16:21:07,Referenz I o. Nadel Referenz I (60 Zyklen),Referenz I (60 Zyklen),2.03,499.5,2.58,2.57,2.54,2.53,21.43,21.38,4.15,0.43,-5231.53,2480.1,0.0,0.0,-57.13,16539.77,-6.35,-6.35,6.44,6.45,0.04,0.05,0.0,2.0,10.53,0.02,10.5,21.07,20.99,0.04,0.0,0.0,0.0,0.0,21.07,20.99,0.04,0.0,18.0
1025,24.06.2020,16:21:11,Referenz I o. Nadel Referenz I (60 Zyklen),Referenz I (60 Zyklen),2.03,997.0,5.1,5.09,5.05,5.04,21.21,21.19,4.15,0.43,-5224.52,2488.58,0.0,0.0,-57.05,16358.35,-6.35,-6.35,6.44,6.45,0.04,0.05,0.0,2.0,10.51,0.02,10.5,21.03,20.99,0.04,0.0,0.0,0.0,0.0,21.03,20.99,0.04,0.0,18.0
1026,24.06.2020,16:21:15,Referenz I o. Nadel Referenz I (60 Zyklen),Referenz I (60 Zyklen),2.04,1497.0,7.61,7.6,7.56,7.55,21.09,21.06,4.15,0.43,-5223.95,2488.53,0.0,0.0,-57.04,16359.55,-6.35,-6.35,6.44,6.45,0.04,0.05,0.0,2.0,10.48,0.02,10.5,20.96,20.99,0.04,0.0,0.0,0.0,0.0,20.96,20.99,0.04,0.0,18.0
1027,24.06.2020,16:21:18,Referenz I o. Nadel Referenz I (60 Zyklen),Referenz I (60 Zyklen),2.04,1997.0,10.1,10.11,10.06,10.06,21.0,21.0,4.15,0.43,-5226.46,2488.55,0.0,0.0,-57.07,16359.13,-6.35,-6.35,6.44,6.45,0.04,0.05,0.0,2.0,10.45,0.02,10.5,20.9,20.99,0.04,0.0,0.0,0.0,0.0,20.9,20.99,0.04,0.0,18.0
1028,24.06.2020,16:21:21,Referenz I o. Nadel Referenz I (60 Zyklen),Referenz I (60 Zyklen),3.02,499.5,2.13,2.13,2.09,2.08,17.72,17.69,4.15,0.64,-5024.42,2496.33,0.0,0.0,-54.63,16192.56,-6.35,-6.35,6.44,6.45,0.04,0.05,0.0,3.0,8.68,0.01,8.68,17.35,17.36,0.01,0.0,0.0,0.0,0.0,17.35,17.36,0.01,0.0,18.0
1029,24.06.2020,16:21:26,Referenz I o. Nadel Referenz I (60 Zyklen),Referenz I (60 Zyklen),3.02,997.0,4.22,4.22,4.18,4.17,17.57,17.55,4.15,0.64,-5023.54,2504.84,0.0,0.0,-54.62,16010.58,-6.35,-6.35,6.44,6.45,0.04,0.05,0.0,3.0,8.7,0.01,8.68,17.39,17.36,0.01,0.0,0.0,0.0,0.0,17.39,17.36,0.01,0.0,18.0
1030,24.06.2020,16:21:29,Referenz I o. Nadel Referenz I (60 Zyklen),Referenz I (60 Zyklen),3.02,1497.0,6.31,6.3,6.26,6.25,17.48,17.46,4.15,0.64,-5022.48,2504.76,0.0,0.0,-54.61,16012.3,-6.35,-6.35,6.44,6.45,0.04,0.05,0.0,3.0,8.68,0.01,8.68,17.36,17.36,0.01,0.0,0.0,0.0,0.0,17.36,17.36,0.01,0.0,18.0
1031,24.06.2020,16:21:32,Referenz I o. Nadel Referenz I (60 Zyklen),Referenz I (60 Zyklen),3.03,1997.0,8.38,8.38,8.34,8.33,17.42,17.4,4.15,0.64,-5022.42,2504.82,0.0,0.0,-54.61,16011.0,-6.35,-6.35,6.44,6.45,0.04,0.05,0.0,3.0,8.67,0.01,8.68,17.33,17.36,0.01,0.0,0.0,0.0,0.0,17.33,17.36,0.01,0.0,18.0
1032,24.06.2020,16:21:35,Referenz I o. Nadel Referenz I (60 Zyklen),Referenz I (60 Zyklen),5.03,499.5,1.71,1.71,1.66,1.66,14.18,14.21,4.15,1.06,-4600.69,2561.15,0.0,0.0,-49.58,14806.14,-6.35,-6.35,6.44,6.45,0.04,0.05,0.0,5.0,6.9,0.0,6.91,13.81,13.82,0.01,0.0,0.0,0.0,0.0,13.81,13.82,0.01,0.0,18.0
1033,24.06.2020,16:21:40,Referenz I o. Nadel Referenz I (60 Zyklen),Referenz I (60 Zyklen),5.02,997.0,3.37,3.38,3.33,3.33,14.03,14.06,4.15,1.06,-4601.07,2569.69,0.0,0.0,-49.58,14623.63,-6.35,-6.35,6.44,6.45,0.04,0.05,0.0,5.0,6.92,0.0,6.91,13.84,13.82,0.01,0.0,0.0,0.0,0.0,13.84,13.82,0.01,0.0,18.0
1034,24.06.2020,16:21:43,Referenz I o. Nadel Referenz I (60 Zyklen),Referenz I (60 Zyklen),5.03,1497.0,5.03,5.04,4.98,4.99,13.94,13.96,4.15,1.06,-4600.25,2569.58,0.0,0.0,-49.58,14625.88,-6.35,-6.35,6.44,6.45,0.04,0.05,0.0,5.0,6.91,0.0,6.91,13.82,13.82,0.01,0.0,0.0,0.0,0.0,13.82,13.82,0.01,0.0,18.0
1035,24.06.2020,16:21:46,Referenz I o. Nadel Referenz I (60 Zyklen),Referenz I (60 Zyklen),5.03,1997.0,6.69,6.69,6.64,6.64,13.89,13.89,4.15,1.06,-4598.5,2569.73,0.0,0.0,-49.55,14622.71,-6.35,-6.35,6.44,6.45,0.04,0.05,0.0,5.0,6.9,0.0,6.91,13.8,13.82,0.01,0.0,0.0,0.0,0.0,13.8,13.82,0.01,0.0,18.0
1036,24.06.2020,16:21:50,Referenz I o. Nadel Referenz I (60 Zyklen),Referenz I (60 Zyklen),6.02,499.5,1.58,1.58,1.54,1.53,13.13,13.13,4.15,1.27,-4383.76,2604.27,0.0,0.0,-47.03,13883.95,-6.35,-6.35,6.44,6.45,0.04,0.05,0.0,6.0,6.38,0.0,6.37,12.76,12.74,0.01,0.0,0.0,0.0,0.0,12.76,12.74,0.01,0.0,18.0
1037,24.06.2020,16:21:54,Referenz I o. Nadel Referenz I (60 Zyklen),Referenz I (60 Zyklen),6.03,997.0,3.1,3.11,3.06,3.06,12.92,12.95,4.15,1.27,-4382.75,2612.97,0.0,0.0,-47.02,13697.92,-6.35,-6.35,6.44,6.45,0.04,0.05,0.0,6.0,6.37,0.0,6.37,12.74,12.74,0.01,0.0,0.0,0.0,0.0,12.74,12.74,0.01,0.0,18.0
1038,24.06.2020,16:21:57,Referenz I o. Nadel Referenz I (60 Zyklen),Referenz I (60 Zyklen),6.03,1497.0,4.64,4.64,4.59,4.59,12.86,12.86,4.15,1.28,-4381.25,2612.92,0.0,0.0,-47.0,13698.97,-6.35,-6.35,6.44,6.45,0.04,0.05,0.0,6.0,6.37,0.0,6.37,12.73,12.74,0.01,0.0,0.0,0.0,0.0,12.73,12.74,0.01,0.0,18.0
1039,24.06.2020,16:22:01,Referenz I o. Nadel Referenz I (60 Zyklen),Referenz I (60 Zyklen),6.02,1997.0,6.16,6.16,6.12,6.11,12.81,12.8,4.15,1.27,-4376.75,2612.89,0.0,0.0,-46.95,13699.68,-6.35,-6.35,6.44,6.45,0.04,0.05,0.0,6.0,6.36,0.0,6.37,12.72,12.74,0.01,0.0,0.0,0.0,0.0,12.72,12.74,0.01,0.0,18.0
1040,24.06.2020,16:22:04,Referenz I o. Nadel Referenz I (60 Zyklen),Referenz I (60 Zyklen),9.0,499.5,1.33,1.33,1.28,1.28,11.03,11.04,4.15,1.9,-3769.57,2672.85,0.0,0.0,-39.96,12417.11,-6.35,-6.35,6.44,6.45,0.04,0.05,0.0,9.0,5.33,0.01,5.32,10.66,10.64,0.01,0.0,0.0,0.0,0.0,10.66,10.64,0.01,0.0,18.0
1041,24.06.2020,16:22:08,Referenz I o. Nadel Referenz I (60 Zyklen),Referenz I (60 Zyklen),9.02,997.0,2.6,2.6,2.56,2.55,10.83,10.82,4.15,1.91,-3760.87,2681.75,0.0,0.0,-39.86,12226.71,-6.35,-6.35,6.44,6.45,0.04,0.05,0.0,9.0,5.32,0.01,5.32,10.64,10.64,0.01,0.0,0.0,0.0,0.0,10.64,10.64,0.01,0.0,18.0
1042,24.06.2020,16:22:12,Referenz I o. Nadel Referenz I (60 Zyklen),Referenz I (60 Zyklen),9.01,1497.0,3.88,3.88,3.83,3.83,10.75,10.75,4.15,1.91,-3767.63,2681.74,0.0,0.0,-39.93,12226.93,-6.35,-6.35,6.44,6.45,0.04,0.05,0.0,9.0,5.31,0.01,5.32,10.63,10.64,0.01,0.0,0.0,0.0,0.0,10.63,10.64,0.01,0.0,18.0
1043,24.06.2020,16:22:15,Referenz I o. Nadel Referenz I (60 Zyklen),Referenz I (60 Zyklen),9.01,1997.0,5.15,5.15,5.11,5.11,10.71,10.71,4.15,1.9,-3764.69,2681.66,0.0,0.0,-39.9,12228.72,-6.35,-6.35,6.44,6.45,0.04,0.05,0.0,9.0,5.31,0.01,5.32,10.61,10.64,0.01,0.0,0.0,0.0,0.0,10.61,10.64,0.01,0.0,18.0
1044,24.06.2020,16:22:18,Referenz I o. Nadel Referenz I (60 Zyklen),Referenz I (60 Zyklen),10.01,499.5,1.26,1.26,1.21,1.21,10.45,10.48,4.15,2.12,-3550.07,2714.18,0.0,0.0,-37.47,11533.06,-6.35,-6.35,6.44,6.45,0.04,0.05,0.0,10.0,5.04,0.0,5.04,10.08,10.09,0.01,0.0,0.0,0.0,0.0,10.08,10.09,0.01,0.0,18.0
1045,24.06.2020,16:22:23,Referenz I o. Nadel Referenz I (60 Zyklen),Referenz I (60 Zyklen),10.01,997.0,2.47,2.47,2.43,2.43,10.29,10.3,4.15,2.12,-3544.87,2723.23,0.0,0.0,-37.41,11339.61,-6.35,-6.35,6.44,6.45,0.04,0.05,0.0,10.0,5.05,0.0,5.04,10.11,10.09,0.01,0.0,0.0,0.0,0.0,10.11,10.09,0.01,0.0,18.0
1046,24.06.2020,16:22:26,Referenz I o. Nadel Referenz I (60 Zyklen),Referenz I (60 Zyklen),10.0,1497.0,3.68,3.69,3.64,3.64,10.2,10.22,4.15,2.11,-3547.13,2723.21,0.0,0.0,-37.44,11340.1,-6.35,-6.35,6.44,6.45,0.04,0.05,0.0,10.0,5.04,0.0,5.04,10.08,10.09,0.01,0.0,0.0,0.0,0.0,10.08,10.09,0.01,0.0,18.0
1047,24.06.2020,16:22:29,Referenz I o. Nadel Referenz I (60 Zyklen),Referenz I (60 Zyklen),10.0,1997.0,4.89,4.89,4.85,4.84,10.17,10.16,4.15,2.11,-3545.56,2723.17,0.0,0.0,-37.42,11340.87,-6.35,-6.35,6.44,6.45,0.04,0.05,0.0,10.0,5.04,0.0,5.04,10.08,10.09,0.01,0.0,0.0,0.0,0.0,10.08,10.09,0.01,0.0,18.0
1048,24.06.2020,16:22:32,Referenz I o. Nadel Referenz I (60 Zyklen),Referenz I (60 Zyklen),12.02,499.5,1.16,1.16,1.12,1.11,9.66,9.63,4.15,2.54,-3129.09,2762.26,0.0,0.0,-32.77,10504.72,-6.35,-6.35,6.44,6.45,0.04,0.05,0.0,12.0,4.65,0.01,4.63,9.3,9.27,0.01,0.0,0.0,0.0,0.0,9.3,9.27,0.01,0.0,18.0
1049,24.06.2020,16:22:37,Referenz I o. Nadel Referenz I (60 Zyklen),Referenz I (60 Zyklen),12.01,997.0,2.27,2.27,2.23,2.23,9.46,9.46,4.15,2.54,-3124.4,2771.56,0.0,0.0,-32.72,10305.95,-6.35,-6.35,6.44,6.45,0.04,0.05,0.0,12.0,4.64,0.01,4.63,9.27,9.27,0.01,0.0,0.0,0.0,0.0,9.27,9.27,0.01,0.0,18.0
1050,24.06.2020,16:22:40,Referenz I o. Nadel Referenz I (60 Zyklen),Referenz I (60 Zyklen),12.02,1497.0,3.38,3.38,3.34,3.34,9.38,9.38,4.15,2.54,-3124.71,2771.49,0.0,0.0,-32.72,10307.32,-6.35,-6.35,6.44,6.45,0.04,0.05,0.0,12.0,4.63,0.01,4.63,9.26,9.27,0.01,0.0,0.0,0.0,0.0,9.26,9.27,0.01,0.0,18.0
1051,24.06.2020,16:22:43,Referenz I o. Nadel Referenz I (60 Zyklen),Referenz I (60 Zyklen),12.01,1997.0,4.49,4.49,4.45,4.44,9.33,9.32,4.15,2.54,-3129.84,2771.5,0.0,0.0,-32.78,10307.15,-6.35,-6.35,6.44,6.45,0.04,0.05,0.0,12.0,4.62,0.01,4.63,9.24,9.27,0.01,0.0,0.0,0.0,0.0,9.24,9.27,0.01,0.0,18.0
1052,24.06.2020,16:22:47,Referenz I o. Nadel Referenz I (60 Zyklen),Referenz I (60 Zyklen),15.02,499.5,1.05,1.05,1.0,1.01,8.71,8.76,4.15,3.17,-2503.33,2842.2,0.0,0.0,-25.93,8794.94,-6.35,-6.35,6.44,6.45,0.04,0.05,0.0,15.0,4.17,0.0,4.17,8.34,8.34,0.01,0.0,0.0,0.0,0.0,8.34,8.34,0.01,0.0,18.0
1053,24.06.2020,16:22:51,Referenz I o. Nadel Referenz I (60 Zyklen),Referenz I (60 Zyklen),15.01,997.0,2.05,2.04,2.01,1.99,8.54,8.49,4.15,3.17,-2496.63,2851.72,0.0,0.0,-25.86,8591.28,-6.35,-6.35,6.44,6.45,0.04,0.05,0.0,15.0,4.18,0.0,4.17,8.36,8.34,0.01,0.0,0.0,0.0,0.0,8.36,8.34,0.01,0.0,18.0
1054,24.06.2020,16:22:54,Referenz I o. Nadel Referenz I (60 Zyklen),Referenz I (60 Zyklen),15.01,1497.0,3.05,3.04,3.0,2.99,8.44,8.43,4.15,3.17,-2500.38,2851.63,0.0,0.0,-25.9,8593.28,-6.35,-6.35,6.44,6.45,0.04,0.05,0.0,15.0,4.16,0.0,4.17,8.32,8.34,0.01,0.0,0.0,0.0,0.0,8.32,8.34,0.01,0.0,18.0
1055,24.06.2020,16:22:58,Referenz I o. Nadel Referenz I (60 Zyklen),Referenz I (60 Zyklen),15.01,1997.0,4.05,4.04,4.0,3.99,8.41,8.39,4.15,3.17,-2501.32,2851.69,0.0,0.0,-25.91,8591.91,-6.35,-6.35,6.44,6.45,0.04,0.05,0.0,15.0,4.16,0.0,4.17,8.32,8.34,0.01,0.0,0.0,0.0,0.0,8.32,8.34,0.01,0.0,18.0
1056,24.06.2020,16:23:01,Referenz I o. Nadel Referenz I (60 Zyklen),Referenz I (60 Zyklen),18.0,499.5,0.97,0.96,0.92,0.91,8.04,7.94,4.15,3.81,-1875.49,2923.16,0.0,0.0,-19.23,7063.37,-6.35,-6.35,6.44,6.45,0.04,0.05,0.0,18.0,3.84,0.01,3.82,7.67,7.64,0.01,0.0,0.0,0.0,0.0,7.67,7.64,0.01,0.0,18.0
1057,24.06.2020,16:23:05,Referenz I o. Nadel Referenz I (60 Zyklen),Referenz I (60 Zyklen),17.98,997.0,1.88,1.89,1.84,1.84,7.83,7.87,4.15,3.8,-1870.36,2933.02,0.0,0.0,-19.17,6852.38,-6.35,-6.35,6.44,6.45,0.04,0.05,0.0,18.0,3.83,0.01,3.82,7.65,7.64,0.01,0.0,0.0,0.0,0.0,7.65,7.64,0.01,0.0,18.0
1058,24.06.2020,16:23:09,Referenz I o. Nadel Referenz I (60 Zyklen),Referenz I (60 Zyklen),18.0,1497.0,2.79,2.78,2.75,2.74,7.74,7.72,4.15,3.8,-1867.55,2932.96,0.0,0.0,-19.14,6853.83,-6.35,-6.35,6.44,6.45,0.04,0.05,0.0,18.0,3.81,0.01,3.82,7.62,7.64,0.01,0.0,0.0,0.0,0.0,7.62,7.64,0.01,0.0,18.0
1059,24.06.2020,16:23:12,Referenz I o. Nadel Referenz I (60 Zyklen),Referenz I (60 Zyklen),17.99,1997.0,3.71,3.7,3.66,3.65,7.71,7.69,4.15,3.8,-1869.24,2932.9,0.0,0.0,-19.16,6855.02,-6.35,-6.35,6.44,6.45,0.04,0.05,0.0,18.0,3.81,0.01,3.82,7.61,7.64,0.01,0.0,0.0,0.0,0.0,7.61,7.64,0.01,0.0,18.0
1060,24.06.2020,16:23:15,Referenz I o. Nadel Referenz I (60 Zyklen),Referenz I (60 Zyklen),19.99,499.5,0.92,0.92,0.87,0.87,7.62,7.62,4.15,4.23,-1458.84,2974.09,0.0,0.0,-14.87,5974.03,-6.35,-6.35,6.44,6.45,0.04,0.05,0.0,20.0,3.63,0.0,3.62,7.25,7.23,0.01,0.0,0.0,0.0,0.0,7.25,7.23,0.01,0.0,18.0
1061,24.06.2020,16:23:20,Referenz I o. Nadel Referenz I (60 Zyklen),Referenz I (60 Zyklen),20.0,997.0,1.78,1.79,1.74,1.74,7.41,7.45,4.15,4.23,-1454.46,2984.09,0.0,0.0,-14.82,5760.13,-6.35,-6.35,6.44,6.45,0.04,0.05,0.0,20.0,3.61,0.0,3.62,7.22,7.23,0.01,0.0,0.0,0.0,0.0,7.22,7.23,0.01,0.0,18.0
1062,24.06.2020,16:23:23,Referenz I o. Nadel Referenz I (60 Zyklen),Referenz I (60 Zyklen),19.99,1497.0,2.66,2.64,2.61,2.59,7.36,7.32,4.15,4.23,-1455.65,2983.94,0.0,0.0,-14.83,5763.33,-6.35,-6.35,6.44,6.45,0.04,0.05,0.0,20.0,3.62,0.0,3.62,7.24,7.23,0.01,0.0,0.0,0.0,0.0,7.24,7.23,0.01,0.0,18.0
1063,24.06.2020,16:23:26,Referenz I o. Nadel Referenz I (60 Zyklen),Referenz I (60 Zyklen),19.98,1997.0,3.51,3.51,3.47,3.46,7.3,7.3,4.15,4.22,-1456.08,2983.99,0.0,0.0,-14.84,5762.24,-6.35,-6.35,6.44,6.45,0.04,0.05,0.0,20.0,3.6,0.0,3.62,7.21,7.23,0.01,0.0,0.0,0.0,0.0,7.21,7.23,0.01,0.0,18.0
1064,24.06.2020,16:23:29,Referenz I o. Nadel Referenz I (60 Zyklen),Referenz I (60 Zyklen),21.0,499.5,0.9,0.9,0.85,0.86,7.44,7.52,4.15,4.44,-1252.36,3004.91,0.0,0.0,-12.73,5314.76,-6.35,-6.35,6.44,6.45,0.04,0.05,0.0,21.0,3.54,0.0,3.53,7.07,7.06,0.01,0.0,0.0,0.0,0.0,7.07,7.06,0.01,0.0,18.0
1065,24.06.2020,16:23:34,Referenz I o. Nadel Referenz I (60 Zyklen),Referenz I (60 Zyklen),20.96,997.0,1.74,1.74,1.7,1.69,7.24,7.24,4.15,4.43,-1247.85,3014.98,0.0,0.0,-12.68,5099.55,-6.35,-6.35,6.44,6.45,0.04,0.05,0.0,21.0,3.53,0.0,3.53,7.06,7.06,0.01,0.0,0.0,0.0,0.0,7.06,7.06,0.01,0.0,18.0
1066,24.06.2020,16:23:37,Referenz I o. Nadel Referenz I (60 Zyklen),Referenz I (60 Zyklen),20.96,1497.0,2.59,2.59,2.55,2.55,7.19,7.19,4.15,4.43,-1251.23,3014.88,0.0,0.0,-12.72,5101.63,-6.35,-6.35,6.44,6.45,0.04,0.05,0.0,21.0,3.53,0.0,3.53,7.07,7.06,0.01,0.0,0.0,0.0,0.0,7.07,7.06,0.01,0.0,18.0
1067,24.06.2020,16:23:40,Referenz I o. Nadel Referenz I (60 Zyklen),Referenz I (60 Zyklen),20.96,1997.0,3.43,3.44,3.38,3.39,7.13,7.14,4.15,4.43,-1252.42,3014.93,0.0,0.0,-12.73,5100.61,-6.35,-6.35,6.44,6.45,0.04,0.05,0.0,21.0,3.52,0.0,3.53,7.03,7.06,0.01,0.0,0.0,0.0,0.0,7.03,7.06,0.01,0.0,18.0
1068,24.06.2020,16:23:44,Referenz I o. Nadel Referenz I (60 Zyklen),Referenz I (60 Zyklen),23.94,499.5,0.84,0.85,0.8,0.8,7.02,7.04,4.15,5.06,-634.16,3075.1,0.0,0.0,-6.42,3813.59,-6.35,-6.35,6.44,6.45,0.04,0.05,0.0,24.0,3.32,0.01,3.31,6.65,6.62,0.01,0.0,0.0,0.0,0.0,6.65,6.62,0.01,0.0,18.0
1069,24.06.2020,16:23:48,Referenz I o. Nadel Referenz I (60 Zyklen),Referenz I (60 Zyklen),23.98,997.0,1.64,1.64,1.59,1.6,6.82,6.84,4.15,5.07,-614.82,3085.39,0.0,0.0,-6.23,3593.45,-6.35,-6.35,6.44,6.45,0.04,0.05,0.0,24.0,3.32,0.01,3.31,6.63,6.62,0.01,0.0,0.0,0.0,0.0,6.63,6.62,0.01,0.0,18.0
1070,24.06.2020,16:23:51,Referenz I o. Nadel Referenz I (60 Zyklen),Referenz I (60 Zyklen),23.96,1497.0,2.43,2.42,2.38,2.38,6.73,6.71,4.15,5.06,-621.39,3085.29,0.0,0.0,-6.29,3595.56,-6.35,-6.35,6.44,6.45,0.04,0.05,0.0,24.0,3.31,0.01,3.31,6.61,6.62,0.01,0.0,0.0,0.0,0.0,6.61,6.62,0.01,0.0,18.0
1071,24.06.2020,16:23:55,Referenz I o. Nadel Referenz I (60 Zyklen),Referenz I (60 Zyklen),23.96,1997.0,3.22,3.23,3.17,3.18,6.69,6.71,4.15,5.07,-623.71,3085.37,0.0,0.0,-6.32,3594.02,-6.35,-6.35,6.44,6.45,0.04,0.05,0.0,24.0,3.3,0.01,3.31,6.59,6.62,0.01,0.0,0.0,0.0,0.0,6.59,6.62,0.01,0.0,18.0
1072,24.06.2020,16:23:58,Referenz I o. Nadel Referenz I (60 Zyklen),Referenz I (60 Zyklen),27.0,499.5,0.8,0.8,0.75,0.75,6.61,6.61,4.15,5.71,4.06,3157.62,0.0,0.0,-0.05,2048.68,-6.35,-6.35,6.44,6.45,0.04,0.05,0.0,27.0,3.12,0.0,3.11,6.25,6.23,0.01,0.0,0.0,0.0,0.0,6.25,6.23,0.01,0.0,18.0
1073,24.06.2020,16:24:02,Referenz I o. Nadel Referenz I (60 Zyklen),Referenz I (60 Zyklen),26.97,997.0,1.54,1.55,1.5,1.5,6.41,6.44,4.15,5.7,14.26,3168.13,0.0,0.0,0.05,1823.75,-6.35,-6.35,6.44,6.45,0.04,0.05,0.0,27.0,3.12,0.0,3.11,6.23,6.23,0.01,0.0,0.0,0.0,0.0,6.23,6.23,0.01,0.0,18.0
1074,24.06.2020,16:24:06,Referenz I o. Nadel Referenz I (60 Zyklen),Referenz I (60 Zyklen),26.96,1497.0,2.29,2.29,2.24,2.24,6.34,6.35,4.15,5.7,11.95,3168.06,0.0,0.0,0.03,1825.34,-6.35,-6.35,6.44,6.45,0.04,0.05,0.0,27.0,3.11,0.0,3.11,6.21,6.23,0.01,0.0,0.0,0.0,0.0,6.21,6.23,0.01,0.0,18.0
1075,24.06.2020,16:24:09,Referenz I o. Nadel Referenz I (60 Zyklen),Referenz I (60 Zyklen),26.97,1997.0,3.03,3.03,2.99,2.99,6.31,6.3,4.15,5.7,4.5,3168.04,0.0,0.0,-0.04,1825.65,-6.35,-6.35,6.44,6.45,0.04,0.05,0.0,27.0,3.11,0.0,3.11,6.21,6.23,0.01,0.0,0.0,0.0,0.0,6.21,6.23,0.01,0.0,18.0
1076,24.06.2020,16:24:12,Referenz I o. Nadel Referenz I (60 Zyklen),Referenz I (60 Zyklen),29.92,499.5,0.76,0.76,0.71,0.71,6.29,6.29,4.15,6.32,620.0,3234.22,0.0,0.0,5.98,410.24,-6.35,-6.35,6.44,6.45,0.04,0.05,0.0,30.0,2.96,0.01,2.95,5.92,5.9,0.01,0.0,0.0,0.0,0.0,5.92,5.9,0.01,0.0,18.0
1077,24.06.2020,16:24:17,Referenz I o. Nadel Referenz I (60 Zyklen),Referenz I (60 Zyklen),29.94,997.0,1.47,1.47,1.42,1.42,6.1,6.11,4.15,6.33,638.09,3245.07,0.0,0.0,6.16,178.25,-6.35,-6.35,6.44,6.45,0.04,0.05,0.0,30.0,2.96,0.01,2.95,5.92,5.9,0.01,0.0,0.0,0.0,0.0,5.92,5.9,0.01,0.0,18.0
1078,24.06.2020,16:24:20,Referenz I o. Nadel Referenz I (60 Zyklen),Referenz I (60 Zyklen),29.96,1497.0,2.17,2.17,2.12,2.12,6.0,6.02,4.15,6.33,636.09,3244.97,0.0,0.0,6.14,180.29,-6.35,-6.35,6.44,6.45,0.04,0.05,0.0,30.0,2.94,0.01,2.95,5.88,5.9,0.01,0.0,0.0,0.0,0.0,5.88,5.9,0.01,0.0,18.0
1079,24.06.2020,16:24:23,Referenz I o. Nadel Referenz I (60 Zyklen),Referenz I (60 Zyklen),29.95,1997.0,2.87,2.88,2.83,2.83,5.97,5.98,4.15,6.33,634.46,3244.97,0.0,0.0,6.12,180.39,-6.35,-6.35,6.44,6.45,0.04,0.05,0.0,30.0,2.94,0.01,2.95,5.88,5.9,0.01,0.0,0.0,0.0,0.0,5.88,5.9,0.01,0.0,18.0
1080,24.06.2020,16:24:33,Referenz I o. Nadel Referenz I (60 Zyklen),Referenz I (60 Zyklen),1.04,499.5,3.4,3.4,3.36,3.36,28.25,28.28,4.15,0.22,-5433.75,2463.43,0.0,0.0,-59.61,16896.27,-6.35,-6.35,6.44,6.45,0.04,0.05,0.0,1.0,13.94,0.03,13.85,27.89,27.71,0.07,0.0,0.0,0.0,0.0,27.89,27.71,0.07,0.0,19.0
1081,24.06.2020,16:24:37,Referenz I o. Nadel Referenz I (60 Zyklen),Referenz I (60 Zyklen),1.04,997.0,6.71,6.71,6.66,6.67,27.93,27.94,4.15,0.22,-5430.69,2471.82,0.0,0.0,-59.57,16716.75,-6.35,-6.35,6.44,6.45,0.04,0.05,0.0,1.0,13.87,0.03,13.85,27.74,27.71,0.07,0.0,0.0,0.0,0.0,27.74,27.71,0.07,0.0,19.0
1082,24.06.2020,16:24:41,Referenz I o. Nadel Referenz I (60 Zyklen),Referenz I (60 Zyklen),1.04,1497.0,10.02,10.02,9.97,9.97,27.76,27.77,4.15,0.22,-5427.56,2471.72,0.0,0.0,-59.53,16719.01,-6.35,-6.35,6.44,6.45,0.04,0.05,0.0,1.0,13.82,0.03,13.85,27.64,27.71,0.07,0.0,0.0,0.0,0.0,27.64,27.71,0.07,0.0,19.0
1083,24.06.2020,16:24:44,Referenz I o. Nadel Referenz I (60 Zyklen),Referenz I (60 Zyklen),1.04,1997.0,13.31,13.31,13.26,13.26,27.66,27.65,4.15,0.22,-5429.56,2471.64,0.0,0.0,-59.55,16720.77,-6.35,-6.35,6.44,6.45,0.04,0.05,0.0,1.0,13.78,0.03,13.85,27.56,27.71,0.07,0.0,0.0,0.0,0.0,27.56,27.71,0.07,0.0,19.0
1084,24.06.2020,16:24:47,Referenz I o. Nadel Referenz I (60 Zyklen),Referenz I (60 Zyklen),2.02,499.5,2.58,2.58,2.54,2.53,21.43,21.42,4.15,0.43,-5231.53,2480.03,0.0,0.0,-57.13,16541.28,-6.35,-6.35,6.44,6.45,0.04,0.05,0.0,2.0,10.53,0.02,10.5,21.07,20.99,0.03,0.0,0.0,0.0,0.0,21.07,20.99,0.03,0.0,19.0
1085,24.06.2020,16:24:52,Referenz I o. Nadel Referenz I (60 Zyklen),Referenz I (60 Zyklen),2.03,997.0,5.1,5.09,5.05,5.04,21.22,21.19,4.15,0.43,-5230.84,2488.42,0.0,0.0,-57.13,16361.87,-6.35,-6.35,6.44,6.45,0.04,0.05,0.0,2.0,10.52,0.02,10.5,21.03,20.99,0.03,0.0,0.0,0.0,0.0,21.03,20.99,0.03,0.0,19.0
1086,24.06.2020,16:24:55,Referenz I o. Nadel Referenz I (60 Zyklen),Referenz I (60 Zyklen),2.03,1497.0,7.6,7.6,7.56,7.56,21.07,21.08,4.15,0.43,-5232.9,2488.38,0.0,0.0,-57.15,16362.75,-6.35,-6.35,6.44,6.45,0.04,0.05,0.0,2.0,10.47,0.02,10.5,20.95,20.99,0.03,0.0,0.0,0.0,0.0,20.95,20.99,0.03,0.0,19.0
1087,24.06.2020,16:24:58,Referenz I o. Nadel Referenz I (60 Zyklen),Referenz I (60 Zyklen),2.03,1997.0,10.11,10.11,10.06,10.07,21.01,21.01,4.15,0.43,-5229.9,2488.39,0.0,0.0,-57.11,16362.43,-6.35,-6.35,6.44,6.45,0.04,0.05,0.0,2.0,10.46,0.02,10.5,20.92,20.99,0.03,0.0,0.0,0.0,0.0,20.92,20.99,0.03,0.0,19.0
