Repository: ZBT-Tools/ContactResistanceAnalysis

File: h23_reference.csv (part 11 of 80)
,Datum,time,measurement,commentary,pressure_sample[bar],current[mA],voltage[mV],voltage_needle[mV],voltage_th[mV],voltage_needle_th[mV],R_ges / mOhm*cm²,R_bulk / mOhm*cm²,contact_area[cm2],pressure[bar],p_Kraftsensor / ?,Weg Bürster,Kraftsensor Poly,Probendicke Poly,Kraftsensor,Probendicke,U_ges 1,U_Nadel 1,U_ges 2,U_Nadel 2,Diff_U_ges/2,Diff_U_Nadel/2,Relais,pressure_rounded[bar],contact_resistance[mOhm*cm2],contact_resistance_error[mOhm*cm2],contact_resistance_mean[mOhm*cm2],resistance[mOhm*cm2],resistance_mean[mOhm*cm2],resistance_error[mOhm*cm2],bulk_resistance[mOhm*cm2],bulk_resistance_mean[mOhm*cm2],bulk_resistance_error[mOhm*cm2],bulk_resistance_sub[mOhm*cm2],volume_resistance[mOhm*cm2],volume_resistance_mean[mOhm*cm2],volume_resistance_error[mOhm*cm2],degradation_corr[mOhm*cm2],cycle
1359,24.06.2020,16:41:29,Referenz I o. Nadel Referenz I (60 Zyklen),Referenz I (60 Zyklen),17.99,1997.0,3.69,3.7,3.65,3.65,7.68,7.69,4.15,3.8,-1878.75,2932.73,0.0,0.0,-19.26,6858.65,-6.35,-6.35,6.44,6.45,0.04,0.05,0.0,18.0,3.79,0.01,3.81,7.59,7.61,0.01,0.0,0.0,0.0,0.0,7.59,7.61,0.01,0.0,23.0
1360,24.06.2020,16:41:33,Referenz I o. Nadel Referenz I (60 Zyklen),Referenz I (60 Zyklen),19.97,499.5,0.92,0.91,0.87,0.87,7.62,7.59,4.15,4.22,-1473.67,2974.55,0.0,0.0,-15.02,5964.28,-6.35,-6.35,6.44,6.45,0.04,0.05,0.0,20.0,3.63,0.01,3.61,7.26,7.22,0.01,0.0,0.0,0.0,0.0,7.26,7.22,0.01,0.0,23.0
1361,24.06.2020,16:41:37,Referenz I o. Nadel Referenz I (60 Zyklen),Referenz I (60 Zyklen),19.97,997.0,1.78,1.78,1.73,1.73,7.4,7.4,4.15,4.22,-1463.85,2984.48,0.0,0.0,-14.92,5751.75,-6.35,-6.35,6.44,6.45,0.04,0.05,0.0,20.0,3.61,0.01,3.61,7.22,7.22,0.01,0.0,0.0,0.0,0.0,7.22,7.22,0.01,0.0,23.0
1362,24.06.2020,16:41:40,Referenz I o. Nadel Referenz I (60 Zyklen),Referenz I (60 Zyklen),19.93,1497.0,2.64,2.65,2.6,2.6,7.32,7.34,4.15,4.21,-1468.85,2984.46,0.0,0.0,-14.97,5752.28,-6.35,-6.35,6.44,6.45,0.04,0.05,0.0,20.0,3.6,0.01,3.61,7.2,7.22,0.01,0.0,0.0,0.0,0.0,7.2,7.22,0.01,0.0,23.0
1363,24.06.2020,16:41:44,Referenz I o. Nadel Referenz I (60 Zyklen),Referenz I (60 Zyklen),19.93,1997.0,3.51,3.51,3.46,3.46,7.29,7.29,4.15,4.21,-1472.29,2984.46,0.0,0.0,-15.01,5752.24,-6.35,-6.35,6.44,6.45,0.04,0.05,0.0,20.0,3.6,0.01,3.61,7.19,7.22,0.01,0.0,0.0,0.0,0.0,7.19,7.22,0.01,0.0,23.0
1364,24.06.2020,16:41:47,Referenz I o. Nadel Referenz I (60 Zyklen),Referenz I (60 Zyklen),20.98,499.5,0.89,0.9,0.85,0.85,7.41,7.47,4.15,4.44,-1262.68,3005.39,0.0,0.0,-12.84,5304.59,-6.35,-6.35,6.44,6.45,0.04,0.05,0.0,21.0,3.52,0.0,3.52,7.04,7.04,0.01,0.0,0.0,0.0,0.0,7.04,7.04,0.01,0.0,23.0
1365,24.06.2020,16:41:51,Referenz I o. Nadel Referenz I (60 Zyklen),Referenz I (60 Zyklen),20.98,997.0,1.74,1.74,1.7,1.69,7.24,7.22,4.15,4.44,-1249.85,3015.4,0.0,0.0,-12.7,5090.58,-6.35,-6.35,6.44,6.45,0.04,0.05,0.0,21.0,3.53,0.0,3.52,7.06,7.04,0.01,0.0,0.0,0.0,0.0,7.06,7.04,0.01,0.0,23.0
1366,24.06.2020,16:41:55,Referenz I o. Nadel Referenz I (60 Zyklen),Referenz I (60 Zyklen),20.97,1497.0,2.58,2.58,2.54,2.53,7.16,7.15,4.15,4.43,-1251.54,3015.31,0.0,0.0,-12.72,5092.48,-6.35,-6.35,6.44,6.45,0.04,0.05,0.0,21.0,3.52,0.0,3.52,7.04,7.04,0.01,0.0,0.0,0.0,0.0,7.04,7.04,0.01,0.0,23.0
1367,24.06.2020,16:41:58,Referenz I o. Nadel Referenz I (60 Zyklen),Referenz I (60 Zyklen),20.97,1997.0,3.43,3.42,3.38,3.38,7.12,7.11,4.15,4.43,-1252.98,3015.4,0.0,0.0,-12.74,5090.44,-6.35,-6.35,6.44,6.45,0.04,0.05,0.0,21.0,3.51,0.0,3.52,7.03,7.04,0.01,0.0,0.0,0.0,0.0,7.03,7.04,0.01,0.0,23.0
1368,24.06.2020,16:42:01,Referenz I o. Nadel Referenz I (60 Zyklen),Referenz I (60 Zyklen),23.94,499.4,0.84,0.85,0.8,0.81,6.98,7.08,4.15,5.06,-636.6,3081.47,0.0,0.0,-6.45,3677.25,-6.35,-6.35,6.44,6.45,0.04,0.05,0.0,24.0,3.31,0.0,3.3,6.62,6.6,0.01,0.0,0.0,0.0,0.0,6.62,6.6,0.01,0.0,23.0
1369,24.06.2020,16:42:06,Referenz I o. Nadel Referenz I (60 Zyklen),Referenz I (60 Zyklen),24.0,997.0,1.63,1.63,1.59,1.59,6.79,6.8,4.15,5.07,-616.14,3091.8,0.0,0.0,-6.24,3456.34,-6.35,-6.35,6.44,6.45,0.04,0.05,0.0,24.0,3.3,0.0,3.3,6.61,6.6,0.01,0.0,0.0,0.0,0.0,6.61,6.6,0.01,0.0,23.0
1370,24.06.2020,16:42:09,Referenz I o. Nadel Referenz I (60 Zyklen),Referenz I (60 Zyklen),23.95,1497.0,2.42,2.42,2.38,2.37,6.71,6.71,4.15,5.06,-626.28,3091.74,0.0,0.0,-6.34,3457.64,-6.35,-6.35,6.44,6.45,0.04,0.05,0.0,24.0,3.29,0.0,3.3,6.59,6.6,0.01,0.0,0.0,0.0,0.0,6.59,6.6,0.01,0.0,23.0
1371,24.06.2020,16:42:12,Referenz I o. Nadel Referenz I (60 Zyklen),Referenz I (60 Zyklen),23.92,1996.0,3.21,3.21,3.17,3.16,6.67,6.67,4.15,5.06,-633.97,3091.72,0.0,0.0,-6.42,3458.21,-6.35,-6.35,6.44,6.45,0.04,0.05,0.0,24.0,3.29,0.0,3.3,6.58,6.6,0.01,0.0,0.0,0.0,0.0,6.58,6.6,0.01,0.0,23.0
1372,24.06.2020,16:42:15,Referenz I o. Nadel Referenz I (60 Zyklen),Referenz I (60 Zyklen),26.96,499.4,0.79,0.8,0.74,0.75,6.55,6.62,4.15,5.7,-14.91,3158.42,0.0,0.0,-0.23,2031.57,-6.35,-6.35,6.44,6.45,0.04,0.05,0.0,27.0,3.09,0.01,3.1,6.18,6.21,0.01,0.0,0.0,0.0,0.0,6.18,6.21,0.01,0.0,23.0
1373,24.06.2020,16:42:20,Referenz I o. Nadel Referenz I (60 Zyklen),Referenz I (60 Zyklen),26.99,997.0,1.54,1.54,1.5,1.49,6.42,6.41,4.15,5.71,8.25,3168.9,0.0,0.0,-0.01,1807.39,-6.35,-6.35,6.44,6.45,0.04,0.05,0.0,27.0,3.12,0.01,3.1,6.23,6.21,0.01,0.0,0.0,0.0,0.0,6.23,6.21,0.01,0.0,23.0
1374,24.06.2020,16:42:23,Referenz I o. Nadel Referenz I (60 Zyklen),Referenz I (60 Zyklen),26.93,1497.0,2.29,2.28,2.24,2.23,6.34,6.31,4.15,5.69,0.55,3168.8,0.0,0.0,-0.08,1809.54,-6.35,-6.35,6.44,6.45,0.04,0.05,0.0,27.0,3.11,0.01,3.1,6.22,6.21,0.01,0.0,0.0,0.0,0.0,6.22,6.21,0.01,0.0,23.0
1375,24.06.2020,16:42:26,Referenz I o. Nadel Referenz I (60 Zyklen),Referenz I (60 Zyklen),26.94,1997.0,3.03,3.02,2.98,2.98,6.29,6.28,4.15,5.69,-1.39,3168.82,0.0,0.0,-0.1,1808.94,-6.35,-6.35,6.44,6.45,0.04,0.05,0.0,27.0,3.1,0.01,3.1,6.2,6.21,0.01,0.0,0.0,0.0,0.0,6.2,6.21,0.01,0.0,23.0
1376,24.06.2020,16:42:30,Referenz I o. Nadel Referenz I (60 Zyklen),Referenz I (60 Zyklen),29.99,499.4,0.75,0.75,0.71,0.7,6.25,6.24,4.15,6.34,625.01,3233.54,0.0,0.0,6.03,424.78,-6.35,-6.35,6.44,6.45,0.04,0.05,0.0,30.0,2.94,0.0,2.94,5.89,5.89,0.01,0.0,0.0,0.0,0.0,5.89,5.89,0.01,0.0,23.0
1377,24.06.2020,16:42:34,Referenz I o. Nadel Referenz I (60 Zyklen),Referenz I (60 Zyklen),29.96,997.0,1.46,1.46,1.42,1.41,6.09,6.07,4.15,6.33,634.4,3244.26,0.0,0.0,6.12,195.39,-6.35,-6.35,6.44,6.45,0.04,0.05,0.0,30.0,2.95,0.0,2.94,5.9,5.89,0.01,0.0,0.0,0.0,0.0,5.9,5.89,0.01,0.0,23.0
1378,24.06.2020,16:42:37,Referenz I o. Nadel Referenz I (60 Zyklen),Referenz I (60 Zyklen),29.95,1497.0,2.17,2.17,2.12,2.12,6.01,6.0,4.15,6.33,630.89,3244.25,0.0,0.0,6.09,195.77,-6.35,-6.35,6.44,6.45,0.04,0.05,0.0,30.0,2.94,0.0,2.94,5.89,5.89,0.01,0.0,0.0,0.0,0.0,5.89,5.89,0.01,0.0,23.0
1379,24.06.2020,16:42:41,Referenz I o. Nadel Referenz I (60 Zyklen),Referenz I (60 Zyklen),29.96,1997.0,2.87,2.87,2.83,2.83,5.97,5.97,4.15,6.33,633.33,3244.25,0.0,0.0,6.11,195.63,-6.35,-6.35,6.44,6.45,0.04,0.05,0.0,30.0,2.94,0.0,2.94,5.88,5.89,0.01,0.0,0.0,0.0,0.0,5.88,5.89,0.01,0.0,23.0
1380,24.06.2020,16:42:51,Referenz I o. Nadel Referenz I (60 Zyklen),Referenz I (60 Zyklen),1.03,499.5,3.43,3.44,3.38,3.39,28.49,28.58,4.15,0.22,-5437.76,2452.41,0.0,0.0,-59.65,17131.99,-6.35,-6.35,6.44,6.45,0.04,0.05,0.0,1.0,14.06,0.04,13.95,28.12,27.91,0.09,0.0,0.0,0.0,0.0,28.12,27.91,0.09,0.0,24.0
1381,24.06.2020,16:42:54,Referenz I o. Nadel Referenz I (60 Zyklen),Referenz I (60 Zyklen),1.04,997.0,6.76,6.76,6.72,6.72,28.14,28.16,4.15,0.22,-5435.69,2460.76,0.0,0.0,-59.63,16953.43,-6.35,-6.35,6.44,6.45,0.04,0.05,0.0,1.0,13.98,0.04,13.95,27.96,27.91,0.09,0.0,0.0,0.0,0.0,27.96,27.91,0.09,0.0,24.0
1382,24.06.2020,16:42:57,Referenz I o. Nadel Referenz I (60 Zyklen),Referenz I (60 Zyklen),1.04,1497.0,10.08,10.09,10.04,10.04,27.94,27.96,4.15,0.22,-5433.63,2460.83,0.0,0.0,-59.6,16951.91,-6.35,-6.35,6.44,6.45,0.04,0.05,0.0,1.0,13.91,0.04,13.95,27.82,27.91,0.09,0.0,0.0,0.0,0.0,27.82,27.91,0.09,0.0,24.0
1383,24.06.2020,16:43:01,Referenz I o. Nadel Referenz I (60 Zyklen),Referenz I (60 Zyklen),1.04,1997.0,13.39,13.38,13.34,13.33,27.82,27.8,4.15,0.22,-5430.37,2460.75,0.0,0.0,-59.56,16953.57,-6.35,-6.35,6.44,6.45,0.04,0.05,0.0,1.0,13.86,0.04,13.95,27.73,27.91,0.09,0.0,0.0,0.0,0.0,27.73,27.91,0.09,0.0,24.0
1384,24.06.2020,16:43:04,Referenz I o. Nadel Referenz I (60 Zyklen),Referenz I (60 Zyklen),2.01,499.5,2.49,2.5,2.45,2.46,20.71,20.79,4.15,0.42,-5231.34,2470.33,0.0,0.0,-57.13,16748.64,-6.35,-6.35,6.44,6.45,0.04,0.05,0.0,2.0,10.17,0.01,10.16,20.34,20.33,0.03,0.0,0.0,0.0,0.0,20.34,20.33,0.03,0.0,24.0
1385,24.06.2020,16:43:08,Referenz I o. Nadel Referenz I (60 Zyklen),Referenz I (60 Zyklen),2.01,997.0,4.94,4.94,4.9,4.89,20.57,20.55,4.15,0.43,-5230.4,2478.68,0.0,0.0,-57.12,16570.14,-6.35,-6.35,6.44,6.45,0.04,0.05,0.0,2.0,10.2,0.01,10.16,20.39,20.33,0.03,0.0,0.0,0.0,0.0,20.39,20.33,0.03,0.0,24.0
1386,24.06.2020,16:43:12,Referenz I o. Nadel Referenz I (60 Zyklen),Referenz I (60 Zyklen),2.02,1497.0,7.37,7.37,7.32,7.32,20.43,20.43,4.15,0.43,-5229.27,2478.65,0.0,0.0,-57.11,16570.74,-6.35,-6.35,6.44,6.45,0.04,0.05,0.0,2.0,10.15,0.01,10.16,20.3,20.33,0.03,0.0,0.0,0.0,0.0,20.3,20.33,0.03,0.0,24.0
1387,24.06.2020,16:43:15,Referenz I o. Nadel Referenz I (60 Zyklen),Referenz I (60 Zyklen),2.02,1997.0,9.8,9.79,9.75,9.74,20.36,20.34,4.15,0.43,-5227.71,2478.58,0.0,0.0,-57.09,16572.29,-6.35,-6.35,6.44,6.45,0.04,0.05,0.0,2.0,10.13,0.01,10.16,20.26,20.33,0.03,0.0,0.0,0.0,0.0,20.26,20.33,0.03,0.0,24.0
1388,24.06.2020,16:43:18,Referenz I o. Nadel Referenz I (60 Zyklen),Referenz I (60 Zyklen),3.03,499.4,2.11,2.11,2.06,2.06,17.5,17.5,4.15,0.64,-5016.6,2517.64,0.0,0.0,-54.54,15736.74,-6.35,-6.35,6.44,6.45,0.04,0.05,0.0,3.0,8.57,0.01,8.55,17.13,17.1,0.02,0.0,0.0,0.0,0.0,17.13,17.1,0.02,0.0,24.0
1389,24.06.2020,16:43:23,Referenz I o. Nadel Referenz I (60 Zyklen),Referenz I (60 Zyklen),3.03,997.0,4.16,4.15,4.12,4.11,17.32,17.29,4.15,0.64,-5011.21,2526.12,0.0,0.0,-54.47,15555.46,-6.35,-6.35,6.44,6.45,0.04,0.05,0.0,3.0,8.57,0.01,8.55,17.13,17.1,0.02,0.0,0.0,0.0,0.0,17.13,17.1,0.02,0.0,24.0
1390,24.06.2020,16:43:26,Referenz I o. Nadel Referenz I (60 Zyklen),Referenz I (60 Zyklen),3.04,1497.0,6.21,6.21,6.17,6.16,17.22,17.22,4.15,0.64,-5010.4,2526.06,0.0,0.0,-54.46,15556.73,-6.35,-6.35,6.44,6.45,0.04,0.05,0.0,3.0,8.55,0.01,8.55,17.09,17.1,0.02,0.0,0.0,0.0,0.0,17.09,17.1,0.02,0.0,24.0
1391,24.06.2020,16:43:29,Referenz I o. Nadel Referenz I (60 Zyklen),Referenz I (60 Zyklen),3.04,1997.0,8.25,8.25,8.21,8.2,17.14,17.15,4.15,0.64,-5014.84,2526.02,0.0,0.0,-54.51,15557.61,-6.35,-6.35,6.44,6.45,0.04,0.05,0.0,3.0,8.53,0.01,8.55,17.05,17.1,0.02,0.0,0.0,0.0,0.0,17.05,17.1,0.02,0.0,24.0
1392,24.06.2020,16:43:32,Referenz I o. Nadel Referenz I (60 Zyklen),Referenz I (60 Zyklen),5.02,499.4,1.72,1.71,1.68,1.66,14.29,14.21,4.15,1.06,-4598.5,2566.09,0.0,0.0,-49.55,14700.46,-6.35,-6.35,6.44,6.45,0.04,0.05,0.0,5.0,6.96,0.01,6.94,13.92,13.87,0.02,0.0,0.0,0.0,0.0,13.92,13.87,0.02,0.0,24.0
1393,24.06.2020,16:43:37,Referenz I o. Nadel Referenz I (60 Zyklen),Referenz I (60 Zyklen),5.03,997.0,3.38,3.38,3.33,3.33,14.05,14.05,4.15,1.06,-4601.57,2574.7,0.0,0.0,-49.59,14516.33,-6.35,-6.35,6.44,6.45,0.04,0.05,0.0,5.0,6.94,0.01,6.94,13.87,13.87,0.02,0.0,0.0,0.0,0.0,13.87,13.87,0.02,0.0,24.0
1394,24.06.2020,16:43:40,Referenz I o. Nadel Referenz I (60 Zyklen),Referenz I (60 Zyklen),5.03,1497.0,5.04,5.04,4.99,4.99,13.97,13.97,4.15,1.06,-4597.62,2574.71,0.0,0.0,-49.54,14516.29,-6.35,-6.35,6.44,6.45,0.04,0.05,0.0,5.0,6.92,0.01,6.94,13.85,13.87,0.02,0.0,0.0,0.0,0.0,13.85,13.87,0.02,0.0,24.0
1395,24.06.2020,16:43:43,Referenz I o. Nadel Referenz I (60 Zyklen),Referenz I (60 Zyklen),5.03,1996.0,6.7,6.69,6.66,6.65,13.94,13.92,4.15,1.06,-4599.38,2574.67,0.0,0.0,-49.56,14517.0,-6.35,-6.35,6.44,6.45,0.04,0.05,0.0,5.0,6.92,0.01,6.94,13.84,13.87,0.02,0.0,0.0,0.0,0.0,13.84,13.87,0.02,0.0,24.0
1396,24.06.2020,16:43:47,Referenz I o. Nadel Referenz I (60 Zyklen),Referenz I (60 Zyklen),6.03,499.4,1.58,1.59,1.54,1.54,13.13,13.2,4.15,1.27,-4384.63,2602.89,0.0,0.0,-47.04,13913.47,-6.35,-6.35,6.44,6.45,0.04,0.05,0.0,6.0,6.38,0.0,6.38,12.76,12.75,0.01,0.0,0.0,0.0,0.0,12.76,12.75,0.01,0.0,24.0
1397,24.06.2020,16:43:51,Referenz I o. Nadel Referenz I (60 Zyklen),Referenz I (60 Zyklen),6.03,997.0,3.11,3.11,3.07,3.06,12.95,12.94,4.15,1.27,-4381.88,2611.52,0.0,0.0,-47.01,13728.96,-6.35,-6.35,6.44,6.45,0.04,0.05,0.0,6.0,6.38,0.0,6.38,12.77,12.75,0.01,0.0,0.0,0.0,0.0,12.77,12.75,0.01,0.0,24.0
1398,24.06.2020,16:43:54,Referenz I o. Nadel Referenz I (60 Zyklen),Referenz I (60 Zyklen),6.02,1497.0,4.64,4.64,4.6,4.59,12.87,12.85,4.15,1.27,-4383.13,2611.44,0.0,0.0,-47.03,13730.68,-6.35,-6.35,6.44,6.45,0.04,0.05,0.0,6.0,6.37,0.0,6.38,12.74,12.75,0.01,0.0,0.0,0.0,0.0,12.74,12.75,0.01,0.0,24.0
1399,24.06.2020,16:43:58,Referenz I o. Nadel Referenz I (60 Zyklen),Referenz I (60 Zyklen),6.02,1996.0,6.16,6.17,6.12,6.12,12.82,12.83,4.15,1.27,-4386.26,2611.48,0.0,0.0,-47.06,13729.84,-6.35,-6.35,6.44,6.45,0.04,0.05,0.0,6.0,6.36,0.0,6.38,12.72,12.75,0.01,0.0,0.0,0.0,0.0,12.72,12.75,0.01,0.0,24.0
1400,24.06.2020,16:44:01,Referenz I o. Nadel Referenz I (60 Zyklen),Referenz I (60 Zyklen),9.02,499.4,1.32,1.33,1.28,1.28,11.0,11.02,4.15,1.91,-3766.38,2679.62,0.0,0.0,-39.92,12272.25,-6.35,-6.35,6.44,6.45,0.04,0.05,0.0,9.0,5.32,0.01,5.31,10.64,10.62,0.01,0.0,0.0,0.0,0.0,10.64,10.62,0.01,0.0,24.0
1401,24.06.2020,16:44:05,Referenz I o. Nadel Referenz I (60 Zyklen),Referenz I (60 Zyklen),9.01,997.0,2.6,2.59,2.56,2.55,10.83,10.8,4.15,1.91,-3763.31,2688.62,0.0,0.0,-39.88,12079.92,-6.35,-6.35,6.44,6.45,0.04,0.05,0.0,9.0,5.32,0.01,5.31,10.65,10.62,0.01,0.0,0.0,0.0,0.0,10.65,10.62,0.01,0.0,24.0
1402,24.06.2020,16:44:09,Referenz I o. Nadel Referenz I (60 Zyklen),Referenz I (60 Zyklen),9.02,1497.0,3.87,3.87,3.83,3.83,10.73,10.74,4.15,1.91,-3758.93,2688.61,0.0,0.0,-39.83,12080.1,-6.35,-6.35,6.44,6.45,0.04,0.05,0.0,9.0,5.3,0.01,5.31,10.6,10.62,0.01,0.0,0.0,0.0,0.0,10.6,10.62,0.01,0.0,24.0
1403,24.06.2020,16:44:12,Referenz I o. Nadel Referenz I (60 Zyklen),Referenz I (60 Zyklen),9.02,1996.0,5.13,5.14,5.09,5.09,10.67,10.69,4.15,1.91,-3758.74,2688.6,0.0,0.0,-39.83,12080.28,-6.35,-6.35,6.44,6.45,0.04,0.05,0.0,9.0,5.29,0.01,5.31,10.58,10.62,0.01,0.0,0.0,0.0,0.0,10.58,10.62,0.01,0.0,24.0
1404,24.06.2020,16:44:15,Referenz I o. Nadel Referenz I (60 Zyklen),Referenz I (60 Zyklen),10.02,499.4,1.26,1.26,1.21,1.22,10.46,10.49,4.15,2.12,-3554.07,2712.24,0.0,0.0,-37.52,11574.52,-6.35,-6.35,6.44,6.45,0.04,0.05,0.0,10.0,5.04,0.01,5.04,10.09,10.09,0.01,0.0,0.0,0.0,0.0,10.09,10.09,0.01,0.0,24.0
1405,24.06.2020,16:44:20,Referenz I o. Nadel Referenz I (60 Zyklen),Referenz I (60 Zyklen),10.01,997.0,2.47,2.47,2.43,2.42,10.3,10.28,4.15,2.12,-3550.51,2721.34,0.0,0.0,-37.48,11379.97,-6.35,-6.35,6.44,6.45,0.04,0.05,0.0,10.0,5.06,0.01,5.04,10.12,10.09,0.01,0.0,0.0,0.0,0.0,10.12,10.09,0.01,0.0,24.0
1406,24.06.2020,16:44:23,Referenz I o. Nadel Referenz I (60 Zyklen),Referenz I (60 Zyklen),10.01,1497.0,3.68,3.68,3.64,3.63,10.22,10.2,4.15,2.12,-3547.69,2721.41,0.0,0.0,-37.44,11378.56,-6.35,-6.35,6.44,6.45,0.04,0.05,0.0,10.0,5.05,0.01,5.04,10.09,10.09,0.01,0.0,0.0,0.0,0.0,10.09,10.09,0.01,0.0,24.0
1407,24.06.2020,16:44:26,Referenz I o. Nadel Referenz I (60 Zyklen),Referenz I (60 Zyklen),10.02,1997.0,4.89,4.89,4.84,4.85,10.15,10.17,4.15,2.12,-3548.75,2721.34,0.0,0.0,-37.46,11380.08,-6.35,-6.35,6.44,6.45,0.04,0.05,0.0,10.0,5.03,0.01,5.04,10.06,10.09,0.01,0.0,0.0,0.0,0.0,10.06,10.09,0.01,0.0,24.0
1408,24.06.2020,16:44:29,Referenz I o. Nadel Referenz I (60 Zyklen),Referenz I (60 Zyklen),12.0,499.4,1.17,1.16,1.12,1.12,9.71,9.66,4.15,2.54,-3137.92,2762.02,0.0,0.0,-32.87,10509.83,-6.35,-6.35,6.44,6.45,0.04,0.05,0.0,12.0,4.67,0.01,4.64,9.35,9.28,0.02,0.0,0.0,0.0,0.0,9.35,9.28,0.02,0.0,24.0
1409,24.06.2020,16:44:34,Referenz I o. Nadel Referenz I (60 Zyklen),Referenz I (60 Zyklen),12.01,997.0,2.27,2.27,2.23,2.22,9.46,9.44,4.15,2.54,-3132.29,2771.26,0.0,0.0,-32.81,10312.18,-6.35,-6.35,6.44,6.45,0.04,0.05,0.0,12.0,4.64,0.01,4.64,9.28,9.28,0.02,0.0,0.0,0.0,0.0,9.28,9.28,0.02,0.0,24.0
1410,24.06.2020,16:44:37,Referenz I o. Nadel Referenz I (60 Zyklen),Referenz I (60 Zyklen),12.01,1497.0,3.38,3.37,3.34,3.32,9.38,9.35,4.15,2.54,-3134.29,2771.15,0.0,0.0,-32.83,10314.68,-6.35,-6.35,6.44,6.45,0.04,0.05,0.0,12.0,4.63,0.01,4.64,9.26,9.28,0.02,0.0,0.0,0.0,0.0,9.26,9.28,0.02,0.0,24.0
1411,24.06.2020,16:44:40,Referenz I o. Nadel Referenz I (60 Zyklen),Referenz I (60 Zyklen),12.0,1997.0,4.49,4.48,4.45,4.44,9.33,9.32,4.15,2.54,-3136.04,2771.15,0.0,0.0,-32.85,10314.72,-6.35,-6.35,6.44,6.45,0.04,0.05,0.0,12.0,4.62,0.01,4.64,9.24,9.28,0.02,0.0,0.0,0.0,0.0,9.24,9.28,0.02,0.0,24.0
1412,24.06.2020,16:44:44,Referenz I o. Nadel Referenz I (60 Zyklen),Referenz I (60 Zyklen),15.01,499.4,1.05,1.05,1.0,1.0,8.69,8.71,4.15,3.17,-2508.15,2842.78,0.0,0.0,-25.98,8782.62,-6.35,-6.35,6.44,6.45,0.04,0.05,0.0,15.0,4.16,0.01,4.15,8.32,8.31,0.01,0.0,0.0,0.0,0.0,8.32,8.31,0.01,0.0,24.0
1413,24.06.2020,16:44:48,Referenz I o. Nadel Referenz I (60 Zyklen),Referenz I (60 Zyklen),15.0,997.0,2.05,2.04,2.0,1.99,8.52,8.49,4.15,3.17,-2506.71,2852.24,0.0,0.0,-25.96,8580.19,-6.35,-6.35,6.44,6.45,0.04,0.05,0.0,15.0,4.17,0.01,4.15,8.33,8.31,0.01,0.0,0.0,0.0,0.0,8.33,8.31,0.01,0.0,24.0
1414,24.06.2020,16:44:51,Referenz I o. Nadel Referenz I (60 Zyklen),Referenz I (60 Zyklen),15.01,1497.0,3.03,3.04,2.99,2.99,8.41,8.42,4.15,3.17,-2507.33,2852.25,0.0,0.0,-25.97,8580.12,-6.35,-6.35,6.44,6.45,0.04,0.05,0.0,15.0,4.14,0.01,4.15,8.29,8.31,0.01,0.0,0.0,0.0,0.0,8.29,8.31,0.01,0.0,24.0
1415,24.06.2020,16:44:55,Referenz I o. Nadel Referenz I (60 Zyklen),Referenz I (60 Zyklen),15.01,1997.0,4.03,4.03,3.99,3.98,8.38,8.37,4.15,3.17,-2505.96,2852.19,0.0,0.0,-25.96,8581.28,-6.35,-6.35,6.44,6.45,0.04,0.05,0.0,15.0,4.15,0.01,4.15,8.29,8.31,0.01,0.0,0.0,0.0,0.0,8.29,8.31,0.01,0.0,24.0
1416,24.06.2020,16:44:58,Referenz I o. Nadel Referenz I (60 Zyklen),Referenz I (60 Zyklen),18.0,499.4,0.97,0.96,0.92,0.92,8.02,8.01,4.15,3.81,-1876.87,2923.41,0.0,0.0,-19.24,7058.09,-6.35,-6.35,6.44,6.45,0.04,0.05,0.0,18.0,3.83,0.01,3.81,7.66,7.62,0.01,0.0,0.0,0.0,0.0,7.66,7.62,0.01,0.0,24.0
1417,24.06.2020,16:45:02,Referenz I o. Nadel Referenz I (60 Zyklen),Referenz I (60 Zyklen),17.98,997.0,1.87,1.89,1.83,1.84,7.8,7.85,4.15,3.8,-1878.31,2933.2,0.0,0.0,-19.26,6848.62,-6.35,-6.35,6.44,6.45,0.04,0.05,0.0,18.0,3.81,0.01,3.81,7.62,7.62,0.01,0.0,0.0,0.0,0.0,7.62,7.62,0.01,0.0,24.0
1418,24.06.2020,16:45:06,Referenz I o. Nadel Referenz I (60 Zyklen),Referenz I (60 Zyklen),17.97,1497.0,2.79,2.78,2.74,2.74,7.72,7.72,4.15,3.8,-1880.63,2933.19,0.0,0.0,-19.28,6848.79,-6.35,-6.35,6.44,6.45,0.04,0.05,0.0,18.0,3.8,0.01,3.81,7.6,7.62,0.01,0.0,0.0,0.0,0.0,7.6,7.62,0.01,0.0,24.0
1419,24.06.2020,16:45:09,Referenz I o. Nadel Referenz I (60 Zyklen),Referenz I (60 Zyklen),17.98,1997.0,3.7,3.69,3.66,3.64,7.69,7.66,4.15,3.8,-1880.75,2933.13,0.0,0.0,-19.28,6850.1,-6.35,-6.35,6.44,6.45,0.04,0.05,0.0,18.0,3.8,0.01,3.81,7.6,7.62,0.01,0.0,0.0,0.0,0.0,7.6,7.62,0.01,0.0,24.0
1420,24.06.2020,16:45:12,Referenz I o. Nadel Referenz I (60 Zyklen),Referenz I (60 Zyklen),19.99,499.4,0.92,0.92,0.87,0.87,7.63,7.63,4.15,4.23,-1465.97,2974.49,0.0,0.0,-14.94,5965.41,-6.35,-6.35,6.44,6.45,0.04,0.05,0.0,20.0,3.63,0.01,3.61,7.26,7.22,0.01,0.0,0.0,0.0,0.0,7.26,7.22,0.01,0.0,24.0
1421,24.06.2020,16:45:17,Referenz I o. Nadel Referenz I (60 Zyklen),Referenz I (60 Zyklen),19.96,997.0,1.78,1.79,1.74,1.74,7.41,7.45,4.15,4.22,-1464.22,2984.51,0.0,0.0,-14.92,5751.19,-6.35,-6.35,6.44,6.45,0.04,0.05,0.0,20.0,3.61,0.01,3.61,7.23,7.22,0.01,0.0,0.0,0.0,0.0,7.23,7.22,0.01,0.0,24.0
1422,24.06.2020,16:45:20,Referenz I o. Nadel Referenz I (60 Zyklen),Referenz I (60 Zyklen),20.0,1497.0,2.64,2.64,2.6,2.6,7.33,7.33,4.15,4.23,-1459.84,2984.42,0.0,0.0,-14.88,5753.09,-6.35,-6.35,6.44,6.45,0.04,0.05,0.0,20.0,3.6,0.01,3.61,7.21,7.22,0.01,0.0,0.0,0.0,0.0,7.21,7.22,0.01,0.0,24.0
1423,24.06.2020,16:45:23,Referenz I o. Nadel Referenz I (60 Zyklen),Referenz I (60 Zyklen),20.01,1997.0,3.51,3.52,3.46,3.47,7.29,7.31,4.15,4.23,-1458.02,2984.49,0.0,0.0,-14.86,5751.51,-6.35,-6.35,6.44,6.45,0.04,0.05,0.0,20.0,3.6,0.01,3.61,7.2,7.22,0.01,0.0,0.0,0.0,0.0,7.2,7.22,0.01,0.0,24.0
1424,24.06.2020,16:45:26,Referenz I o. Nadel Referenz I (60 Zyklen),Referenz I (60 Zyklen),20.99,499.4,0.89,0.9,0.85,0.85,7.41,7.46,4.15,4.44,-1258.68,3006.08,0.0,0.0,-12.79,5289.91,-6.35,-6.35,6.44,6.45,0.04,0.05,0.0,21.0,3.52,0.0,3.52,7.04,7.04,0.01,0.0,0.0,0.0,0.0,7.04,7.04,0.01,0.0,24.0
1425,24.06.2020,16:45:31,Referenz I o. Nadel Referenz I (60 Zyklen),Referenz I (60 Zyklen),20.98,997.0,1.74,1.74,1.7,1.7,7.25,7.26,4.15,4.44,-1251.54,3016.03,0.0,0.0,-12.72,5077.1,-6.35,-6.35,6.44,6.45,0.04,0.05,0.0,21.0,3.53,0.0,3.52,7.06,7.04,0.01,0.0,0.0,0.0,0.0,7.06,7.04,0.01,0.0,24.0
1426,24.06.2020,16:45:34,Referenz I o. Nadel Referenz I (60 Zyklen),Referenz I (60 Zyklen),20.97,1497.0,2.58,2.58,2.54,2.54,7.16,7.16,4.15,4.43,-1254.48,3015.94,0.0,0.0,-12.75,5078.93,-6.35,-6.35,6.44,6.45,0.04,0.05,0.0,21.0,3.52,0.0,3.52,7.04,7.04,0.01,0.0,0.0,0.0,0.0,7.04,7.04,0.01,0.0,24.0
1427,24.06.2020,16:45:37,Referenz I o. Nadel Referenz I (60 Zyklen),Referenz I (60 Zyklen),20.97,1997.0,3.42,3.42,3.38,3.38,7.11,7.11,4.15,4.43,-1256.67,3015.97,0.0,0.0,-12.77,5078.29,-6.35,-6.35,6.44,6.45,0.04,0.05,0.0,21.0,3.51,0.0,3.52,7.02,7.04,0.01,0.0,0.0,0.0,0.0,7.02,7.04,0.01,0.0,24.0
1428,24.06.2020,16:45:41,Referenz I o. Nadel Referenz I (60 Zyklen),Referenz I (60 Zyklen),23.94,499.4,0.84,0.84,0.8,0.79,6.98,6.99,4.15,5.06,-643.3,3081.6,0.0,0.0,-6.51,3674.61,-6.35,-6.35,6.44,6.45,0.04,0.05,0.0,24.0,3.31,0.01,3.3,6.62,6.6,0.01,0.0,0.0,0.0,0.0,6.62,6.6,0.01,0.0,24.0
1429,24.06.2020,16:45:45,Referenz I o. Nadel Referenz I (60 Zyklen),Referenz I (60 Zyklen),24.0,997.0,1.63,1.62,1.59,1.58,6.8,6.76,4.15,5.07,-618.27,3091.87,0.0,0.0,-6.26,3454.86,-6.35,-6.35,6.44,6.45,0.04,0.05,0.0,24.0,3.31,0.01,3.3,6.62,6.6,0.01,0.0,0.0,0.0,0.0,6.62,6.6,0.01,0.0,24.0
1430,24.06.2020,16:45:48,Referenz I o. Nadel Referenz I (60 Zyklen),Referenz I (60 Zyklen),23.95,1497.0,2.42,2.42,2.38,2.37,6.71,6.7,4.15,5.06,-625.46,3091.78,0.0,0.0,-6.33,3456.8,-6.35,-6.35,6.44,6.45,0.04,0.05,0.0,24.0,3.29,0.01,3.3,6.59,6.6,0.01,0.0,0.0,0.0,0.0,6.59,6.6,0.01,0.0,24.0
1431,24.06.2020,16:45:52,Referenz I o. Nadel Referenz I (60 Zyklen),Referenz I (60 Zyklen),23.93,1996.0,3.2,3.22,3.16,3.17,6.66,6.69,4.15,5.06,-634.91,3091.88,0.0,0.0,-6.43,3454.76,-6.35,-6.35,6.44,6.45,0.04,0.05,0.0,24.0,3.29,0.01,3.3,6.57,6.6,0.01,0.0,0.0,0.0,0.0,6.57,6.6,0.01,0.0,24.0
1432,24.06.2020,16:45:55,Referenz I o. Nadel Referenz I (60 Zyklen),Referenz I (60 Zyklen),26.97,499.4,0.8,0.79,0.75,0.75,6.62,6.6,4.15,5.7,-7.83,3158.42,0.0,0.0,-0.16,2031.5,-6.35,-6.35,6.44,6.45,0.04,0.05,0.0,27.0,3.13,0.01,3.11,6.25,6.22,0.01,0.0,0.0,0.0,0.0,6.25,6.22,0.01,0.0,24.0
1433,24.06.2020,16:45:59,Referenz I o. Nadel Referenz I (60 Zyklen),Referenz I (60 Zyklen),27.0,997.0,1.54,1.53,1.5,1.49,6.42,6.39,4.15,5.71,11.32,3168.86,0.0,0.0,0.03,1808.13,-6.35,-6.35,6.44,6.45,0.04,0.05,0.0,27.0,3.12,0.01,3.11,6.24,6.22,0.01,0.0,0.0,0.0,0.0,6.24,6.22,0.01,0.0,24.0
1434,24.06.2020,16:46:03,Referenz I o. Nadel Referenz I (60 Zyklen),Referenz I (60 Zyklen),26.96,1497.0,2.28,2.27,2.24,2.23,6.33,6.31,4.15,5.7,1.43,3168.88,0.0,0.0,-0.07,1807.81,-6.35,-6.35,6.44,6.45,0.04,0.05,0.0,27.0,3.11,0.01,3.11,6.21,6.22,0.01,0.0,0.0,0.0,0.0,6.21,6.22,0.01,0.0,24.0
1435,24.06.2020,16:46:06,Referenz I o. Nadel Referenz I (60 Zyklen),Referenz I (60 Zyklen),26.95,1997.0,3.03,3.02,2.98,2.98,6.29,6.28,4.15,5.7,0.68,3168.86,0.0,0.0,-0.08,1808.16,-6.35,-6.35,6.44,6.45,0.04,0.05,0.0,27.0,3.1,0.01,3.11,6.2,6.22,0.01,0.0,0.0,0.0,0.0,6.2,6.22,0.01,0.0,24.0
1436,24.06.2020,16:46:09,Referenz I o. Nadel Referenz I (60 Zyklen),Referenz I (60 Zyklen),29.99,499.4,0.76,0.76,0.71,0.71,6.3,6.33,4.15,6.34,624.07,3233.71,0.0,0.0,6.02,421.19,-6.35,-6.35,6.44,6.45,0.04,0.05,0.0,30.0,2.96,0.01,2.95,5.93,5.9,0.01,0.0,0.0,0.0,0.0,5.93,5.9,0.01,0.0,24.0
1437,24.06.2020,16:46:14,Referenz I o. Nadel Referenz I (60 Zyklen),Referenz I (60 Zyklen),29.93,997.0,1.46,1.46,1.42,1.41,6.09,6.07,4.15,6.33,629.26,3244.45,0.0,0.0,6.07,191.52,-6.35,-6.35,6.44,6.45,0.04,0.05,0.0,30.0,2.96,0.01,2.95,5.91,5.9,0.01,0.0,0.0,0.0,0.0,5.91,5.9,0.01,0.0,24.0
1438,24.06.2020,16:46:17,Referenz I o. Nadel Referenz I (60 Zyklen),Referenz I (60 Zyklen),29.94,1497.0,2.16,2.16,2.12,2.11,6.0,5.98,4.15,6.33,626.95,3244.35,0.0,0.0,6.05,193.66,-6.35,-6.35,6.44,6.45,0.04,0.05,0.0,30.0,2.94,0.01,2.95,5.88,5.9,0.01,0.0,0.0,0.0,0.0,5.88,5.9,0.01,0.0,24.0
1439,24.06.2020,16:46:20,Referenz I o. Nadel Referenz I (60 Zyklen),Referenz I (60 Zyklen),29.96,1997.0,2.87,2.87,2.83,2.82,5.97,5.96,4.15,6.33,632.39,3244.33,0.0,0.0,6.1,194.05,-6.35,-6.35,6.44,6.45,0.04,0.05,0.0,30.0,2.94,0.01,2.95,5.88,5.9,0.01,0.0,0.0,0.0,0.0,5.88,5.9,0.01,0.0,24.0
1440,24.06.2020,16:46:30,Referenz I o. Nadel Referenz I (60 Zyklen),Referenz I (60 Zyklen),1.03,499.4,3.47,3.48,3.42,3.43,28.82,28.88,4.15,0.22,-5437.88,2452.69,0.0,0.0,-59.66,17126.01,-6.35,-6.35,6.44,6.45,0.04,0.05,0.0,1.0,14.22,0.05,14.11,28.45,28.21,0.09,0.0,0.0,0.0,0.0,28.45,28.21,0.09,0.0,25.0
1441,24.06.2020,16:46:33,Referenz I o. Nadel Referenz I (60 Zyklen),Referenz I (60 Zyklen),1.04,997.0,6.84,6.83,6.79,6.79,28.46,28.44,4.15,0.22,-5437.07,2461.07,0.0,0.0,-59.65,16946.77,-6.35,-6.35,6.44,6.45,0.04,0.05,0.0,1.0,14.14,0.05,14.11,28.27,28.21,0.09,0.0,0.0,0.0,0.0,28.27,28.21,0.09,0.0,25.0
1442,24.06.2020,16:46:36,Referenz I o. Nadel Referenz I (60 Zyklen),Referenz I (60 Zyklen),1.04,1497.0,10.18,10.19,10.13,10.14,28.22,28.24,4.15,0.22,-5434.25,2461.0,0.0,0.0,-59.61,16948.32,-6.35,-6.35,6.44,6.45,0.04,0.05,0.0,1.0,14.05,0.05,14.11,28.09,28.21,0.09,0.0,0.0,0.0,0.0,28.09,28.21,0.09,0.0,25.0
1443,24.06.2020,16:46:40,Referenz I o. Nadel Referenz I (60 Zyklen),Referenz I (60 Zyklen),1.04,1996.0,13.53,13.52,13.48,13.47,28.13,28.11,4.15,0.22,-5430.37,2461.11,0.0,0.0,-59.56,16945.89,-6.35,-6.35,6.44,6.45,0.04,0.05,0.0,1.0,14.02,0.05,14.11,28.03,28.21,0.09,0.0,0.0,0.0,0.0,28.03,28.21,0.09,0.0,25.0
1444,24.06.2020,16:46:43,Referenz I o. Nadel Referenz I (60 Zyklen),Referenz I (60 Zyklen),2.01,499.4,2.5,2.5,2.45,2.45,20.74,20.75,4.15,0.42,-5235.03,2470.72,0.0,0.0,-57.18,16740.47,-6.35,-6.35,6.44,6.45,0.04,0.05,0.0,2.0,10.19,0.01,10.17,20.37,20.34,0.02,0.0,0.0,0.0,0.0,20.37,20.34,0.02,0.0,25.0
1445,24.06.2020,16:46:47,Referenz I o. Nadel Referenz I (60 Zyklen),Referenz I (60 Zyklen),2.01,997.0,4.94,4.94,4.9,4.89,20.57,20.57,4.15,0.42,-5231.9,2479.1,0.0,0.0,-57.14,16561.13,-6.35,-6.35,6.44,6.45,0.04,0.05,0.0,2.0,10.19,0.01,10.17,20.39,20.34,0.02,0.0,0.0,0.0,0.0,20.39,20.34,0.02,0.0,25.0
1446,24.06.2020,16:46:51,Referenz I o. Nadel Referenz I (60 Zyklen),Referenz I (60 Zyklen),2.02,1497.0,7.37,7.38,7.32,7.33,20.43,20.45,4.15,0.43,-5234.22,2479.06,0.0,0.0,-57.17,16562.01,-6.35,-6.35,6.44,6.45,0.04,0.05,0.0,2.0,10.15,0.01,10.17,20.3,20.34,0.02,0.0,0.0,0.0,0.0,20.3,20.34,0.02,0.0,25.0
1447,24.06.2020,16:46:54,Referenz I o. Nadel Referenz I (60 Zyklen),Referenz I (60 Zyklen),2.02,1996.0,9.81,9.79,9.76,9.74,20.39,20.36,4.15,0.43,-5232.15,2478.99,0.0,0.0,-57.14,16563.56,-6.35,-6.35,6.44,6.45,0.04,0.05,0.0,2.0,10.15,0.01,10.17,20.3,20.34,0.02,0.0,0.0,0.0,0.0,20.3,20.34,0.02,0.0,25.0
1448,24.06.2020,16:46:57,Referenz I o. Nadel Referenz I (60 Zyklen),Referenz I (60 Zyklen),3.02,499.4,2.1,2.11,2.06,2.06,17.47,17.49,4.15,0.64,-5015.78,2517.69,0.0,0.0,-54.53,15735.79,-6.35,-6.35,6.44,6.45,0.04,0.05,0.0,3.0,8.55,0.01,8.54,17.11,17.08,0.02,0.0,0.0,0.0,0.0,17.11,17.08,0.02,0.0,25.0
1449,24.06.2020,16:47:02,Referenz I o. Nadel Referenz I (60 Zyklen),Referenz I (60 Zyklen),3.03,997.0,4.16,4.16,4.11,4.11,17.3,17.31,4.15,0.64,-5012.59,2526.03,0.0,0.0,-54.49,15557.44,-6.35,-6.35,6.44,6.45,0.04,0.05,0.0,3.0,8.56,0.01,8.54,17.11,17.08,0.02,0.0,0.0,0.0,0.0,17.11,17.08,0.02,0.0,25.0
1450,24.06.2020,16:47:05,Referenz I o. Nadel Referenz I (60 Zyklen),Referenz I (60 Zyklen),3.03,1497.0,6.2,6.2,6.16,6.15,17.19,17.18,4.15,0.64,-5011.02,2526.0,0.0,0.0,-54.47,15557.93,-6.35,-6.35,6.44,6.45,0.04,0.05,0.0,3.0,8.53,0.01,8.54,17.07,17.08,0.02,0.0,0.0,0.0,0.0,17.07,17.08,0.02,0.0,25.0
1451,24.06.2020,16:47:08,Referenz I o. Nadel Referenz I (60 Zyklen),Referenz I (60 Zyklen),3.03,1997.0,8.25,8.24,8.2,8.19,17.14,17.13,4.15,0.64,-5011.09,2526.04,0.0,0.0,-54.47,15557.12,-6.35,-6.35,6.44,6.45,0.04,0.05,0.0,3.0,8.52,0.01,8.54,17.05,17.08,0.02,0.0,0.0,0.0,0.0,17.05,17.08,0.02,0.0,25.0
1452,24.06.2020,16:47:11,Referenz I o. Nadel Referenz I (60 Zyklen),Referenz I (60 Zyklen),5.03,499.4,1.71,1.72,1.66,1.67,14.2,14.26,4.15,1.06,-4600.06,2566.43,0.0,0.0,-49.57,14693.21,-6.35,-6.35,6.44,6.45,0.04,0.05,0.0,5.0,6.91,0.0,6.92,13.83,13.84,0.0,0.0,0.0,0.0,0.0,13.83,13.84,0.0,0.0,25.0
1453,24.06.2020,16:47:16,Referenz I o. Nadel Referenz I (60 Zyklen),Referenz I (60 Zyklen),5.01,997.0,3.37,3.38,3.33,3.34,14.03,14.08,4.15,1.06,-4602.44,2575.06,0.0,0.0,-49.6,14508.76,-6.35,-6.35,6.44,6.45,0.04,0.05,0.0,5.0,6.92,0.0,6.92,13.85,13.84,0.0,0.0,0.0,0.0,0.0,13.85,13.84,0.0,0.0,25.0
1454,24.06.2020,16:47:19,Referenz I o. Nadel Referenz I (60 Zyklen),Referenz I (60 Zyklen),5.02,1497.0,5.03,5.04,4.99,4.99,13.96,13.97,4.15,1.06,-4601.19,2574.96,0.0,0.0,-49.59,14510.8,-6.35,-6.35,6.44,6.45,0.04,0.05,0.0,5.0,6.92,0.0,6.92,13.84,13.84,0.0,0.0,0.0,0.0,0.0,13.84,13.84,0.0,0.0,25.0
1455,24.06.2020,16:47:22,Referenz I o. Nadel Referenz I (60 Zyklen),Referenz I (60 Zyklen),5.02,1997.0,6.7,6.69,6.66,6.64,13.93,13.9,4.15,1.06,-4600.69,2574.91,0.0,0.0,-49.58,14512.0,-6.35,-6.35,6.44,6.45,0.04,0.05,0.0,5.0,6.92,0.0,6.92,13.83,13.84,0.0,0.0,0.0,0.0,0.0,13.83,13.84,0.0,0.0,25.0
1456,24.06.2020,16:47:26,Referenz I o. Nadel Referenz I (60 Zyklen),Referenz I (60 Zyklen),6.02,499.4,1.58,1.58,1.54,1.54,13.13,13.16,4.15,1.27,-4388.64,2603.81,0.0,0.0,-47.09,13893.7,-6.35,-6.35,6.44,6.45,0.04,0.05,0.0,6.0,6.38,0.01,6.37,12.76,12.74,0.01,0.0,0.0,0.0,0.0,12.76,12.74,0.01,0.0,25.0
1457,24.06.2020,16:47:30,Referenz I o. Nadel Referenz I (60 Zyklen),Referenz I (60 Zyklen),6.02,997.0,3.11,3.11,3.07,3.07,12.95,12.96,4.15,1.27,-4385.13,2612.4,0.0,0.0,-47.05,13709.95,-6.35,-6.35,6.44,6.45,0.04,0.05,0.0,6.0,6.38,0.01,6.37,12.77,12.74,0.01,0.0,0.0,0.0,0.0,12.77,12.74,0.01,0.0,25.0
1458,24.06.2020,16:47:33,Referenz I o. Nadel Referenz I (60 Zyklen),Referenz I (60 Zyklen),6.02,1497.0,4.64,4.64,4.59,4.59,12.86,12.85,4.15,1.27,-4386.26,2612.41,0.0,0.0,-47.06,13709.78,-6.35,-6.35,6.44,6.45,0.04,0.05,0.0,6.0,6.37,0.01,6.37,12.73,12.74,0.01,0.0,0.0,0.0,0.0,12.73,12.74,0.01,0.0,25.0
1459,24.06.2020,16:47:37,Referenz I o. Nadel Referenz I (60 Zyklen),Referenz I (60 Zyklen),6.03,1997.0,6.16,6.16,6.12,6.11,12.81,12.8,4.15,1.27,-4383.82,2612.43,0.0,0.0,-47.03,13709.46,-6.35,-6.35,6.44,6.45,0.04,0.05,0.0,6.0,6.36,0.01,6.37,12.71,12.74,0.01,0.0,0.0,0.0,0.0,12.71,12.74,0.01,0.0,25.0
1460,24.06.2020,16:47:40,Referenz I o. Nadel Referenz I (60 Zyklen),Referenz I (60 Zyklen),9.01,499.4,1.33,1.33,1.28,1.28,11.01,11.05,4.15,1.91,-3763.43,2679.93,0.0,0.0,-39.89,12265.6,-6.35,-6.35,6.44,6.45,0.04,0.05,0.0,9.0,5.32,0.0,5.31,10.64,10.62,0.01,0.0,0.0,0.0,0.0,10.64,10.62,0.01,0.0,25.0
1461,24.06.2020,16:47:44,Referenz I o. Nadel Referenz I (60 Zyklen),Referenz I (60 Zyklen),9.01,997.0,2.6,2.6,2.55,2.55,10.8,10.8,4.15,1.91,-3760.62,2689.06,0.0,0.0,-39.85,12070.42,-6.35,-6.35,6.44,6.45,0.04,0.05,0.0,9.0,5.31,0.0,5.31,10.62,10.62,0.01,0.0,0.0,0.0,0.0,10.62,10.62,0.01,0.0,25.0
1462,24.06.2020,16:47:48,Referenz I o. Nadel Referenz I (60 Zyklen),Referenz I (60 Zyklen),9.01,1497.0,3.87,3.88,3.83,3.83,10.73,10.75,4.15,1.9,-3763.18,2688.98,0.0,0.0,-39.88,12072.08,-6.35,-6.35,6.44,6.45,0.04,0.05,0.0,9.0,5.31,0.0,5.31,10.61,10.62,0.01,0.0,0.0,0.0,0.0,10.61,10.62,0.01,0.0,25.0
1463,24.06.2020,16:47:51,Referenz I o. Nadel Referenz I (60 Zyklen),Referenz I (60 Zyklen),9.01,1996.0,5.15,5.14,5.1,5.09,10.7,10.69,4.15,1.91,-3763.43,2688.92,0.0,0.0,-39.89,12073.41,-6.35,-6.35,6.44,6.45,0.04,0.05,0.0,9.0,5.3,0.0,5.31,10.61,10.62,0.01,0.0,0.0,0.0,0.0,10.61,10.62,0.01,0.0,25.0
1464,24.06.2020,16:47:54,Referenz I o. Nadel Referenz I (60 Zyklen),Referenz I (60 Zyklen),10.01,499.4,1.26,1.26,1.22,1.22,10.49,10.49,4.15,2.12,-3553.89,2712.49,0.0,0.0,-37.51,11569.38,-6.35,-6.35,6.44,6.45,0.04,0.05,0.0,10.0,5.06,0.01,5.05,10.13,10.1,0.02,0.0,0.0,0.0,0.0,10.13,10.1,0.02,0.0,25.0
1465,24.06.2020,16:47:59,Referenz I o. Nadel Referenz I (60 Zyklen),Referenz I (60 Zyklen),10.0,997.0,2.48,2.47,2.43,2.42,10.31,10.27,4.15,2.11,-3551.95,2721.51,0.0,0.0,-37.49,11376.45,-6.35,-6.35,6.44,6.45,0.04,0.05,0.0,10.0,5.07,0.01,5.05,10.13,10.1,0.02,0.0,0.0,0.0,0.0,10.13,10.1,0.02,0.0,25.0
1466,24.06.2020,16:48:02,Referenz I o. Nadel Referenz I (60 Zyklen),Referenz I (60 Zyklen),10.0,1497.0,3.68,3.68,3.63,3.64,10.19,10.21,4.15,2.11,-3554.39,2721.51,0.0,0.0,-37.52,11376.42,-6.35,-6.35,6.44,6.45,0.04,0.05,0.0,10.0,5.04,0.01,5.05,10.07,10.1,0.02,0.0,0.0,0.0,0.0,10.07,10.1,0.02,0.0,25.0
1467,24.06.2020,16:48:05,Referenz I o. Nadel Referenz I (60 Zyklen),Referenz I (60 Zyklen),10.0,1997.0,4.89,4.89,4.85,4.85,10.16,10.17,4.15,2.12,-3548.69,2721.59,0.0,0.0,-37.46,11374.73,-6.35,-6.35,6.44,6.45,0.04,0.05,0.0,10.0,5.04,0.01,5.05,10.07,10.1,0.02,0.0,0.0,0.0,0.0,10.07,10.1,0.02,0.0,25.0
1468,24.06.2020,16:48:08,Referenz I o. Nadel Referenz I (60 Zyklen),Referenz I (60 Zyklen),12.0,499.4,1.16,1.16,1.12,1.11,9.65,9.61,4.15,2.54,-3136.79,2761.98,0.0,0.0,-32.86,10510.67,-6.35,-6.35,6.44,6.45,0.04,0.05,0.0,12.0,4.64,0.0,4.63,9.29,9.27,0.01,0.0,0.0,0.0,0.0,9.29,9.27,0.01,0.0,25.0
1469,24.06.2020,16:48:13,Referenz I o. Nadel Referenz I (60 Zyklen),Referenz I (60 Zyklen),12.02,997.0,2.27,2.27,2.23,2.22,9.46,9.45,4.15,2.54,-3126.65,2771.19,0.0,0.0,-32.74,10313.87,-6.35,-6.35,6.44,6.45,0.04,0.05,0.0,12.0,4.64,0.0,4.63,9.27,9.27,0.01,0.0,0.0,0.0,0.0,9.27,9.27,0.01,0.0,25.0
1470,24.06.2020,16:48:16,Referenz I o. Nadel Referenz I (60 Zyklen),Referenz I (60 Zyklen),12.0,1497.0,3.38,3.37,3.34,3.32,9.38,9.34,4.15,2.54,-3134.35,2771.15,0.0,0.0,-32.83,10314.54,-6.35,-6.35,6.44,6.45,0.04,0.05,0.0,12.0,4.63,0.0,4.63,9.26,9.27,0.01,0.0,0.0,0.0,0.0,9.26,9.27,0.01,0.0,25.0
1471,24.06.2020,16:48:19,Referenz I o. Nadel Referenz I (60 Zyklen),Referenz I (60 Zyklen),12.0,1996.0,4.49,4.48,4.45,4.44,9.34,9.32,4.15,2.54,-3131.72,2771.19,0.0,0.0,-32.8,10313.69,-6.35,-6.35,6.44,6.45,0.04,0.05,0.0,12.0,4.62,0.0,4.63,9.24,9.27,0.01,0.0,0.0,0.0,0.0,9.24,9.27,0.01,0.0,25.0
1472,24.06.2020,16:48:23,Referenz I o. Nadel Referenz I (60 Zyklen),Referenz I (60 Zyklen),15.02,499.4,1.05,1.05,1.0,1.0,8.71,8.73,4.15,3.17,-2506.46,2842.92,0.0,0.0,-25.96,8779.56,-6.35,-6.35,6.44,6.45,0.04,0.05,0.0,15.0,4.17,0.01,4.16,8.34,8.32,0.01,0.0,0.0,0.0,0.0,8.34,8.32,0.01,0.0,25.0
1473,24.06.2020,16:48:27,Referenz I o. Nadel Referenz I (60 Zyklen),Referenz I (60 Zyklen),15.01,997.0,2.05,2.04,2.0,2.0,8.52,8.51,4.15,3.17,-2504.89,2852.39,0.0,0.0,-25.95,8576.95,-6.35,-6.35,6.44,6.45,0.04,0.05,0.0,15.0,4.17,0.01,4.16,8.33,8.32,0.01,0.0,0.0,0.0,0.0,8.33,8.32,0.01,0.0,25.0
1474,24.06.2020,16:48:30,Referenz I o. Nadel Referenz I (60 Zyklen),Referenz I (60 Zyklen),15.01,1497.0,3.04,3.04,2.99,3.0,8.42,8.43,4.15,3.17,-2504.45,2852.35,0.0,0.0,-25.94,8577.8,-6.35,-6.35,6.44,6.45,0.04,0.05,0.0,15.0,4.15,0.01,4.16,8.3,8.32,0.01,0.0,0.0,0.0,0.0,8.3,8.32,0.01,0.0,25.0
1475,24.06.2020,16:48:34,Referenz I o. Nadel Referenz I (60 Zyklen),Referenz I (60 Zyklen),15.01,1996.0,4.04,4.03,3.99,3.98,8.39,8.38,4.15,3.17,-2507.77,2852.32,0.0,0.0,-25.98,8578.5,-6.35,-6.35,6.44,6.45,0.04,0.05,0.0,15.0,4.15,0.01,4.16,8.3,8.32,0.01,0.0,0.0,0.0,0.0,8.3,8.32,0.01,0.0,25.0
1476,24.06.2020,16:48:37,Referenz I o. Nadel Referenz I (60 Zyklen),Referenz I (60 Zyklen),17.98,499.4,0.97,0.97,0.92,0.92,8.04,8.06,4.15,3.8,-1884.82,2923.49,0.0,0.0,-19.33,7056.33,-6.35,-6.35,6.44,6.45,0.04,0.05,0.0,18.0,3.84,0.01,3.82,7.67,7.63,0.02,0.0,0.0,0.0,0.0,7.67,7.63,0.02,0.0,25.0
1477,24.06.2020,16:48:41,Referenz I o. Nadel Referenz I (60 Zyklen),Referenz I (60 Zyklen),18.0,997.0,1.88,1.87,1.84,1.82,7.83,7.78,4.15,3.81,-1873.24,2933.22,0.0,0.0,-19.2,6848.09,-6.35,-6.35,6.44,6.45,0.04,0.05,0.0,18.0,3.83,0.01,3.82,7.65,7.63,0.02,0.0,0.0,0.0,0.0,7.65,7.63,0.02,0.0,25.0
1478,24.06.2020,16:48:45,Referenz I o. Nadel Referenz I (60 Zyklen),Referenz I (60 Zyklen),18.0,1497.0,2.79,2.79,2.74,2.74,7.73,7.72,4.15,3.81,-1872.74,2933.2,0.0,0.0,-19.2,6848.55,-6.35,-6.35,6.44,6.45,0.04,0.05,0.0,18.0,3.8,0.01,3.82,7.61,7.63,0.02,0.0,0.0,0.0,0.0,7.61,7.63,0.02,0.0,25.0
1479,24.06.2020,16:48:48,Referenz I o. Nadel Referenz I (60 Zyklen),Referenz I (60 Zyklen),18.0,1996.0,3.7,3.7,3.65,3.65,7.68,7.69,4.15,3.8,-1878.94,2933.12,0.0,0.0,-19.26,6850.24,-6.35,-6.35,6.44,6.45,0.04,0.05,0.0,18.0,3.8,0.01,3.82,7.59,7.63,0.02,0.0,0.0,0.0,0.0,7.59,7.63,0.02,0.0,25.0
1480,24.06.2020,16:48:51,Referenz I o. Nadel Referenz I (60 Zyklen),Referenz I (60 Zyklen),20.01,499.4,0.92,0.91,0.87,0.86,7.62,7.55,4.15,4.23,-1463.34,2974.27,0.0,0.0,-14.91,5970.27,-6.35,-6.35,6.44,6.45,0.04,0.05,0.0,20.0,3.63,0.01,3.61,7.25,7.22,0.01,0.0,0.0,0.0,0.0,7.25,7.22,0.01,0.0,25.0
1481,24.06.2020,16:48:56,Referenz I o. Nadel Referenz I (60 Zyklen),Referenz I (60 Zyklen),19.99,997.0,1.78,1.78,1.74,1.73,7.41,7.4,4.15,4.23,-1460.84,2984.27,0.0,0.0,-14.89,5756.36,-6.35,-6.35,6.44,6.45,0.04,0.05,0.0,20.0,3.61,0.01,3.61,7.23,7.22,0.01,0.0,0.0,0.0,0.0,7.23,7.22,0.01,0.0,25.0
1482,24.06.2020,16:48:59,Referenz I o. Nadel Referenz I (60 Zyklen),Referenz I (60 Zyklen),19.99,1497.0,2.64,2.65,2.6,2.6,7.33,7.35,4.15,4.23,-1460.9,2984.2,0.0,0.0,-14.89,5757.88,-6.35,-6.35,6.44,6.45,0.04,0.05,0.0,20.0,3.6,0.01,3.61,7.21,7.22,0.01,0.0,0.0,0.0,0.0,7.21,7.22,0.01,0.0,25.0
1483,24.06.2020,16:49:02,Referenz I o. Nadel Referenz I (60 Zyklen),Referenz I (60 Zyklen),19.98,1997.0,3.51,3.51,3.46,3.46,7.29,7.29,4.15,4.22,-1463.66,2984.12,0.0,0.0,-14.92,5759.6,-6.35,-6.35,6.44,6.45,0.04,0.05,0.0,20.0,3.6,0.01,3.61,7.2,7.22,0.01,0.0,0.0,0.0,0.0,7.2,7.22,0.01,0.0,25.0
1484,24.06.2020,16:49:05,Referenz I o. Nadel Referenz I (60 Zyklen),Referenz I (60 Zyklen),20.97,499.4,0.9,0.9,0.85,0.85,7.45,7.47,4.15,4.43,-1264.12,3006.54,0.0,0.0,-12.85,5279.95,-6.35,-6.35,6.44,6.45,0.04,0.05,0.0,21.0,3.54,0.01,3.53,7.08,7.05,0.01,0.0,0.0,0.0,0.0,7.08,7.05,0.01,0.0,25.0
1485,24.06.2020,16:49:10,Referenz I o. Nadel Referenz I (60 Zyklen),Referenz I (60 Zyklen),20.96,997.0,1.74,1.74,1.69,1.7,7.23,7.25,4.15,4.43,-1253.11,3016.49,0.0,0.0,-12.74,5067.21,-6.35,-6.35,6.44,6.45,0.04,0.05,0.0,21.0,3.52,0.01,3.53,7.05,7.05,0.01,0.0,0.0,0.0,0.0,7.05,7.05,0.01,0.0,25.0
1486,24.06.2020,16:49:13,Referenz I o. Nadel Referenz I (60 Zyklen),Referenz I (60 Zyklen),20.97,1497.0,2.58,2.59,2.54,2.54,7.16,7.17,4.15,4.43,-1253.55,3016.44,0.0,0.0,-12.74,5068.12,-6.35,-6.35,6.44,6.45,0.04,0.05,0.0,21.0,3.52,0.01,3.53,7.03,7.05,0.01,0.0,0.0,0.0,0.0,7.03,7.05,0.01,0.0,25.0
1487,24.06.2020,16:49:16,Referenz I o. Nadel Referenz I (60 Zyklen),Referenz I (60 Zyklen),20.97,1996.0,3.43,3.41,3.38,3.37,7.13,7.09,4.15,4.43,-1258.24,3016.51,0.0,0.0,-12.79,5066.64,-6.35,-6.35,6.44,6.45,0.04,0.05,0.0,21.0,3.52,0.01,3.53,7.04,7.05,0.01,0.0,0.0,0.0,0.0,7.04,7.05,0.01,0.0,25.0
1488,24.06.2020,16:49:20,Referenz I o. Nadel Referenz I (60 Zyklen),Referenz I (60 Zyklen),24.0,499.4,0.84,0.84,0.8,0.8,6.98,7.01,4.15,5.07,-633.85,3081.88,0.0,0.0,-6.42,3668.49,-6.35,-6.35,6.44,6.45,0.04,0.05,0.0,24.0,3.31,0.0,3.3,6.61,6.6,0.01,0.0,0.0,0.0,0.0,6.61,6.6,0.01,0.0,25.0
1489,24.06.2020,16:49:24,Referenz I o. Nadel Referenz I (60 Zyklen),Referenz I (60 Zyklen),23.94,997.0,1.63,1.63,1.59,1.58,6.79,6.77,4.15,5.06,-632.22,3092.15,0.0,0.0,-6.4,3448.91,-6.35,-6.35,6.44,6.45,0.04,0.05,0.0,24.0,3.31,0.0,3.3,6.61,6.6,0.01,0.0,0.0,0.0,0.0,6.61,6.6,0.01,0.0,25.0
1490,24.06.2020,16:49:27,Referenz I o. Nadel Referenz I (60 Zyklen),Referenz I (60 Zyklen),23.98,1497.0,2.42,2.42,2.38,2.37,6.71,6.7,4.15,5.07,-627.78,3092.07,0.0,0.0,-6.36,3450.6,-6.35,-6.35,6.44,6.45,0.04,0.05,0.0,24.0,3.29,0.0,3.3,6.59,6.6,0.01,0.0,0.0,0.0,0.0,6.59,6.6,0.01,0.0,25.0
1491,24.06.2020,16:49:31,Referenz I o. Nadel Referenz I (60 Zyklen),Referenz I (60 Zyklen),23.99,1996.0,3.21,3.2,3.16,3.16,6.66,6.66,4.15,5.07,-625.84,3092.06,0.0,0.0,-6.34,3450.85,-6.35,-6.35,6.44,6.45,0.04,0.05,0.0,24.0,3.29,0.0,3.3,6.57,6.6,0.01,0.0,0.0,0.0,0.0,6.57,6.6,0.01,0.0,25.0
1492,24.06.2020,16:49:34,Referenz I o. Nadel Referenz I (60 Zyklen),Referenz I (60 Zyklen),26.96,499.4,0.8,0.8,0.75,0.75,6.64,6.62,4.15,5.7,-8.02,3158.52,0.0,0.0,-0.17,2029.32,-6.35,-6.35,6.44,6.45,0.04,0.05,0.0,27.0,3.14,0.01,3.11,6.27,6.22,0.02,0.0,0.0,0.0,0.0,6.27,6.22,0.02,0.0,25.0
1493,24.06.2020,16:49:38,Referenz I o. Nadel Referenz I (60 Zyklen),Referenz I (60 Zyklen),26.99,997.0,1.54,1.54,1.5,1.49,6.41,6.42,4.15,5.71,6.31,3169.07,0.0,0.0,-0.02,1803.8,-6.35,-6.35,6.44,6.45,0.04,0.05,0.0,27.0,3.11,0.01,3.11,6.23,6.22,0.02,0.0,0.0,0.0,0.0,6.23,6.22,0.02,0.0,25.0
1494,24.06.2020,16:49:42,Referenz I o. Nadel Referenz I (60 Zyklen),Referenz I (60 Zyklen),27.0,1497.0,2.28,2.28,2.23,2.24,6.31,6.33,4.15,5.71,5.0,3169.02,0.0,0.0,-0.04,1804.75,-6.35,-6.35,6.44,6.45,0.04,0.05,0.0,27.0,3.09,0.01,3.11,6.19,6.22,0.02,0.0,0.0,0.0,0.0,6.19,6.22,0.02,0.0,25.0
