Repository: ZBT-Tools/ContactResistanceAnalysis

File: h23_reference.csv (part 12 of 80)
,Datum,time,measurement,commentary,pressure_sample[bar],current[mA],voltage[mV],voltage_needle[mV],voltage_th[mV],voltage_needle_th[mV],R_ges / mOhm*cm²,R_bulk / mOhm*cm²,contact_area[cm2],pressure[bar],p_Kraftsensor / ?,Weg Bürster,Kraftsensor Poly,Probendicke Poly,Kraftsensor,Probendicke,U_ges 1,U_Nadel 1,U_ges 2,U_Nadel 2,Diff_U_ges/2,Diff_U_Nadel/2,Relais,pressure_rounded[bar],contact_resistance[mOhm*cm2],contact_resistance_error[mOhm*cm2],contact_resistance_mean[mOhm*cm2],resistance[mOhm*cm2],resistance_mean[mOhm*cm2],resistance_error[mOhm*cm2],bulk_resistance[mOhm*cm2],bulk_resistance_mean[mOhm*cm2],bulk_resistance_error[mOhm*cm2],bulk_resistance_sub[mOhm*cm2],volume_resistance[mOhm*cm2],volume_resistance_mean[mOhm*cm2],volume_resistance_error[mOhm*cm2],degradation_corr[mOhm*cm2],cycle
1495,24.06.2020,16:49:45,Referenz I o. Nadel Referenz I (60 Zyklen),Referenz I (60 Zyklen),26.98,1996.0,3.02,3.02,2.98,2.98,6.29,6.29,4.15,5.7,3.12,3169.0,0.0,0.0,-0.06,1805.17,-6.35,-6.35,6.44,6.45,0.04,0.05,0.0,27.0,3.1,0.01,3.11,6.2,6.22,0.02,0.0,0.0,0.0,0.0,6.2,6.22,0.02,0.0,25.0
1496,24.06.2020,16:49:48,Referenz I o. Nadel Referenz I (60 Zyklen),Referenz I (60 Zyklen),29.98,499.4,0.76,0.75,0.72,0.7,6.31,6.21,4.15,6.34,621.56,3233.4,0.0,0.0,6.0,427.84,-6.35,-6.35,6.44,6.45,0.04,0.05,0.0,30.0,2.97,0.01,2.95,5.94,5.9,0.02,0.0,0.0,0.0,0.0,5.94,5.9,0.02,0.0,25.0
1497,24.06.2020,16:49:53,Referenz I o. Nadel Referenz I (60 Zyklen),Referenz I (60 Zyklen),29.95,997.0,1.46,1.45,1.42,1.41,6.1,6.05,4.15,6.33,630.39,3244.08,0.0,0.0,6.08,199.29,-6.35,-6.35,6.44,6.45,0.04,0.05,0.0,30.0,2.96,0.01,2.95,5.91,5.9,0.02,0.0,0.0,0.0,0.0,5.91,5.9,0.02,0.0,25.0
1498,24.06.2020,16:49:56,Referenz I o. Nadel Referenz I (60 Zyklen),Referenz I (60 Zyklen),29.95,1497.0,2.17,2.16,2.12,2.11,6.01,5.98,4.15,6.33,626.82,3244.05,0.0,0.0,6.05,200.0,-6.35,-6.35,6.44,6.45,0.04,0.05,0.0,30.0,2.94,0.01,2.95,5.89,5.9,0.02,0.0,0.0,0.0,0.0,5.89,5.9,0.02,0.0,25.0
1499,24.06.2020,16:49:59,Referenz I o. Nadel Referenz I (60 Zyklen),Referenz I (60 Zyklen),29.95,1996.0,2.87,2.86,2.82,2.82,5.96,5.96,4.15,6.33,624.51,3244.11,0.0,0.0,6.03,198.7,-6.35,-6.35,6.44,6.45,0.04,0.05,0.0,30.0,2.94,0.01,2.95,5.87,5.9,0.02,0.0,0.0,0.0,0.0,5.87,5.9,0.02,0.0,25.0
1500,24.06.2020,16:50:09,Referenz I o. Nadel Referenz I (60 Zyklen),Referenz I (60 Zyklen),1.03,499.4,3.48,3.47,3.44,3.43,28.93,28.87,4.15,0.22,-5434.38,2455.21,0.0,0.0,-59.61,17072.17,-6.35,-6.35,6.44,6.45,0.04,0.05,0.0,1.0,14.28,0.05,14.15,28.56,28.29,0.1,0.0,0.0,0.0,0.0,28.56,28.29,0.1,0.0,26.0
1501,24.06.2020,16:50:12,Referenz I o. Nadel Referenz I (60 Zyklen),Referenz I (60 Zyklen),1.04,997.0,6.85,6.85,6.8,6.81,28.51,28.53,4.15,0.22,-5435.44,2463.54,0.0,0.0,-59.63,16894.06,-6.35,-6.35,6.44,6.45,0.04,0.05,0.0,1.0,14.16,0.05,14.15,28.33,28.29,0.1,0.0,0.0,0.0,0.0,28.33,28.29,0.1,0.0,26.0
1502,24.06.2020,16:50:15,Referenz I o. Nadel Referenz I (60 Zyklen),Referenz I (60 Zyklen),1.04,1497.0,10.21,10.21,10.17,10.16,28.32,28.3,4.15,0.22,-5430.75,2463.5,0.0,0.0,-59.57,16894.79,-6.35,-6.35,6.44,6.45,0.04,0.05,0.0,1.0,14.1,0.05,14.15,28.19,28.29,0.1,0.0,0.0,0.0,0.0,28.19,28.29,0.1,0.0,26.0
1503,24.06.2020,16:50:19,Referenz I o. Nadel Referenz I (60 Zyklen),Referenz I (60 Zyklen),1.04,1997.0,13.56,13.55,13.51,13.5,28.17,28.15,4.15,0.22,-5426.93,2463.47,0.0,0.0,-59.52,16895.36,-6.35,-6.35,6.44,6.45,0.04,0.05,0.0,1.0,14.04,0.05,14.15,28.08,28.29,0.1,0.0,0.0,0.0,0.0,28.08,28.29,0.1,0.0,26.0
1504,24.06.2020,16:50:22,Referenz I o. Nadel Referenz I (60 Zyklen),Referenz I (60 Zyklen),1.98,499.4,2.5,2.5,2.45,2.45,20.76,20.75,4.15,0.42,-5241.17,2473.19,0.0,0.0,-57.25,16687.54,-6.35,-6.35,6.44,6.45,0.04,0.05,0.0,2.0,10.2,0.02,10.14,20.4,20.28,0.05,0.0,0.0,0.0,0.0,20.4,20.28,0.05,0.0,26.0
1505,24.06.2020,16:50:26,Referenz I o. Nadel Referenz I (60 Zyklen),Referenz I (60 Zyklen),2.0,997.0,4.92,4.92,4.88,4.87,20.48,20.48,4.15,0.42,-5234.09,2481.59,0.0,0.0,-57.17,16507.92,-6.35,-6.35,6.44,6.45,0.04,0.05,0.0,2.0,10.15,0.02,10.14,20.29,20.28,0.05,0.0,0.0,0.0,0.0,20.29,20.28,0.05,0.0,26.0
1506,24.06.2020,16:50:30,Referenz I o. Nadel Referenz I (60 Zyklen),Referenz I (60 Zyklen),2.0,1497.0,7.34,7.35,7.3,7.3,20.35,20.36,4.15,0.42,-5234.16,2481.48,0.0,0.0,-57.17,16510.31,-6.35,-6.35,6.44,6.45,0.04,0.05,0.0,2.0,10.11,0.02,10.14,20.23,20.28,0.05,0.0,0.0,0.0,0.0,20.23,20.28,0.05,0.0,26.0
1507,24.06.2020,16:50:33,Referenz I o. Nadel Referenz I (60 Zyklen),Referenz I (60 Zyklen),2.01,1997.0,9.76,9.76,9.72,9.71,20.28,20.28,4.15,0.42,-5235.22,2481.49,0.0,0.0,-57.18,16510.07,-6.35,-6.35,6.44,6.45,0.04,0.05,0.0,2.0,10.09,0.02,10.14,20.19,20.28,0.05,0.0,0.0,0.0,0.0,20.19,20.28,0.05,0.0,26.0
1508,24.06.2020,16:50:36,Referenz I o. Nadel Referenz I (60 Zyklen),Referenz I (60 Zyklen),3.02,499.4,2.11,2.1,2.06,2.05,17.51,17.45,4.15,0.64,-5017.03,2514.09,0.0,0.0,-54.54,15812.83,-6.35,-6.35,6.44,6.45,0.04,0.05,0.0,3.0,8.57,0.01,8.54,17.14,17.09,0.02,0.0,0.0,0.0,0.0,17.14,17.09,0.02,0.0,26.0
1509,24.06.2020,16:50:41,Referenz I o. Nadel Referenz I (60 Zyklen),Referenz I (60 Zyklen),3.02,997.0,4.15,4.16,4.11,4.11,17.29,17.31,4.15,0.64,-5014.09,2522.65,0.0,0.0,-54.51,15629.76,-6.35,-6.35,6.44,6.45,0.04,0.05,0.0,3.0,8.55,0.01,8.54,17.1,17.09,0.02,0.0,0.0,0.0,0.0,17.1,17.09,0.02,0.0,26.0
1510,24.06.2020,16:50:44,Referenz I o. Nadel Referenz I (60 Zyklen),Referenz I (60 Zyklen),3.03,1497.0,6.2,6.2,6.16,6.16,17.19,17.2,4.15,0.64,-5014.09,2522.62,0.0,0.0,-54.51,15630.21,-6.35,-6.35,6.44,6.45,0.04,0.05,0.0,3.0,8.53,0.01,8.54,17.07,17.09,0.02,0.0,0.0,0.0,0.0,17.07,17.09,0.02,0.0,26.0
1511,24.06.2020,16:50:47,Referenz I o. Nadel Referenz I (60 Zyklen),Referenz I (60 Zyklen),3.03,1997.0,8.24,8.23,8.2,8.18,17.13,17.1,4.15,0.64,-5012.59,2522.49,0.0,0.0,-54.49,15633.13,-6.35,-6.35,6.44,6.45,0.04,0.05,0.0,3.0,8.52,0.01,8.54,17.04,17.09,0.02,0.0,0.0,0.0,0.0,17.04,17.09,0.02,0.0,26.0
1512,24.06.2020,16:50:50,Referenz I o. Nadel Referenz I (60 Zyklen),Referenz I (60 Zyklen),5.03,499.4,1.71,1.71,1.67,1.66,14.21,14.21,4.15,1.06,-4600.94,2565.77,0.0,0.0,-49.58,14707.49,-6.35,-6.35,6.44,6.45,0.04,0.05,0.0,5.0,6.92,0.01,6.9,13.84,13.8,0.02,0.0,0.0,0.0,0.0,13.84,13.8,0.02,0.0,26.0
1513,24.06.2020,16:50:55,Referenz I o. Nadel Referenz I (60 Zyklen),Referenz I (60 Zyklen),5.02,997.0,3.36,3.36,3.32,3.31,14.0,13.97,4.15,1.06,-4598.31,2574.38,0.0,0.0,-49.55,14523.19,-6.35,-6.35,6.44,6.45,0.04,0.05,0.0,5.0,6.91,0.01,6.9,13.81,13.8,0.02,0.0,0.0,0.0,0.0,13.81,13.8,0.02,0.0,26.0
1514,24.06.2020,16:50:58,Referenz I o. Nadel Referenz I (60 Zyklen),Referenz I (60 Zyklen),5.02,1497.0,5.02,5.02,4.97,4.97,13.91,13.9,4.15,1.06,-4597.5,2574.28,0.0,0.0,-49.54,14525.41,-6.35,-6.35,6.44,6.45,0.04,0.05,0.0,5.0,6.89,0.01,6.9,13.78,13.8,0.02,0.0,0.0,0.0,0.0,13.78,13.8,0.02,0.0,26.0
1515,24.06.2020,16:51:01,Referenz I o. Nadel Referenz I (60 Zyklen),Referenz I (60 Zyklen),5.03,1996.0,6.67,6.66,6.63,6.62,13.87,13.85,4.15,1.06,-4598.81,2574.26,0.0,0.0,-49.56,14525.76,-6.35,-6.35,6.44,6.45,0.04,0.05,0.0,5.0,6.89,0.01,6.9,13.78,13.8,0.02,0.0,0.0,0.0,0.0,13.78,13.8,0.02,0.0,26.0
1516,24.06.2020,16:51:05,Referenz I o. Nadel Referenz I (60 Zyklen),Referenz I (60 Zyklen),6.03,499.4,1.58,1.58,1.54,1.53,13.13,13.1,4.15,1.27,-4383.51,2603.07,0.0,0.0,-47.03,13909.71,-6.35,-6.35,6.44,6.45,0.04,0.05,0.0,6.0,6.38,0.01,6.35,12.76,12.71,0.02,0.0,0.0,0.0,0.0,12.76,12.71,0.02,0.0,26.0
1517,24.06.2020,16:51:09,Referenz I o. Nadel Referenz I (60 Zyklen),Referenz I (60 Zyklen),6.03,997.0,3.1,3.1,3.05,3.06,12.89,12.92,4.15,1.27,-4387.51,2611.84,0.0,0.0,-47.08,13721.95,-6.35,-6.35,6.44,6.45,0.04,0.05,0.0,6.0,6.35,0.01,6.35,12.71,12.71,0.02,0.0,0.0,0.0,0.0,12.71,12.71,0.02,0.0,26.0
1518,24.06.2020,16:51:12,Referenz I o. Nadel Referenz I (60 Zyklen),Referenz I (60 Zyklen),6.02,1497.0,4.62,4.62,4.58,4.57,12.81,12.81,4.15,1.27,-4383.38,2611.67,0.0,0.0,-47.03,13725.68,-6.35,-6.35,6.44,6.45,0.04,0.05,0.0,6.0,6.34,0.01,6.35,12.68,12.71,0.02,0.0,0.0,0.0,0.0,12.68,12.71,0.02,0.0,26.0
1519,24.06.2020,16:51:16,Referenz I o. Nadel Referenz I (60 Zyklen),Referenz I (60 Zyklen),6.02,1996.0,6.14,6.15,6.09,6.1,12.76,12.78,4.15,1.27,-4382.75,2611.68,0.0,0.0,-47.02,13725.44,-6.35,-6.35,6.44,6.45,0.04,0.05,0.0,6.0,6.34,0.01,6.35,12.67,12.71,0.02,0.0,0.0,0.0,0.0,12.67,12.71,0.02,0.0,26.0
1520,24.06.2020,16:51:19,Referenz I o. Nadel Referenz I (60 Zyklen),Referenz I (60 Zyklen),9.02,499.4,1.32,1.32,1.28,1.27,10.99,10.95,4.15,1.91,-3765.37,2680.43,0.0,0.0,-39.91,12255.01,-6.35,-6.35,6.44,6.45,0.04,0.05,0.0,9.0,5.31,0.01,5.3,10.62,10.59,0.02,0.0,0.0,0.0,0.0,10.62,10.59,0.02,0.0,26.0
1521,24.06.2020,16:51:23,Referenz I o. Nadel Referenz I (60 Zyklen),Referenz I (60 Zyklen),9.03,997.0,2.59,2.59,2.55,2.54,10.79,10.78,4.15,1.91,-3762.43,2689.39,0.0,0.0,-39.87,12063.38,-6.35,-6.35,6.44,6.45,0.04,0.05,0.0,9.0,5.3,0.01,5.3,10.6,10.59,0.02,0.0,0.0,0.0,0.0,10.6,10.59,0.02,0.0,26.0
1522,24.06.2020,16:51:27,Referenz I o. Nadel Referenz I (60 Zyklen),Referenz I (60 Zyklen),9.01,1497.0,3.87,3.85,3.82,3.81,10.72,10.68,4.15,1.91,-3763.5,2689.35,0.0,0.0,-39.89,12064.26,-6.35,-6.35,6.44,6.45,0.04,0.05,0.0,9.0,5.3,0.01,5.3,10.6,10.59,0.02,0.0,0.0,0.0,0.0,10.6,10.59,0.02,0.0,26.0
1523,24.06.2020,16:51:30,Referenz I o. Nadel Referenz I (60 Zyklen),Referenz I (60 Zyklen),9.01,1997.0,5.12,5.13,5.08,5.08,10.64,10.66,4.15,1.9,-3764.12,2689.39,0.0,0.0,-39.89,12063.35,-6.35,-6.35,6.44,6.45,0.04,0.05,0.0,9.0,5.27,0.01,5.3,10.55,10.59,0.02,0.0,0.0,0.0,0.0,10.55,10.59,0.02,0.0,26.0
1524,24.06.2020,16:51:33,Referenz I o. Nadel Referenz I (60 Zyklen),Referenz I (60 Zyklen),9.97,499.4,1.26,1.26,1.22,1.21,10.48,10.47,4.15,2.11,-3560.4,2711.72,0.0,0.0,-37.59,11585.67,-6.35,-6.35,6.44,6.45,0.04,0.05,0.0,10.0,5.06,0.01,5.04,10.11,10.08,0.02,0.0,0.0,0.0,0.0,10.11,10.08,0.02,0.0,26.0
1525,24.06.2020,16:51:38,Referenz I o. Nadel Referenz I (60 Zyklen),Referenz I (60 Zyklen),10.0,997.0,2.47,2.47,2.43,2.42,10.3,10.27,4.15,2.12,-3548.0,2720.81,0.0,0.0,-37.45,11391.3,-6.35,-6.35,6.44,6.45,0.04,0.05,0.0,10.0,5.06,0.01,5.04,10.12,10.08,0.02,0.0,0.0,0.0,0.0,10.12,10.08,0.02,0.0,26.0
1526,24.06.2020,16:51:41,Referenz I o. Nadel Referenz I (60 Zyklen),Referenz I (60 Zyklen),10.02,1497.0,3.67,3.67,3.62,3.63,10.17,10.18,4.15,2.12,-3552.88,2720.83,0.0,0.0,-37.5,11390.81,-6.35,-6.35,6.44,6.45,0.04,0.05,0.0,10.0,5.02,0.01,5.04,10.05,10.08,0.02,0.0,0.0,0.0,0.0,10.05,10.08,0.02,0.0,26.0
1527,24.06.2020,16:51:44,Referenz I o. Nadel Referenz I (60 Zyklen),Referenz I (60 Zyklen),10.02,1997.0,4.88,4.88,4.83,4.83,10.13,10.13,4.15,2.12,-3549.5,2720.84,0.0,0.0,-37.47,11390.74,-6.35,-6.35,6.44,6.45,0.04,0.05,0.0,10.0,5.02,0.01,5.04,10.04,10.08,0.02,0.0,0.0,0.0,0.0,10.04,10.08,0.02,0.0,26.0
1528,24.06.2020,16:51:47,Referenz I o. Nadel Referenz I (60 Zyklen),Referenz I (60 Zyklen),12.02,499.4,1.16,1.16,1.12,1.12,9.66,9.66,4.15,2.54,-3132.35,2761.68,0.0,0.0,-32.81,10517.18,-6.35,-6.35,6.44,6.45,0.04,0.05,0.0,12.0,4.65,0.01,4.62,9.29,9.25,0.02,0.0,0.0,0.0,0.0,9.29,9.25,0.02,0.0,26.0
1529,24.06.2020,16:51:52,Referenz I o. Nadel Referenz I (60 Zyklen),Referenz I (60 Zyklen),12.02,997.0,2.26,2.26,2.22,2.22,9.43,9.41,4.15,2.54,-3131.66,2770.94,0.0,0.0,-32.8,10319.08,-6.35,-6.35,6.44,6.45,0.04,0.05,0.0,12.0,4.62,0.01,4.62,9.24,9.25,0.02,0.0,0.0,0.0,0.0,9.24,9.25,0.02,0.0,26.0
1530,24.06.2020,16:51:55,Referenz I o. Nadel Referenz I (60 Zyklen),Referenz I (60 Zyklen),12.0,1497.0,3.38,3.37,3.33,3.32,9.36,9.34,4.15,2.54,-3135.29,2770.93,0.0,0.0,-32.84,10319.36,-6.35,-6.35,6.44,6.45,0.04,0.05,0.0,12.0,4.62,0.01,4.62,9.24,9.25,0.02,0.0,0.0,0.0,0.0,9.24,9.25,0.02,0.0,26.0
1531,24.06.2020,16:51:58,Referenz I o. Nadel Referenz I (60 Zyklen),Referenz I (60 Zyklen),12.0,1996.0,4.48,4.48,4.44,4.43,9.31,9.31,4.15,2.54,-3138.61,2770.91,0.0,0.0,-32.88,10319.68,-6.35,-6.35,6.44,6.45,0.04,0.05,0.0,12.0,4.61,0.01,4.62,9.22,9.25,0.02,0.0,0.0,0.0,0.0,9.22,9.25,0.02,0.0,26.0
1532,24.06.2020,16:52:02,Referenz I o. Nadel Referenz I (60 Zyklen),Referenz I (60 Zyklen),15.01,499.4,1.04,1.04,1.0,1.0,8.67,8.68,4.15,3.17,-2512.03,2842.78,0.0,0.0,-26.02,8782.59,-6.35,-6.35,6.44,6.45,0.04,0.05,0.0,15.0,4.15,0.01,4.15,8.3,8.3,0.01,0.0,0.0,0.0,0.0,8.3,8.3,0.01,0.0,26.0
1533,24.06.2020,16:52:06,Referenz I o. Nadel Referenz I (60 Zyklen),Referenz I (60 Zyklen),15.01,997.0,2.04,2.03,2.0,1.99,8.51,8.46,4.15,3.17,-2505.7,2852.25,0.0,0.0,-25.95,8580.01,-6.35,-6.35,6.44,6.45,0.04,0.05,0.0,15.0,4.16,0.01,4.15,8.33,8.3,0.01,0.0,0.0,0.0,0.0,8.33,8.3,0.01,0.0,26.0
1534,24.06.2020,16:52:09,Referenz I o. Nadel Referenz I (60 Zyklen),Referenz I (60 Zyklen),15.01,1497.0,3.03,3.03,2.99,2.99,8.41,8.41,4.15,3.17,-2508.27,2852.22,0.0,0.0,-25.98,8580.58,-6.35,-6.35,6.44,6.45,0.04,0.05,0.0,15.0,4.14,0.01,4.15,8.28,8.3,0.01,0.0,0.0,0.0,0.0,8.28,8.3,0.01,0.0,26.0
1535,24.06.2020,16:52:13,Referenz I o. Nadel Referenz I (60 Zyklen),Referenz I (60 Zyklen),15.02,1997.0,4.03,4.02,3.98,3.97,8.37,8.35,4.15,3.17,-2508.52,2852.27,0.0,0.0,-25.98,8579.52,-6.35,-6.35,6.44,6.45,0.04,0.05,0.0,15.0,4.14,0.01,4.15,8.28,8.3,0.01,0.0,0.0,0.0,0.0,8.28,8.3,0.01,0.0,26.0
1536,24.06.2020,16:52:16,Referenz I o. Nadel Referenz I (60 Zyklen),Referenz I (60 Zyklen),18.01,499.4,0.97,0.97,0.92,0.92,8.03,8.03,4.15,3.81,-1880.63,2922.75,0.0,0.0,-19.28,7072.17,-6.35,-6.35,6.44,6.45,0.04,0.05,0.0,18.0,3.83,0.01,3.8,7.66,7.61,0.02,0.0,0.0,0.0,0.0,7.66,7.61,0.02,0.0,26.0
1537,24.06.2020,16:52:20,Referenz I o. Nadel Referenz I (60 Zyklen),Referenz I (60 Zyklen),18.0,997.0,1.87,1.87,1.83,1.82,7.79,7.78,4.15,3.81,-1875.37,2932.52,0.0,0.0,-19.23,6863.12,-6.35,-6.35,6.44,6.45,0.04,0.05,0.0,18.0,3.8,0.01,3.8,7.61,7.61,0.02,0.0,0.0,0.0,0.0,7.61,7.61,0.02,0.0,26.0
1538,24.06.2020,16:52:24,Referenz I o. Nadel Referenz I (60 Zyklen),Referenz I (60 Zyklen),18.0,1497.0,2.78,2.78,2.74,2.73,7.72,7.7,4.15,3.81,-1878.75,2932.54,0.0,0.0,-19.26,6862.8,-6.35,-6.35,6.44,6.45,0.04,0.05,0.0,18.0,3.8,0.01,3.8,7.59,7.61,0.02,0.0,0.0,0.0,0.0,7.59,7.61,0.02,0.0,26.0
1539,24.06.2020,16:52:27,Referenz I o. Nadel Referenz I (60 Zyklen),Referenz I (60 Zyklen),17.99,1997.0,3.69,3.69,3.64,3.64,7.66,7.67,4.15,3.8,-1882.0,2932.49,0.0,0.0,-19.3,6863.75,-6.35,-6.35,6.44,6.45,0.04,0.05,0.0,18.0,3.79,0.01,3.8,7.57,7.61,0.02,0.0,0.0,0.0,0.0,7.57,7.61,0.02,0.0,26.0
1540,24.06.2020,16:52:30,Referenz I o. Nadel Referenz I (60 Zyklen),Referenz I (60 Zyklen),20.01,499.4,0.92,0.92,0.88,0.87,7.64,7.65,4.15,4.23,-1466.22,2974.13,0.0,0.0,-14.94,5973.19,-6.35,-6.35,6.44,6.45,0.04,0.05,0.0,20.0,3.64,0.01,3.61,7.27,7.21,0.02,0.0,0.0,0.0,0.0,7.27,7.21,0.02,0.0,26.0
1541,24.06.2020,16:52:35,Referenz I o. Nadel Referenz I (60 Zyklen),Referenz I (60 Zyklen),19.99,997.0,1.77,1.78,1.73,1.73,7.39,7.41,4.15,4.23,-1461.4,2984.17,0.0,0.0,-14.89,5758.44,-6.35,-6.35,6.44,6.45,0.04,0.05,0.0,20.0,3.6,0.01,3.61,7.2,7.21,0.02,0.0,0.0,0.0,0.0,7.2,7.21,0.02,0.0,26.0
1542,24.06.2020,16:52:38,Referenz I o. Nadel Referenz I (60 Zyklen),Referenz I (60 Zyklen),19.99,1497.0,2.64,2.64,2.59,2.59,7.31,7.32,4.15,4.23,-1461.72,2984.07,0.0,0.0,-14.9,5760.62,-6.35,-6.35,6.44,6.45,0.04,0.05,0.0,20.0,3.59,0.01,3.61,7.19,7.21,0.02,0.0,0.0,0.0,0.0,7.19,7.21,0.02,0.0,26.0
1543,24.06.2020,16:52:41,Referenz I o. Nadel Referenz I (60 Zyklen),Referenz I (60 Zyklen),19.98,1997.0,3.5,3.5,3.46,3.46,7.28,7.28,4.15,4.22,-1465.97,2984.0,0.0,0.0,-14.94,5762.06,-6.35,-6.35,6.44,6.45,0.04,0.05,0.0,20.0,3.59,0.01,3.61,7.19,7.21,0.02,0.0,0.0,0.0,0.0,7.19,7.21,0.02,0.0,26.0
1544,24.06.2020,16:52:44,Referenz I o. Nadel Referenz I (60 Zyklen),Referenz I (60 Zyklen),20.99,499.4,0.89,0.9,0.85,0.85,7.43,7.49,4.15,4.44,-1262.75,3006.49,0.0,0.0,-12.84,5281.04,-6.35,-6.35,6.44,6.45,0.04,0.05,0.0,21.0,3.53,0.01,3.52,7.06,7.03,0.01,0.0,0.0,0.0,0.0,7.06,7.03,0.01,0.0,26.0
1545,24.06.2020,16:52:49,Referenz I o. Nadel Referenz I (60 Zyklen),Referenz I (60 Zyklen),20.98,997.0,1.74,1.74,1.69,1.69,7.23,7.24,4.15,4.44,-1251.79,3016.49,0.0,0.0,-12.72,5067.1,-6.35,-6.35,6.44,6.45,0.04,0.05,0.0,21.0,3.52,0.01,3.52,7.04,7.03,0.01,0.0,0.0,0.0,0.0,7.04,7.03,0.01,0.0,26.0
1546,24.06.2020,16:52:52,Referenz I o. Nadel Referenz I (60 Zyklen),Referenz I (60 Zyklen),20.98,1497.0,2.58,2.58,2.53,2.53,7.14,7.15,4.15,4.43,-1253.04,3016.44,0.0,0.0,-12.74,5068.12,-6.35,-6.35,6.44,6.45,0.04,0.05,0.0,21.0,3.51,0.01,3.52,7.02,7.03,0.01,0.0,0.0,0.0,0.0,7.02,7.03,0.01,0.0,26.0
1547,24.06.2020,16:52:55,Referenz I o. Nadel Referenz I (60 Zyklen),Referenz I (60 Zyklen),20.97,1997.0,3.42,3.41,3.37,3.36,7.1,7.08,4.15,4.43,-1258.62,3016.49,0.0,0.0,-12.79,5067.24,-6.35,-6.35,6.44,6.45,0.04,0.05,0.0,21.0,3.5,0.01,3.52,7.01,7.03,0.01,0.0,0.0,0.0,0.0,7.01,7.03,0.01,0.0,26.0
1548,24.06.2020,16:52:59,Referenz I o. Nadel Referenz I (60 Zyklen),Referenz I (60 Zyklen),23.98,499.4,0.84,0.85,0.79,0.8,6.95,7.06,4.15,5.07,-636.85,3082.07,0.0,0.0,-6.45,3664.51,-6.35,-6.35,6.44,6.45,0.04,0.05,0.0,24.0,3.29,0.0,3.29,6.59,6.58,0.01,0.0,0.0,0.0,0.0,6.59,6.58,0.01,0.0,26.0
1549,24.06.2020,16:53:03,Referenz I o. Nadel Referenz I (60 Zyklen),Referenz I (60 Zyklen),24.0,997.0,1.63,1.63,1.58,1.59,6.78,6.8,4.15,5.07,-621.21,3092.36,0.0,0.0,-6.29,3444.34,-6.35,-6.35,6.44,6.45,0.04,0.05,0.0,24.0,3.3,0.0,3.29,6.6,6.58,0.01,0.0,0.0,0.0,0.0,6.6,6.58,0.01,0.0,26.0
1550,24.06.2020,16:53:06,Referenz I o. Nadel Referenz I (60 Zyklen),Referenz I (60 Zyklen),23.95,1497.0,2.41,2.42,2.37,2.37,6.68,6.71,4.15,5.06,-627.47,3092.36,0.0,0.0,-6.35,3444.41,-6.35,-6.35,6.44,6.45,0.04,0.05,0.0,24.0,3.28,0.0,3.29,6.56,6.58,0.01,0.0,0.0,0.0,0.0,6.56,6.58,0.01,0.0,26.0
1551,24.06.2020,16:53:10,Referenz I o. Nadel Referenz I (60 Zyklen),Referenz I (60 Zyklen),23.94,1997.0,3.21,3.2,3.16,3.15,6.67,6.65,4.15,5.06,-632.72,3092.31,0.0,0.0,-6.41,3445.54,-6.35,-6.35,6.44,6.45,0.04,0.05,0.0,24.0,3.29,0.0,3.29,6.57,6.58,0.01,0.0,0.0,0.0,0.0,6.57,6.58,0.01,0.0,26.0
1552,24.06.2020,16:53:13,Referenz I o. Nadel Referenz I (60 Zyklen),Referenz I (60 Zyklen),26.93,499.4,0.8,0.8,0.75,0.75,6.64,6.64,4.15,5.69,-15.41,3157.87,0.0,0.0,-0.24,2043.15,-6.35,-6.35,6.44,6.45,0.04,0.05,0.0,27.0,3.14,0.01,3.11,6.27,6.23,0.02,0.0,0.0,0.0,0.0,6.27,6.23,0.02,0.0,26.0
1553,24.06.2020,16:53:17,Referenz I o. Nadel Referenz I (60 Zyklen),Referenz I (60 Zyklen),26.99,997.0,1.55,1.53,1.5,1.48,6.44,6.37,4.15,5.71,10.19,3168.37,0.0,0.0,0.01,1818.69,-6.35,-6.35,6.44,6.45,0.04,0.05,0.0,27.0,3.13,0.01,3.11,6.26,6.23,0.02,0.0,0.0,0.0,0.0,6.26,6.23,0.02,0.0,26.0
1554,24.06.2020,16:53:21,Referenz I o. Nadel Referenz I (60 Zyklen),Referenz I (60 Zyklen),26.99,1497.0,2.28,2.28,2.23,2.23,6.32,6.31,4.15,5.71,7.25,3168.41,0.0,0.0,-0.02,1817.74,-6.35,-6.35,6.44,6.45,0.04,0.05,0.0,27.0,3.1,0.01,3.11,6.19,6.23,0.02,0.0,0.0,0.0,0.0,6.19,6.23,0.02,0.0,26.0
1555,24.06.2020,16:53:24,Referenz I o. Nadel Referenz I (60 Zyklen),Referenz I (60 Zyklen),26.97,1997.0,3.02,3.01,2.97,2.97,6.27,6.26,4.15,5.7,-1.07,3168.39,0.0,0.0,-0.1,1818.23,-6.35,-6.35,6.44,6.45,0.04,0.05,0.0,27.0,3.09,0.01,3.11,6.18,6.23,0.02,0.0,0.0,0.0,0.0,6.18,6.23,0.02,0.0,26.0
1556,24.06.2020,16:53:27,Referenz I o. Nadel Referenz I (60 Zyklen),Referenz I (60 Zyklen),29.98,499.4,0.75,0.76,0.71,0.71,6.23,6.3,4.15,6.34,619.94,3232.45,0.0,0.0,5.98,448.15,-6.35,-6.35,6.44,6.45,0.04,0.05,0.0,30.0,2.93,0.0,2.94,5.86,5.87,0.01,0.0,0.0,0.0,0.0,5.86,5.87,0.01,0.0,26.0
1557,24.06.2020,16:53:32,Referenz I o. Nadel Referenz I (60 Zyklen),Referenz I (60 Zyklen),29.98,997.0,1.46,1.46,1.42,1.42,6.08,6.09,4.15,6.34,634.52,3243.09,0.0,0.0,6.12,220.52,-6.35,-6.35,6.44,6.45,0.04,0.05,0.0,30.0,2.95,0.0,2.94,5.9,5.87,0.01,0.0,0.0,0.0,0.0,5.9,5.87,0.01,0.0,26.0
1558,24.06.2020,16:53:35,Referenz I o. Nadel Referenz I (60 Zyklen),Referenz I (60 Zyklen),29.97,1497.0,2.16,2.16,2.12,2.12,5.99,6.0,4.15,6.34,632.2,3243.09,0.0,0.0,6.1,220.44,-6.35,-6.35,6.44,6.45,0.04,0.05,0.0,30.0,2.93,0.0,2.94,5.87,5.87,0.01,0.0,0.0,0.0,0.0,5.87,5.87,0.01,0.0,26.0
1559,24.06.2020,16:53:38,Referenz I o. Nadel Referenz I (60 Zyklen),Referenz I (60 Zyklen),29.98,1997.0,2.87,2.86,2.82,2.81,5.96,5.93,4.15,6.34,628.76,3243.0,0.0,0.0,6.07,222.42,-6.35,-6.35,6.44,6.45,0.04,0.05,0.0,30.0,2.94,0.0,2.94,5.87,5.87,0.01,0.0,0.0,0.0,0.0,5.87,5.87,0.01,0.0,26.0
1560,24.06.2020,16:53:48,Referenz I o. Nadel Referenz I (60 Zyklen),Referenz I (60 Zyklen),1.04,499.4,3.5,3.5,3.46,3.45,29.08,29.06,4.15,0.22,-5433.94,2455.52,0.0,0.0,-59.61,17065.51,-6.35,-6.35,6.44,6.45,0.04,0.05,0.0,1.0,14.36,0.05,14.22,28.72,28.45,0.1,0.0,0.0,0.0,0.0,28.72,28.45,0.1,0.0,27.0
1561,24.06.2020,16:53:52,Referenz I o. Nadel Referenz I (60 Zyklen),Referenz I (60 Zyklen),1.04,997.0,6.88,6.89,6.84,6.84,28.65,28.67,4.15,0.22,-5430.87,2463.89,0.0,0.0,-59.57,16886.38,-6.35,-6.35,6.44,6.45,0.04,0.05,0.0,1.0,14.23,0.05,14.22,28.46,28.45,0.1,0.0,0.0,0.0,0.0,28.46,28.45,0.1,0.0,27.0
1562,24.06.2020,16:53:56,Referenz I o. Nadel Referenz I (60 Zyklen),Referenz I (60 Zyklen),1.04,1497.0,10.27,10.27,10.22,10.22,28.46,28.47,4.15,0.22,-5428.62,2463.8,0.0,0.0,-59.54,16888.35,-6.35,-6.35,6.44,6.45,0.04,0.05,0.0,1.0,14.17,0.05,14.22,28.34,28.45,0.1,0.0,0.0,0.0,0.0,28.34,28.45,0.1,0.0,27.0
1563,24.06.2020,16:53:59,Referenz I o. Nadel Referenz I (60 Zyklen),Referenz I (60 Zyklen),1.04,1997.0,13.65,13.64,13.61,13.59,28.36,28.34,4.15,0.22,-5428.12,2463.82,0.0,0.0,-59.54,16887.86,-6.35,-6.35,6.44,6.45,0.04,0.05,0.0,1.0,14.14,0.05,14.22,28.27,28.45,0.1,0.0,0.0,0.0,0.0,28.27,28.45,0.1,0.0,27.0
1564,24.06.2020,16:54:02,Referenz I o. Nadel Referenz I (60 Zyklen),Referenz I (60 Zyklen),2.02,499.4,2.47,2.48,2.43,2.43,20.55,20.58,4.15,0.43,-5232.34,2474.16,0.0,0.0,-57.14,16666.82,-6.35,-6.35,6.44,6.45,0.04,0.05,0.0,2.0,10.09,0.01,10.07,20.19,20.13,0.03,0.0,0.0,0.0,0.0,20.19,20.13,0.03,0.0,27.0
1565,24.06.2020,16:54:07,Referenz I o. Nadel Referenz I (60 Zyklen),Referenz I (60 Zyklen),2.03,997.0,4.89,4.9,4.84,4.85,20.35,20.39,4.15,0.43,-5231.21,2482.47,0.0,0.0,-57.13,16489.16,-6.35,-6.35,6.44,6.45,0.04,0.05,0.0,2.0,10.08,0.01,10.07,20.16,20.13,0.03,0.0,0.0,0.0,0.0,20.16,20.13,0.03,0.0,27.0
1566,24.06.2020,16:54:10,Referenz I o. Nadel Referenz I (60 Zyklen),Referenz I (60 Zyklen),2.03,1497.0,7.3,7.3,7.25,7.25,20.23,20.23,4.15,0.43,-5230.27,2482.39,0.0,0.0,-57.12,16490.82,-6.35,-6.35,6.44,6.45,0.04,0.05,0.0,2.0,10.05,0.01,10.07,20.1,20.13,0.03,0.0,0.0,0.0,0.0,20.1,20.13,0.03,0.0,27.0
1567,24.06.2020,16:54:13,Referenz I o. Nadel Referenz I (60 Zyklen),Referenz I (60 Zyklen),2.03,1997.0,9.7,9.69,9.66,9.65,20.16,20.15,4.15,0.43,-5227.02,2482.36,0.0,0.0,-57.08,16491.38,-6.35,-6.35,6.44,6.45,0.04,0.05,0.0,2.0,10.03,0.01,10.07,20.07,20.13,0.03,0.0,0.0,0.0,0.0,20.07,20.13,0.03,0.0,27.0
1568,24.06.2020,16:54:16,Referenz I o. Nadel Referenz I (60 Zyklen),Referenz I (60 Zyklen),3.03,499.4,2.11,2.1,2.06,2.05,17.5,17.45,4.15,0.64,-5013.03,2514.21,0.0,0.0,-54.49,15810.15,-6.35,-6.35,6.44,6.45,0.04,0.05,0.0,3.0,8.56,0.01,8.54,17.13,17.07,0.03,0.0,0.0,0.0,0.0,17.13,17.07,0.03,0.0,27.0
1569,24.06.2020,16:54:21,Referenz I o. Nadel Referenz I (60 Zyklen),Referenz I (60 Zyklen),3.04,997.0,4.15,4.15,4.11,4.1,17.29,17.28,4.15,0.64,-5010.21,2522.7,0.0,0.0,-54.46,15628.6,-6.35,-6.35,6.44,6.45,0.04,0.05,0.0,3.0,8.55,0.01,8.54,17.11,17.07,0.03,0.0,0.0,0.0,0.0,17.11,17.07,0.03,0.0,27.0
1570,24.06.2020,16:54:24,Referenz I o. Nadel Referenz I (60 Zyklen),Referenz I (60 Zyklen),3.03,1497.0,6.19,6.19,6.15,6.14,17.17,17.16,4.15,0.64,-5010.77,2522.65,0.0,0.0,-54.47,15629.62,-6.35,-6.35,6.44,6.45,0.04,0.05,0.0,3.0,8.52,0.01,8.54,17.05,17.07,0.03,0.0,0.0,0.0,0.0,17.05,17.07,0.03,0.0,27.0
1571,24.06.2020,16:54:27,Referenz I o. Nadel Referenz I (60 Zyklen),Referenz I (60 Zyklen),3.03,1997.0,8.23,8.23,8.19,8.19,17.11,17.11,4.15,0.64,-5009.84,2522.62,0.0,0.0,-54.45,15630.28,-6.35,-6.35,6.44,6.45,0.04,0.05,0.0,3.0,8.51,0.01,8.54,17.02,17.07,0.03,0.0,0.0,0.0,0.0,17.02,17.07,0.03,0.0,27.0
1572,24.06.2020,16:54:31,Referenz I o. Nadel Referenz I (60 Zyklen),Referenz I (60 Zyklen),5.03,499.4,1.71,1.72,1.67,1.67,14.2,14.28,4.15,1.06,-4597.69,2565.35,0.0,0.0,-49.55,14716.36,-6.35,-6.35,6.44,6.45,0.04,0.05,0.0,5.0,6.92,0.01,6.9,13.84,13.8,0.02,0.0,0.0,0.0,0.0,13.84,13.8,0.02,0.0,27.0
1573,24.06.2020,16:54:35,Referenz I o. Nadel Referenz I (60 Zyklen),Referenz I (60 Zyklen),5.02,997.0,3.36,3.36,3.32,3.32,14.0,14.01,4.15,1.06,-4600.0,2573.91,0.0,0.0,-49.57,14533.22,-6.35,-6.35,6.44,6.45,0.04,0.05,0.0,5.0,6.91,0.01,6.9,13.82,13.8,0.02,0.0,0.0,0.0,0.0,13.82,13.8,0.02,0.0,27.0
1574,24.06.2020,16:54:38,Referenz I o. Nadel Referenz I (60 Zyklen),Referenz I (60 Zyklen),5.03,1497.0,5.01,5.01,4.97,4.96,13.9,13.88,4.15,1.06,-4596.93,2573.82,0.0,0.0,-49.54,14535.19,-6.35,-6.35,6.44,6.45,0.04,0.05,0.0,5.0,6.89,0.01,6.9,13.78,13.8,0.02,0.0,0.0,0.0,0.0,13.78,13.8,0.02,0.0,27.0
1575,24.06.2020,16:54:42,Referenz I o. Nadel Referenz I (60 Zyklen),Referenz I (60 Zyklen),5.03,1997.0,6.66,6.66,6.62,6.61,13.84,13.84,4.15,1.06,-4597.12,2573.82,0.0,0.0,-49.54,14535.15,-6.35,-6.35,6.44,6.45,0.04,0.05,0.0,5.0,6.88,0.01,6.9,13.75,13.8,0.02,0.0,0.0,0.0,0.0,13.75,13.8,0.02,0.0,27.0
1576,24.06.2020,16:54:45,Referenz I o. Nadel Referenz I (60 Zyklen),Referenz I (60 Zyklen),6.03,499.4,1.58,1.58,1.54,1.53,13.14,13.11,4.15,1.27,-4385.88,2602.34,0.0,0.0,-47.06,13925.26,-6.35,-6.35,6.44,6.45,0.04,0.05,0.0,6.0,6.38,0.01,6.37,12.77,12.73,0.02,0.0,0.0,0.0,0.0,12.77,12.73,0.02,0.0,27.0
1577,24.06.2020,16:54:49,Referenz I o. Nadel Referenz I (60 Zyklen),Referenz I (60 Zyklen),6.02,997.0,3.11,3.1,3.07,3.06,12.95,12.92,4.15,1.27,-4385.76,2611.04,0.0,0.0,-47.06,13739.16,-6.35,-6.35,6.44,6.45,0.04,0.05,0.0,6.0,6.38,0.01,6.37,12.77,12.73,0.02,0.0,0.0,0.0,0.0,12.77,12.73,0.02,0.0,27.0
1578,24.06.2020,16:54:53,Referenz I o. Nadel Referenz I (60 Zyklen),Referenz I (60 Zyklen),6.03,1497.0,4.63,4.62,4.58,4.57,12.83,12.8,4.15,1.27,-4383.32,2611.03,0.0,0.0,-47.03,13739.44,-6.35,-6.35,6.44,6.45,0.04,0.05,0.0,6.0,6.35,0.01,6.37,12.7,12.73,0.02,0.0,0.0,0.0,0.0,12.7,12.73,0.02,0.0,27.0
1579,24.06.2020,16:54:56,Referenz I o. Nadel Referenz I (60 Zyklen),Referenz I (60 Zyklen),6.03,1997.0,6.15,6.14,6.1,6.1,12.77,12.77,4.15,1.27,-4386.45,2611.08,0.0,0.0,-47.07,13738.39,-6.35,-6.35,6.44,6.45,0.04,0.05,0.0,6.0,6.34,0.01,6.37,12.68,12.73,0.02,0.0,0.0,0.0,0.0,12.68,12.73,0.02,0.0,27.0
1580,24.06.2020,16:54:59,Referenz I o. Nadel Referenz I (60 Zyklen),Referenz I (60 Zyklen),9.02,499.4,1.32,1.32,1.28,1.28,11.01,11.01,4.15,1.91,-3762.93,2679.53,0.0,0.0,-39.88,12274.26,-6.35,-6.35,6.44,6.45,0.04,0.05,0.0,9.0,5.32,0.01,5.3,10.64,10.6,0.02,0.0,0.0,0.0,0.0,10.64,10.6,0.02,0.0,27.0
1581,24.06.2020,16:55:04,Referenz I o. Nadel Referenz I (60 Zyklen),Referenz I (60 Zyklen),9.01,997.0,2.59,2.6,2.55,2.55,10.78,10.82,4.15,1.91,-3763.81,2688.46,0.0,0.0,-39.89,12083.34,-6.35,-6.35,6.44,6.45,0.04,0.05,0.0,9.0,5.3,0.01,5.3,10.6,10.6,0.02,0.0,0.0,0.0,0.0,10.6,10.6,0.02,0.0,27.0
1582,24.06.2020,16:55:07,Referenz I o. Nadel Referenz I (60 Zyklen),Referenz I (60 Zyklen),9.01,1497.0,3.87,3.86,3.82,3.81,10.72,10.7,4.15,1.91,-3766.38,2688.38,0.0,0.0,-39.92,12084.85,-6.35,-6.35,6.44,6.45,0.04,0.05,0.0,9.0,5.3,0.01,5.3,10.6,10.6,0.02,0.0,0.0,0.0,0.0,10.6,10.6,0.02,0.0,27.0
1583,24.06.2020,16:55:10,Referenz I o. Nadel Referenz I (60 Zyklen),Referenz I (60 Zyklen),9.02,1997.0,5.13,5.13,5.09,5.08,10.66,10.66,4.15,1.91,-3763.62,2688.37,0.0,0.0,-39.89,12085.17,-6.35,-6.35,6.44,6.45,0.04,0.05,0.0,9.0,5.28,0.01,5.3,10.57,10.6,0.02,0.0,0.0,0.0,0.0,10.57,10.6,0.02,0.0,27.0
1584,24.06.2020,16:55:13,Referenz I o. Nadel Referenz I (60 Zyklen),Referenz I (60 Zyklen),10.01,499.4,1.26,1.26,1.22,1.21,10.48,10.46,4.15,2.12,-3550.38,2712.5,0.0,0.0,-37.48,11569.06,-6.35,-6.35,6.44,6.45,0.04,0.05,0.0,10.0,5.06,0.01,5.04,10.11,10.07,0.02,0.0,0.0,0.0,0.0,10.11,10.07,0.02,0.0,27.0
1585,24.06.2020,16:55:18,Referenz I o. Nadel Referenz I (60 Zyklen),Referenz I (60 Zyklen),10.01,997.0,2.47,2.47,2.42,2.42,10.27,10.26,4.15,2.12,-3546.0,2721.66,0.0,0.0,-37.43,11373.18,-6.35,-6.35,6.44,6.45,0.04,0.05,0.0,10.0,5.04,0.01,5.04,10.08,10.07,0.02,0.0,0.0,0.0,0.0,10.08,10.07,0.02,0.0,27.0
1586,24.06.2020,16:55:21,Referenz I o. Nadel Referenz I (60 Zyklen),Referenz I (60 Zyklen),10.0,1497.0,3.67,3.68,3.63,3.63,10.18,10.19,4.15,2.11,-3550.19,2721.6,0.0,0.0,-37.47,11374.45,-6.35,-6.35,6.44,6.45,0.04,0.05,0.0,10.0,5.03,0.01,5.04,10.06,10.07,0.02,0.0,0.0,0.0,0.0,10.06,10.07,0.02,0.0,27.0
1587,24.06.2020,16:55:24,Referenz I o. Nadel Referenz I (60 Zyklen),Referenz I (60 Zyklen),10.0,1997.0,4.87,4.88,4.83,4.84,10.13,10.15,4.15,2.11,-3549.57,2721.6,0.0,0.0,-37.47,11374.48,-6.35,-6.35,6.44,6.45,0.04,0.05,0.0,10.0,5.02,0.01,5.04,10.04,10.07,0.02,0.0,0.0,0.0,0.0,10.04,10.07,0.02,0.0,27.0
1588,24.06.2020,16:55:28,Referenz I o. Nadel Referenz I (60 Zyklen),Referenz I (60 Zyklen),12.0,499.4,1.16,1.17,1.12,1.12,9.65,9.7,4.15,2.54,-3138.23,2761.7,0.0,0.0,-32.87,10516.65,-6.35,-6.35,6.44,6.45,0.04,0.05,0.0,12.0,4.64,0.01,4.63,9.28,9.25,0.01,0.0,0.0,0.0,0.0,9.28,9.25,0.01,0.0,27.0
1589,24.06.2020,16:55:32,Referenz I o. Nadel Referenz I (60 Zyklen),Referenz I (60 Zyklen),12.01,997.0,2.27,2.27,2.22,2.23,9.44,9.47,4.15,2.54,-3131.41,2770.95,0.0,0.0,-32.8,10318.87,-6.35,-6.35,6.44,6.45,0.04,0.05,0.0,12.0,4.63,0.01,4.63,9.26,9.25,0.01,0.0,0.0,0.0,0.0,9.26,9.25,0.01,0.0,27.0
1590,24.06.2020,16:55:35,Referenz I o. Nadel Referenz I (60 Zyklen),Referenz I (60 Zyklen),12.01,1497.0,3.38,3.38,3.34,3.33,9.37,9.37,4.15,2.54,-3132.1,2770.86,0.0,0.0,-32.8,10320.87,-6.35,-6.35,6.44,6.45,0.04,0.05,0.0,12.0,4.63,0.01,4.63,9.25,9.25,0.01,0.0,0.0,0.0,0.0,9.25,9.25,0.01,0.0,27.0
1591,24.06.2020,16:55:39,Referenz I o. Nadel Referenz I (60 Zyklen),Referenz I (60 Zyklen),12.0,1997.0,4.48,4.48,4.44,4.43,9.31,9.31,4.15,2.54,-3136.98,2770.92,0.0,0.0,-32.86,10319.57,-6.35,-6.35,6.44,6.45,0.04,0.05,0.0,12.0,4.61,0.01,4.63,9.22,9.25,0.01,0.0,0.0,0.0,0.0,9.22,9.25,0.01,0.0,27.0
1592,24.06.2020,16:55:42,Referenz I o. Nadel Referenz I (60 Zyklen),Referenz I (60 Zyklen),15.02,499.4,1.05,1.04,1.01,1.0,8.73,8.67,4.15,3.17,-2507.58,2842.25,0.0,0.0,-25.97,8793.88,-6.35,-6.35,6.44,6.45,0.04,0.05,0.0,15.0,4.18,0.01,4.16,8.37,8.32,0.02,0.0,0.0,0.0,0.0,8.37,8.32,0.02,0.0,27.0
1593,24.06.2020,16:55:46,Referenz I o. Nadel Referenz I (60 Zyklen),Referenz I (60 Zyklen),15.01,997.0,2.05,2.04,2.0,2.0,8.52,8.5,4.15,3.17,-2501.01,2851.73,0.0,0.0,-25.9,8591.24,-6.35,-6.35,6.44,6.45,0.04,0.05,0.0,15.0,4.17,0.01,4.16,8.33,8.32,0.02,0.0,0.0,0.0,0.0,8.33,8.32,0.02,0.0,27.0
1594,24.06.2020,16:55:50,Referenz I o. Nadel Referenz I (60 Zyklen),Referenz I (60 Zyklen),15.01,1497.0,3.04,3.03,3.0,2.99,8.43,8.41,4.15,3.17,-2504.89,2851.64,0.0,0.0,-25.95,8593.07,-6.35,-6.35,6.44,6.45,0.04,0.05,0.0,15.0,4.15,0.01,4.16,8.3,8.32,0.02,0.0,0.0,0.0,0.0,8.3,8.32,0.02,0.0,27.0
1595,24.06.2020,16:55:53,Referenz I o. Nadel Referenz I (60 Zyklen),Referenz I (60 Zyklen),15.01,1997.0,4.03,4.04,3.98,3.99,8.37,8.39,4.15,3.17,-2505.77,2851.69,0.0,0.0,-25.95,8592.05,-6.35,-6.35,6.44,6.45,0.04,0.05,0.0,15.0,4.14,0.01,4.16,8.28,8.32,0.02,0.0,0.0,0.0,0.0,8.28,8.32,0.02,0.0,27.0
1596,24.06.2020,16:55:56,Referenz I o. Nadel Referenz I (60 Zyklen),Referenz I (60 Zyklen),17.99,499.4,0.96,0.97,0.92,0.92,7.99,8.04,4.15,3.8,-1887.01,2922.35,0.0,0.0,-19.35,7080.75,-6.35,-6.35,6.44,6.45,0.04,0.05,0.0,18.0,3.81,0.01,3.8,7.62,7.6,0.01,0.0,0.0,0.0,0.0,7.62,7.6,0.01,0.0,27.0
1597,24.06.2020,16:56:01,Referenz I o. Nadel Referenz I (60 Zyklen),Referenz I (60 Zyklen),17.98,997.0,1.87,1.88,1.83,1.83,7.8,7.83,4.15,3.8,-1875.12,2932.12,0.0,0.0,-19.22,6871.78,-6.35,-6.35,6.44,6.45,0.04,0.05,0.0,18.0,3.81,0.01,3.8,7.62,7.6,0.01,0.0,0.0,0.0,0.0,7.62,7.6,0.01,0.0,27.0
1598,24.06.2020,16:56:04,Referenz I o. Nadel Referenz I (60 Zyklen),Referenz I (60 Zyklen),18.0,1497.0,2.78,2.79,2.74,2.74,7.71,7.73,4.15,3.81,-1877.12,2932.14,0.0,0.0,-19.25,6871.21,-6.35,-6.35,6.44,6.45,0.04,0.05,0.0,18.0,3.79,0.01,3.8,7.59,7.6,0.01,0.0,0.0,0.0,0.0,7.59,7.6,0.01,0.0,27.0
1599,24.06.2020,16:56:07,Referenz I o. Nadel Referenz I (60 Zyklen),Referenz I (60 Zyklen),17.99,1997.0,3.69,3.68,3.65,3.63,7.67,7.65,4.15,3.8,-1878.56,2931.95,0.0,0.0,-19.26,6875.36,-6.35,-6.35,6.44,6.45,0.04,0.05,0.0,18.0,3.79,0.01,3.8,7.58,7.6,0.01,0.0,0.0,0.0,0.0,7.58,7.6,0.01,0.0,27.0
1600,24.06.2020,16:56:10,Referenz I o. Nadel Referenz I (60 Zyklen),Referenz I (60 Zyklen),19.98,499.4,0.92,0.92,0.87,0.87,7.63,7.62,4.15,4.22,-1469.98,2973.63,0.0,0.0,-14.98,5983.85,-6.35,-6.35,6.44,6.45,0.04,0.05,0.0,20.0,3.63,0.01,3.61,7.26,7.22,0.02,0.0,0.0,0.0,0.0,7.26,7.22,0.02,0.0,27.0
1601,24.06.2020,16:56:15,Referenz I o. Nadel Referenz I (60 Zyklen),Referenz I (60 Zyklen),20.0,997.0,1.78,1.78,1.74,1.73,7.41,7.4,4.15,4.23,-1460.4,2983.56,0.0,0.0,-14.88,5771.39,-6.35,-6.35,6.44,6.45,0.04,0.05,0.0,20.0,3.61,0.01,3.61,7.23,7.22,0.02,0.0,0.0,0.0,0.0,7.23,7.22,0.02,0.0,27.0
1602,24.06.2020,16:56:18,Referenz I o. Nadel Referenz I (60 Zyklen),Referenz I (60 Zyklen),19.98,1497.0,2.64,2.64,2.6,2.59,7.33,7.32,4.15,4.22,-1463.47,2983.53,0.0,0.0,-14.91,5772.06,-6.35,-6.35,6.44,6.45,0.04,0.05,0.0,20.0,3.6,0.01,3.61,7.21,7.22,0.02,0.0,0.0,0.0,0.0,7.21,7.22,0.02,0.0,27.0
1603,24.06.2020,16:56:21,Referenz I o. Nadel Referenz I (60 Zyklen),Referenz I (60 Zyklen),19.98,1997.0,3.5,3.5,3.46,3.46,7.28,7.28,4.15,4.22,-1461.72,2983.65,0.0,0.0,-14.9,5769.49,-6.35,-6.35,6.44,6.45,0.04,0.05,0.0,20.0,3.6,0.01,3.61,7.19,7.22,0.02,0.0,0.0,0.0,0.0,7.19,7.22,0.02,0.0,27.0
1604,24.06.2020,16:56:25,Referenz I o. Nadel Referenz I (60 Zyklen),Referenz I (60 Zyklen),20.93,499.4,0.9,0.9,0.86,0.86,7.52,7.52,4.15,4.43,-1270.32,3006.37,0.0,0.0,-12.91,5283.54,-6.35,-6.35,6.44,6.45,0.04,0.05,0.0,21.0,3.58,0.02,3.53,7.15,7.06,0.03,0.0,0.0,0.0,0.0,7.15,7.06,0.03,0.0,27.0
1605,24.06.2020,16:56:29,Referenz I o. Nadel Referenz I (60 Zyklen),Referenz I (60 Zyklen),20.96,997.0,1.74,1.74,1.7,1.69,7.26,7.23,4.15,4.43,-1257.43,3016.4,0.0,0.0,-12.78,5069.14,-6.35,-6.35,6.44,6.45,0.04,0.05,0.0,21.0,3.54,0.02,3.53,7.07,7.06,0.03,0.0,0.0,0.0,0.0,7.07,7.06,0.03,0.0,27.0
1606,24.06.2020,16:56:32,Referenz I o. Nadel Referenz I (60 Zyklen),Referenz I (60 Zyklen),20.99,1497.0,2.58,2.57,2.53,2.53,7.15,7.14,4.15,4.44,-1252.98,3016.38,0.0,0.0,-12.74,5069.46,-6.35,-6.35,6.44,6.45,0.04,0.05,0.0,21.0,3.51,0.02,3.53,7.03,7.06,0.03,0.0,0.0,0.0,0.0,7.03,7.06,0.03,0.0,27.0
1607,24.06.2020,16:56:36,Referenz I o. Nadel Referenz I (60 Zyklen),Referenz I (60 Zyklen),21.0,1997.0,3.42,3.42,3.37,3.37,7.1,7.1,4.15,4.44,-1253.36,3016.35,0.0,0.0,-12.74,5070.09,-6.35,-6.35,6.44,6.45,0.04,0.05,0.0,21.0,3.5,0.02,3.53,7.01,7.06,0.03,0.0,0.0,0.0,0.0,7.01,7.06,0.03,0.0,27.0
1608,24.06.2020,16:56:39,Referenz I o. Nadel Referenz I (60 Zyklen),Referenz I (60 Zyklen),23.96,499.4,0.85,0.84,0.81,0.79,7.07,6.95,4.15,5.07,-636.73,3081.54,0.0,0.0,-6.45,3675.74,-6.35,-6.35,6.44,6.45,0.04,0.05,0.0,24.0,3.35,0.01,3.31,6.7,6.62,0.03,0.0,0.0,0.0,0.0,6.7,6.62,0.03,0.0,27.0
1609,24.06.2020,16:56:43,Referenz I o. Nadel Referenz I (60 Zyklen),Referenz I (60 Zyklen),23.95,997.0,1.63,1.63,1.59,1.59,6.8,6.79,4.15,5.06,-627.03,3091.88,0.0,0.0,-6.35,3454.62,-6.35,-6.35,6.44,6.45,0.04,0.05,0.0,24.0,3.31,0.01,3.31,6.62,6.62,0.03,0.0,0.0,0.0,0.0,6.62,6.62,0.03,0.0,27.0
1610,24.06.2020,16:56:47,Referenz I o. Nadel Referenz I (60 Zyklen),Referenz I (60 Zyklen),23.94,1497.0,2.42,2.42,2.38,2.37,6.72,6.7,4.15,5.06,-631.91,3091.89,0.0,0.0,-6.4,3454.55,-6.35,-6.35,6.44,6.45,0.04,0.05,0.0,24.0,3.3,0.01,3.31,6.6,6.62,0.03,0.0,0.0,0.0,0.0,6.6,6.62,0.03,0.0,27.0
1611,24.06.2020,16:56:50,Referenz I o. Nadel Referenz I (60 Zyklen),Referenz I (60 Zyklen),23.96,1997.0,3.21,3.21,3.16,3.16,6.67,6.67,4.15,5.07,-633.04,3091.94,0.0,0.0,-6.41,3453.35,-6.35,-6.35,6.44,6.45,0.04,0.05,0.0,24.0,3.29,0.01,3.31,6.57,6.62,0.03,0.0,0.0,0.0,0.0,6.57,6.62,0.03,0.0,27.0
1612,24.06.2020,16:56:53,Referenz I o. Nadel Referenz I (60 Zyklen),Referenz I (60 Zyklen),26.99,499.4,0.8,0.8,0.76,0.75,6.64,6.63,4.15,5.71,-3.26,3157.41,0.0,0.0,-0.12,2053.18,-6.35,-6.35,6.44,6.45,0.04,0.05,0.0,27.0,3.14,0.01,3.11,6.28,6.22,0.02,0.0,0.0,0.0,0.0,6.28,6.22,0.02,0.0,27.0
1613,24.06.2020,16:56:58,Referenz I o. Nadel Referenz I (60 Zyklen),Referenz I (60 Zyklen),26.99,997.0,1.54,1.55,1.49,1.5,6.4,6.44,4.15,5.71,7.13,3167.94,0.0,0.0,-0.02,1827.8,-6.35,-6.35,6.44,6.45,0.04,0.05,0.0,27.0,3.11,0.01,3.11,6.22,6.22,0.02,0.0,0.0,0.0,0.0,6.22,6.22,0.02,0.0,27.0
1614,24.06.2020,16:57:01,Referenz I o. Nadel Referenz I (60 Zyklen),Referenz I (60 Zyklen),26.98,1497.0,2.28,2.28,2.24,2.23,6.33,6.31,4.15,5.7,2.43,3167.84,0.0,0.0,-0.06,1829.98,-6.35,-6.35,6.44,6.45,0.04,0.05,0.0,27.0,3.1,0.01,3.11,6.21,6.22,0.02,0.0,0.0,0.0,0.0,6.21,6.22,0.02,0.0,27.0
1615,24.06.2020,16:57:04,Referenz I o. Nadel Referenz I (60 Zyklen),Referenz I (60 Zyklen),26.99,1997.0,3.02,3.02,2.98,2.97,6.28,6.28,4.15,5.71,3.81,3167.91,0.0,0.0,-0.05,1828.61,-6.35,-6.35,6.44,6.45,0.04,0.05,0.0,27.0,3.09,0.01,3.11,6.19,6.22,0.02,0.0,0.0,0.0,0.0,6.19,6.22,0.02,0.0,27.0
1616,24.06.2020,16:57:07,Referenz I o. Nadel Referenz I (60 Zyklen),Referenz I (60 Zyklen),29.99,499.4,0.76,0.76,0.72,0.71,6.31,6.31,4.15,6.34,624.38,3231.86,0.0,0.0,6.02,460.64,-6.35,-6.35,6.44,6.45,0.04,0.05,0.0,30.0,2.97,0.01,2.95,5.94,5.9,0.02,0.0,0.0,0.0,0.0,5.94,5.9,0.02,0.0,27.0
1617,24.06.2020,16:57:12,Referenz I o. Nadel Referenz I (60 Zyklen),Referenz I (60 Zyklen),29.97,997.0,1.46,1.47,1.42,1.42,6.1,6.11,4.15,6.34,633.64,3242.68,0.0,0.0,6.11,229.38,-6.35,-6.35,6.44,6.45,0.04,0.05,0.0,30.0,2.96,0.01,2.95,5.91,5.9,0.02,0.0,0.0,0.0,0.0,5.91,5.9,0.02,0.0,27.0
1618,24.06.2020,16:57:15,Referenz I o. Nadel Referenz I (60 Zyklen),Referenz I (60 Zyklen),29.95,1496.0,2.17,2.16,2.12,2.11,6.01,6.0,4.15,6.33,628.07,3242.62,0.0,0.0,6.06,230.51,-6.35,-6.35,6.44,6.45,0.04,0.05,0.0,30.0,2.94,0.01,2.95,5.89,5.9,0.02,0.0,0.0,0.0,0.0,5.89,5.9,0.02,0.0,27.0
1619,24.06.2020,16:57:18,Referenz I o. Nadel Referenz I (60 Zyklen),Referenz I (60 Zyklen),29.95,1997.0,2.87,2.87,2.83,2.83,5.97,5.97,4.15,6.33,628.83,3242.54,0.0,0.0,6.07,232.38,-6.35,-6.35,6.44,6.45,0.04,0.05,0.0,30.0,2.94,0.01,2.95,5.87,5.9,0.02,0.0,0.0,0.0,0.0,5.87,5.9,0.02,0.0,27.0
1620,24.06.2020,16:57:28,Referenz I o. Nadel Referenz I (60 Zyklen),Referenz I (60 Zyklen),1.03,499.4,3.22,3.21,3.17,3.17,26.73,26.71,4.15,0.22,-5434.38,2449.61,0.0,0.0,-59.61,17191.93,-6.35,-6.35,6.44,6.45,0.04,0.05,0.0,1.0,13.18,0.05,13.05,26.37,26.1,0.1,0.0,0.0,0.0,0.0,26.37,26.1,0.1,0.0,28.0
1621,24.06.2020,16:57:31,Referenz I o. Nadel Referenz I (60 Zyklen),Referenz I (60 Zyklen),1.04,997.0,6.33,6.32,6.28,6.27,26.33,26.31,4.15,0.22,-5429.06,2457.95,0.0,0.0,-59.55,17013.5,-6.35,-6.35,6.44,6.45,0.04,0.05,0.0,1.0,13.07,0.05,13.05,26.15,26.1,0.1,0.0,0.0,0.0,0.0,26.15,26.1,0.1,0.0,28.0
1622,24.06.2020,16:57:34,Referenz I o. Nadel Referenz I (60 Zyklen),Referenz I (60 Zyklen),1.04,1496.0,9.41,9.42,9.37,9.37,26.11,26.13,4.15,0.22,-5433.38,2458.02,0.0,0.0,-59.6,17011.95,-6.35,-6.35,6.44,6.45,0.04,0.05,0.0,1.0,13.0,0.05,13.05,25.99,26.1,0.1,0.0,0.0,0.0,0.0,25.99,26.1,0.1,0.0,28.0
1623,24.06.2020,16:57:38,Referenz I o. Nadel Referenz I (60 Zyklen),Referenz I (60 Zyklen),1.04,1996.0,12.5,12.5,12.46,12.45,26.0,25.99,4.15,0.22,-5430.81,2458.02,0.0,0.0,-59.57,17012.06,-6.35,-6.35,6.44,6.45,0.04,0.05,0.0,1.0,12.95,0.05,13.05,25.91,26.1,0.1,0.0,0.0,0.0,0.0,25.91,26.1,0.1,0.0,28.0
1624,24.06.2020,16:57:41,Referenz I o. Nadel Referenz I (60 Zyklen),Referenz I (60 Zyklen),2.01,499.4,2.48,2.48,2.44,2.43,20.63,20.59,4.15,0.42,-5236.6,2469.06,0.0,0.0,-57.2,16775.88,-6.35,-6.35,6.44,6.45,0.04,0.05,0.0,2.0,10.13,0.01,10.1,20.26,20.2,0.03,0.0,0.0,0.0,0.0,20.26,20.2,0.03,0.0,28.0
1625,24.06.2020,16:57:45,Referenz I o. Nadel Referenz I (60 Zyklen),Referenz I (60 Zyklen),2.02,997.0,4.9,4.9,4.86,4.86,20.4,20.41,4.15,0.43,-5233.09,2477.59,0.0,0.0,-57.15,16593.55,-6.35,-6.35,6.44,6.45,0.04,0.05,0.0,2.0,10.11,0.01,10.1,20.22,20.2,0.03,0.0,0.0,0.0,0.0,20.22,20.2,0.03,0.0,28.0
1626,24.06.2020,16:57:49,Referenz I o. Nadel Referenz I (60 Zyklen),Referenz I (60 Zyklen),2.02,1497.0,7.32,7.31,7.28,7.27,20.3,20.27,4.15,0.43,-5231.4,2477.48,0.0,0.0,-57.13,16595.87,-6.35,-6.35,6.44,6.45,0.04,0.05,0.0,2.0,10.09,0.01,10.1,20.18,20.2,0.03,0.0,0.0,0.0,0.0,20.18,20.2,0.03,0.0,28.0
1627,24.06.2020,16:57:52,Referenz I o. Nadel Referenz I (60 Zyklen),Referenz I (60 Zyklen),2.02,1997.0,9.73,9.73,9.69,9.68,20.22,20.21,4.15,0.43,-5233.78,2477.58,0.0,0.0,-57.16,16593.69,-6.35,-6.35,6.44,6.45,0.04,0.05,0.0,2.0,10.07,0.01,10.1,20.13,20.2,0.03,0.0,0.0,0.0,0.0,20.13,20.2,0.03,0.0,28.0
1628,24.06.2020,16:57:55,Referenz I o. Nadel Referenz I (60 Zyklen),Referenz I (60 Zyklen),3.03,499.4,2.1,2.1,2.06,2.05,17.45,17.46,4.15,0.64,-5013.72,2516.26,0.0,0.0,-54.5,15766.34,-6.35,-6.35,6.44,6.45,0.04,0.05,0.0,3.0,8.54,0.01,8.52,17.08,17.04,0.02,0.0,0.0,0.0,0.0,17.08,17.04,0.02,0.0,28.0
1629,24.06.2020,16:58:00,Referenz I o. Nadel Referenz I (60 Zyklen),Referenz I (60 Zyklen),3.03,997.0,4.14,4.14,4.1,4.09,17.24,17.24,4.15,0.64,-5009.52,2524.7,0.0,0.0,-54.45,15585.73,-6.35,-6.35,6.44,6.45,0.04,0.05,0.0,3.0,8.53,0.01,8.52,17.05,17.04,0.02,0.0,0.0,0.0,0.0,17.05,17.04,0.02,0.0,28.0
