Repository: ZBT-Tools/ContactResistanceAnalysis

File: h23_reference.csv (part 13 of 80)
,Datum,time,measurement,commentary,pressure_sample[bar],current[mA],voltage[mV],voltage_needle[mV],voltage_th[mV],voltage_needle_th[mV],R_ges / mOhm*cm²,R_bulk / mOhm*cm²,contact_area[cm2],pressure[bar],p_Kraftsensor / ?,Weg Bürster,Kraftsensor Poly,Probendicke Poly,Kraftsensor,Probendicke,U_ges 1,U_Nadel 1,U_ges 2,U_Nadel 2,Diff_U_ges/2,Diff_U_Nadel/2,Relais,pressure_rounded[bar],contact_resistance[mOhm*cm2],contact_resistance_error[mOhm*cm2],contact_resistance_mean[mOhm*cm2],resistance[mOhm*cm2],resistance_mean[mOhm*cm2],resistance_error[mOhm*cm2],bulk_resistance[mOhm*cm2],bulk_resistance_mean[mOhm*cm2],bulk_resistance_error[mOhm*cm2],bulk_resistance_sub[mOhm*cm2],volume_resistance[mOhm*cm2],volume_resistance_mean[mOhm*cm2],volume_resistance_error[mOhm*cm2],degradation_corr[mOhm*cm2],cycle
1630,24.06.2020,16:58:03,Referenz I o. Nadel Referenz I (60 Zyklen),Referenz I (60 Zyklen),3.04,1496.0,6.19,6.19,6.14,6.14,17.16,17.17,4.15,0.64,-5011.65,2524.68,0.0,0.0,-54.48,15586.36,-6.35,-6.35,6.44,6.45,0.04,0.05,0.0,3.0,8.52,0.01,8.52,17.04,17.04,0.02,0.0,0.0,0.0,0.0,17.04,17.04,0.02,0.0,28.0
1631,24.06.2020,16:58:06,Referenz I o. Nadel Referenz I (60 Zyklen),Referenz I (60 Zyklen),3.04,1997.0,8.22,8.23,8.18,8.18,17.08,17.1,4.15,0.64,-5012.53,2524.69,0.0,0.0,-54.49,15586.12,-6.35,-6.35,6.44,6.45,0.04,0.05,0.0,3.0,8.5,0.01,8.52,16.99,17.04,0.02,0.0,0.0,0.0,0.0,16.99,17.04,0.02,0.0,28.0
1632,24.06.2020,16:58:09,Referenz I o. Nadel Referenz I (60 Zyklen),Referenz I (60 Zyklen),5.03,499.4,1.71,1.71,1.66,1.66,14.2,14.19,4.15,1.06,-4598.56,2564.48,0.0,0.0,-49.56,14734.98,-6.35,-6.35,6.44,6.45,0.04,0.05,0.0,5.0,6.91,0.01,6.9,13.83,13.8,0.02,0.0,0.0,0.0,0.0,13.83,13.8,0.02,0.0,28.0
1633,24.06.2020,16:58:14,Referenz I o. Nadel Referenz I (60 Zyklen),Referenz I (60 Zyklen),5.02,997.0,3.36,3.36,3.31,3.31,13.98,13.98,4.15,1.06,-4599.81,2573.09,0.0,0.0,-49.57,14550.92,-6.35,-6.35,6.44,6.45,0.04,0.05,0.0,5.0,6.9,0.01,6.9,13.8,13.8,0.02,0.0,0.0,0.0,0.0,13.8,13.8,0.02,0.0,28.0
1634,24.06.2020,16:58:17,Referenz I o. Nadel Referenz I (60 Zyklen),Referenz I (60 Zyklen),5.02,1496.0,5.02,5.01,4.98,4.97,13.92,13.91,4.15,1.06,-4598.44,2573.07,0.0,0.0,-49.55,14551.27,-6.35,-6.35,6.44,6.45,0.04,0.05,0.0,5.0,6.9,0.01,6.9,13.8,13.8,0.02,0.0,0.0,0.0,0.0,13.8,13.8,0.02,0.0,28.0
1635,24.06.2020,16:58:20,Referenz I o. Nadel Referenz I (60 Zyklen),Referenz I (60 Zyklen),5.02,1997.0,6.66,6.65,6.62,6.6,13.85,13.82,4.15,1.06,-4602.57,2572.98,0.0,0.0,-49.6,14553.1,-6.35,-6.35,6.44,6.45,0.04,0.05,0.0,5.0,6.88,0.01,6.9,13.75,13.8,0.02,0.0,0.0,0.0,0.0,13.75,13.8,0.02,0.0,28.0
1636,24.06.2020,16:58:24,Referenz I o. Nadel Referenz I (60 Zyklen),Referenz I (60 Zyklen),6.02,499.4,1.58,1.57,1.54,1.53,13.13,13.07,4.15,1.27,-4388.26,2601.66,0.0,0.0,-47.09,13939.83,-6.35,-6.35,6.44,6.45,0.04,0.05,0.0,6.0,6.38,0.01,6.36,12.76,12.71,0.02,0.0,0.0,0.0,0.0,12.76,12.71,0.02,0.0,28.0
1637,24.06.2020,16:58:28,Referenz I o. Nadel Referenz I (60 Zyklen),Referenz I (60 Zyklen),6.02,997.0,3.1,3.11,3.05,3.06,12.89,12.94,4.15,1.27,-4386.26,2610.47,0.0,0.0,-47.06,13751.3,-6.35,-6.35,6.44,6.45,0.04,0.05,0.0,6.0,6.35,0.01,6.36,12.7,12.71,0.02,0.0,0.0,0.0,0.0,12.7,12.71,0.02,0.0,28.0
1638,24.06.2020,16:58:31,Referenz I o. Nadel Referenz I (60 Zyklen),Referenz I (60 Zyklen),6.03,1497.0,4.62,4.62,4.58,4.57,12.82,12.8,4.15,1.27,-4387.01,2610.37,0.0,0.0,-47.07,13753.38,-6.35,-6.35,6.44,6.45,0.04,0.05,0.0,6.0,6.35,0.01,6.36,12.7,12.71,0.02,0.0,0.0,0.0,0.0,12.7,12.71,0.02,0.0,28.0
1639,24.06.2020,16:58:35,Referenz I o. Nadel Referenz I (60 Zyklen),Referenz I (60 Zyklen),6.02,1997.0,6.15,6.14,6.11,6.09,12.78,12.75,4.15,1.27,-4383.82,2610.33,0.0,0.0,-47.03,13754.33,-6.35,-6.35,6.44,6.45,0.04,0.05,0.0,6.0,6.34,0.01,6.36,12.69,12.71,0.02,0.0,0.0,0.0,0.0,12.69,12.71,0.02,0.0,28.0
1640,24.06.2020,16:58:38,Referenz I o. Nadel Referenz I (60 Zyklen),Referenz I (60 Zyklen),9.02,499.4,1.33,1.33,1.28,1.28,11.03,11.02,4.15,1.91,-3762.25,2677.49,0.0,0.0,-39.87,12317.83,-6.35,-6.35,6.44,6.45,0.04,0.05,0.0,9.0,5.33,0.01,5.3,10.66,10.6,0.02,0.0,0.0,0.0,0.0,10.66,10.6,0.02,0.0,28.0
1641,24.06.2020,16:58:42,Referenz I o. Nadel Referenz I (60 Zyklen),Referenz I (60 Zyklen),9.02,997.0,2.59,2.59,2.55,2.55,10.79,10.8,4.15,1.91,-3761.49,2686.55,0.0,0.0,-39.86,12124.16,-6.35,-6.35,6.44,6.45,0.04,0.05,0.0,9.0,5.3,0.01,5.3,10.6,10.6,0.02,0.0,0.0,0.0,0.0,10.6,10.6,0.02,0.0,28.0
1642,24.06.2020,16:58:46,Referenz I o. Nadel Referenz I (60 Zyklen),Referenz I (60 Zyklen),9.02,1497.0,3.86,3.86,3.82,3.81,10.7,10.69,4.15,1.91,-3762.75,2686.37,0.0,0.0,-39.88,12127.89,-6.35,-6.35,6.44,6.45,0.04,0.05,0.0,9.0,5.29,0.01,5.3,10.58,10.6,0.02,0.0,0.0,0.0,0.0,10.58,10.6,0.02,0.0,28.0
1643,24.06.2020,16:58:49,Referenz I o. Nadel Referenz I (60 Zyklen),Referenz I (60 Zyklen),9.01,1996.0,5.12,5.13,5.08,5.08,10.65,10.67,4.15,1.9,-3766.19,2686.39,0.0,0.0,-39.92,12127.61,-6.35,-6.35,6.44,6.45,0.04,0.05,0.0,9.0,5.28,0.01,5.3,10.56,10.6,0.02,0.0,0.0,0.0,0.0,10.56,10.6,0.02,0.0,28.0
1644,24.06.2020,16:58:52,Referenz I o. Nadel Referenz I (60 Zyklen),Referenz I (60 Zyklen),10.0,499.4,1.26,1.28,1.22,1.23,10.47,10.61,4.15,2.11,-3554.45,2711.5,0.0,0.0,-37.52,11590.39,-6.35,-6.35,6.44,6.45,0.04,0.05,0.0,10.0,5.05,0.01,5.04,10.11,10.08,0.02,0.0,0.0,0.0,0.0,10.11,10.08,0.02,0.0,28.0
1645,24.06.2020,16:58:57,Referenz I o. Nadel Referenz I (60 Zyklen),Referenz I (60 Zyklen),10.02,996.0,2.47,2.46,2.43,2.42,10.3,10.27,4.15,2.12,-3545.56,2720.6,0.0,0.0,-37.42,11395.77,-6.35,-6.35,6.44,6.45,0.04,0.05,0.0,10.0,5.06,0.01,5.04,10.11,10.08,0.02,0.0,0.0,0.0,0.0,10.11,10.08,0.02,0.0,28.0
1646,24.06.2020,16:59:00,Referenz I o. Nadel Referenz I (60 Zyklen),Referenz I (60 Zyklen),10.01,1496.0,3.68,3.67,3.63,3.62,10.2,10.18,4.15,2.12,-3548.07,2720.53,0.0,0.0,-37.45,11397.36,-6.35,-6.35,6.44,6.45,0.04,0.05,0.0,10.0,5.04,0.01,5.04,10.08,10.08,0.02,0.0,0.0,0.0,0.0,10.08,10.08,0.02,0.0,28.0
1647,24.06.2020,16:59:03,Referenz I o. Nadel Referenz I (60 Zyklen),Referenz I (60 Zyklen),10.01,1997.0,4.87,4.88,4.83,4.83,10.13,10.14,4.15,2.12,-3548.94,2720.57,0.0,0.0,-37.46,11396.44,-6.35,-6.35,6.44,6.45,0.04,0.05,0.0,10.0,5.02,0.01,5.04,10.03,10.08,0.02,0.0,0.0,0.0,0.0,10.03,10.08,0.02,0.0,28.0
1648,24.06.2020,16:59:06,Referenz I o. Nadel Referenz I (60 Zyklen),Referenz I (60 Zyklen),11.98,499.4,1.16,1.15,1.11,1.11,9.62,9.59,4.15,2.53,-3142.93,2760.17,0.0,0.0,-32.92,10549.42,-6.35,-6.35,6.44,6.45,0.04,0.05,0.0,12.0,4.63,0.01,4.62,9.26,9.24,0.01,0.0,0.0,0.0,0.0,9.26,9.24,0.01,0.0,28.0
1649,24.06.2020,16:59:11,Referenz I o. Nadel Referenz I (60 Zyklen),Referenz I (60 Zyklen),11.98,997.0,2.27,2.27,2.23,2.22,9.45,9.43,4.15,2.53,-3134.16,2769.34,0.0,0.0,-32.83,10353.32,-6.35,-6.35,6.44,6.45,0.04,0.05,0.0,12.0,4.63,0.01,4.62,9.27,9.24,0.01,0.0,0.0,0.0,0.0,9.27,9.24,0.01,0.0,28.0
1650,24.06.2020,16:59:14,Referenz I o. Nadel Referenz I (60 Zyklen),Referenz I (60 Zyklen),12.02,1496.0,3.37,3.37,3.33,3.32,9.36,9.35,4.15,2.54,-3132.85,2769.26,0.0,0.0,-32.81,10355.01,-6.35,-6.35,6.44,6.45,0.04,0.05,0.0,12.0,4.62,0.01,4.62,9.24,9.24,0.01,0.0,0.0,0.0,0.0,9.24,9.24,0.01,0.0,28.0
1651,24.06.2020,16:59:17,Referenz I o. Nadel Referenz I (60 Zyklen),Referenz I (60 Zyklen),12.0,1996.0,4.48,4.47,4.43,4.43,9.31,9.3,4.15,2.54,-3137.1,2769.19,0.0,0.0,-32.86,10356.49,-6.35,-6.35,6.44,6.45,0.04,0.05,0.0,12.0,4.61,0.01,4.62,9.21,9.24,0.01,0.0,0.0,0.0,0.0,9.21,9.24,0.01,0.0,28.0
1652,24.06.2020,16:59:21,Referenz I o. Nadel Referenz I (60 Zyklen),Referenz I (60 Zyklen),15.01,499.4,1.05,1.04,1.0,1.0,8.71,8.68,4.15,3.17,-2511.03,2840.83,0.0,0.0,-26.01,8824.22,-6.35,-6.35,6.44,6.45,0.04,0.05,0.0,15.0,4.17,0.01,4.16,8.35,8.31,0.02,0.0,0.0,0.0,0.0,8.35,8.31,0.02,0.0,28.0
1653,24.06.2020,16:59:25,Referenz I o. Nadel Referenz I (60 Zyklen),Referenz I (60 Zyklen),15.01,996.0,2.04,2.04,2.0,2.0,8.52,8.51,4.15,3.17,-2508.02,2850.48,0.0,0.0,-25.98,8617.88,-6.35,-6.35,6.44,6.45,0.04,0.05,0.0,15.0,4.17,0.01,4.16,8.34,8.31,0.02,0.0,0.0,0.0,0.0,8.34,8.31,0.02,0.0,28.0
1654,24.06.2020,16:59:28,Referenz I o. Nadel Referenz I (60 Zyklen),Referenz I (60 Zyklen),15.01,1496.0,3.03,3.03,2.99,2.99,8.41,8.42,4.15,3.17,-2510.52,2850.46,0.0,0.0,-26.01,8618.27,-6.35,-6.35,6.44,6.45,0.04,0.05,0.0,15.0,4.14,0.01,4.16,8.28,8.31,0.02,0.0,0.0,0.0,0.0,8.28,8.31,0.02,0.0,28.0
1655,24.06.2020,16:59:32,Referenz I o. Nadel Referenz I (60 Zyklen),Referenz I (60 Zyklen),15.01,1996.0,4.03,4.02,3.98,3.97,8.38,8.36,4.15,3.17,-2507.08,2850.34,0.0,0.0,-25.97,8620.94,-6.35,-6.35,6.44,6.45,0.04,0.05,0.0,15.0,4.14,0.01,4.16,8.28,8.31,0.02,0.0,0.0,0.0,0.0,8.28,8.31,0.02,0.0,28.0
1656,24.06.2020,16:59:35,Referenz I o. Nadel Referenz I (60 Zyklen),Referenz I (60 Zyklen),18.0,499.4,0.96,0.96,0.91,0.91,7.96,7.98,4.15,3.81,-1885.13,2921.36,0.0,0.0,-19.33,7101.83,-6.35,-6.35,6.44,6.45,0.04,0.05,0.0,18.0,3.79,0.0,3.8,7.59,7.59,0.01,0.0,0.0,0.0,0.0,7.59,7.59,0.01,0.0,28.0
1657,24.06.2020,16:59:39,Referenz I o. Nadel Referenz I (60 Zyklen),Referenz I (60 Zyklen),18.0,996.0,1.87,1.86,1.83,1.81,7.8,7.76,4.15,3.81,-1877.18,2931.1,0.0,0.0,-19.25,6893.6,-6.35,-6.35,6.44,6.45,0.04,0.05,0.0,18.0,3.81,0.0,3.8,7.62,7.59,0.01,0.0,0.0,0.0,0.0,7.62,7.59,0.01,0.0,28.0
1658,24.06.2020,16:59:43,Referenz I o. Nadel Referenz I (60 Zyklen),Referenz I (60 Zyklen),18.0,1497.0,2.78,2.78,2.73,2.73,7.7,7.7,4.15,3.81,-1879.19,2931.05,0.0,0.0,-19.27,6894.55,-6.35,-6.35,6.44,6.45,0.04,0.05,0.0,18.0,3.79,0.0,3.8,7.58,7.59,0.01,0.0,0.0,0.0,0.0,7.58,7.59,0.01,0.0,28.0
1659,24.06.2020,16:59:46,Referenz I o. Nadel Referenz I (60 Zyklen),Referenz I (60 Zyklen),18.0,1996.0,3.69,3.69,3.64,3.64,7.67,7.66,4.15,3.8,-1879.31,2931.1,0.0,0.0,-19.27,6893.49,-6.35,-6.35,6.44,6.45,0.04,0.05,0.0,18.0,3.79,0.0,3.8,7.58,7.59,0.01,0.0,0.0,0.0,0.0,7.58,7.59,0.01,0.0,28.0
1660,24.06.2020,16:59:49,Referenz I o. Nadel Referenz I (60 Zyklen),Referenz I (60 Zyklen),20.0,499.4,0.92,0.92,0.88,0.87,7.65,7.63,4.15,4.23,-1468.16,2972.57,0.0,0.0,-14.96,6006.55,-6.35,-6.35,6.44,6.45,0.04,0.05,0.0,20.0,3.64,0.01,3.62,7.29,7.23,0.02,0.0,0.0,0.0,0.0,7.29,7.23,0.02,0.0,28.0
1661,24.06.2020,16:59:54,Referenz I o. Nadel Referenz I (60 Zyklen),Referenz I (60 Zyklen),20.0,996.0,1.78,1.77,1.74,1.73,7.42,7.39,4.15,4.23,-1458.4,2982.59,0.0,0.0,-14.86,5792.19,-6.35,-6.35,6.44,6.45,0.04,0.05,0.0,20.0,3.62,0.01,3.62,7.24,7.23,0.02,0.0,0.0,0.0,0.0,7.24,7.23,0.02,0.0,28.0
1662,24.06.2020,16:59:57,Referenz I o. Nadel Referenz I (60 Zyklen),Referenz I (60 Zyklen),19.99,1496.0,2.64,2.64,2.6,2.6,7.33,7.33,4.15,4.23,-1463.66,2982.55,0.0,0.0,-14.92,5793.14,-6.35,-6.35,6.44,6.45,0.04,0.05,0.0,20.0,3.61,0.01,3.62,7.21,7.23,0.02,0.0,0.0,0.0,0.0,7.21,7.23,0.02,0.0,28.0
1663,24.06.2020,17:00:00,Referenz I o. Nadel Referenz I (60 Zyklen),Referenz I (60 Zyklen),19.99,1996.0,3.51,3.51,3.46,3.46,7.29,7.3,4.15,4.23,-1466.66,2982.56,0.0,0.0,-14.95,5792.89,-6.35,-6.35,6.44,6.45,0.04,0.05,0.0,20.0,3.6,0.01,3.62,7.2,7.23,0.02,0.0,0.0,0.0,0.0,7.2,7.23,0.02,0.0,28.0
1664,24.06.2020,17:00:03,Referenz I o. Nadel Referenz I (60 Zyklen),Referenz I (60 Zyklen),21.0,499.4,0.9,0.9,0.85,0.85,7.46,7.46,4.15,4.44,-1261.87,3006.22,0.0,0.0,-12.83,5286.74,-6.35,-6.35,6.44,6.45,0.04,0.05,0.0,21.0,3.54,0.01,3.53,7.09,7.05,0.02,0.0,0.0,0.0,0.0,7.09,7.05,0.02,0.0,28.0
1665,24.06.2020,17:00:08,Referenz I o. Nadel Referenz I (60 Zyklen),Referenz I (60 Zyklen),20.98,996.0,1.74,1.74,1.7,1.69,7.25,7.24,4.15,4.44,-1255.3,3016.31,0.0,0.0,-12.76,5071.08,-6.35,-6.35,6.44,6.45,0.04,0.05,0.0,21.0,3.53,0.01,3.53,7.07,7.05,0.02,0.0,0.0,0.0,0.0,7.07,7.05,0.02,0.0,28.0
1666,24.06.2020,17:00:11,Referenz I o. Nadel Referenz I (60 Zyklen),Referenz I (60 Zyklen),20.98,1496.0,2.58,2.58,2.53,2.53,7.15,7.16,4.15,4.44,-1254.8,3016.35,0.0,0.0,-12.75,5070.2,-6.35,-6.35,6.44,6.45,0.04,0.05,0.0,21.0,3.51,0.01,3.53,7.03,7.05,0.02,0.0,0.0,0.0,0.0,7.03,7.05,0.02,0.0,28.0
1667,24.06.2020,17:00:14,Referenz I o. Nadel Referenz I (60 Zyklen),Referenz I (60 Zyklen),20.97,1996.0,3.42,3.41,3.38,3.36,7.11,7.09,4.15,4.43,-1257.68,3016.25,0.0,0.0,-12.78,5072.24,-6.35,-6.35,6.44,6.45,0.04,0.05,0.0,21.0,3.51,0.01,3.53,7.02,7.05,0.02,0.0,0.0,0.0,0.0,7.02,7.05,0.02,0.0,28.0
1668,24.06.2020,17:00:18,Referenz I o. Nadel Referenz I (60 Zyklen),Referenz I (60 Zyklen),24.01,499.4,0.85,0.84,0.8,0.8,7.03,7.0,4.15,5.08,-629.53,3080.62,0.0,0.0,-6.38,3695.55,-6.35,-6.35,6.44,6.45,0.04,0.05,0.0,24.0,3.33,0.01,3.3,6.66,6.6,0.02,0.0,0.0,0.0,0.0,6.66,6.6,0.02,0.0,28.0
1669,24.06.2020,17:00:22,Referenz I o. Nadel Referenz I (60 Zyklen),Referenz I (60 Zyklen),23.95,996.0,1.62,1.63,1.58,1.58,6.77,6.78,4.15,5.06,-628.59,3090.89,0.0,0.0,-6.37,3475.77,-6.35,-6.35,6.44,6.45,0.04,0.05,0.0,24.0,3.29,0.01,3.3,6.58,6.6,0.02,0.0,0.0,0.0,0.0,6.58,6.6,0.02,0.0,28.0
1670,24.06.2020,17:00:25,Referenz I o. Nadel Referenz I (60 Zyklen),Referenz I (60 Zyklen),24.0,1497.0,2.41,2.41,2.37,2.36,6.69,6.67,4.15,5.07,-624.65,3090.79,0.0,0.0,-6.33,3477.95,-6.35,-6.35,6.44,6.45,0.04,0.05,0.0,24.0,3.29,0.01,3.3,6.57,6.6,0.02,0.0,0.0,0.0,0.0,6.57,6.6,0.02,0.0,28.0
1671,24.06.2020,17:00:29,Referenz I o. Nadel Referenz I (60 Zyklen),Referenz I (60 Zyklen),23.99,1996.0,3.2,3.2,3.16,3.15,6.66,6.65,4.15,5.07,-628.09,3090.89,0.0,0.0,-6.36,3475.91,-6.35,-6.35,6.44,6.45,0.04,0.05,0.0,24.0,3.28,0.01,3.3,6.57,6.6,0.02,0.0,0.0,0.0,0.0,6.57,6.6,0.02,0.0,28.0
1672,24.06.2020,17:00:32,Referenz I o. Nadel Referenz I (60 Zyklen),Referenz I (60 Zyklen),26.99,499.4,0.8,0.8,0.75,0.75,6.61,6.65,4.15,5.71,-4.58,3156.36,0.0,0.0,-0.13,2075.46,-6.35,-6.35,6.44,6.45,0.04,0.05,0.0,27.0,3.12,0.01,3.1,6.24,6.21,0.02,0.0,0.0,0.0,0.0,6.24,6.21,0.02,0.0,28.0
1673,24.06.2020,17:00:36,Referenz I o. Nadel Referenz I (60 Zyklen),Referenz I (60 Zyklen),26.97,996.0,1.54,1.54,1.49,1.5,6.41,6.43,4.15,5.7,2.43,3166.87,0.0,0.0,-0.06,1850.68,-6.35,-6.35,6.44,6.45,0.04,0.05,0.0,27.0,3.11,0.01,3.1,6.23,6.21,0.02,0.0,0.0,0.0,0.0,6.23,6.21,0.02,0.0,28.0
1674,24.06.2020,17:00:40,Referenz I o. Nadel Referenz I (60 Zyklen),Referenz I (60 Zyklen),26.98,1497.0,2.28,2.28,2.23,2.23,6.31,6.32,4.15,5.7,4.37,3166.77,0.0,0.0,-0.04,1852.89,-6.35,-6.35,6.44,6.45,0.04,0.05,0.0,27.0,3.09,0.01,3.1,6.19,6.21,0.02,0.0,0.0,0.0,0.0,6.19,6.21,0.02,0.0,28.0
1675,24.06.2020,17:00:43,Referenz I o. Nadel Referenz I (60 Zyklen),Referenz I (60 Zyklen),26.97,1996.0,3.01,3.02,2.97,2.98,6.27,6.29,4.15,5.7,-1.51,3166.75,0.0,0.0,-0.1,1853.39,-6.35,-6.35,6.44,6.45,0.04,0.05,0.0,27.0,3.09,0.01,3.1,6.17,6.21,0.02,0.0,0.0,0.0,0.0,6.17,6.21,0.02,0.0,28.0
1676,24.06.2020,17:00:46,Referenz I o. Nadel Referenz I (60 Zyklen),Referenz I (60 Zyklen),29.99,499.4,0.75,0.76,0.71,0.71,6.25,6.28,4.15,6.34,618.25,3230.78,0.0,0.0,5.97,483.87,-6.35,-6.35,6.44,6.45,0.04,0.05,0.0,30.0,2.94,0.0,2.93,5.88,5.87,0.01,0.0,0.0,0.0,0.0,5.88,5.87,0.01,0.0,28.0
1677,24.06.2020,17:00:51,Referenz I o. Nadel Referenz I (60 Zyklen),Referenz I (60 Zyklen),29.91,996.0,1.46,1.46,1.41,1.42,6.06,6.1,4.15,6.32,620.44,3241.59,0.0,0.0,5.99,252.61,-6.35,-6.35,6.44,6.45,0.04,0.05,0.0,30.0,2.94,0.0,2.93,5.88,5.87,0.01,0.0,0.0,0.0,0.0,5.88,5.87,0.01,0.0,28.0
1678,24.06.2020,17:00:54,Referenz I o. Nadel Referenz I (60 Zyklen),Referenz I (60 Zyklen),29.92,1497.0,2.16,2.16,2.11,2.11,5.98,5.99,4.15,6.33,622.0,3241.49,0.0,0.0,6.0,254.69,-6.35,-6.35,6.44,6.45,0.04,0.05,0.0,30.0,2.93,0.0,2.93,5.85,5.87,0.01,0.0,0.0,0.0,0.0,5.85,5.87,0.01,0.0,28.0
1679,24.06.2020,17:00:57,Referenz I o. Nadel Referenz I (60 Zyklen),Referenz I (60 Zyklen),29.94,1996.0,2.86,2.87,2.81,2.83,5.94,5.97,4.15,6.33,620.81,3241.51,0.0,0.0,5.99,254.3,-6.35,-6.35,6.44,6.45,0.04,0.05,0.0,30.0,2.93,0.0,2.93,5.85,5.87,0.01,0.0,0.0,0.0,0.0,5.85,5.87,0.01,0.0,28.0
1680,24.06.2020,17:01:07,Referenz I o. Nadel Referenz I (60 Zyklen),Referenz I (60 Zyklen),1.03,499.4,3.55,3.54,3.51,3.5,29.5,29.46,4.15,0.22,-5433.88,2462.63,0.0,0.0,-59.61,16913.41,-6.35,-6.35,6.44,6.45,0.04,0.05,0.0,1.0,14.56,0.05,14.42,29.13,28.84,0.11,0.0,0.0,0.0,0.0,29.13,28.84,0.11,0.0,29.0
1681,24.06.2020,17:01:10,Referenz I o. Nadel Referenz I (60 Zyklen),Referenz I (60 Zyklen),1.04,997.0,6.98,6.98,6.93,6.93,29.03,29.06,4.15,0.22,-5429.93,2471.03,0.0,0.0,-59.56,16733.82,-6.35,-6.35,6.44,6.45,0.04,0.05,0.0,1.0,14.43,0.05,14.42,28.85,28.84,0.11,0.0,0.0,0.0,0.0,28.85,28.84,0.11,0.0,29.0
1682,24.06.2020,17:01:13,Referenz I o. Nadel Referenz I (60 Zyklen),Referenz I (60 Zyklen),1.04,1496.0,10.4,10.41,10.36,10.36,28.86,28.88,4.15,0.22,-5426.43,2471.08,0.0,0.0,-59.52,16732.66,-6.35,-6.35,6.44,6.45,0.04,0.05,0.0,1.0,14.37,0.05,14.42,28.74,28.84,0.11,0.0,0.0,0.0,0.0,28.74,28.84,0.11,0.0,29.0
1683,24.06.2020,17:01:17,Referenz I o. Nadel Referenz I (60 Zyklen),Referenz I (60 Zyklen),1.04,1996.0,13.81,13.81,13.77,13.77,28.72,28.72,4.15,0.22,-5424.61,2471.07,0.0,0.0,-59.49,16732.98,-6.35,-6.35,6.44,6.45,0.04,0.05,0.0,1.0,14.32,0.05,14.42,28.63,28.84,0.11,0.0,0.0,0.0,0.0,28.63,28.84,0.11,0.0,29.0
1684,24.06.2020,17:01:20,Referenz I o. Nadel Referenz I (60 Zyklen),Referenz I (60 Zyklen),2.01,499.4,2.55,2.54,2.51,2.5,21.21,21.13,4.15,0.43,-5232.59,2480.2,0.0,0.0,-57.15,16537.69,-6.35,-6.35,6.44,6.45,0.04,0.05,0.0,2.0,10.42,0.02,10.36,20.84,20.72,0.05,0.0,0.0,0.0,0.0,20.84,20.72,0.05,0.0,29.0
1685,24.06.2020,17:01:24,Referenz I o. Nadel Referenz I (60 Zyklen),Referenz I (60 Zyklen),2.02,997.0,5.03,5.01,4.98,4.97,20.92,20.87,4.15,0.43,-5227.9,2488.72,0.0,0.0,-57.09,16355.47,-6.35,-6.35,6.44,6.45,0.04,0.05,0.0,2.0,10.37,0.02,10.36,20.74,20.72,0.05,0.0,0.0,0.0,0.0,20.74,20.72,0.05,0.0,29.0
1686,24.06.2020,17:01:28,Referenz I o. Nadel Referenz I (60 Zyklen),Referenz I (60 Zyklen),2.02,1496.0,7.5,7.49,7.46,7.45,20.81,20.79,4.15,0.43,-5229.77,2488.61,0.0,0.0,-57.11,16357.68,-6.35,-6.35,6.44,6.45,0.04,0.05,0.0,2.0,10.34,0.02,10.36,20.69,20.72,0.05,0.0,0.0,0.0,0.0,20.69,20.72,0.05,0.0,29.0
1687,24.06.2020,17:01:31,Referenz I o. Nadel Referenz I (60 Zyklen),Referenz I (60 Zyklen),2.02,1997.0,9.96,9.97,9.92,9.92,20.7,20.72,4.15,0.43,-5231.4,2488.72,0.0,0.0,-57.13,16355.33,-6.35,-6.35,6.44,6.45,0.04,0.05,0.0,2.0,10.31,0.02,10.36,20.61,20.72,0.05,0.0,0.0,0.0,0.0,20.61,20.72,0.05,0.0,29.0
1688,24.06.2020,17:01:34,Referenz I o. Nadel Referenz I (60 Zyklen),Referenz I (60 Zyklen),3.02,499.4,2.13,2.13,2.08,2.08,17.67,17.66,4.15,0.64,-5024.73,2500.45,0.0,0.0,-54.63,16104.58,-6.35,-6.35,6.44,6.45,0.04,0.05,0.0,3.0,8.65,0.01,8.62,17.3,17.25,0.02,0.0,0.0,0.0,0.0,17.3,17.25,0.02,0.0,29.0
1689,24.06.2020,17:01:39,Referenz I o. Nadel Referenz I (60 Zyklen),Referenz I (60 Zyklen),3.03,996.0,4.19,4.19,4.14,4.14,17.45,17.45,4.15,0.64,-5021.73,2509.05,0.0,0.0,-54.6,15920.52,-6.35,-6.35,6.44,6.45,0.04,0.05,0.0,3.0,8.63,0.01,8.62,17.27,17.25,0.02,0.0,0.0,0.0,0.0,17.27,17.25,0.02,0.0,29.0
1690,24.06.2020,17:01:42,Referenz I o. Nadel Referenz I (60 Zyklen),Referenz I (60 Zyklen),3.03,1496.0,6.25,6.25,6.21,6.2,17.34,17.34,4.15,0.64,-5019.85,2509.05,0.0,0.0,-54.57,15920.55,-6.35,-6.35,6.44,6.45,0.04,0.05,0.0,3.0,8.61,0.01,8.62,17.21,17.25,0.02,0.0,0.0,0.0,0.0,17.21,17.25,0.02,0.0,29.0
1691,24.06.2020,17:01:45,Referenz I o. Nadel Referenz I (60 Zyklen),Referenz I (60 Zyklen),3.04,1996.0,8.31,8.31,8.27,8.26,17.29,17.28,4.15,0.64,-5017.91,2509.06,0.0,0.0,-54.55,15920.45,-6.35,-6.35,6.44,6.45,0.04,0.05,0.0,3.0,8.6,0.01,8.62,17.2,17.25,0.02,0.0,0.0,0.0,0.0,17.2,17.25,0.02,0.0,29.0
1692,24.06.2020,17:01:48,Referenz I o. Nadel Referenz I (60 Zyklen),Referenz I (60 Zyklen),5.03,499.4,1.71,1.71,1.67,1.66,14.22,14.22,4.15,1.06,-4597.75,2561.77,0.0,0.0,-49.55,14792.91,-6.35,-6.35,6.44,6.45,0.04,0.05,0.0,5.0,6.93,0.01,6.9,13.86,13.81,0.02,0.0,0.0,0.0,0.0,13.86,13.81,0.02,0.0,29.0
1693,24.06.2020,17:01:53,Referenz I o. Nadel Referenz I (60 Zyklen),Referenz I (60 Zyklen),5.03,997.0,3.36,3.36,3.32,3.31,14.0,13.97,4.15,1.06,-4597.25,2570.35,0.0,0.0,-49.54,14609.41,-6.35,-6.35,6.44,6.45,0.04,0.05,0.0,5.0,6.91,0.01,6.9,13.82,13.81,0.02,0.0,0.0,0.0,0.0,13.82,13.81,0.02,0.0,29.0
1694,24.06.2020,17:01:56,Referenz I o. Nadel Referenz I (60 Zyklen),Referenz I (60 Zyklen),5.02,1497.0,5.01,5.02,4.97,4.97,13.9,13.92,4.15,1.06,-4596.06,2570.37,0.0,0.0,-49.53,14609.1,-6.35,-6.35,6.44,6.45,0.04,0.05,0.0,5.0,6.89,0.01,6.9,13.78,13.81,0.02,0.0,0.0,0.0,0.0,13.78,13.81,0.02,0.0,29.0
1695,24.06.2020,17:01:59,Referenz I o. Nadel Referenz I (60 Zyklen),Referenz I (60 Zyklen),5.02,1996.0,6.67,6.67,6.63,6.63,13.88,13.88,4.15,1.06,-4595.18,2570.34,0.0,0.0,-49.52,14609.55,-6.35,-6.35,6.44,6.45,0.04,0.05,0.0,5.0,6.89,0.01,6.9,13.79,13.81,0.02,0.0,0.0,0.0,0.0,13.79,13.81,0.02,0.0,29.0
1696,24.06.2020,17:02:03,Referenz I o. Nadel Referenz I (60 Zyklen),Referenz I (60 Zyklen),6.03,499.4,1.58,1.57,1.53,1.53,13.11,13.08,4.15,1.27,-4380.88,2603.9,0.0,0.0,-47.0,13891.87,-6.35,-6.35,6.44,6.45,0.04,0.05,0.0,6.0,6.37,0.01,6.35,12.75,12.7,0.02,0.0,0.0,0.0,0.0,12.75,12.7,0.02,0.0,29.0
1697,24.06.2020,17:02:07,Referenz I o. Nadel Referenz I (60 Zyklen),Referenz I (60 Zyklen),6.03,997.0,3.1,3.09,3.06,3.04,12.91,12.84,4.15,1.27,-4377.18,2612.56,0.0,0.0,-46.96,13706.57,-6.35,-6.35,6.44,6.45,0.04,0.05,0.0,6.0,6.36,0.01,6.35,12.72,12.7,0.02,0.0,0.0,0.0,0.0,12.72,12.7,0.02,0.0,29.0
1698,24.06.2020,17:02:10,Referenz I o. Nadel Referenz I (60 Zyklen),Referenz I (60 Zyklen),6.02,1497.0,4.61,4.61,4.57,4.57,12.79,12.79,4.15,1.27,-4377.43,2612.48,0.0,0.0,-46.96,13708.3,-6.35,-6.35,6.44,6.45,0.04,0.05,0.0,6.0,6.33,0.01,6.35,12.66,12.7,0.02,0.0,0.0,0.0,0.0,12.66,12.7,0.02,0.0,29.0
1699,24.06.2020,17:02:14,Referenz I o. Nadel Referenz I (60 Zyklen),Referenz I (60 Zyklen),6.02,1996.0,6.14,6.13,6.09,6.08,12.76,12.75,4.15,1.27,-4377.0,2612.53,0.0,0.0,-46.95,13707.17,-6.35,-6.35,6.44,6.45,0.04,0.05,0.0,6.0,6.33,0.01,6.35,12.66,12.7,0.02,0.0,0.0,0.0,0.0,12.66,12.7,0.02,0.0,29.0
1700,24.06.2020,17:02:17,Referenz I o. Nadel Referenz I (60 Zyklen),Referenz I (60 Zyklen),9.03,499.4,1.33,1.32,1.28,1.27,11.02,10.97,4.15,1.91,-3755.86,2677.21,0.0,0.0,-39.8,12323.85,-6.35,-6.35,6.44,6.45,0.04,0.05,0.0,9.0,5.33,0.01,5.3,10.65,10.59,0.02,0.0,0.0,0.0,0.0,10.65,10.59,0.02,0.0,29.0
1701,24.06.2020,17:02:21,Referenz I o. Nadel Referenz I (60 Zyklen),Referenz I (60 Zyklen),9.02,996.0,2.58,2.6,2.54,2.55,10.77,10.84,4.15,1.91,-3755.42,2686.33,0.0,0.0,-39.79,12128.74,-6.35,-6.35,6.44,6.45,0.04,0.05,0.0,9.0,5.29,0.01,5.3,10.58,10.59,0.02,0.0,0.0,0.0,0.0,10.58,10.59,0.02,0.0,29.0
1702,24.06.2020,17:02:25,Referenz I o. Nadel Referenz I (60 Zyklen),Referenz I (60 Zyklen),9.01,1497.0,3.85,3.86,3.81,3.81,10.68,10.7,4.15,1.91,-3754.23,2686.2,0.0,0.0,-39.78,12131.55,-6.35,-6.35,6.44,6.45,0.04,0.05,0.0,9.0,5.28,0.01,5.3,10.56,10.59,0.02,0.0,0.0,0.0,0.0,10.56,10.59,0.02,0.0,29.0
1703,24.06.2020,17:02:28,Referenz I o. Nadel Referenz I (60 Zyklen),Referenz I (60 Zyklen),9.02,1996.0,5.13,5.12,5.08,5.08,10.66,10.65,4.15,1.91,-3758.36,2686.16,0.0,0.0,-39.83,12132.5,-6.35,-6.35,6.44,6.45,0.04,0.05,0.0,9.0,5.28,0.01,5.3,10.57,10.59,0.02,0.0,0.0,0.0,0.0,10.57,10.59,0.02,0.0,29.0
1704,24.06.2020,17:02:31,Referenz I o. Nadel Referenz I (60 Zyklen),Referenz I (60 Zyklen),10.03,499.4,1.26,1.25,1.21,1.21,10.45,10.42,4.15,2.12,-3543.56,2712.2,0.0,0.0,-37.4,11575.47,-6.35,-6.35,6.44,6.45,0.04,0.05,0.0,10.0,5.04,0.01,5.04,10.09,10.07,0.01,0.0,0.0,0.0,0.0,10.09,10.07,0.01,0.0,29.0
1705,24.06.2020,17:02:36,Referenz I o. Nadel Referenz I (60 Zyklen),Referenz I (60 Zyklen),9.99,996.0,2.47,2.46,2.42,2.41,10.29,10.25,4.15,2.11,-3543.68,2721.27,0.0,0.0,-37.4,11381.49,-6.35,-6.35,6.44,6.45,0.04,0.05,0.0,10.0,5.05,0.01,5.04,10.1,10.07,0.01,0.0,0.0,0.0,0.0,10.1,10.07,0.01,0.0,29.0
1706,24.06.2020,17:02:39,Referenz I o. Nadel Referenz I (60 Zyklen),Referenz I (60 Zyklen),9.99,1497.0,3.67,3.68,3.62,3.63,10.17,10.19,4.15,2.11,-3546.94,2721.21,0.0,0.0,-37.44,11382.72,-6.35,-6.35,6.44,6.45,0.04,0.05,0.0,10.0,5.02,0.01,5.04,10.05,10.07,0.01,0.0,0.0,0.0,0.0,10.05,10.07,0.01,0.0,29.0
1707,24.06.2020,17:02:42,Referenz I o. Nadel Referenz I (60 Zyklen),Referenz I (60 Zyklen),10.0,1996.0,4.87,4.87,4.83,4.83,10.13,10.13,4.15,2.11,-3541.68,2721.27,0.0,0.0,-37.38,11381.41,-6.35,-6.35,6.44,6.45,0.04,0.05,0.0,10.0,5.02,0.01,5.04,10.04,10.07,0.01,0.0,0.0,0.0,0.0,10.04,10.07,0.01,0.0,29.0
1708,24.06.2020,17:02:45,Referenz I o. Nadel Referenz I (60 Zyklen),Referenz I (60 Zyklen),12.0,499.4,1.15,1.16,1.11,1.12,9.6,9.66,4.15,2.54,-3130.91,2760.51,0.0,0.0,-32.79,10542.17,-6.35,-6.35,6.44,6.45,0.04,0.05,0.0,12.0,4.61,0.0,4.61,9.23,9.23,0.01,0.0,0.0,0.0,0.0,9.23,9.23,0.01,0.0,29.0
1709,24.06.2020,17:02:50,Referenz I o. Nadel Referenz I (60 Zyklen),Referenz I (60 Zyklen),12.01,997.0,2.27,2.27,2.22,2.22,9.44,9.43,4.15,2.54,-3120.96,2769.67,0.0,0.0,-32.68,10346.28,-6.35,-6.35,6.44,6.45,0.04,0.05,0.0,12.0,4.63,0.0,4.61,9.25,9.23,0.01,0.0,0.0,0.0,0.0,9.25,9.23,0.01,0.0,29.0
1710,24.06.2020,17:02:53,Referenz I o. Nadel Referenz I (60 Zyklen),Referenz I (60 Zyklen),12.01,1497.0,3.37,3.37,3.33,3.32,9.34,9.34,4.15,2.54,-3125.09,2769.61,0.0,0.0,-32.73,10347.48,-6.35,-6.35,6.44,6.45,0.04,0.05,0.0,12.0,4.61,0.0,4.61,9.22,9.23,0.01,0.0,0.0,0.0,0.0,9.22,9.23,0.01,0.0,29.0
1711,24.06.2020,17:02:56,Referenz I o. Nadel Referenz I (60 Zyklen),Referenz I (60 Zyklen),12.0,1996.0,4.47,4.47,4.43,4.43,9.3,9.3,4.15,2.54,-3126.65,2769.61,0.0,0.0,-32.74,10347.55,-6.35,-6.35,6.44,6.45,0.04,0.05,0.0,12.0,4.6,0.0,4.61,9.21,9.23,0.01,0.0,0.0,0.0,0.0,9.21,9.23,0.01,0.0,29.0
1712,24.06.2020,17:03:00,Referenz I o. Nadel Referenz I (60 Zyklen),Referenz I (60 Zyklen),15.01,499.4,1.05,1.05,1.01,1.0,8.75,8.69,4.15,3.17,-2500.45,2841.39,0.0,0.0,-25.9,8812.39,-6.35,-6.35,6.44,6.45,0.04,0.05,0.0,15.0,4.19,0.01,4.15,8.38,8.31,0.03,0.0,0.0,0.0,0.0,8.38,8.31,0.03,0.0,29.0
1713,24.06.2020,17:03:04,Referenz I o. Nadel Referenz I (60 Zyklen),Referenz I (60 Zyklen),15.01,997.0,2.04,2.04,1.99,1.99,8.48,8.49,4.15,3.17,-2494.44,2850.91,0.0,0.0,-25.83,8608.63,-6.35,-6.35,6.44,6.45,0.04,0.05,0.0,15.0,4.15,0.01,4.15,8.3,8.31,0.03,0.0,0.0,0.0,0.0,8.3,8.31,0.03,0.0,29.0
1714,24.06.2020,17:03:07,Referenz I o. Nadel Referenz I (60 Zyklen),Referenz I (60 Zyklen),15.01,1497.0,3.03,3.03,2.98,2.99,8.39,8.41,4.15,3.17,-2496.69,2850.85,0.0,0.0,-25.86,8609.96,-6.35,-6.35,6.44,6.45,0.04,0.05,0.0,15.0,4.14,0.01,4.15,8.27,8.31,0.03,0.0,0.0,0.0,0.0,8.27,8.31,0.03,0.0,29.0
1715,24.06.2020,17:03:11,Referenz I o. Nadel Referenz I (60 Zyklen),Referenz I (60 Zyklen),15.02,1996.0,4.02,4.02,3.98,3.97,8.37,8.35,4.15,3.17,-2499.13,2850.79,0.0,0.0,-25.88,8611.34,-6.35,-6.35,6.44,6.45,0.04,0.05,0.0,15.0,4.14,0.01,4.15,8.27,8.31,0.03,0.0,0.0,0.0,0.0,8.27,8.31,0.03,0.0,29.0
1716,24.06.2020,17:03:14,Referenz I o. Nadel Referenz I (60 Zyklen),Referenz I (60 Zyklen),18.01,499.3,0.96,0.97,0.92,0.92,7.98,8.06,4.15,3.81,-1870.61,2921.9,0.0,0.0,-19.18,7090.29,-6.35,-6.35,6.44,6.45,0.04,0.05,0.0,18.0,3.81,0.0,3.8,7.61,7.59,0.01,0.0,0.0,0.0,0.0,7.61,7.59,0.01,0.0,29.0
1717,24.06.2020,17:03:18,Referenz I o. Nadel Referenz I (60 Zyklen),Referenz I (60 Zyklen),17.97,997.0,1.87,1.87,1.83,1.82,7.79,7.78,4.15,3.8,-1869.61,2931.58,0.0,0.0,-19.17,6883.25,-6.35,-6.35,6.44,6.45,0.04,0.05,0.0,18.0,3.8,0.0,3.8,7.6,7.59,0.01,0.0,0.0,0.0,0.0,7.6,7.59,0.01,0.0,29.0
1718,24.06.2020,17:03:22,Referenz I o. Nadel Referenz I (60 Zyklen),Referenz I (60 Zyklen),17.96,1497.0,2.78,2.77,2.73,2.73,7.7,7.69,4.15,3.8,-1871.24,2931.55,0.0,0.0,-19.18,6883.99,-6.35,-6.35,6.44,6.45,0.04,0.05,0.0,18.0,3.79,0.0,3.8,7.58,7.59,0.01,0.0,0.0,0.0,0.0,7.58,7.59,0.01,0.0,29.0
1719,24.06.2020,17:03:25,Referenz I o. Nadel Referenz I (60 Zyklen),Referenz I (60 Zyklen),17.98,1996.0,3.69,3.69,3.65,3.64,7.67,7.67,4.15,3.8,-1870.68,2931.56,0.0,0.0,-19.18,6883.74,-6.35,-6.35,6.44,6.45,0.04,0.05,0.0,18.0,3.79,0.0,3.8,7.58,7.59,0.01,0.0,0.0,0.0,0.0,7.58,7.59,0.01,0.0,29.0
1720,24.06.2020,17:03:28,Referenz I o. Nadel Referenz I (60 Zyklen),Referenz I (60 Zyklen),20.01,499.3,0.92,0.92,0.88,0.87,7.66,7.61,4.15,4.23,-1453.83,2972.67,0.0,0.0,-14.81,6004.44,-6.35,-6.35,6.44,6.45,0.04,0.05,0.0,20.0,3.65,0.01,3.61,7.29,7.23,0.02,0.0,0.0,0.0,0.0,7.29,7.23,0.02,0.0,29.0
1721,24.06.2020,17:03:33,Referenz I o. Nadel Referenz I (60 Zyklen),Referenz I (60 Zyklen),19.95,996.0,1.78,1.79,1.73,1.74,7.41,7.45,4.15,4.22,-1459.65,2982.63,0.0,0.0,-14.88,5791.27,-6.35,-6.35,6.44,6.45,0.04,0.05,0.0,20.0,3.61,0.01,3.61,7.23,7.23,0.02,0.0,0.0,0.0,0.0,7.23,7.23,0.02,0.0,29.0
1722,24.06.2020,17:03:36,Referenz I o. Nadel Referenz I (60 Zyklen),Referenz I (60 Zyklen),19.96,1497.0,2.64,2.63,2.59,2.59,7.31,7.3,4.15,4.22,-1457.77,2982.57,0.0,0.0,-14.86,5792.72,-6.35,-6.35,6.44,6.45,0.04,0.05,0.0,20.0,3.59,0.01,3.61,7.19,7.23,0.02,0.0,0.0,0.0,0.0,7.19,7.23,0.02,0.0,29.0
1723,24.06.2020,17:03:39,Referenz I o. Nadel Referenz I (60 Zyklen),Referenz I (60 Zyklen),19.98,1996.0,3.51,3.5,3.46,3.45,7.29,7.28,4.15,4.23,-1453.58,2982.58,0.0,0.0,-14.81,5792.43,-6.35,-6.35,6.44,6.45,0.04,0.05,0.0,20.0,3.6,0.01,3.61,7.2,7.23,0.02,0.0,0.0,0.0,0.0,7.2,7.23,0.02,0.0,29.0
1724,24.06.2020,17:03:42,Referenz I o. Nadel Referenz I (60 Zyklen),Referenz I (60 Zyklen),20.96,499.3,0.89,0.9,0.84,0.86,7.39,7.51,4.15,4.43,-1257.61,3005.63,0.0,0.0,-12.78,5299.45,-6.35,-6.35,6.44,6.45,0.04,0.05,0.0,21.0,3.51,0.0,3.51,7.02,7.02,0.01,0.0,0.0,0.0,0.0,7.02,7.02,0.01,0.0,29.0
1725,24.06.2020,17:03:47,Referenz I o. Nadel Referenz I (60 Zyklen),Referenz I (60 Zyklen),20.97,997.0,1.73,1.73,1.69,1.68,7.22,7.2,4.15,4.43,-1244.34,3015.6,0.0,0.0,-12.65,5086.25,-6.35,-6.35,6.44,6.45,0.04,0.05,0.0,21.0,3.52,0.0,3.51,7.04,7.02,0.01,0.0,0.0,0.0,0.0,7.04,7.02,0.01,0.0,29.0
1726,24.06.2020,17:03:50,Referenz I o. Nadel Referenz I (60 Zyklen),Referenz I (60 Zyklen),20.97,1497.0,2.58,2.57,2.53,2.53,7.14,7.13,4.15,4.43,-1245.53,3015.55,0.0,0.0,-12.66,5087.27,-6.35,-6.35,6.44,6.45,0.04,0.05,0.0,21.0,3.51,0.0,3.51,7.02,7.02,0.01,0.0,0.0,0.0,0.0,7.02,7.02,0.01,0.0,29.0
1727,24.06.2020,17:03:53,Referenz I o. Nadel Referenz I (60 Zyklen),Referenz I (60 Zyklen),20.97,1996.0,3.41,3.41,3.37,3.36,7.1,7.09,4.15,4.43,-1246.29,3015.58,0.0,0.0,-12.67,5086.63,-6.35,-6.35,6.44,6.45,0.04,0.05,0.0,21.0,3.5,0.0,3.51,7.01,7.02,0.01,0.0,0.0,0.0,0.0,7.01,7.02,0.01,0.0,29.0
1728,24.06.2020,17:03:57,Referenz I o. Nadel Referenz I (60 Zyklen),Referenz I (60 Zyklen),24.0,499.3,0.84,0.84,0.8,0.8,6.98,7.0,4.15,5.08,-620.14,3080.9,0.0,0.0,-6.28,3689.46,-6.35,-6.35,6.44,6.45,0.04,0.05,0.0,24.0,3.31,0.01,3.29,6.62,6.58,0.01,0.0,0.0,0.0,0.0,6.62,6.58,0.01,0.0,29.0
1729,24.06.2020,17:04:01,Referenz I o. Nadel Referenz I (60 Zyklen),Referenz I (60 Zyklen),23.94,996.0,1.62,1.62,1.58,1.58,6.77,6.76,4.15,5.06,-618.08,3091.17,0.0,0.0,-6.26,3469.82,-6.35,-6.35,6.44,6.45,0.04,0.05,0.0,24.0,3.29,0.01,3.29,6.59,6.58,0.01,0.0,0.0,0.0,0.0,6.59,6.58,0.01,0.0,29.0
1730,24.06.2020,17:04:04,Referenz I o. Nadel Referenz I (60 Zyklen),Referenz I (60 Zyklen),23.98,1497.0,2.41,2.41,2.37,2.37,6.69,6.69,4.15,5.07,-615.2,3091.12,0.0,0.0,-6.23,3470.87,-6.35,-6.35,6.44,6.45,0.04,0.05,0.0,24.0,3.28,0.01,3.29,6.56,6.58,0.01,0.0,0.0,0.0,0.0,6.56,6.58,0.01,0.0,29.0
1731,24.06.2020,17:04:08,Referenz I o. Nadel Referenz I (60 Zyklen),Referenz I (60 Zyklen),24.0,1996.0,3.2,3.19,3.16,3.14,6.66,6.63,4.15,5.07,-614.01,3091.09,0.0,0.0,-6.22,3471.47,-6.35,-6.35,6.44,6.45,0.04,0.05,0.0,24.0,3.28,0.01,3.29,6.57,6.58,0.01,0.0,0.0,0.0,0.0,6.57,6.58,0.01,0.0,29.0
1732,24.06.2020,17:04:11,Referenz I o. Nadel Referenz I (60 Zyklen),Referenz I (60 Zyklen),26.99,499.3,0.8,0.8,0.75,0.75,6.63,6.66,4.15,5.71,4.75,3158.46,0.0,0.0,-0.04,2030.73,-6.35,-6.35,6.44,6.45,0.04,0.05,0.0,27.0,3.13,0.01,3.1,6.26,6.21,0.02,0.0,0.0,0.0,0.0,6.26,6.21,0.02,0.0,29.0
1733,24.06.2020,17:04:16,Referenz I o. Nadel Referenz I (60 Zyklen),Referenz I (60 Zyklen),27.0,997.0,1.54,1.53,1.49,1.49,6.39,6.38,4.15,5.71,23.27,3168.97,0.0,0.0,0.14,1805.84,-6.35,-6.35,6.44,6.45,0.04,0.05,0.0,27.0,3.1,0.01,3.1,6.21,6.21,0.02,0.0,0.0,0.0,0.0,6.21,6.21,0.02,0.0,29.0
1734,24.06.2020,17:04:19,Referenz I o. Nadel Referenz I (60 Zyklen),Referenz I (60 Zyklen),26.98,1497.0,2.27,2.27,2.23,2.22,6.3,6.29,4.15,5.7,13.32,3169.05,0.0,0.0,0.04,1804.08,-6.35,-6.35,6.44,6.45,0.04,0.05,0.0,27.0,3.09,0.01,3.1,6.18,6.21,0.02,0.0,0.0,0.0,0.0,6.18,6.21,0.02,0.0,29.0
1735,24.06.2020,17:04:22,Referenz I o. Nadel Referenz I (60 Zyklen),Referenz I (60 Zyklen),26.96,1996.0,3.02,3.01,2.97,2.97,6.27,6.27,4.15,5.7,9.94,3168.9,0.0,0.0,0.01,1807.39,-6.35,-6.35,6.44,6.45,0.04,0.05,0.0,27.0,3.09,0.01,3.1,6.18,6.21,0.02,0.0,0.0,0.0,0.0,6.18,6.21,0.02,0.0,29.0
1736,24.06.2020,17:04:25,Referenz I o. Nadel Referenz I (60 Zyklen),Referenz I (60 Zyklen),29.92,499.3,0.75,0.76,0.71,0.71,6.27,6.29,4.15,6.33,625.63,3233.06,0.0,0.0,6.04,434.95,-6.35,-6.35,6.44,6.45,0.04,0.05,0.0,30.0,2.95,0.0,2.94,5.91,5.88,0.01,0.0,0.0,0.0,0.0,5.91,5.88,0.01,0.0,29.0
1737,24.06.2020,17:04:30,Referenz I o. Nadel Referenz I (60 Zyklen),Referenz I (60 Zyklen),29.93,997.0,1.45,1.46,1.41,1.41,6.05,6.08,4.15,6.33,637.15,3243.84,0.0,0.0,6.15,204.57,-6.35,-6.35,6.44,6.45,0.04,0.05,0.0,30.0,2.93,0.0,2.94,5.87,5.88,0.01,0.0,0.0,0.0,0.0,5.87,5.88,0.01,0.0,29.0
1738,24.06.2020,17:04:33,Referenz I o. Nadel Referenz I (60 Zyklen),Referenz I (60 Zyklen),29.95,1496.0,2.16,2.16,2.12,2.11,6.0,5.99,4.15,6.33,641.03,3243.78,0.0,0.0,6.19,205.84,-6.35,-6.35,6.44,6.45,0.04,0.05,0.0,30.0,2.94,0.0,2.94,5.88,5.88,0.01,0.0,0.0,0.0,0.0,5.88,5.88,0.01,0.0,29.0
1739,24.06.2020,17:04:36,Referenz I o. Nadel Referenz I (60 Zyklen),Referenz I (60 Zyklen),29.94,1996.0,2.87,2.85,2.83,2.81,5.97,5.93,4.15,6.33,641.72,3243.78,0.0,0.0,6.19,205.8,-6.35,-6.35,6.44,6.45,0.04,0.05,0.0,30.0,2.94,0.0,2.94,5.88,5.88,0.01,0.0,0.0,0.0,0.0,5.88,5.88,0.01,0.0,29.0
1740,24.06.2020,17:04:46,Referenz I o. Nadel Referenz I (60 Zyklen),Referenz I (60 Zyklen),1.04,499.3,3.25,3.25,3.21,3.2,27.02,26.98,4.15,0.22,-5431.44,2450.91,0.0,0.0,-59.58,17164.09,-6.35,-6.35,6.44,6.45,0.04,0.05,0.0,1.0,13.32,0.05,13.18,26.65,26.36,0.11,0.0,0.0,0.0,0.0,26.65,26.36,0.11,0.0,30.0
1741,24.06.2020,17:04:50,Referenz I o. Nadel Referenz I (60 Zyklen),Referenz I (60 Zyklen),1.04,997.0,6.38,6.38,6.33,6.34,26.54,26.57,4.15,0.22,-5425.3,2459.34,0.0,0.0,-59.5,16983.69,-6.35,-6.35,6.44,6.45,0.04,0.05,0.0,1.0,13.18,0.05,13.18,26.36,26.36,0.11,0.0,0.0,0.0,0.0,26.36,26.36,0.11,0.0,30.0
1742,24.06.2020,17:04:54,Referenz I o. Nadel Referenz I (60 Zyklen),Referenz I (60 Zyklen),1.04,1496.0,9.51,9.5,9.47,9.45,26.38,26.34,4.15,0.22,-5426.49,2459.3,0.0,0.0,-59.52,16984.64,-6.35,-6.35,6.44,6.45,0.04,0.05,0.0,1.0,13.13,0.05,13.18,26.26,26.36,0.11,0.0,0.0,0.0,0.0,26.26,26.36,0.11,0.0,30.0
1743,24.06.2020,17:04:57,Referenz I o. Nadel Referenz I (60 Zyklen),Referenz I (60 Zyklen),1.04,1996.0,12.62,12.63,12.58,12.59,26.25,26.27,4.15,0.22,-5429.56,2459.34,0.0,0.0,-59.55,16983.87,-6.35,-6.35,6.44,6.45,0.04,0.05,0.0,1.0,13.08,0.05,13.18,26.16,26.36,0.11,0.0,0.0,0.0,0.0,26.16,26.36,0.11,0.0,30.0
1744,24.06.2020,17:05:00,Referenz I o. Nadel Referenz I (60 Zyklen),Referenz I (60 Zyklen),2.0,499.3,2.49,2.5,2.45,2.45,20.69,20.76,4.15,0.42,-5235.16,2467.43,0.0,0.0,-57.18,16810.82,-6.35,-6.35,6.44,6.45,0.04,0.05,0.0,2.0,10.16,0.01,10.14,20.32,20.28,0.02,0.0,0.0,0.0,0.0,20.32,20.28,0.02,0.0,30.0
1745,24.06.2020,17:05:05,Referenz I o. Nadel Referenz I (60 Zyklen),Referenz I (60 Zyklen),2.01,997.0,4.92,4.92,4.88,4.88,20.49,20.5,4.15,0.43,-5230.02,2475.89,0.0,0.0,-57.12,16629.9,-6.35,-6.35,6.44,6.45,0.04,0.05,0.0,2.0,10.15,0.01,10.14,20.3,20.28,0.02,0.0,0.0,0.0,0.0,20.3,20.28,0.02,0.0,30.0
1746,24.06.2020,17:05:08,Referenz I o. Nadel Referenz I (60 Zyklen),Referenz I (60 Zyklen),2.01,1497.0,7.35,7.35,7.31,7.3,20.39,20.37,4.15,0.43,-5229.34,2475.87,0.0,0.0,-57.11,16630.22,-6.35,-6.35,6.44,6.45,0.04,0.05,0.0,2.0,10.13,0.01,10.14,20.27,20.28,0.02,0.0,0.0,0.0,0.0,20.27,20.28,0.02,0.0,30.0
1747,24.06.2020,17:05:11,Referenz I o. Nadel Referenz I (60 Zyklen),Referenz I (60 Zyklen),2.02,1996.0,9.78,9.77,9.73,9.73,20.33,20.32,4.15,0.43,-5229.65,2475.87,0.0,0.0,-57.11,16630.29,-6.35,-6.35,6.44,6.45,0.04,0.05,0.0,2.0,10.12,0.01,10.14,20.23,20.28,0.02,0.0,0.0,0.0,0.0,20.23,20.28,0.02,0.0,30.0
1748,24.06.2020,17:05:14,Referenz I o. Nadel Referenz I (60 Zyklen),Referenz I (60 Zyklen),3.03,499.3,2.11,2.11,2.06,2.07,17.51,17.56,4.15,0.64,-5006.52,2515.88,0.0,0.0,-54.41,15774.57,-6.35,-6.35,6.44,6.45,0.04,0.05,0.0,3.0,8.57,0.01,8.55,17.14,17.1,0.02,0.0,0.0,0.0,0.0,17.14,17.1,0.02,0.0,30.0
1749,24.06.2020,17:05:19,Referenz I o. Nadel Referenz I (60 Zyklen),Referenz I (60 Zyklen),3.03,997.0,4.16,4.15,4.11,4.11,17.3,17.29,4.15,0.64,-5006.08,2524.39,0.0,0.0,-54.41,15592.49,-6.35,-6.35,6.44,6.45,0.04,0.05,0.0,3.0,8.56,0.01,8.55,17.11,17.1,0.02,0.0,0.0,0.0,0.0,17.11,17.1,0.02,0.0,30.0
1750,24.06.2020,17:05:22,Referenz I o. Nadel Referenz I (60 Zyklen),Referenz I (60 Zyklen),3.03,1497.0,6.2,6.21,6.16,6.16,17.2,17.21,4.15,0.64,-5007.21,2524.27,0.0,0.0,-54.42,15595.06,-6.35,-6.35,6.44,6.45,0.04,0.05,0.0,3.0,8.54,0.01,8.55,17.08,17.1,0.02,0.0,0.0,0.0,0.0,17.08,17.1,0.02,0.0,30.0
1751,24.06.2020,17:05:25,Referenz I o. Nadel Referenz I (60 Zyklen),Referenz I (60 Zyklen),3.04,1996.0,8.25,8.24,8.21,8.19,17.15,17.13,4.15,0.64,-5007.52,2524.29,0.0,0.0,-54.43,15594.67,-6.35,-6.35,6.44,6.45,0.04,0.05,0.0,3.0,8.53,0.01,8.55,17.06,17.1,0.02,0.0,0.0,0.0,0.0,17.06,17.1,0.02,0.0,30.0
1752,24.06.2020,17:05:29,Referenz I o. Nadel Referenz I (60 Zyklen),Referenz I (60 Zyklen),5.02,499.3,1.72,1.72,1.67,1.68,14.27,14.32,4.15,1.06,-4593.18,2563.59,0.0,0.0,-49.49,14754.09,-6.35,-6.35,6.44,6.45,0.04,0.05,0.0,5.0,6.95,0.01,6.92,13.9,13.84,0.02,0.0,0.0,0.0,0.0,13.9,13.84,0.02,0.0,30.0
1753,24.06.2020,17:05:33,Referenz I o. Nadel Referenz I (60 Zyklen),Referenz I (60 Zyklen),5.02,997.0,3.37,3.37,3.33,3.32,14.04,14.02,4.15,1.06,-4592.55,2572.24,0.0,0.0,-49.48,14568.98,-6.35,-6.35,6.44,6.45,0.04,0.05,0.0,5.0,6.93,0.01,6.92,13.86,13.84,0.02,0.0,0.0,0.0,0.0,13.86,13.84,0.02,0.0,30.0
1754,24.06.2020,17:05:36,Referenz I o. Nadel Referenz I (60 Zyklen),Referenz I (60 Zyklen),5.02,1497.0,5.03,5.03,4.98,4.98,13.94,13.95,4.15,1.06,-4594.81,2572.13,0.0,0.0,-49.51,14571.4,-6.35,-6.35,6.44,6.45,0.04,0.05,0.0,5.0,6.91,0.01,6.92,13.82,13.84,0.02,0.0,0.0,0.0,0.0,13.82,13.84,0.02,0.0,30.0
1755,24.06.2020,17:05:40,Referenz I o. Nadel Referenz I (60 Zyklen),Referenz I (60 Zyklen),5.02,1996.0,6.68,6.68,6.64,6.64,13.89,13.9,4.15,1.06,-4595.87,2572.17,0.0,0.0,-49.52,14570.56,-6.35,-6.35,6.44,6.45,0.04,0.05,0.0,5.0,6.9,0.01,6.92,13.8,13.84,0.02,0.0,0.0,0.0,0.0,13.8,13.84,0.02,0.0,30.0
1756,24.06.2020,17:05:43,Referenz I o. Nadel Referenz I (60 Zyklen),Referenz I (60 Zyklen),6.03,499.3,1.59,1.59,1.54,1.54,13.2,13.2,4.15,1.27,-4380.25,2602.04,0.0,0.0,-46.99,13931.63,-6.35,-6.35,6.44,6.45,0.04,0.05,0.0,6.0,6.42,0.01,6.38,12.83,12.75,0.03,0.0,0.0,0.0,0.0,12.83,12.75,0.03,0.0,30.0
1757,24.06.2020,17:05:47,Referenz I o. Nadel Referenz I (60 Zyklen),Referenz I (60 Zyklen),6.03,997.0,3.11,3.11,3.06,3.06,12.94,12.93,4.15,1.27,-4380.81,2610.72,0.0,0.0,-47.0,13746.06,-6.35,-6.35,6.44,6.45,0.04,0.05,0.0,6.0,6.38,0.01,6.38,12.75,12.75,0.03,0.0,0.0,0.0,0.0,12.75,12.75,0.03,0.0,30.0
1758,24.06.2020,17:05:51,Referenz I o. Nadel Referenz I (60 Zyklen),Referenz I (60 Zyklen),6.03,1497.0,4.63,4.62,4.59,4.58,12.84,12.82,4.15,1.27,-4380.31,2610.65,0.0,0.0,-46.99,13747.47,-6.35,-6.35,6.44,6.45,0.04,0.05,0.0,6.0,6.36,0.01,6.38,12.72,12.75,0.03,0.0,0.0,0.0,0.0,12.72,12.75,0.03,0.0,30.0
1759,24.06.2020,17:05:54,Referenz I o. Nadel Referenz I (60 Zyklen),Referenz I (60 Zyklen),6.02,1996.0,6.16,6.16,6.11,6.11,12.8,12.8,4.15,1.27,-4379.88,2610.76,0.0,0.0,-46.99,13745.04,-6.35,-6.35,6.44,6.45,0.04,0.05,0.0,6.0,6.35,0.01,6.38,12.71,12.75,0.03,0.0,0.0,0.0,0.0,12.71,12.75,0.03,0.0,30.0
1760,24.06.2020,17:05:57,Referenz I o. Nadel Referenz I (60 Zyklen),Referenz I (60 Zyklen),9.02,499.3,1.32,1.31,1.28,1.27,10.99,10.91,4.15,1.91,-3760.18,2677.01,0.0,0.0,-39.85,12328.1,-6.35,-6.35,6.44,6.45,0.04,0.05,0.0,9.0,5.31,0.0,5.3,10.62,10.6,0.01,0.0,0.0,0.0,0.0,10.62,10.6,0.01,0.0,30.0
1761,24.06.2020,17:06:02,Referenz I o. Nadel Referenz I (60 Zyklen),Referenz I (60 Zyklen),9.01,997.0,2.59,2.6,2.55,2.56,10.78,10.84,4.15,1.91,-3755.99,2685.91,0.0,0.0,-39.8,12137.89,-6.35,-6.35,6.44,6.45,0.04,0.05,0.0,9.0,5.3,0.0,5.3,10.6,10.6,0.01,0.0,0.0,0.0,0.0,10.6,10.6,0.01,0.0,30.0
1762,24.06.2020,17:06:05,Referenz I o. Nadel Referenz I (60 Zyklen),Referenz I (60 Zyklen),9.02,1496.0,3.87,3.86,3.83,3.81,10.73,10.71,4.15,1.91,-3756.05,2685.94,0.0,0.0,-39.8,12137.08,-6.35,-6.35,6.44,6.45,0.04,0.05,0.0,9.0,5.31,0.0,5.3,10.61,10.6,0.01,0.0,0.0,0.0,0.0,10.61,10.6,0.01,0.0,30.0
1763,24.06.2020,17:06:08,Referenz I o. Nadel Referenz I (60 Zyklen),Referenz I (60 Zyklen),9.03,1996.0,5.13,5.13,5.09,5.09,10.67,10.67,4.15,1.91,-3756.61,2685.88,0.0,0.0,-39.81,12138.45,-6.35,-6.35,6.44,6.45,0.04,0.05,0.0,9.0,5.29,0.0,5.3,10.58,10.6,0.01,0.0,0.0,0.0,0.0,10.58,10.6,0.01,0.0,30.0
1764,24.06.2020,17:06:11,Referenz I o. Nadel Referenz I (60 Zyklen),Referenz I (60 Zyklen),9.98,499.3,1.27,1.26,1.22,1.22,10.51,10.5,4.15,2.11,-3551.07,2712.02,0.0,0.0,-37.48,11579.23,-6.35,-6.35,6.44,6.45,0.04,0.05,0.0,10.0,5.07,0.01,5.04,10.15,10.08,0.02,0.0,0.0,0.0,0.0,10.15,10.08,0.02,0.0,30.0
