Repository: ZBT-Tools/ContactResistanceAnalysis

File: h23_reference.csv (part 14 of 80)
,Datum,time,measurement,commentary,pressure_sample[bar],current[mA],voltage[mV],voltage_needle[mV],voltage_th[mV],voltage_needle_th[mV],R_ges / mOhm*cm²,R_bulk / mOhm*cm²,contact_area[cm2],pressure[bar],p_Kraftsensor / ?,Weg Bürster,Kraftsensor Poly,Probendicke Poly,Kraftsensor,Probendicke,U_ges 1,U_Nadel 1,U_ges 2,U_Nadel 2,Diff_U_ges/2,Diff_U_Nadel/2,Relais,pressure_rounded[bar],contact_resistance[mOhm*cm2],contact_resistance_error[mOhm*cm2],contact_resistance_mean[mOhm*cm2],resistance[mOhm*cm2],resistance_mean[mOhm*cm2],resistance_error[mOhm*cm2],bulk_resistance[mOhm*cm2],bulk_resistance_mean[mOhm*cm2],bulk_resistance_error[mOhm*cm2],bulk_resistance_sub[mOhm*cm2],volume_resistance[mOhm*cm2],volume_resistance_mean[mOhm*cm2],volume_resistance_error[mOhm*cm2],degradation_corr[mOhm*cm2],cycle
1765,24.06.2020,17:06:16,Referenz I o. Nadel Referenz I (60 Zyklen),Referenz I (60 Zyklen),10.02,997.0,2.47,2.46,2.42,2.42,10.26,10.26,4.15,2.12,-3537.93,2721.06,0.0,0.0,-37.33,11385.99,-6.35,-6.35,6.44,6.45,0.04,0.05,0.0,10.0,5.04,0.01,5.04,10.08,10.08,0.02,0.0,0.0,0.0,0.0,10.08,10.08,0.02,0.0,30.0
1766,24.06.2020,17:06:19,Referenz I o. Nadel Referenz I (60 Zyklen),Referenz I (60 Zyklen),10.02,1497.0,3.67,3.67,3.63,3.62,10.18,10.18,4.15,2.12,-3541.87,2721.01,0.0,0.0,-37.38,11387.12,-6.35,-6.35,6.44,6.45,0.04,0.05,0.0,10.0,5.03,0.01,5.04,10.05,10.08,0.02,0.0,0.0,0.0,0.0,10.05,10.08,0.02,0.0,30.0
1767,24.06.2020,17:06:22,Referenz I o. Nadel Referenz I (60 Zyklen),Referenz I (60 Zyklen),10.02,1996.0,4.88,4.89,4.84,4.84,10.15,10.16,4.15,2.12,-3540.43,2721.0,0.0,0.0,-37.36,11387.26,-6.35,-6.35,6.44,6.45,0.04,0.05,0.0,10.0,5.03,0.01,5.04,10.06,10.08,0.02,0.0,0.0,0.0,0.0,10.06,10.08,0.02,0.0,30.0
1768,24.06.2020,17:06:26,Referenz I o. Nadel Referenz I (60 Zyklen),Referenz I (60 Zyklen),12.01,499.3,1.16,1.16,1.12,1.11,9.67,9.64,4.15,2.54,-3130.6,2759.78,0.0,0.0,-32.79,10557.86,-6.35,-6.35,6.44,6.45,0.04,0.05,0.0,12.0,4.65,0.01,4.63,9.3,9.25,0.02,0.0,0.0,0.0,0.0,9.3,9.25,0.02,0.0,30.0
1769,24.06.2020,17:06:30,Referenz I o. Nadel Referenz I (60 Zyklen),Referenz I (60 Zyklen),11.99,997.0,2.27,2.27,2.22,2.23,9.44,9.46,4.15,2.54,-3126.65,2769.05,0.0,0.0,-32.74,10359.48,-6.35,-6.35,6.44,6.45,0.04,0.05,0.0,12.0,4.63,0.01,4.63,9.25,9.25,0.02,0.0,0.0,0.0,0.0,9.25,9.25,0.02,0.0,30.0
1770,24.06.2020,17:06:33,Referenz I o. Nadel Referenz I (60 Zyklen),Referenz I (60 Zyklen),12.0,1497.0,3.37,3.38,3.33,3.33,9.35,9.37,4.15,2.54,-3124.02,2769.0,0.0,0.0,-32.71,10360.61,-6.35,-6.35,6.44,6.45,0.04,0.05,0.0,12.0,4.61,0.01,4.63,9.23,9.25,0.02,0.0,0.0,0.0,0.0,9.23,9.25,0.02,0.0,30.0
1771,24.06.2020,17:06:37,Referenz I o. Nadel Referenz I (60 Zyklen),Referenz I (60 Zyklen),12.01,1996.0,4.48,4.48,4.43,4.43,9.31,9.31,4.15,2.54,-3124.96,2768.97,0.0,0.0,-32.72,10361.17,-6.35,-6.35,6.44,6.45,0.04,0.05,0.0,12.0,4.61,0.01,4.63,9.22,9.25,0.02,0.0,0.0,0.0,0.0,9.22,9.25,0.02,0.0,30.0
1772,24.06.2020,17:06:40,Referenz I o. Nadel Referenz I (60 Zyklen),Referenz I (60 Zyklen),15.01,499.3,1.04,1.05,1.0,1.0,8.68,8.72,4.15,3.17,-2501.32,2841.04,0.0,0.0,-25.91,8819.71,-6.35,-6.35,6.44,6.45,0.04,0.05,0.0,15.0,4.16,0.01,4.15,8.32,8.3,0.01,0.0,0.0,0.0,0.0,8.32,8.3,0.01,0.0,30.0
1773,24.06.2020,17:06:44,Referenz I o. Nadel Referenz I (60 Zyklen),Referenz I (60 Zyklen),15.01,997.0,2.04,2.04,2.0,1.99,8.5,8.49,4.15,3.17,-2493.5,2850.58,0.0,0.0,-25.82,8615.81,-6.35,-6.35,6.44,6.45,0.04,0.05,0.0,15.0,4.16,0.01,4.15,8.32,8.3,0.01,0.0,0.0,0.0,0.0,8.32,8.3,0.01,0.0,30.0
1774,24.06.2020,17:06:48,Referenz I o. Nadel Referenz I (60 Zyklen),Referenz I (60 Zyklen),15.01,1497.0,3.03,3.03,2.98,2.99,8.4,8.41,4.15,3.17,-2502.58,2850.58,0.0,0.0,-25.92,8615.74,-6.35,-6.35,6.44,6.45,0.04,0.05,0.0,15.0,4.14,0.01,4.15,8.27,8.3,0.01,0.0,0.0,0.0,0.0,8.27,8.3,0.01,0.0,30.0
1775,24.06.2020,17:06:51,Referenz I o. Nadel Referenz I (60 Zyklen),Referenz I (60 Zyklen),15.01,1996.0,4.02,4.02,3.98,3.97,8.37,8.36,4.15,3.17,-2500.89,2850.58,0.0,0.0,-25.9,8615.7,-6.35,-6.35,6.44,6.45,0.04,0.05,0.0,15.0,4.14,0.01,4.15,8.28,8.3,0.01,0.0,0.0,0.0,0.0,8.28,8.3,0.01,0.0,30.0
1776,24.06.2020,17:06:54,Referenz I o. Nadel Referenz I (60 Zyklen),Referenz I (60 Zyklen),18.01,499.3,0.97,0.96,0.92,0.92,8.03,8.02,4.15,3.81,-1873.55,2922.02,0.0,0.0,-19.21,7087.69,-6.35,-6.35,6.44,6.45,0.04,0.05,0.0,18.0,3.83,0.01,3.8,7.67,7.61,0.02,0.0,0.0,0.0,0.0,7.67,7.61,0.02,0.0,30.0
1777,24.06.2020,17:06:59,Referenz I o. Nadel Referenz I (60 Zyklen),Referenz I (60 Zyklen),17.99,997.0,1.87,1.87,1.83,1.82,7.78,7.77,4.15,3.8,-1864.73,2931.8,0.0,0.0,-19.11,6878.5,-6.35,-6.35,6.44,6.45,0.04,0.05,0.0,18.0,3.8,0.01,3.8,7.6,7.61,0.02,0.0,0.0,0.0,0.0,7.6,7.61,0.02,0.0,30.0
1778,24.06.2020,17:07:02,Referenz I o. Nadel Referenz I (60 Zyklen),Referenz I (60 Zyklen),18.0,1496.0,2.78,2.78,2.74,2.73,7.71,7.7,4.15,3.8,-1865.67,2931.74,0.0,0.0,-19.12,6879.76,-6.35,-6.35,6.44,6.45,0.04,0.05,0.0,18.0,3.8,0.01,3.8,7.59,7.61,0.02,0.0,0.0,0.0,0.0,7.59,7.61,0.02,0.0,30.0
1779,24.06.2020,17:07:05,Referenz I o. Nadel Referenz I (60 Zyklen),Referenz I (60 Zyklen),17.99,1996.0,3.69,3.69,3.64,3.64,7.67,7.66,4.15,3.8,-1867.48,2931.71,0.0,0.0,-19.14,6880.47,-6.35,-6.35,6.44,6.45,0.04,0.05,0.0,18.0,3.79,0.01,3.8,7.58,7.61,0.02,0.0,0.0,0.0,0.0,7.58,7.61,0.02,0.0,30.0
1780,24.06.2020,17:07:08,Referenz I o. Nadel Referenz I (60 Zyklen),Referenz I (60 Zyklen),20.01,499.3,0.92,0.92,0.87,0.87,7.61,7.61,4.15,4.23,-1456.4,2973.41,0.0,0.0,-14.84,5988.6,-6.35,-6.35,6.44,6.45,0.04,0.05,0.0,20.0,3.62,0.01,3.61,7.25,7.21,0.01,0.0,0.0,0.0,0.0,7.25,7.21,0.01,0.0,30.0
1781,24.06.2020,17:07:13,Referenz I o. Nadel Referenz I (60 Zyklen),Referenz I (60 Zyklen),19.97,997.0,1.78,1.78,1.74,1.73,7.42,7.41,4.15,4.22,-1452.7,2983.34,0.0,0.0,-14.8,5776.28,-6.35,-6.35,6.44,6.45,0.04,0.05,0.0,20.0,3.62,0.01,3.61,7.23,7.21,0.01,0.0,0.0,0.0,0.0,7.23,7.21,0.01,0.0,30.0
1782,24.06.2020,17:07:16,Referenz I o. Nadel Referenz I (60 Zyklen),Referenz I (60 Zyklen),19.99,1496.0,2.63,2.65,2.59,2.6,7.31,7.34,4.15,4.23,-1453.33,2983.4,0.0,0.0,-14.81,5774.84,-6.35,-6.35,6.44,6.45,0.04,0.05,0.0,20.0,3.59,0.01,3.61,7.19,7.21,0.01,0.0,0.0,0.0,0.0,7.19,7.21,0.01,0.0,30.0
1783,24.06.2020,17:07:19,Referenz I o. Nadel Referenz I (60 Zyklen),Referenz I (60 Zyklen),19.98,1996.0,3.5,3.5,3.46,3.45,7.28,7.27,4.15,4.22,-1457.59,2983.33,0.0,0.0,-14.85,5776.32,-6.35,-6.35,6.44,6.45,0.04,0.05,0.0,20.0,3.6,0.01,3.61,7.19,7.21,0.01,0.0,0.0,0.0,0.0,7.19,7.21,0.01,0.0,30.0
1784,24.06.2020,17:07:23,Referenz I o. Nadel Referenz I (60 Zyklen),Referenz I (60 Zyklen),21.0,499.3,0.9,0.9,0.85,0.85,7.45,7.46,4.15,4.44,-1244.6,3006.31,0.0,0.0,-12.65,5284.98,-6.35,-6.35,6.44,6.45,0.04,0.05,0.0,21.0,3.54,0.01,3.53,7.09,7.06,0.02,0.0,0.0,0.0,0.0,7.09,7.06,0.02,0.0,30.0
1785,24.06.2020,17:07:27,Referenz I o. Nadel Referenz I (60 Zyklen),Referenz I (60 Zyklen),20.95,997.0,1.74,1.73,1.7,1.69,7.26,7.22,4.15,4.43,-1240.9,3016.23,0.0,0.0,-12.61,5072.7,-6.35,-6.35,6.44,6.45,0.04,0.05,0.0,21.0,3.54,0.01,3.53,7.07,7.06,0.02,0.0,0.0,0.0,0.0,7.07,7.06,0.02,0.0,30.0
1786,24.06.2020,17:07:30,Referenz I o. Nadel Referenz I (60 Zyklen),Referenz I (60 Zyklen),20.95,1496.0,2.59,2.58,2.54,2.53,7.17,7.14,4.15,4.43,-1246.03,3016.29,0.0,0.0,-12.66,5071.47,-6.35,-6.35,6.44,6.45,0.04,0.05,0.0,21.0,3.52,0.01,3.53,7.05,7.06,0.02,0.0,0.0,0.0,0.0,7.05,7.06,0.02,0.0,30.0
1787,24.06.2020,17:07:34,Referenz I o. Nadel Referenz I (60 Zyklen),Referenz I (60 Zyklen),20.95,1996.0,3.42,3.41,3.37,3.37,7.1,7.1,4.15,4.43,-1246.1,3016.27,0.0,0.0,-12.66,5071.82,-6.35,-6.35,6.44,6.45,0.04,0.05,0.0,21.0,3.51,0.01,3.53,7.01,7.06,0.02,0.0,0.0,0.0,0.0,7.01,7.06,0.02,0.0,30.0
1788,24.06.2020,17:07:37,Referenz I o. Nadel Referenz I (60 Zyklen),Referenz I (60 Zyklen),23.96,499.3,0.85,0.84,0.8,0.79,7.03,6.96,4.15,5.07,-629.66,3082.02,0.0,0.0,-6.38,3665.49,-6.35,-6.35,6.44,6.45,0.04,0.05,0.0,24.0,3.33,0.01,3.3,6.66,6.61,0.02,0.0,0.0,0.0,0.0,6.66,6.61,0.02,0.0,30.0
1789,24.06.2020,17:07:41,Referenz I o. Nadel Referenz I (60 Zyklen),Referenz I (60 Zyklen),23.93,997.0,1.63,1.63,1.59,1.58,6.79,6.79,4.15,5.06,-620.21,3092.32,0.0,0.0,-6.28,3445.29,-6.35,-6.35,6.44,6.45,0.04,0.05,0.0,24.0,3.3,0.01,3.3,6.61,6.61,0.02,0.0,0.0,0.0,0.0,6.61,6.61,0.02,0.0,30.0
1790,24.06.2020,17:07:45,Referenz I o. Nadel Referenz I (60 Zyklen),Referenz I (60 Zyklen),23.94,1496.0,2.42,2.41,2.38,2.36,6.72,6.69,4.15,5.06,-617.58,3092.29,0.0,0.0,-6.25,3445.89,-6.35,-6.35,6.44,6.45,0.04,0.05,0.0,24.0,3.3,0.01,3.3,6.6,6.61,0.02,0.0,0.0,0.0,0.0,6.6,6.61,0.02,0.0,30.0
1791,24.06.2020,17:07:48,Referenz I o. Nadel Referenz I (60 Zyklen),Referenz I (60 Zyklen),23.97,1996.0,3.2,3.2,3.15,3.15,6.65,6.65,4.15,5.07,-619.89,3092.33,0.0,0.0,-6.28,3445.08,-6.35,-6.35,6.44,6.45,0.04,0.05,0.0,24.0,3.28,0.01,3.3,6.56,6.61,0.02,0.0,0.0,0.0,0.0,6.56,6.61,0.02,0.0,30.0
1792,24.06.2020,17:07:51,Referenz I o. Nadel Referenz I (60 Zyklen),Referenz I (60 Zyklen),26.94,499.3,0.79,0.8,0.75,0.75,6.59,6.63,4.15,5.7,-0.7,3157.81,0.0,0.0,-0.09,2044.63,-6.35,-6.35,6.44,6.45,0.04,0.05,0.0,27.0,3.11,0.01,3.1,6.23,6.21,0.01,0.0,0.0,0.0,0.0,6.23,6.21,0.01,0.0,30.0
1793,24.06.2020,17:07:56,Referenz I o. Nadel Referenz I (60 Zyklen),Referenz I (60 Zyklen),26.97,997.0,1.54,1.53,1.49,1.48,6.41,6.37,4.15,5.7,18.52,3168.22,0.0,0.0,0.1,1821.96,-6.35,-6.35,6.44,6.45,0.04,0.05,0.0,27.0,3.11,0.01,3.1,6.22,6.21,0.01,0.0,0.0,0.0,0.0,6.22,6.21,0.01,0.0,30.0
1794,24.06.2020,17:07:59,Referenz I o. Nadel Referenz I (60 Zyklen),Referenz I (60 Zyklen),26.97,1496.0,2.28,2.27,2.23,2.23,6.31,6.31,4.15,5.7,12.2,3168.22,0.0,0.0,0.03,1821.82,-6.35,-6.35,6.44,6.45,0.04,0.05,0.0,27.0,3.1,0.01,3.1,6.19,6.21,0.01,0.0,0.0,0.0,0.0,6.19,6.21,0.01,0.0,30.0
1795,24.06.2020,17:08:02,Referenz I o. Nadel Referenz I (60 Zyklen),Referenz I (60 Zyklen),26.96,1996.0,3.02,3.02,2.97,2.98,6.28,6.28,4.15,5.7,11.45,3168.22,0.0,0.0,0.03,1821.85,-6.35,-6.35,6.44,6.45,0.04,0.05,0.0,27.0,3.09,0.01,3.1,6.18,6.21,0.01,0.0,0.0,0.0,0.0,6.18,6.21,0.01,0.0,30.0
1796,24.06.2020,17:08:05,Referenz I o. Nadel Referenz I (60 Zyklen),Referenz I (60 Zyklen),29.99,499.3,0.76,0.76,0.71,0.71,6.3,6.28,4.15,6.34,635.77,3231.47,0.0,0.0,6.14,469.09,-6.35,-6.35,6.44,6.45,0.04,0.05,0.0,30.0,2.97,0.01,2.95,5.93,5.89,0.02,0.0,0.0,0.0,0.0,5.93,5.89,0.02,0.0,30.0
1797,24.06.2020,17:08:10,Referenz I o. Nadel Referenz I (60 Zyklen),Referenz I (60 Zyklen),29.97,996.0,1.46,1.45,1.42,1.41,6.09,6.06,4.15,6.34,647.66,3242.19,0.0,0.0,6.25,239.73,-6.35,-6.35,6.44,6.45,0.04,0.05,0.0,30.0,2.95,0.01,2.95,5.91,5.89,0.02,0.0,0.0,0.0,0.0,5.91,5.89,0.02,0.0,30.0
1798,24.06.2020,17:08:13,Referenz I o. Nadel Referenz I (60 Zyklen),Referenz I (60 Zyklen),29.96,1496.0,2.16,2.16,2.12,2.12,5.99,6.0,4.15,6.33,639.78,3242.19,0.0,0.0,6.17,239.87,-6.35,-6.35,6.44,6.45,0.04,0.05,0.0,30.0,2.93,0.01,2.95,5.87,5.89,0.02,0.0,0.0,0.0,0.0,5.87,5.89,0.02,0.0,30.0
1799,24.06.2020,17:08:16,Referenz I o. Nadel Referenz I (60 Zyklen),Referenz I (60 Zyklen),29.95,1996.0,2.86,2.87,2.82,2.82,5.96,5.96,4.15,6.33,635.27,3242.26,0.0,0.0,6.13,238.32,-6.35,-6.35,6.44,6.45,0.04,0.05,0.0,30.0,2.93,0.01,2.95,5.86,5.89,0.02,0.0,0.0,0.0,0.0,5.86,5.89,0.02,0.0,30.0
1800,24.06.2020,17:08:26,Referenz I o. Nadel Referenz I (60 Zyklen),Referenz I (60 Zyklen),1.03,499.3,3.23,3.21,3.18,3.17,26.82,26.7,4.15,0.22,-5430.25,2451.44,0.0,0.0,-59.56,17152.83,-6.35,-6.35,6.44,6.45,0.04,0.05,0.0,1.0,13.23,0.06,13.07,26.45,26.14,0.11,0.0,0.0,0.0,0.0,26.45,26.14,0.11,0.0,31.0
1801,24.06.2020,17:08:29,Referenz I o. Nadel Referenz I (60 Zyklen),Referenz I (60 Zyklen),1.04,996.0,6.32,6.32,6.28,6.28,26.35,26.35,4.15,0.22,-5434.63,2459.94,0.0,0.0,-59.62,16970.99,-6.35,-6.35,6.44,6.45,0.04,0.05,0.0,1.0,13.08,0.06,13.07,26.16,26.14,0.11,0.0,0.0,0.0,0.0,26.16,26.14,0.11,0.0,31.0
1802,24.06.2020,17:08:32,Referenz I o. Nadel Referenz I (60 Zyklen),Referenz I (60 Zyklen),1.04,1496.0,9.43,9.41,9.38,9.36,26.15,26.1,4.15,0.22,-5428.81,2459.89,0.0,0.0,-59.54,16971.94,-6.35,-6.35,6.44,6.45,0.04,0.05,0.0,1.0,13.01,0.06,13.07,26.03,26.14,0.11,0.0,0.0,0.0,0.0,26.03,26.14,0.11,0.0,31.0
1803,24.06.2020,17:08:36,Referenz I o. Nadel Referenz I (60 Zyklen),Referenz I (60 Zyklen),1.04,1996.0,12.51,12.5,12.47,12.45,26.01,25.99,4.15,0.22,-5426.55,2459.93,0.0,0.0,-59.52,16971.27,-6.35,-6.35,6.44,6.45,0.04,0.05,0.0,1.0,12.96,0.06,13.07,25.92,26.14,0.11,0.0,0.0,0.0,0.0,25.92,26.14,0.11,0.0,31.0
1804,24.06.2020,17:08:39,Referenz I o. Nadel Referenz I (60 Zyklen),Referenz I (60 Zyklen),2.01,499.3,2.47,2.47,2.42,2.42,20.51,20.52,4.15,0.42,-5230.09,2468.25,0.0,0.0,-57.12,16793.23,-6.35,-6.35,6.44,6.45,0.04,0.05,0.0,2.0,10.07,0.01,10.05,20.14,20.11,0.03,0.0,0.0,0.0,0.0,20.14,20.11,0.03,0.0,31.0
1805,24.06.2020,17:08:43,Referenz I o. Nadel Referenz I (60 Zyklen),Referenz I (60 Zyklen),2.01,996.0,4.88,4.87,4.84,4.83,20.34,20.31,4.15,0.43,-5228.52,2476.64,0.0,0.0,-57.1,16613.82,-6.35,-6.35,6.44,6.45,0.04,0.05,0.0,2.0,10.08,0.01,10.05,20.16,20.11,0.03,0.0,0.0,0.0,0.0,20.16,20.11,0.03,0.0,31.0
1806,24.06.2020,17:08:47,Referenz I o. Nadel Referenz I (60 Zyklen),Referenz I (60 Zyklen),2.02,1496.0,7.28,7.29,7.24,7.24,20.21,20.22,4.15,0.43,-5229.4,2476.6,0.0,0.0,-57.11,16614.59,-6.35,-6.35,6.44,6.45,0.04,0.05,0.0,2.0,10.04,0.01,10.05,20.08,20.11,0.03,0.0,0.0,0.0,0.0,20.08,20.11,0.03,0.0,31.0
1807,24.06.2020,17:08:50,Referenz I o. Nadel Referenz I (60 Zyklen),Referenz I (60 Zyklen),2.03,1996.0,9.68,9.68,9.64,9.64,20.14,20.13,4.15,0.43,-5228.96,2476.58,0.0,0.0,-57.1,16614.94,-6.35,-6.35,6.44,6.45,0.04,0.05,0.0,2.0,10.02,0.01,10.05,20.04,20.11,0.03,0.0,0.0,0.0,0.0,20.04,20.11,0.03,0.0,31.0
1808,24.06.2020,17:08:53,Referenz I o. Nadel Referenz I (60 Zyklen),Referenz I (60 Zyklen),3.03,499.3,2.09,2.08,2.05,2.04,17.38,17.33,4.15,0.64,-5007.96,2516.59,0.0,0.0,-54.43,15759.34,-6.35,-6.35,6.44,6.45,0.04,0.05,0.0,3.0,8.51,0.01,8.48,17.01,16.95,0.02,0.0,0.0,0.0,0.0,17.01,16.95,0.02,0.0,31.0
1809,24.06.2020,17:08:58,Referenz I o. Nadel Referenz I (60 Zyklen),Referenz I (60 Zyklen),3.03,997.0,4.12,4.12,4.08,4.07,17.15,17.14,4.15,0.64,-5006.96,2524.95,0.0,0.0,-54.42,15580.49,-6.35,-6.35,6.44,6.45,0.04,0.05,0.0,3.0,8.48,0.01,8.48,16.96,16.95,0.02,0.0,0.0,0.0,0.0,16.96,16.95,0.02,0.0,31.0
1810,24.06.2020,17:09:01,Referenz I o. Nadel Referenz I (60 Zyklen),Referenz I (60 Zyklen),3.03,1496.0,6.15,6.14,6.11,6.1,17.06,17.04,4.15,0.64,-5007.71,2524.95,0.0,0.0,-54.43,15580.38,-6.35,-6.35,6.44,6.45,0.04,0.05,0.0,3.0,8.47,0.01,8.48,16.94,16.95,0.02,0.0,0.0,0.0,0.0,16.94,16.95,0.02,0.0,31.0
1811,24.06.2020,17:09:04,Referenz I o. Nadel Referenz I (60 Zyklen),Referenz I (60 Zyklen),3.03,1996.0,8.18,8.17,8.13,8.12,17.0,16.99,4.15,0.64,-5008.52,2524.93,0.0,0.0,-54.44,15580.84,-6.35,-6.35,6.44,6.45,0.04,0.05,0.0,3.0,8.45,0.01,8.48,16.91,16.95,0.02,0.0,0.0,0.0,0.0,16.91,16.95,0.02,0.0,31.0
1812,24.06.2020,17:09:07,Referenz I o. Nadel Referenz I (60 Zyklen),Referenz I (60 Zyklen),5.02,499.3,1.71,1.7,1.67,1.65,14.22,14.1,4.15,1.06,-4591.87,2563.63,0.0,0.0,-49.48,14753.17,-6.35,-6.35,6.44,6.45,0.04,0.05,0.0,5.0,6.93,0.01,6.89,13.86,13.77,0.03,0.0,0.0,0.0,0.0,13.86,13.77,0.03,0.0,31.0
1813,24.06.2020,17:09:12,Referenz I o. Nadel Referenz I (60 Zyklen),Referenz I (60 Zyklen),5.01,996.0,3.35,3.36,3.3,3.31,13.95,13.98,4.15,1.06,-4595.5,2572.36,0.0,0.0,-49.52,14566.55,-6.35,-6.35,6.44,6.45,0.04,0.05,0.0,5.0,6.88,0.01,6.89,13.77,13.77,0.03,0.0,0.0,0.0,0.0,13.77,13.77,0.03,0.0,31.0
1814,24.06.2020,17:09:15,Referenz I o. Nadel Referenz I (60 Zyklen),Referenz I (60 Zyklen),5.02,1496.0,4.99,5.01,4.95,4.96,13.85,13.9,4.15,1.06,-4595.93,2572.36,0.0,0.0,-49.52,14566.44,-6.35,-6.35,6.44,6.45,0.04,0.05,0.0,5.0,6.87,0.01,6.89,13.73,13.77,0.03,0.0,0.0,0.0,0.0,13.73,13.77,0.03,0.0,31.0
1815,24.06.2020,17:09:18,Referenz I o. Nadel Referenz I (60 Zyklen),Referenz I (60 Zyklen),5.03,1996.0,6.65,6.66,6.6,6.61,13.82,13.84,4.15,1.06,-4594.12,2572.38,0.0,0.0,-49.5,14566.12,-6.35,-6.35,6.44,6.45,0.04,0.05,0.0,5.0,6.86,0.01,6.89,13.73,13.77,0.03,0.0,0.0,0.0,0.0,13.73,13.77,0.03,0.0,31.0
1816,24.06.2020,17:09:22,Referenz I o. Nadel Referenz I (60 Zyklen),Referenz I (60 Zyklen),6.03,499.3,1.57,1.57,1.53,1.52,13.05,13.01,4.15,1.27,-4380.94,2602.59,0.0,0.0,-47.0,13919.95,-6.35,-6.35,6.44,6.45,0.04,0.05,0.0,6.0,6.34,0.01,6.33,12.68,12.67,0.01,0.0,0.0,0.0,0.0,12.68,12.67,0.01,0.0,31.0
1817,24.06.2020,17:09:26,Referenz I o. Nadel Referenz I (60 Zyklen),Referenz I (60 Zyklen),6.03,996.0,3.09,3.09,3.05,3.05,12.88,12.9,4.15,1.27,-4378.06,2611.26,0.0,0.0,-46.97,13734.38,-6.35,-6.35,6.44,6.45,0.04,0.05,0.0,6.0,6.35,0.01,6.33,12.69,12.67,0.01,0.0,0.0,0.0,0.0,12.69,12.67,0.01,0.0,31.0
1818,24.06.2020,17:09:29,Referenz I o. Nadel Referenz I (60 Zyklen),Referenz I (60 Zyklen),6.02,1496.0,4.61,4.61,4.56,4.56,12.78,12.79,4.15,1.27,-4380.81,2611.2,0.0,0.0,-47.0,13735.78,-6.35,-6.35,6.44,6.45,0.04,0.05,0.0,6.0,6.33,0.01,6.33,12.66,12.67,0.01,0.0,0.0,0.0,0.0,12.66,12.67,0.01,0.0,31.0
1819,24.06.2020,17:09:33,Referenz I o. Nadel Referenz I (60 Zyklen),Referenz I (60 Zyklen),6.02,1996.0,6.12,6.12,6.08,6.08,12.73,12.73,4.15,1.27,-4380.81,2611.26,0.0,0.0,-47.0,13734.45,-6.35,-6.35,6.44,6.45,0.04,0.05,0.0,6.0,6.32,0.01,6.33,12.64,12.67,0.01,0.0,0.0,0.0,0.0,12.64,12.67,0.01,0.0,31.0
1820,24.06.2020,17:09:36,Referenz I o. Nadel Referenz I (60 Zyklen),Referenz I (60 Zyklen),9.01,499.3,1.32,1.33,1.28,1.28,10.97,11.02,4.15,1.9,-3757.74,2677.29,0.0,0.0,-39.82,12322.23,-6.35,-6.35,6.44,6.45,0.04,0.05,0.0,9.0,5.3,0.01,5.29,10.6,10.58,0.01,0.0,0.0,0.0,0.0,10.6,10.58,0.01,0.0,31.0
1821,24.06.2020,17:09:40,Referenz I o. Nadel Referenz I (60 Zyklen),Referenz I (60 Zyklen),9.01,996.0,2.59,2.59,2.54,2.54,10.78,10.78,4.15,1.9,-3761.93,2686.17,0.0,0.0,-39.87,12132.15,-6.35,-6.35,6.44,6.45,0.04,0.05,0.0,9.0,5.3,0.01,5.29,10.6,10.58,0.01,0.0,0.0,0.0,0.0,10.6,10.58,0.01,0.0,31.0
1822,24.06.2020,17:09:44,Referenz I o. Nadel Referenz I (60 Zyklen),Referenz I (60 Zyklen),9.01,1496.0,3.85,3.84,3.81,3.8,10.69,10.66,4.15,1.9,-3759.05,2686.25,0.0,0.0,-39.84,12130.5,-6.35,-6.35,6.44,6.45,0.04,0.05,0.0,9.0,5.28,0.01,5.29,10.56,10.58,0.01,0.0,0.0,0.0,0.0,10.56,10.58,0.01,0.0,31.0
1823,24.06.2020,17:09:47,Referenz I o. Nadel Referenz I (60 Zyklen),Referenz I (60 Zyklen),9.02,1996.0,5.11,5.12,5.07,5.07,10.63,10.64,4.15,1.91,-3758.93,2686.12,0.0,0.0,-39.83,12133.35,-6.35,-6.35,6.44,6.45,0.04,0.05,0.0,9.0,5.27,0.01,5.29,10.54,10.58,0.01,0.0,0.0,0.0,0.0,10.54,10.58,0.01,0.0,31.0
1824,24.06.2020,17:09:50,Referenz I o. Nadel Referenz I (60 Zyklen),Referenz I (60 Zyklen),10.01,499.3,1.26,1.26,1.21,1.21,10.44,10.46,4.15,2.12,-3545.31,2712.24,0.0,0.0,-37.42,11574.55,-6.35,-6.35,6.44,6.45,0.04,0.05,0.0,10.0,5.04,0.01,5.03,10.07,10.05,0.01,0.0,0.0,0.0,0.0,10.07,10.05,0.01,0.0,31.0
1825,24.06.2020,17:09:55,Referenz I o. Nadel Referenz I (60 Zyklen),Referenz I (60 Zyklen),10.0,996.0,2.46,2.46,2.41,2.41,10.24,10.25,4.15,2.11,-3542.68,2721.33,0.0,0.0,-37.39,11380.11,-6.35,-6.35,6.44,6.45,0.04,0.05,0.0,10.0,5.03,0.01,5.03,10.06,10.05,0.01,0.0,0.0,0.0,0.0,10.06,10.05,0.01,0.0,31.0
1826,24.06.2020,17:09:58,Referenz I o. Nadel Referenz I (60 Zyklen),Referenz I (60 Zyklen),10.0,1496.0,3.67,3.67,3.62,3.62,10.17,10.18,4.15,2.11,-3544.25,2721.23,0.0,0.0,-37.41,11382.36,-6.35,-6.35,6.44,6.45,0.04,0.05,0.0,10.0,5.02,0.01,5.03,10.05,10.05,0.01,0.0,0.0,0.0,0.0,10.05,10.05,0.01,0.0,31.0
1827,24.06.2020,17:10:01,Referenz I o. Nadel Referenz I (60 Zyklen),Referenz I (60 Zyklen),10.0,1996.0,4.86,4.86,4.82,4.82,10.11,10.11,4.15,2.11,-3545.37,2721.3,0.0,0.0,-37.42,11380.75,-6.35,-6.35,6.44,6.45,0.04,0.05,0.0,10.0,5.01,0.01,5.03,10.02,10.05,0.01,0.0,0.0,0.0,0.0,10.02,10.05,0.01,0.0,31.0
1828,24.06.2020,17:10:04,Referenz I o. Nadel Referenz I (60 Zyklen),Referenz I (60 Zyklen),12.0,499.3,1.16,1.16,1.12,1.11,9.64,9.62,4.15,2.54,-3129.41,2760.03,0.0,0.0,-32.77,10552.55,-6.35,-6.35,6.44,6.45,0.04,0.05,0.0,12.0,4.63,0.01,4.62,9.27,9.24,0.02,0.0,0.0,0.0,0.0,9.27,9.24,0.02,0.0,31.0
1829,24.06.2020,17:10:09,Referenz I o. Nadel Referenz I (60 Zyklen),Referenz I (60 Zyklen),12.0,996.0,2.27,2.26,2.22,2.21,9.44,9.41,4.15,2.54,-3122.77,2769.39,0.0,0.0,-32.7,10352.34,-6.35,-6.35,6.44,6.45,0.04,0.05,0.0,12.0,4.63,0.01,4.62,9.26,9.24,0.02,0.0,0.0,0.0,0.0,9.26,9.24,0.02,0.0,31.0
1830,24.06.2020,17:10:12,Referenz I o. Nadel Referenz I (60 Zyklen),Referenz I (60 Zyklen),12.0,1496.0,3.37,3.37,3.32,3.32,9.34,9.34,4.15,2.54,-3125.34,2769.29,0.0,0.0,-32.73,10354.48,-6.35,-6.35,6.44,6.45,0.04,0.05,0.0,12.0,4.61,0.01,4.62,9.22,9.24,0.02,0.0,0.0,0.0,0.0,9.22,9.24,0.02,0.0,31.0
1831,24.06.2020,17:10:15,Referenz I o. Nadel Referenz I (60 Zyklen),Referenz I (60 Zyklen),12.01,1996.0,4.47,4.47,4.43,4.42,9.3,9.29,4.15,2.54,-3127.4,2769.22,0.0,0.0,-32.75,10355.82,-6.35,-6.35,6.44,6.45,0.04,0.05,0.0,12.0,4.6,0.01,4.62,9.21,9.24,0.02,0.0,0.0,0.0,0.0,9.21,9.24,0.02,0.0,31.0
1832,24.06.2020,17:10:19,Referenz I o. Nadel Referenz I (60 Zyklen),Referenz I (60 Zyklen),15.01,499.3,1.05,1.05,1.0,1.01,8.72,8.75,4.15,3.17,-2499.95,2840.83,0.0,0.0,-25.89,8824.22,-6.35,-6.35,6.44,6.45,0.04,0.05,0.0,15.0,4.18,0.01,4.15,8.35,8.29,0.02,0.0,0.0,0.0,0.0,8.35,8.29,0.02,0.0,31.0
1833,24.06.2020,17:10:23,Referenz I o. Nadel Referenz I (60 Zyklen),Referenz I (60 Zyklen),15.01,997.0,2.03,2.03,1.99,1.99,8.46,8.47,4.15,3.17,-2490.62,2850.36,0.0,0.0,-25.79,8620.38,-6.35,-6.35,6.44,6.45,0.04,0.05,0.0,15.0,4.14,0.01,4.15,8.28,8.29,0.02,0.0,0.0,0.0,0.0,8.28,8.29,0.02,0.0,31.0
1834,24.06.2020,17:10:26,Referenz I o. Nadel Referenz I (60 Zyklen),Referenz I (60 Zyklen),15.01,1496.0,3.03,3.02,2.98,2.97,8.4,8.37,4.15,3.17,-2496.82,2850.31,0.0,0.0,-25.86,8621.58,-6.35,-6.35,6.44,6.45,0.04,0.05,0.0,15.0,4.14,0.01,4.15,8.28,8.29,0.02,0.0,0.0,0.0,0.0,8.28,8.29,0.02,0.0,31.0
1835,24.06.2020,17:10:30,Referenz I o. Nadel Referenz I (60 Zyklen),Referenz I (60 Zyklen),15.01,1996.0,4.02,4.02,3.97,3.97,8.35,8.35,4.15,3.17,-2495.94,2850.24,0.0,0.0,-25.85,8622.92,-6.35,-6.35,6.44,6.45,0.04,0.05,0.0,15.0,4.13,0.01,4.15,8.26,8.29,0.02,0.0,0.0,0.0,0.0,8.26,8.29,0.02,0.0,31.0
1836,24.06.2020,17:10:33,Referenz I o. Nadel Referenz I (60 Zyklen),Referenz I (60 Zyklen),18.0,499.3,0.96,0.96,0.92,0.91,7.99,7.97,4.15,3.81,-1872.18,2921.79,0.0,0.0,-19.19,7092.75,-6.35,-6.35,6.44,6.45,0.04,0.05,0.0,18.0,3.81,0.01,3.8,7.62,7.59,0.02,0.0,0.0,0.0,0.0,7.62,7.59,0.02,0.0,31.0
1837,24.06.2020,17:10:37,Referenz I o. Nadel Referenz I (60 Zyklen),Referenz I (60 Zyklen),17.99,996.0,1.87,1.87,1.83,1.82,7.8,7.79,4.15,3.8,-1864.1,2931.51,0.0,0.0,-19.11,6884.8,-6.35,-6.35,6.44,6.45,0.04,0.05,0.0,18.0,3.81,0.01,3.8,7.61,7.59,0.02,0.0,0.0,0.0,0.0,7.61,7.59,0.02,0.0,31.0
1838,24.06.2020,17:10:41,Referenz I o. Nadel Referenz I (60 Zyklen),Referenz I (60 Zyklen),18.01,1496.0,2.77,2.77,2.73,2.73,7.7,7.69,4.15,3.81,-1866.11,2931.5,0.0,0.0,-19.13,6884.87,-6.35,-6.35,6.44,6.45,0.04,0.05,0.0,18.0,3.79,0.01,3.8,7.57,7.59,0.02,0.0,0.0,0.0,0.0,7.57,7.59,0.02,0.0,31.0
1839,24.06.2020,17:10:44,Referenz I o. Nadel Referenz I (60 Zyklen),Referenz I (60 Zyklen),18.0,1996.0,3.68,3.67,3.63,3.63,7.64,7.64,4.15,3.81,-1867.36,2931.6,0.0,0.0,-19.14,6882.76,-6.35,-6.35,6.44,6.45,0.04,0.05,0.0,18.0,3.78,0.01,3.8,7.55,7.59,0.02,0.0,0.0,0.0,0.0,7.55,7.59,0.02,0.0,31.0
1840,24.06.2020,17:10:47,Referenz I o. Nadel Referenz I (60 Zyklen),Referenz I (60 Zyklen),20.01,499.3,0.92,0.92,0.88,0.88,7.66,7.66,4.15,4.23,-1455.02,2973.19,0.0,0.0,-14.83,5993.18,-6.35,-6.35,6.44,6.45,0.04,0.05,0.0,20.0,3.65,0.01,3.61,7.3,7.22,0.03,0.0,0.0,0.0,0.0,7.3,7.22,0.03,0.0,31.0
1841,24.06.2020,17:10:52,Referenz I o. Nadel Referenz I (60 Zyklen),Referenz I (60 Zyklen),20.0,996.0,1.77,1.77,1.73,1.72,7.39,7.38,4.15,4.23,-1449.32,2983.18,0.0,0.0,-14.77,5779.59,-6.35,-6.35,6.44,6.45,0.04,0.05,0.0,20.0,3.6,0.01,3.61,7.21,7.22,0.03,0.0,0.0,0.0,0.0,7.21,7.22,0.03,0.0,31.0
1842,24.06.2020,17:10:55,Referenz I o. Nadel Referenz I (60 Zyklen),Referenz I (60 Zyklen),20.0,1496.0,2.64,2.62,2.6,2.58,7.32,7.28,4.15,4.23,-1451.33,2983.12,0.0,0.0,-14.79,5780.96,-6.35,-6.35,6.44,6.45,0.04,0.05,0.0,20.0,3.6,0.01,3.61,7.2,7.22,0.03,0.0,0.0,0.0,0.0,7.2,7.22,0.03,0.0,31.0
1843,24.06.2020,17:10:58,Referenz I o. Nadel Referenz I (60 Zyklen),Referenz I (60 Zyklen),19.99,1996.0,3.49,3.49,3.45,3.44,7.26,7.25,4.15,4.23,-1450.45,2983.15,0.0,0.0,-14.78,5780.22,-6.35,-6.35,6.44,6.45,0.04,0.05,0.0,20.0,3.58,0.01,3.61,7.17,7.22,0.03,0.0,0.0,0.0,0.0,7.17,7.22,0.03,0.0,31.0
1844,24.06.2020,17:11:01,Referenz I o. Nadel Referenz I (60 Zyklen),Referenz I (60 Zyklen),20.99,499.3,0.89,0.89,0.85,0.84,7.4,7.4,4.15,4.44,-1251.98,3006.56,0.0,0.0,-12.73,5279.63,-6.35,-6.35,6.44,6.45,0.04,0.05,0.0,21.0,3.51,0.0,3.5,7.03,7.01,0.01,0.0,0.0,0.0,0.0,7.03,7.01,0.01,0.0,31.0
1845,24.06.2020,17:11:06,Referenz I o. Nadel Referenz I (60 Zyklen),Referenz I (60 Zyklen),20.98,996.0,1.73,1.73,1.68,1.69,7.2,7.22,4.15,4.44,-1239.34,3016.7,0.0,0.0,-12.6,5062.56,-6.35,-6.35,6.44,6.45,0.04,0.05,0.0,21.0,3.51,0.0,3.5,7.01,7.01,0.01,0.0,0.0,0.0,0.0,7.01,7.01,0.01,0.0,31.0
1846,24.06.2020,17:11:09,Referenz I o. Nadel Referenz I (60 Zyklen),Referenz I (60 Zyklen),20.98,1496.0,2.57,2.57,2.52,2.52,7.12,7.13,4.15,4.43,-1242.4,3016.53,0.0,0.0,-12.63,5066.29,-6.35,-6.35,6.44,6.45,0.04,0.05,0.0,21.0,3.5,0.0,3.5,7.0,7.01,0.01,0.0,0.0,0.0,0.0,7.0,7.01,0.01,0.0,31.0
1847,24.06.2020,17:11:12,Referenz I o. Nadel Referenz I (60 Zyklen),Referenz I (60 Zyklen),20.97,1996.0,3.41,3.41,3.36,3.36,7.08,7.08,4.15,4.43,-1245.91,3016.55,0.0,0.0,-12.66,5065.98,-6.35,-6.35,6.44,6.45,0.04,0.05,0.0,21.0,3.5,0.0,3.5,6.99,7.01,0.01,0.0,0.0,0.0,0.0,6.99,7.01,0.01,0.0,31.0
1848,24.06.2020,17:11:16,Referenz I o. Nadel Referenz I (60 Zyklen),Referenz I (60 Zyklen),24.01,499.3,0.84,0.84,0.8,0.79,6.99,6.98,4.15,5.08,-618.77,3082.27,0.0,0.0,-6.27,3660.32,-6.35,-6.35,6.44,6.45,0.04,0.05,0.0,24.0,3.31,0.01,3.29,6.63,6.58,0.02,0.0,0.0,0.0,0.0,6.63,6.58,0.02,0.0,31.0
1849,24.06.2020,17:11:20,Referenz I o. Nadel Referenz I (60 Zyklen),Referenz I (60 Zyklen),23.97,996.0,1.62,1.63,1.58,1.58,6.76,6.77,4.15,5.07,-616.83,3092.63,0.0,0.0,-6.25,3438.53,-6.35,-6.35,6.44,6.45,0.04,0.05,0.0,24.0,3.29,0.01,3.29,6.57,6.58,0.02,0.0,0.0,0.0,0.0,6.57,6.58,0.02,0.0,31.0
1850,24.06.2020,17:11:23,Referenz I o. Nadel Referenz I (60 Zyklen),Referenz I (60 Zyklen),24.0,1496.0,2.41,2.41,2.37,2.36,6.69,6.68,4.15,5.07,-614.57,3092.5,0.0,0.0,-6.22,3441.38,-6.35,-6.35,6.44,6.45,0.04,0.05,0.0,24.0,3.28,0.01,3.29,6.57,6.58,0.02,0.0,0.0,0.0,0.0,6.57,6.58,0.02,0.0,31.0
1851,24.06.2020,17:11:27,Referenz I o. Nadel Referenz I (60 Zyklen),Referenz I (60 Zyklen),23.99,1996.0,3.19,3.2,3.15,3.15,6.64,6.64,4.15,5.07,-612.76,3092.54,0.0,0.0,-6.21,3440.5,-6.35,-6.35,6.44,6.45,0.04,0.05,0.0,24.0,3.27,0.01,3.29,6.55,6.58,0.02,0.0,0.0,0.0,0.0,6.55,6.58,0.02,0.0,31.0
1852,24.06.2020,17:11:30,Referenz I o. Nadel Referenz I (60 Zyklen),Referenz I (60 Zyklen),26.99,499.3,0.79,0.79,0.75,0.74,6.59,6.55,4.15,5.71,5.19,3157.74,0.0,0.0,-0.04,2046.0,-6.35,-6.35,6.44,6.45,0.04,0.05,0.0,27.0,3.11,0.01,3.09,6.23,6.19,0.01,0.0,0.0,0.0,0.0,6.23,6.19,0.01,0.0,31.0
1853,24.06.2020,17:11:34,Referenz I o. Nadel Referenz I (60 Zyklen),Referenz I (60 Zyklen),26.98,996.0,1.53,1.54,1.48,1.49,6.37,6.42,4.15,5.7,17.2,3168.41,0.0,0.0,0.08,1817.91,-6.35,-6.35,6.44,6.45,0.04,0.05,0.0,27.0,3.09,0.01,3.09,6.18,6.19,0.01,0.0,0.0,0.0,0.0,6.18,6.19,0.01,0.0,31.0
1854,24.06.2020,17:11:38,Referenz I o. Nadel Referenz I (60 Zyklen),Referenz I (60 Zyklen),26.97,1496.0,2.27,2.28,2.23,2.23,6.3,6.31,4.15,5.7,13.13,3168.33,0.0,0.0,0.04,1819.6,-6.35,-6.35,6.44,6.45,0.04,0.05,0.0,27.0,3.09,0.01,3.09,6.18,6.19,0.01,0.0,0.0,0.0,0.0,6.18,6.19,0.01,0.0,31.0
1855,24.06.2020,17:11:41,Referenz I o. Nadel Referenz I (60 Zyklen),Referenz I (60 Zyklen),26.97,1996.0,3.01,3.01,2.96,2.96,6.25,6.26,4.15,5.7,10.13,3168.3,0.0,0.0,0.01,1820.16,-6.35,-6.35,6.44,6.45,0.04,0.05,0.0,27.0,3.08,0.01,3.09,6.16,6.19,0.01,0.0,0.0,0.0,0.0,6.16,6.19,0.01,0.0,31.0
1856,24.06.2020,17:11:44,Referenz I o. Nadel Referenz I (60 Zyklen),Referenz I (60 Zyklen),29.92,499.3,0.76,0.76,0.72,0.71,6.33,6.28,4.15,6.33,621.38,3231.47,0.0,0.0,6.0,469.05,-6.35,-6.35,6.44,6.45,0.04,0.05,0.0,30.0,2.98,0.01,2.95,5.96,5.89,0.02,0.0,0.0,0.0,0.0,5.96,5.89,0.02,0.0,31.0
1857,24.06.2020,17:11:49,Referenz I o. Nadel Referenz I (60 Zyklen),Referenz I (60 Zyklen),29.94,996.0,1.46,1.45,1.41,1.4,6.08,6.03,4.15,6.33,641.28,3242.21,0.0,0.0,6.19,239.38,-6.35,-6.35,6.44,6.45,0.04,0.05,0.0,30.0,2.95,0.01,2.95,5.89,5.89,0.02,0.0,0.0,0.0,0.0,5.89,5.89,0.02,0.0,31.0
1858,24.06.2020,17:11:52,Referenz I o. Nadel Referenz I (60 Zyklen),Referenz I (60 Zyklen),29.96,1496.0,2.16,2.16,2.11,2.11,5.98,5.99,4.15,6.33,640.78,3242.15,0.0,0.0,6.18,240.72,-6.35,-6.35,6.44,6.45,0.04,0.05,0.0,30.0,2.93,0.01,2.95,5.86,5.89,0.02,0.0,0.0,0.0,0.0,5.86,5.89,0.02,0.0,31.0
1859,24.06.2020,17:11:55,Referenz I o. Nadel Referenz I (60 Zyklen),Referenz I (60 Zyklen),29.95,1996.0,2.86,2.86,2.82,2.81,5.95,5.95,4.15,6.33,637.02,3242.14,0.0,0.0,6.15,240.93,-6.35,-6.35,6.44,6.45,0.04,0.05,0.0,30.0,2.93,0.01,2.95,5.86,5.89,0.02,0.0,0.0,0.0,0.0,5.86,5.89,0.02,0.0,31.0
1860,24.06.2020,17:12:05,Referenz I o. Nadel Referenz I (60 Zyklen),Referenz I (60 Zyklen),1.04,499.3,3.49,3.49,3.45,3.44,29.01,29.0,4.15,0.22,-5433.63,2460.79,0.0,0.0,-59.6,16952.69,-6.35,-6.35,6.44,6.45,0.04,0.05,0.0,1.0,14.32,0.05,14.19,28.65,28.38,0.1,0.0,0.0,0.0,0.0,28.65,28.38,0.1,0.0,32.0
1861,24.06.2020,17:12:08,Referenz I o. Nadel Referenz I (60 Zyklen),Referenz I (60 Zyklen),1.04,996.0,6.87,6.87,6.82,6.82,28.61,28.61,4.15,0.22,-5425.93,2469.08,0.0,0.0,-59.51,16775.49,-6.35,-6.35,6.44,6.45,0.04,0.05,0.0,1.0,14.21,0.05,14.19,28.42,28.38,0.1,0.0,0.0,0.0,0.0,28.42,28.38,0.1,0.0,32.0
1862,24.06.2020,17:12:11,Referenz I o. Nadel Referenz I (60 Zyklen),Referenz I (60 Zyklen),1.04,1496.0,10.24,10.22,10.19,10.18,28.39,28.36,4.15,0.22,-5426.99,2469.04,0.0,0.0,-59.52,16776.27,-6.35,-6.35,6.44,6.45,0.04,0.05,0.0,1.0,14.14,0.05,14.19,28.27,28.38,0.1,0.0,0.0,0.0,0.0,28.27,28.38,0.1,0.0,32.0
1863,24.06.2020,17:12:15,Referenz I o. Nadel Referenz I (60 Zyklen),Referenz I (60 Zyklen),1.04,1996.0,13.6,13.6,13.55,13.55,28.27,28.27,4.15,0.22,-5425.36,2469.12,0.0,0.0,-59.5,16774.68,-6.35,-6.35,6.44,6.45,0.04,0.05,0.0,1.0,14.09,0.05,14.19,28.18,28.38,0.1,0.0,0.0,0.0,0.0,28.18,28.38,0.1,0.0,32.0
1864,24.06.2020,17:12:18,Referenz I o. Nadel Referenz I (60 Zyklen),Referenz I (60 Zyklen),2.01,499.3,2.49,2.49,2.44,2.44,20.68,20.7,4.15,0.43,-5230.9,2478.46,0.0,0.0,-57.13,16574.75,-6.35,-6.35,6.44,6.45,0.04,0.05,0.0,2.0,10.16,0.02,10.11,20.32,20.23,0.04,0.0,0.0,0.0,0.0,20.32,20.23,0.04,0.0,32.0
1865,24.06.2020,17:12:22,Referenz I o. Nadel Referenz I (60 Zyklen),Referenz I (60 Zyklen),2.01,996.0,4.91,4.91,4.86,4.86,20.45,20.45,4.15,0.43,-5229.21,2486.77,0.0,0.0,-57.11,16396.99,-6.35,-6.35,6.44,6.45,0.04,0.05,0.0,2.0,10.13,0.02,10.11,20.27,20.23,0.04,0.0,0.0,0.0,0.0,20.27,20.23,0.04,0.0,32.0
1866,24.06.2020,17:12:26,Referenz I o. Nadel Referenz I (60 Zyklen),Referenz I (60 Zyklen),2.02,1496.0,7.32,7.32,7.28,7.27,20.31,20.3,4.15,0.43,-5226.33,2486.82,0.0,0.0,-57.07,16395.97,-6.35,-6.35,6.44,6.45,0.04,0.05,0.0,2.0,10.09,0.02,10.11,20.19,20.23,0.04,0.0,0.0,0.0,0.0,20.19,20.23,0.04,0.0,32.0
1867,24.06.2020,17:12:29,Referenz I o. Nadel Referenz I (60 Zyklen),Referenz I (60 Zyklen),2.02,1996.0,9.73,9.73,9.69,9.69,20.23,20.24,4.15,0.43,-5223.39,2486.76,0.0,0.0,-57.04,16397.35,-6.35,-6.35,6.44,6.45,0.04,0.05,0.0,2.0,10.07,0.02,10.11,20.14,20.23,0.04,0.0,0.0,0.0,0.0,20.14,20.23,0.04,0.0,32.0
1868,24.06.2020,17:12:32,Referenz I o. Nadel Referenz I (60 Zyklen),Referenz I (60 Zyklen),3.03,499.3,2.1,2.1,2.06,2.05,17.49,17.45,4.15,0.64,-5006.89,2510.97,0.0,0.0,-54.42,15879.59,-6.35,-6.35,6.44,6.45,0.04,0.05,0.0,3.0,8.56,0.01,8.53,17.13,17.06,0.03,0.0,0.0,0.0,0.0,17.13,17.06,0.03,0.0,32.0
1869,24.06.2020,17:12:37,Referenz I o. Nadel Referenz I (60 Zyklen),Referenz I (60 Zyklen),3.04,996.0,4.14,4.14,4.1,4.09,17.27,17.24,4.15,0.64,-5008.77,2519.4,0.0,0.0,-54.44,15699.26,-6.35,-6.35,6.44,6.45,0.04,0.05,0.0,3.0,8.54,0.01,8.53,17.09,17.06,0.03,0.0,0.0,0.0,0.0,17.09,17.06,0.03,0.0,32.0
1870,24.06.2020,17:12:40,Referenz I o. Nadel Referenz I (60 Zyklen),Referenz I (60 Zyklen),3.03,1496.0,6.18,6.2,6.14,6.15,17.16,17.2,4.15,0.64,-5007.52,2519.35,0.0,0.0,-54.43,15700.35,-6.35,-6.35,6.44,6.45,0.04,0.05,0.0,3.0,8.52,0.01,8.53,17.03,17.06,0.03,0.0,0.0,0.0,0.0,17.03,17.06,0.03,0.0,32.0
1871,24.06.2020,17:12:43,Referenz I o. Nadel Referenz I (60 Zyklen),Referenz I (60 Zyklen),3.04,1996.0,8.23,8.22,8.18,8.18,17.1,17.1,4.15,0.64,-5007.64,2519.27,0.0,0.0,-54.43,15702.04,-6.35,-6.35,6.44,6.45,0.04,0.05,0.0,3.0,8.51,0.01,8.53,17.01,17.06,0.03,0.0,0.0,0.0,0.0,17.01,17.06,0.03,0.0,32.0
1872,24.06.2020,17:12:46,Referenz I o. Nadel Referenz I (60 Zyklen),Referenz I (60 Zyklen),5.03,499.3,1.7,1.7,1.66,1.65,14.13,14.14,4.15,1.06,-4591.43,2563.71,0.0,0.0,-49.47,14751.45,-6.35,-6.35,6.44,6.45,0.04,0.05,0.0,5.0,6.88,0.0,6.88,13.77,13.75,0.01,0.0,0.0,0.0,0.0,13.77,13.75,0.01,0.0,32.0
1873,24.06.2020,17:12:51,Referenz I o. Nadel Referenz I (60 Zyklen),Referenz I (60 Zyklen),5.02,996.0,3.35,3.36,3.31,3.31,13.96,13.98,4.15,1.06,-4593.3,2572.26,0.0,0.0,-49.49,14568.59,-6.35,-6.35,6.44,6.45,0.04,0.05,0.0,5.0,6.89,0.0,6.88,13.77,13.75,0.01,0.0,0.0,0.0,0.0,13.77,13.75,0.01,0.0,32.0
1874,24.06.2020,17:12:54,Referenz I o. Nadel Referenz I (60 Zyklen),Referenz I (60 Zyklen),5.02,1496.0,5.0,5.0,4.95,4.95,13.86,13.86,4.15,1.06,-4591.11,2572.27,0.0,0.0,-49.47,14568.41,-6.35,-6.35,6.44,6.45,0.04,0.05,0.0,5.0,6.87,0.0,6.88,13.74,13.75,0.01,0.0,0.0,0.0,0.0,13.74,13.75,0.01,0.0,32.0
1875,24.06.2020,17:12:57,Referenz I o. Nadel Referenz I (60 Zyklen),Referenz I (60 Zyklen),5.03,1996.0,6.65,6.63,6.61,6.58,13.83,13.79,4.15,1.06,-4595.24,2572.19,0.0,0.0,-49.52,14570.07,-6.35,-6.35,6.44,6.45,0.04,0.05,0.0,5.0,6.87,0.0,6.88,13.74,13.75,0.01,0.0,0.0,0.0,0.0,13.74,13.75,0.01,0.0,32.0
1876,24.06.2020,17:13:01,Referenz I o. Nadel Referenz I (60 Zyklen),Referenz I (60 Zyklen),6.03,499.3,1.57,1.58,1.52,1.53,13.04,13.1,4.15,1.27,-4380.94,2603.5,0.0,0.0,-47.0,13900.31,-6.35,-6.35,6.44,6.45,0.04,0.05,0.0,6.0,6.33,0.01,6.33,12.67,12.65,0.01,0.0,0.0,0.0,0.0,12.67,12.65,0.01,0.0,32.0
1877,24.06.2020,17:13:05,Referenz I o. Nadel Referenz I (60 Zyklen),Referenz I (60 Zyklen),6.02,996.0,3.09,3.09,3.04,3.04,12.87,12.85,4.15,1.27,-4377.25,2612.2,0.0,0.0,-46.96,13714.32,-6.35,-6.35,6.44,6.45,0.04,0.05,0.0,6.0,6.34,0.01,6.33,12.68,12.65,0.01,0.0,0.0,0.0,0.0,12.68,12.65,0.01,0.0,32.0
1878,24.06.2020,17:13:08,Referenz I o. Nadel Referenz I (60 Zyklen),Referenz I (60 Zyklen),6.03,1496.0,4.6,4.6,4.56,4.56,12.76,12.77,4.15,1.28,-4375.99,2612.22,0.0,0.0,-46.94,13713.86,-6.35,-6.35,6.44,6.45,0.04,0.05,0.0,6.0,6.32,0.01,6.33,12.64,12.65,0.01,0.0,0.0,0.0,0.0,12.64,12.65,0.01,0.0,32.0
1879,24.06.2020,17:13:12,Referenz I o. Nadel Referenz I (60 Zyklen),Referenz I (60 Zyklen),6.03,1996.0,6.12,6.11,6.07,6.06,12.72,12.71,4.15,1.27,-4377.06,2612.2,0.0,0.0,-46.96,13714.32,-6.35,-6.35,6.44,6.45,0.04,0.05,0.0,6.0,6.31,0.01,6.33,12.63,12.65,0.01,0.0,0.0,0.0,0.0,12.63,12.65,0.01,0.0,32.0
1880,24.06.2020,17:13:15,Referenz I o. Nadel Referenz I (60 Zyklen),Referenz I (60 Zyklen),9.02,499.3,1.32,1.32,1.27,1.28,10.96,10.99,4.15,1.91,-3755.67,2676.86,0.0,0.0,-39.8,12331.45,-6.35,-6.35,6.44,6.45,0.04,0.05,0.0,9.0,5.3,0.01,5.28,10.6,10.57,0.01,0.0,0.0,0.0,0.0,10.6,10.57,0.01,0.0,32.0
1881,24.06.2020,17:13:19,Referenz I o. Nadel Referenz I (60 Zyklen),Referenz I (60 Zyklen),9.03,996.0,2.58,2.58,2.54,2.54,10.77,10.76,4.15,1.91,-3754.86,2685.76,0.0,0.0,-39.79,12141.02,-6.35,-6.35,6.44,6.45,0.04,0.05,0.0,9.0,5.29,0.01,5.28,10.59,10.57,0.01,0.0,0.0,0.0,0.0,10.59,10.57,0.01,0.0,32.0
1882,24.06.2020,17:13:23,Referenz I o. Nadel Referenz I (60 Zyklen),Referenz I (60 Zyklen),9.01,1496.0,3.85,3.84,3.8,3.79,10.67,10.65,4.15,1.91,-3758.62,2685.76,0.0,0.0,-39.83,12140.95,-6.35,-6.35,6.44,6.45,0.04,0.05,0.0,9.0,5.28,0.01,5.28,10.55,10.57,0.01,0.0,0.0,0.0,0.0,10.55,10.57,0.01,0.0,32.0
1883,24.06.2020,17:13:26,Referenz I o. Nadel Referenz I (60 Zyklen),Referenz I (60 Zyklen),9.01,1996.0,5.11,5.11,5.07,5.06,10.63,10.62,4.15,1.9,-3758.93,2685.69,0.0,0.0,-39.83,12142.5,-6.35,-6.35,6.44,6.45,0.04,0.05,0.0,9.0,5.27,0.01,5.28,10.54,10.57,0.01,0.0,0.0,0.0,0.0,10.54,10.57,0.01,0.0,32.0
1884,24.06.2020,17:13:29,Referenz I o. Nadel Referenz I (60 Zyklen),Referenz I (60 Zyklen),10.03,499.3,1.25,1.26,1.21,1.21,10.41,10.47,4.15,2.12,-3543.68,2711.91,0.0,0.0,-37.4,11581.7,-6.35,-6.35,6.44,6.45,0.04,0.05,0.0,10.0,5.02,0.01,5.01,10.05,10.03,0.01,0.0,0.0,0.0,0.0,10.05,10.03,0.01,0.0,32.0
1885,24.06.2020,17:13:34,Referenz I o. Nadel Referenz I (60 Zyklen),Referenz I (60 Zyklen),10.01,996.0,2.46,2.45,2.41,2.41,10.24,10.22,4.15,2.12,-3540.37,2720.95,0.0,0.0,-37.36,11388.24,-6.35,-6.35,6.44,6.45,0.04,0.05,0.0,10.0,5.03,0.01,5.01,10.05,10.03,0.01,0.0,0.0,0.0,0.0,10.05,10.03,0.01,0.0,32.0
1886,24.06.2020,17:13:37,Referenz I o. Nadel Referenz I (60 Zyklen),Referenz I (60 Zyklen),10.02,1496.0,3.66,3.66,3.61,3.61,10.14,10.15,4.15,2.12,-3541.99,2720.93,0.0,0.0,-37.38,11388.66,-6.35,-6.35,6.44,6.45,0.04,0.05,0.0,10.0,5.01,0.01,5.01,10.02,10.03,0.01,0.0,0.0,0.0,0.0,10.02,10.03,0.01,0.0,32.0
1887,24.06.2020,17:13:40,Referenz I o. Nadel Referenz I (60 Zyklen),Referenz I (60 Zyklen),10.02,1996.0,4.85,4.86,4.81,4.81,10.09,10.1,4.15,2.12,-3543.31,2720.88,0.0,0.0,-37.4,11389.9,-6.35,-6.35,6.44,6.45,0.04,0.05,0.0,10.0,5.0,0.01,5.01,10.0,10.03,0.01,0.0,0.0,0.0,0.0,10.0,10.03,0.01,0.0,32.0
1888,24.06.2020,17:13:43,Referenz I o. Nadel Referenz I (60 Zyklen),Referenz I (60 Zyklen),12.02,499.3,1.15,1.16,1.11,1.11,9.58,9.62,4.15,2.54,-3125.21,2759.93,0.0,0.0,-32.73,10554.63,-6.35,-6.35,6.44,6.45,0.04,0.05,0.0,12.0,4.61,0.01,4.6,9.22,9.2,0.01,0.0,0.0,0.0,0.0,9.22,9.2,0.01,0.0,32.0
1889,24.06.2020,17:13:48,Referenz I o. Nadel Referenz I (60 Zyklen),Referenz I (60 Zyklen),12.02,996.0,2.26,2.26,2.21,2.21,9.41,9.4,4.15,2.54,-3118.2,2769.03,0.0,0.0,-32.65,10359.9,-6.35,-6.35,6.44,6.45,0.04,0.05,0.0,12.0,4.61,0.01,4.6,9.23,9.2,0.01,0.0,0.0,0.0,0.0,9.23,9.2,0.01,0.0,32.0
1890,24.06.2020,17:13:51,Referenz I o. Nadel Referenz I (60 Zyklen),Referenz I (60 Zyklen),12.02,1496.0,3.36,3.36,3.31,3.31,9.31,9.32,4.15,2.54,-3121.77,2769.07,0.0,0.0,-32.69,10359.02,-6.35,-6.35,6.44,6.45,0.04,0.05,0.0,12.0,4.59,0.01,4.6,9.19,9.2,0.01,0.0,0.0,0.0,0.0,9.19,9.2,0.01,0.0,32.0
1891,24.06.2020,17:13:54,Referenz I o. Nadel Referenz I (60 Zyklen),Referenz I (60 Zyklen),12.02,1996.0,4.46,4.46,4.41,4.42,9.27,9.28,4.15,2.54,-3126.46,2769.0,0.0,0.0,-32.74,10360.64,-6.35,-6.35,6.44,6.45,0.04,0.05,0.0,12.0,4.59,0.01,4.6,9.18,9.2,0.01,0.0,0.0,0.0,0.0,9.18,9.2,0.01,0.0,32.0
1892,24.06.2020,17:13:58,Referenz I o. Nadel Referenz I (60 Zyklen),Referenz I (60 Zyklen),15.01,499.3,1.05,1.05,1.0,1.0,8.71,8.74,4.15,3.17,-2501.39,2840.67,0.0,0.0,-25.91,8827.63,-6.35,-6.35,6.44,6.45,0.04,0.05,0.0,15.0,4.17,0.01,4.14,8.34,8.29,0.02,0.0,0.0,0.0,0.0,8.34,8.29,0.02,0.0,32.0
1893,24.06.2020,17:14:02,Referenz I o. Nadel Referenz I (60 Zyklen),Referenz I (60 Zyklen),15.01,996.0,2.03,2.02,1.99,1.98,8.47,8.43,4.15,3.17,-2498.19,2850.21,0.0,0.0,-25.87,8623.65,-6.35,-6.35,6.44,6.45,0.04,0.05,0.0,15.0,4.14,0.01,4.14,8.28,8.29,0.02,0.0,0.0,0.0,0.0,8.28,8.29,0.02,0.0,32.0
1894,24.06.2020,17:14:05,Referenz I o. Nadel Referenz I (60 Zyklen),Referenz I (60 Zyklen),15.01,1496.0,3.02,3.03,2.98,2.98,8.39,8.39,4.15,3.17,-2497.44,2850.22,0.0,0.0,-25.86,8623.51,-6.35,-6.35,6.44,6.45,0.04,0.05,0.0,15.0,4.13,0.01,4.14,8.26,8.29,0.02,0.0,0.0,0.0,0.0,8.26,8.29,0.02,0.0,32.0
1895,24.06.2020,17:14:09,Referenz I o. Nadel Referenz I (60 Zyklen),Referenz I (60 Zyklen),15.01,1996.0,4.02,4.02,3.97,3.97,8.35,8.35,4.15,3.17,-2499.7,2850.17,0.0,0.0,-25.89,8624.43,-6.35,-6.35,6.44,6.45,0.04,0.05,0.0,15.0,4.13,0.01,4.14,8.26,8.29,0.02,0.0,0.0,0.0,0.0,8.26,8.29,0.02,0.0,32.0
1896,24.06.2020,17:14:12,Referenz I o. Nadel Referenz I (60 Zyklen),Referenz I (60 Zyklen),18.0,499.3,0.96,0.96,0.91,0.92,7.94,8.01,4.15,3.81,-1872.93,2921.33,0.0,0.0,-19.2,7102.5,-6.35,-6.35,6.44,6.45,0.04,0.05,0.0,18.0,3.79,0.0,3.78,7.57,7.57,0.01,0.0,0.0,0.0,0.0,7.57,7.57,0.01,0.0,32.0
1897,24.06.2020,17:14:16,Referenz I o. Nadel Referenz I (60 Zyklen),Referenz I (60 Zyklen),18.0,996.0,1.86,1.87,1.82,1.82,7.76,7.79,4.15,3.81,-1867.86,2931.13,0.0,0.0,-19.15,6892.96,-6.35,-6.35,6.44,6.45,0.04,0.05,0.0,18.0,3.79,0.0,3.78,7.57,7.57,0.01,0.0,0.0,0.0,0.0,7.57,7.57,0.01,0.0,32.0
1898,24.06.2020,17:14:20,Referenz I o. Nadel Referenz I (60 Zyklen),Referenz I (60 Zyklen),18.0,1496.0,2.78,2.77,2.73,2.72,7.7,7.68,4.15,3.81,-1866.79,2930.95,0.0,0.0,-19.14,6896.66,-6.35,-6.35,6.44,6.45,0.04,0.05,0.0,18.0,3.79,0.0,3.78,7.58,7.57,0.01,0.0,0.0,0.0,0.0,7.58,7.57,0.01,0.0,32.0
1899,24.06.2020,17:14:23,Referenz I o. Nadel Referenz I (60 Zyklen),Referenz I (60 Zyklen),18.0,1996.0,3.67,3.67,3.63,3.62,7.64,7.63,4.15,3.8,-1871.49,2931.01,0.0,0.0,-19.19,6895.46,-6.35,-6.35,6.44,6.45,0.04,0.05,0.0,18.0,3.77,0.0,3.78,7.55,7.57,0.01,0.0,0.0,0.0,0.0,7.55,7.57,0.01,0.0,32.0
