Repository: ZBT-Tools/ContactResistanceAnalysis

File: h23_reference.csv (part 16 of 80)
,Datum,time,measurement,commentary,pressure_sample[bar],current[mA],voltage[mV],voltage_needle[mV],voltage_th[mV],voltage_needle_th[mV],R_ges / mOhm*cm²,R_bulk / mOhm*cm²,contact_area[cm2],pressure[bar],p_Kraftsensor / ?,Weg Bürster,Kraftsensor Poly,Probendicke Poly,Kraftsensor,Probendicke,U_ges 1,U_Nadel 1,U_ges 2,U_Nadel 2,Diff_U_ges/2,Diff_U_Nadel/2,Relais,pressure_rounded[bar],contact_resistance[mOhm*cm2],contact_resistance_error[mOhm*cm2],contact_resistance_mean[mOhm*cm2],resistance[mOhm*cm2],resistance_mean[mOhm*cm2],resistance_error[mOhm*cm2],bulk_resistance[mOhm*cm2],bulk_resistance_mean[mOhm*cm2],bulk_resistance_error[mOhm*cm2],bulk_resistance_sub[mOhm*cm2],volume_resistance[mOhm*cm2],volume_resistance_mean[mOhm*cm2],volume_resistance_error[mOhm*cm2],degradation_corr[mOhm*cm2],cycle
2035,24.06.2020,17:22:38,Referenz I o. Nadel Referenz I (60 Zyklen),Referenz I (60 Zyklen),26.97,1996.0,3.0,3.01,2.96,2.96,6.25,6.25,4.15,5.7,11.82,3168.02,0.0,0.0,0.03,1826.18,-6.35,-6.35,6.44,6.45,0.04,0.05,0.0,27.0,3.08,0.01,3.1,6.16,6.2,0.02,0.0,0.0,0.0,0.0,6.16,6.2,0.02,0.0,34.0
2036,24.06.2020,17:22:41,Referenz I o. Nadel Referenz I (60 Zyklen),Referenz I (60 Zyklen),29.99,499.3,0.76,0.76,0.71,0.71,6.29,6.29,4.15,6.34,633.89,3231.85,0.0,0.0,6.12,460.92,-6.35,-6.35,6.44,6.45,0.04,0.05,0.0,30.0,2.96,0.01,2.93,5.92,5.86,0.02,0.0,0.0,0.0,0.0,5.92,5.86,0.02,0.0,34.0
2037,24.06.2020,17:22:46,Referenz I o. Nadel Referenz I (60 Zyklen),Referenz I (60 Zyklen),29.96,996.0,1.46,1.45,1.41,1.4,6.06,6.04,4.15,6.33,642.47,3242.61,0.0,0.0,6.2,230.76,-6.35,-6.35,6.44,6.45,0.04,0.05,0.0,30.0,2.94,0.01,2.93,5.88,5.86,0.02,0.0,0.0,0.0,0.0,5.88,5.86,0.02,0.0,34.0
2038,24.06.2020,17:22:49,Referenz I o. Nadel Referenz I (60 Zyklen),Referenz I (60 Zyklen),29.96,1496.0,2.15,2.14,2.1,2.1,5.95,5.94,4.15,6.33,641.53,3242.63,0.0,0.0,6.19,230.26,-6.35,-6.35,6.44,6.45,0.04,0.05,0.0,30.0,2.91,0.01,2.93,5.83,5.86,0.02,0.0,0.0,0.0,0.0,5.83,5.86,0.02,0.0,34.0
2039,24.06.2020,17:22:52,Referenz I o. Nadel Referenz I (60 Zyklen),Referenz I (60 Zyklen),29.96,1996.0,2.84,2.85,2.8,2.8,5.91,5.92,4.15,6.33,639.47,3242.58,0.0,0.0,6.17,231.43,-6.35,-6.35,6.44,6.45,0.04,0.05,0.0,30.0,2.91,0.01,2.93,5.82,5.86,0.02,0.0,0.0,0.0,0.0,5.82,5.86,0.02,0.0,34.0
2040,24.06.2020,17:23:02,Referenz I o. Nadel Referenz I (60 Zyklen),Referenz I (60 Zyklen),1.03,499.3,3.45,3.45,3.4,3.41,28.65,28.71,4.15,0.22,-5431.62,2462.04,0.0,0.0,-59.58,16926.05,-6.35,-6.35,6.44,6.45,0.04,0.05,0.0,1.0,14.14,0.06,14.0,28.29,28.01,0.11,0.0,0.0,0.0,0.0,28.29,28.01,0.11,0.0,35.0
2041,24.06.2020,17:23:05,Referenz I o. Nadel Referenz I (60 Zyklen),Referenz I (60 Zyklen),1.04,996.0,6.78,6.79,6.74,6.74,28.26,28.29,4.15,0.22,-5426.99,2470.52,0.0,0.0,-59.52,16744.63,-6.35,-6.35,6.44,6.45,0.04,0.05,0.0,1.0,14.04,0.06,14.0,28.08,28.01,0.11,0.0,0.0,0.0,0.0,28.08,28.01,0.11,0.0,35.0
2042,24.06.2020,17:23:08,Referenz I o. Nadel Referenz I (60 Zyklen),Referenz I (60 Zyklen),1.04,1496.0,10.1,10.09,10.05,10.05,28.01,28.0,4.15,0.22,-5423.86,2470.56,0.0,0.0,-59.48,16743.89,-6.35,-6.35,6.44,6.45,0.04,0.05,0.0,1.0,13.94,0.06,14.0,27.88,28.01,0.11,0.0,0.0,0.0,0.0,27.88,28.01,0.11,0.0,35.0
2043,24.06.2020,17:23:12,Referenz I o. Nadel Referenz I (60 Zyklen),Referenz I (60 Zyklen),1.04,1996.0,13.4,13.4,13.36,13.35,27.87,27.86,4.15,0.22,-5426.62,2470.52,0.0,0.0,-59.52,16744.77,-6.35,-6.35,6.44,6.45,0.04,0.05,0.0,1.0,13.89,0.06,14.0,27.77,28.01,0.11,0.0,0.0,0.0,0.0,27.77,28.01,0.11,0.0,35.0
2044,24.06.2020,17:23:15,Referenz I o. Nadel Referenz I (60 Zyklen),Referenz I (60 Zyklen),2.02,499.3,2.48,2.47,2.43,2.42,20.6,20.54,4.15,0.43,-5222.51,2480.58,0.0,0.0,-57.03,16529.39,-6.35,-6.35,6.44,6.45,0.04,0.05,0.0,2.0,10.12,0.03,10.05,20.24,20.1,0.05,0.0,0.0,0.0,0.0,20.24,20.1,0.05,0.0,35.0
2045,24.06.2020,17:23:19,Referenz I o. Nadel Referenz I (60 Zyklen),Referenz I (60 Zyklen),2.03,996.0,4.88,4.87,4.83,4.82,20.31,20.3,4.15,0.43,-5221.95,2488.96,0.0,0.0,-57.02,16350.22,-6.35,-6.35,6.44,6.45,0.04,0.05,0.0,2.0,10.06,0.03,10.05,20.13,20.1,0.05,0.0,0.0,0.0,0.0,20.13,20.1,0.05,0.0,35.0
2046,24.06.2020,17:23:23,Referenz I o. Nadel Referenz I (60 Zyklen),Referenz I (60 Zyklen),2.03,1496.0,7.27,7.27,7.22,7.23,20.16,20.18,4.15,0.43,-5222.51,2488.98,0.0,0.0,-57.03,16349.91,-6.35,-6.35,6.44,6.45,0.04,0.05,0.0,2.0,10.02,0.03,10.05,20.04,20.1,0.05,0.0,0.0,0.0,0.0,20.04,20.1,0.05,0.0,35.0
2047,24.06.2020,17:23:26,Referenz I o. Nadel Referenz I (60 Zyklen),Referenz I (60 Zyklen),2.03,1996.0,9.67,9.66,9.62,9.61,20.1,20.08,4.15,0.43,-5224.77,2488.94,0.0,0.0,-57.05,16350.61,-6.35,-6.35,6.44,6.45,0.04,0.05,0.0,2.0,10.0,0.03,10.05,20.01,20.1,0.05,0.0,0.0,0.0,0.0,20.01,20.1,0.05,0.0,35.0
2048,24.06.2020,17:23:29,Referenz I o. Nadel Referenz I (60 Zyklen),Referenz I (60 Zyklen),3.03,499.2,2.07,2.08,2.03,2.03,17.21,17.25,4.15,0.64,-5001.57,2517.07,0.0,0.0,-54.35,15748.99,-6.35,-6.35,6.44,6.45,0.04,0.05,0.0,3.0,8.42,0.01,8.41,16.85,16.81,0.02,0.0,0.0,0.0,0.0,16.85,16.81,0.02,0.0,35.0
2049,24.06.2020,17:23:34,Referenz I o. Nadel Referenz I (60 Zyklen),Referenz I (60 Zyklen),3.04,996.0,4.08,4.09,4.04,4.04,17.02,17.04,4.15,0.64,-5002.14,2525.53,0.0,0.0,-54.36,15567.99,-6.35,-6.35,6.44,6.45,0.04,0.05,0.0,3.0,8.42,0.01,8.41,16.83,16.81,0.02,0.0,0.0,0.0,0.0,16.83,16.81,0.02,0.0,35.0
2050,24.06.2020,17:23:37,Referenz I o. Nadel Referenz I (60 Zyklen),Referenz I (60 Zyklen),3.04,1496.0,6.1,6.1,6.05,6.05,16.91,16.92,4.15,0.64,-5000.63,2525.49,0.0,0.0,-54.34,15568.91,-6.35,-6.35,6.44,6.45,0.04,0.05,0.0,3.0,8.4,0.01,8.41,16.79,16.81,0.02,0.0,0.0,0.0,0.0,16.79,16.81,0.02,0.0,35.0
2051,24.06.2020,17:23:40,Referenz I o. Nadel Referenz I (60 Zyklen),Referenz I (60 Zyklen),3.04,1996.0,8.11,8.1,8.07,8.06,16.86,16.85,4.15,0.64,-5001.7,2525.46,0.0,0.0,-54.36,15569.54,-6.35,-6.35,6.44,6.45,0.04,0.05,0.0,3.0,8.38,0.01,8.41,16.77,16.81,0.02,0.0,0.0,0.0,0.0,16.77,16.81,0.02,0.0,35.0
2052,24.06.2020,17:23:43,Referenz I o. Nadel Referenz I (60 Zyklen),Referenz I (60 Zyklen),5.02,499.2,1.7,1.69,1.65,1.65,14.11,14.07,4.15,1.06,-4590.99,2565.72,0.0,0.0,-49.47,14708.41,-6.35,-6.35,6.44,6.45,0.04,0.05,0.0,5.0,6.87,0.01,6.85,13.75,13.71,0.02,0.0,0.0,0.0,0.0,13.75,13.71,0.02,0.0,35.0
2053,24.06.2020,17:23:48,Referenz I o. Nadel Referenz I (60 Zyklen),Referenz I (60 Zyklen),5.01,996.0,3.34,3.34,3.29,3.29,13.9,13.92,4.15,1.06,-4589.42,2574.35,0.0,0.0,-49.45,14523.79,-6.35,-6.35,6.44,6.45,0.04,0.05,0.0,5.0,6.86,0.01,6.85,13.71,13.71,0.02,0.0,0.0,0.0,0.0,13.71,13.71,0.02,0.0,35.0
2054,24.06.2020,17:23:51,Referenz I o. Nadel Referenz I (60 Zyklen),Referenz I (60 Zyklen),5.02,1496.0,4.98,4.97,4.94,4.93,13.82,13.8,4.15,1.06,-4587.11,2574.26,0.0,0.0,-49.42,14525.86,-6.35,-6.35,6.44,6.45,0.04,0.05,0.0,5.0,6.85,0.01,6.85,13.7,13.71,0.02,0.0,0.0,0.0,0.0,13.7,13.71,0.02,0.0,35.0
2055,24.06.2020,17:23:54,Referenz I o. Nadel Referenz I (60 Zyklen),Referenz I (60 Zyklen),5.02,1996.0,6.62,6.61,6.58,6.57,13.76,13.75,4.15,1.06,-4592.12,2574.29,0.0,0.0,-49.48,14525.27,-6.35,-6.35,6.44,6.45,0.04,0.05,0.0,5.0,6.84,0.01,6.85,13.67,13.71,0.02,0.0,0.0,0.0,0.0,13.67,13.71,0.02,0.0,35.0
2056,24.06.2020,17:23:58,Referenz I o. Nadel Referenz I (60 Zyklen),Referenz I (60 Zyklen),6.02,499.2,1.57,1.57,1.52,1.52,13.03,13.01,4.15,1.27,-4377.87,2602.84,0.0,0.0,-46.96,13914.53,-6.35,-6.35,6.44,6.45,0.04,0.05,0.0,6.0,6.33,0.01,6.31,12.67,12.62,0.02,0.0,0.0,0.0,0.0,12.67,12.62,0.02,0.0,35.0
2057,24.06.2020,17:24:02,Referenz I o. Nadel Referenz I (60 Zyklen),Referenz I (60 Zyklen),6.03,996.0,3.08,3.07,3.04,3.03,12.83,12.81,4.15,1.27,-4374.49,2611.56,0.0,0.0,-46.93,13728.11,-6.35,-6.35,6.44,6.45,0.04,0.05,0.0,6.0,6.32,0.01,6.31,12.65,12.62,0.02,0.0,0.0,0.0,0.0,12.65,12.62,0.02,0.0,35.0
2058,24.06.2020,17:24:05,Referenz I o. Nadel Referenz I (60 Zyklen),Referenz I (60 Zyklen),6.03,1496.0,4.58,4.58,4.54,4.54,12.71,12.72,4.15,1.27,-4378.31,2611.49,0.0,0.0,-46.97,13729.49,-6.35,-6.35,6.44,6.45,0.04,0.05,0.0,6.0,6.29,0.01,6.31,12.59,12.62,0.02,0.0,0.0,0.0,0.0,12.59,12.62,0.02,0.0,35.0
2059,24.06.2020,17:24:09,Referenz I o. Nadel Referenz I (60 Zyklen),Referenz I (60 Zyklen),6.02,1996.0,6.1,6.1,6.06,6.05,12.68,12.68,4.15,1.27,-4376.56,2611.42,0.0,0.0,-46.95,13731.07,-6.35,-6.35,6.44,6.45,0.04,0.05,0.0,6.0,6.3,0.01,6.31,12.59,12.62,0.02,0.0,0.0,0.0,0.0,12.59,12.62,0.02,0.0,35.0
2060,24.06.2020,17:24:12,Referenz I o. Nadel Referenz I (60 Zyklen),Referenz I (60 Zyklen),9.02,499.2,1.32,1.31,1.27,1.27,10.97,10.93,4.15,1.91,-3755.05,2677.68,0.0,0.0,-39.79,12313.71,-6.35,-6.35,6.44,6.45,0.04,0.05,0.0,9.0,5.3,0.01,5.27,10.6,10.55,0.02,0.0,0.0,0.0,0.0,10.6,10.55,0.02,0.0,35.0
2061,24.06.2020,17:24:16,Referenz I o. Nadel Referenz I (60 Zyklen),Referenz I (60 Zyklen),9.03,996.0,2.58,2.57,2.54,2.52,10.75,10.71,4.15,1.91,-3748.85,2686.64,0.0,0.0,-39.72,12122.16,-6.35,-6.35,6.44,6.45,0.04,0.05,0.0,9.0,5.28,0.01,5.27,10.56,10.55,0.02,0.0,0.0,0.0,0.0,10.56,10.55,0.02,0.0,35.0
2062,24.06.2020,17:24:20,Referenz I o. Nadel Referenz I (60 Zyklen),Referenz I (60 Zyklen),9.02,1496.0,3.84,3.84,3.79,3.79,10.64,10.64,4.15,1.91,-3753.48,2686.63,0.0,0.0,-39.77,12122.33,-6.35,-6.35,6.44,6.45,0.04,0.05,0.0,9.0,5.26,0.01,5.27,10.52,10.55,0.02,0.0,0.0,0.0,0.0,10.52,10.55,0.02,0.0,35.0
2063,24.06.2020,17:24:23,Referenz I o. Nadel Referenz I (60 Zyklen),Referenz I (60 Zyklen),9.01,1996.0,5.1,5.09,5.05,5.04,10.6,10.58,4.15,1.91,-3754.73,2686.58,0.0,0.0,-39.79,12123.49,-6.35,-6.35,6.44,6.45,0.04,0.05,0.0,9.0,5.25,0.01,5.27,10.51,10.55,0.02,0.0,0.0,0.0,0.0,10.51,10.55,0.02,0.0,35.0
2064,24.06.2020,17:24:26,Referenz I o. Nadel Referenz I (60 Zyklen),Referenz I (60 Zyklen),10.01,499.3,1.25,1.26,1.21,1.21,10.38,10.44,4.15,2.12,-3543.06,2713.25,0.0,0.0,-37.39,11552.95,-6.35,-6.35,6.44,6.45,0.04,0.05,0.0,10.0,5.01,0.01,5.0,10.02,10.0,0.01,0.0,0.0,0.0,0.0,10.02,10.0,0.01,0.0,35.0
2065,24.06.2020,17:24:31,Referenz I o. Nadel Referenz I (60 Zyklen),Referenz I (60 Zyklen),10.01,996.0,2.45,2.45,2.4,2.4,10.2,10.19,4.15,2.12,-3541.31,2722.39,0.0,0.0,-37.37,11357.55,-6.35,-6.35,6.44,6.45,0.04,0.05,0.0,10.0,5.01,0.01,5.0,10.02,10.0,0.01,0.0,0.0,0.0,0.0,10.02,10.0,0.01,0.0,35.0
2066,24.06.2020,17:24:34,Referenz I o. Nadel Referenz I (60 Zyklen),Referenz I (60 Zyklen),10.01,1496.0,3.65,3.65,3.6,3.6,10.11,10.13,4.15,2.12,-3540.74,2722.28,0.0,0.0,-37.37,11359.81,-6.35,-6.35,6.44,6.45,0.04,0.05,0.0,10.0,5.0,0.01,5.0,9.99,10.0,0.01,0.0,0.0,0.0,0.0,9.99,10.0,0.01,0.0,35.0
2067,24.06.2020,17:24:37,Referenz I o. Nadel Referenz I (60 Zyklen),Referenz I (60 Zyklen),10.01,1996.0,4.84,4.84,4.79,4.8,10.06,10.07,4.15,2.12,-3540.55,2722.36,0.0,0.0,-37.36,11358.15,-6.35,-6.35,6.44,6.45,0.04,0.05,0.0,10.0,4.98,0.01,5.0,9.97,10.0,0.01,0.0,0.0,0.0,0.0,9.97,10.0,0.01,0.0,35.0
2068,24.06.2020,17:24:40,Referenz I o. Nadel Referenz I (60 Zyklen),Referenz I (60 Zyklen),12.0,499.3,1.16,1.15,1.12,1.1,9.68,9.55,4.15,2.54,-3124.46,2760.81,0.0,0.0,-32.72,10535.83,-6.35,-6.35,6.44,6.45,0.04,0.05,0.0,12.0,4.65,0.02,4.61,9.31,9.22,0.03,0.0,0.0,0.0,0.0,9.31,9.22,0.03,0.0,35.0
2069,24.06.2020,17:24:45,Referenz I o. Nadel Referenz I (60 Zyklen),Referenz I (60 Zyklen),12.02,996.0,2.26,2.26,2.22,2.21,9.41,9.4,4.15,2.54,-3119.64,2770.09,0.0,0.0,-32.67,10337.31,-6.35,-6.35,6.44,6.45,0.04,0.05,0.0,12.0,4.62,0.02,4.61,9.23,9.22,0.03,0.0,0.0,0.0,0.0,9.23,9.22,0.03,0.0,35.0
2070,24.06.2020,17:24:48,Referenz I o. Nadel Referenz I (60 Zyklen),Referenz I (60 Zyklen),12.0,1496.0,3.36,3.35,3.31,3.3,9.31,9.29,4.15,2.54,-3124.52,2770.06,0.0,0.0,-32.72,10337.98,-6.35,-6.35,6.44,6.45,0.04,0.05,0.0,12.0,4.59,0.02,4.61,9.19,9.22,0.03,0.0,0.0,0.0,0.0,9.19,9.22,0.03,0.0,35.0
2071,24.06.2020,17:24:51,Referenz I o. Nadel Referenz I (60 Zyklen),Referenz I (60 Zyklen),12.01,1996.0,4.45,4.45,4.41,4.4,9.26,9.25,4.15,2.54,-3124.34,2770.04,0.0,0.0,-32.72,10338.4,-6.35,-6.35,6.44,6.45,0.04,0.05,0.0,12.0,4.58,0.02,4.61,9.17,9.22,0.03,0.0,0.0,0.0,0.0,9.17,9.22,0.03,0.0,35.0
2072,24.06.2020,17:24:55,Referenz I o. Nadel Referenz I (60 Zyklen),Referenz I (60 Zyklen),15.01,499.3,1.04,1.06,1.0,1.01,8.65,8.8,4.15,3.17,-2498.32,2842.05,0.0,0.0,-25.87,8798.11,-6.35,-6.35,6.44,6.45,0.04,0.05,0.0,15.0,4.14,0.01,4.13,8.29,8.26,0.01,0.0,0.0,0.0,0.0,8.29,8.26,0.01,0.0,35.0
2073,24.06.2020,17:24:59,Referenz I o. Nadel Referenz I (60 Zyklen),Referenz I (60 Zyklen),15.01,996.0,2.03,2.03,1.99,1.98,8.47,8.46,4.15,3.17,-2490.87,2851.55,0.0,0.0,-25.79,8595.08,-6.35,-6.35,6.44,6.45,0.04,0.05,0.0,15.0,4.14,0.01,4.13,8.29,8.26,0.01,0.0,0.0,0.0,0.0,8.29,8.26,0.01,0.0,35.0
2074,24.06.2020,17:25:02,Referenz I o. Nadel Referenz I (60 Zyklen),Referenz I (60 Zyklen),15.02,1496.0,3.02,3.02,2.97,2.98,8.37,8.39,4.15,3.17,-2497.38,2851.48,0.0,0.0,-25.86,8596.59,-6.35,-6.35,6.44,6.45,0.04,0.05,0.0,15.0,4.12,0.01,4.13,8.25,8.26,0.01,0.0,0.0,0.0,0.0,8.25,8.26,0.01,0.0,35.0
2075,24.06.2020,17:25:06,Referenz I o. Nadel Referenz I (60 Zyklen),Referenz I (60 Zyklen),15.01,1996.0,4.01,4.0,3.96,3.95,8.33,8.32,4.15,3.17,-2494.63,2851.53,0.0,0.0,-25.83,8595.36,-6.35,-6.35,6.44,6.45,0.04,0.05,0.0,15.0,4.12,0.01,4.13,8.24,8.26,0.01,0.0,0.0,0.0,0.0,8.24,8.26,0.01,0.0,35.0
2076,24.06.2020,17:25:09,Referenz I o. Nadel Referenz I (60 Zyklen),Referenz I (60 Zyklen),18.0,499.3,0.96,0.96,0.92,0.91,7.99,7.97,4.15,3.81,-1871.61,2921.28,0.0,0.0,-19.19,7103.66,-6.35,-6.35,6.44,6.45,0.04,0.05,0.0,18.0,3.81,0.01,3.78,7.62,7.56,0.02,0.0,0.0,0.0,0.0,7.62,7.56,0.02,0.0,35.0
2077,24.06.2020,17:25:13,Referenz I o. Nadel Referenz I (60 Zyklen),Referenz I (60 Zyklen),18.01,996.0,1.86,1.87,1.81,1.82,7.73,7.77,4.15,3.81,-1863.48,2931.04,0.0,0.0,-19.1,6894.9,-6.35,-6.35,6.44,6.45,0.04,0.05,0.0,18.0,3.77,0.01,3.78,7.55,7.56,0.02,0.0,0.0,0.0,0.0,7.55,7.56,0.02,0.0,35.0
2078,24.06.2020,17:25:17,Referenz I o. Nadel Referenz I (60 Zyklen),Referenz I (60 Zyklen),18.01,1496.0,2.76,2.76,2.72,2.71,7.65,7.65,4.15,3.81,-1867.67,2931.07,0.0,0.0,-19.15,6894.26,-6.35,-6.35,6.44,6.45,0.04,0.05,0.0,18.0,3.77,0.01,3.78,7.53,7.56,0.02,0.0,0.0,0.0,0.0,7.53,7.56,0.02,0.0,35.0
2079,24.06.2020,17:25:20,Referenz I o. Nadel Referenz I (60 Zyklen),Referenz I (60 Zyklen),18.01,1996.0,3.66,3.66,3.62,3.62,7.61,7.62,4.15,3.81,-1867.11,2931.1,0.0,0.0,-19.14,6893.6,-6.35,-6.35,6.44,6.45,0.04,0.05,0.0,18.0,3.76,0.01,3.78,7.52,7.56,0.02,0.0,0.0,0.0,0.0,7.52,7.56,0.02,0.0,35.0
2080,24.06.2020,17:25:23,Referenz I o. Nadel Referenz I (60 Zyklen),Referenz I (60 Zyklen),20.0,499.3,0.91,0.92,0.87,0.87,7.6,7.62,4.15,4.23,-1459.34,2972.87,0.0,0.0,-14.87,6000.22,-6.35,-6.35,6.44,6.45,0.04,0.05,0.0,20.0,3.62,0.01,3.59,7.23,7.18,0.02,0.0,0.0,0.0,0.0,7.23,7.18,0.02,0.0,35.0
2081,24.06.2020,17:25:28,Referenz I o. Nadel Referenz I (60 Zyklen),Referenz I (60 Zyklen),20.0,996.0,1.76,1.76,1.72,1.72,7.35,7.35,4.15,4.23,-1451.01,2982.83,0.0,0.0,-14.79,5787.16,-6.35,-6.35,6.44,6.45,0.04,0.05,0.0,20.0,3.58,0.01,3.59,7.17,7.18,0.02,0.0,0.0,0.0,0.0,7.17,7.18,0.02,0.0,35.0
2082,24.06.2020,17:25:31,Referenz I o. Nadel Referenz I (60 Zyklen),Referenz I (60 Zyklen),19.99,1496.0,2.63,2.62,2.58,2.57,7.29,7.26,4.15,4.23,-1452.7,2982.74,0.0,0.0,-14.8,5789.09,-6.35,-6.35,6.44,6.45,0.04,0.05,0.0,20.0,3.58,0.01,3.59,7.17,7.18,0.02,0.0,0.0,0.0,0.0,7.17,7.18,0.02,0.0,35.0
2083,24.06.2020,17:25:34,Referenz I o. Nadel Referenz I (60 Zyklen),Referenz I (60 Zyklen),19.99,1996.0,3.48,3.48,3.44,3.43,7.24,7.23,4.15,4.22,-1453.71,2982.73,0.0,0.0,-14.81,5789.27,-6.35,-6.35,6.44,6.45,0.04,0.05,0.0,20.0,3.58,0.01,3.59,7.15,7.18,0.02,0.0,0.0,0.0,0.0,7.15,7.18,0.02,0.0,35.0
2084,24.06.2020,17:25:37,Referenz I o. Nadel Referenz I (60 Zyklen),Referenz I (60 Zyklen),20.95,499.3,0.89,0.89,0.85,0.85,7.44,7.42,4.15,4.43,-1257.3,3006.54,0.0,0.0,-12.78,5280.02,-6.35,-6.35,6.44,6.45,0.04,0.05,0.0,21.0,3.53,0.01,3.51,7.07,7.02,0.02,0.0,0.0,0.0,0.0,7.07,7.02,0.02,0.0,35.0
2085,24.06.2020,17:25:42,Referenz I o. Nadel Referenz I (60 Zyklen),Referenz I (60 Zyklen),20.97,996.0,1.73,1.73,1.68,1.68,7.2,7.21,4.15,4.43,-1241.72,3016.62,0.0,0.0,-12.62,5064.43,-6.35,-6.35,6.44,6.45,0.04,0.05,0.0,21.0,3.51,0.01,3.51,7.02,7.02,0.02,0.0,0.0,0.0,0.0,7.02,7.02,0.02,0.0,35.0
2086,24.06.2020,17:25:45,Referenz I o. Nadel Referenz I (60 Zyklen),Referenz I (60 Zyklen),21.0,1496.0,2.57,2.57,2.52,2.52,7.12,7.13,4.15,4.44,-1237.77,3016.56,0.0,0.0,-12.58,5065.59,-6.35,-6.35,6.44,6.45,0.04,0.05,0.0,21.0,3.5,0.01,3.51,7.0,7.02,0.02,0.0,0.0,0.0,0.0,7.0,7.02,0.02,0.0,35.0
2087,24.06.2020,17:25:48,Referenz I o. Nadel Referenz I (60 Zyklen),Referenz I (60 Zyklen),21.0,1996.0,3.41,3.4,3.36,3.35,7.08,7.06,4.15,4.44,-1236.96,3016.52,0.0,0.0,-12.57,5066.5,-6.35,-6.35,6.44,6.45,0.04,0.05,0.0,21.0,3.5,0.01,3.51,6.99,7.02,0.02,0.0,0.0,0.0,0.0,6.99,7.02,0.02,0.0,35.0
2088,24.06.2020,17:25:52,Referenz I o. Nadel Referenz I (60 Zyklen),Referenz I (60 Zyklen),24.01,499.2,0.83,0.84,0.79,0.79,6.92,6.98,4.15,5.07,-618.52,3082.22,0.0,0.0,-6.26,3661.27,-6.35,-6.35,6.44,6.45,0.04,0.05,0.0,24.0,3.27,0.0,3.27,6.55,6.54,0.01,0.0,0.0,0.0,0.0,6.55,6.54,0.01,0.0,35.0
2089,24.06.2020,17:25:56,Referenz I o. Nadel Referenz I (60 Zyklen),Referenz I (60 Zyklen),23.98,996.0,1.62,1.62,1.57,1.57,6.74,6.74,4.15,5.07,-607.75,3092.51,0.0,0.0,-6.16,3441.24,-6.35,-6.35,6.44,6.45,0.04,0.05,0.0,24.0,3.28,0.0,3.27,6.56,6.54,0.01,0.0,0.0,0.0,0.0,6.56,6.54,0.01,0.0,35.0
2090,24.06.2020,17:25:59,Referenz I o. Nadel Referenz I (60 Zyklen),Referenz I (60 Zyklen),23.98,1496.0,2.4,2.41,2.36,2.36,6.67,6.69,4.15,5.07,-612.63,3092.51,0.0,0.0,-6.2,3441.24,-6.35,-6.35,6.44,6.45,0.04,0.05,0.0,24.0,3.27,0.0,3.27,6.55,6.54,0.01,0.0,0.0,0.0,0.0,6.55,6.54,0.01,0.0,35.0
2091,24.06.2020,17:26:03,Referenz I o. Nadel Referenz I (60 Zyklen),Referenz I (60 Zyklen),23.97,1996.0,3.18,3.19,3.14,3.14,6.62,6.63,4.15,5.07,-617.14,3092.43,0.0,0.0,-6.25,3442.9,-6.35,-6.35,6.44,6.45,0.04,0.05,0.0,24.0,3.26,0.0,3.27,6.53,6.54,0.01,0.0,0.0,0.0,0.0,6.53,6.54,0.01,0.0,35.0
2092,24.06.2020,17:26:06,Referenz I o. Nadel Referenz I (60 Zyklen),Referenz I (60 Zyklen),27.0,499.3,0.79,0.79,0.75,0.74,6.57,6.58,4.15,5.71,7.69,3159.26,0.0,0.0,-0.01,2013.62,-6.35,-6.35,6.44,6.45,0.04,0.05,0.0,27.0,3.1,0.01,3.09,6.21,6.18,0.01,0.0,0.0,0.0,0.0,6.21,6.18,0.01,0.0,35.0
2093,24.06.2020,17:26:10,Referenz I o. Nadel Referenz I (60 Zyklen),Referenz I (60 Zyklen),26.92,996.0,1.53,1.52,1.48,1.48,6.37,6.35,4.15,5.69,11.7,3169.75,0.0,0.0,0.03,1789.19,-6.35,-6.35,6.44,6.45,0.04,0.05,0.0,27.0,3.09,0.01,3.09,6.19,6.18,0.01,0.0,0.0,0.0,0.0,6.19,6.18,0.01,0.0,35.0
2094,24.06.2020,17:26:14,Referenz I o. Nadel Referenz I (60 Zyklen),Referenz I (60 Zyklen),26.96,1496.0,2.26,2.26,2.22,2.21,6.28,6.27,4.15,5.7,9.19,3169.69,0.0,0.0,0.0,1790.5,-6.35,-6.35,6.44,6.45,0.04,0.05,0.0,27.0,3.08,0.01,3.09,6.16,6.18,0.01,0.0,0.0,0.0,0.0,6.16,6.18,0.01,0.0,35.0
2095,24.06.2020,17:26:17,Referenz I o. Nadel Referenz I (60 Zyklen),Referenz I (60 Zyklen),26.98,1996.0,3.0,3.0,2.96,2.95,6.24,6.24,4.15,5.7,14.14,3169.68,0.0,0.0,0.05,1790.74,-6.35,-6.35,6.44,6.45,0.04,0.05,0.0,27.0,3.07,0.01,3.09,6.15,6.18,0.01,0.0,0.0,0.0,0.0,6.15,6.18,0.01,0.0,35.0
2096,24.06.2020,17:26:20,Referenz I o. Nadel Referenz I (60 Zyklen),Referenz I (60 Zyklen),29.99,499.2,0.75,0.76,0.71,0.71,6.23,6.33,4.15,6.34,634.83,3231.76,0.0,0.0,6.13,462.86,-6.35,-6.35,6.44,6.45,0.04,0.05,0.0,30.0,2.93,0.01,2.93,5.87,5.85,0.01,0.0,0.0,0.0,0.0,5.87,5.85,0.01,0.0,35.0
2097,24.06.2020,17:26:25,Referenz I o. Nadel Referenz I (60 Zyklen),Referenz I (60 Zyklen),29.98,996.0,1.45,1.45,1.41,1.4,6.06,6.02,4.15,6.34,644.91,3242.44,0.0,0.0,6.22,234.35,-6.35,-6.35,6.44,6.45,0.04,0.05,0.0,30.0,2.94,0.01,2.93,5.88,5.85,0.01,0.0,0.0,0.0,0.0,5.88,5.85,0.01,0.0,35.0
2098,24.06.2020,17:26:28,Referenz I o. Nadel Referenz I (60 Zyklen),Referenz I (60 Zyklen),29.98,1495.0,2.15,2.15,2.11,2.1,5.97,5.96,4.15,6.34,643.03,3242.44,0.0,0.0,6.21,234.52,-6.35,-6.35,6.44,6.45,0.04,0.05,0.0,30.0,2.92,0.01,2.93,5.85,5.85,0.01,0.0,0.0,0.0,0.0,5.85,5.85,0.01,0.0,35.0
2099,24.06.2020,17:26:31,Referenz I o. Nadel Referenz I (60 Zyklen),Referenz I (60 Zyklen),29.98,1996.0,2.85,2.85,2.8,2.8,5.92,5.92,4.15,6.34,641.22,3242.44,0.0,0.0,6.19,234.49,-6.35,-6.35,6.44,6.45,0.04,0.05,0.0,30.0,2.91,0.01,2.93,5.83,5.85,0.01,0.0,0.0,0.0,0.0,5.83,5.85,0.01,0.0,35.0
2100,24.06.2020,17:26:41,Referenz I o. Nadel Referenz I (60 Zyklen),Referenz I (60 Zyklen),1.04,499.2,3.43,3.44,3.38,3.39,28.5,28.58,4.15,0.22,-5427.87,2461.8,0.0,0.0,-59.53,16931.15,-6.35,-6.35,6.44,6.45,0.04,0.05,0.0,1.0,14.07,0.05,13.95,28.14,27.89,0.1,0.0,0.0,0.0,0.0,28.14,27.89,0.1,0.0,36.0
2101,24.06.2020,17:26:44,Referenz I o. Nadel Referenz I (60 Zyklen),Referenz I (60 Zyklen),1.04,996.0,6.75,6.76,6.71,6.71,28.13,28.15,4.15,0.22,-5428.87,2470.16,0.0,0.0,-59.55,16752.26,-6.35,-6.35,6.44,6.45,0.04,0.05,0.0,1.0,13.97,0.05,13.95,27.95,27.89,0.1,0.0,0.0,0.0,0.0,27.95,27.89,0.1,0.0,36.0
2102,24.06.2020,17:26:47,Referenz I o. Nadel Referenz I (60 Zyklen),Referenz I (60 Zyklen),1.04,1496.0,10.06,10.07,10.02,10.02,27.91,27.92,4.15,0.22,-5424.3,2470.23,0.0,0.0,-59.49,16750.96,-6.35,-6.35,6.44,6.45,0.04,0.05,0.0,1.0,13.9,0.05,13.95,27.79,27.89,0.1,0.0,0.0,0.0,0.0,27.79,27.89,0.1,0.0,36.0
2103,24.06.2020,17:26:51,Referenz I o. Nadel Referenz I (60 Zyklen),Referenz I (60 Zyklen),1.04,1996.0,13.36,13.36,13.31,13.31,27.78,27.77,4.15,0.22,-5425.93,2470.14,0.0,0.0,-59.51,16752.69,-6.35,-6.35,6.44,6.45,0.04,0.05,0.0,1.0,13.84,0.05,13.95,27.68,27.89,0.1,0.0,0.0,0.0,0.0,27.68,27.89,0.1,0.0,36.0
2104,24.06.2020,17:26:54,Referenz I o. Nadel Referenz I (60 Zyklen),Referenz I (60 Zyklen),2.03,499.2,2.46,2.45,2.42,2.4,20.47,20.36,4.15,0.43,-5227.52,2480.45,0.0,0.0,-57.09,16532.17,-6.35,-6.35,6.44,6.45,0.04,0.05,0.0,2.0,10.05,0.03,9.98,20.1,19.97,0.05,0.0,0.0,0.0,0.0,20.1,19.97,0.05,0.0,36.0
2105,24.06.2020,17:26:58,Referenz I o. Nadel Referenz I (60 Zyklen),Referenz I (60 Zyklen),2.04,995.0,4.84,4.83,4.8,4.79,20.19,20.16,4.15,0.43,-5219.32,2488.97,0.0,0.0,-56.99,16350.05,-6.35,-6.35,6.44,6.45,0.04,0.05,0.0,2.0,10.0,0.03,9.98,20.01,19.97,0.05,0.0,0.0,0.0,0.0,20.01,19.97,0.05,0.0,36.0
2106,24.06.2020,17:27:02,Referenz I o. Nadel Referenz I (60 Zyklen),Referenz I (60 Zyklen),2.04,1495.0,7.22,7.22,7.17,7.17,20.03,20.03,4.15,0.43,-5218.32,2488.91,0.0,0.0,-56.97,16351.42,-6.35,-6.35,6.44,6.45,0.04,0.05,0.0,2.0,9.95,0.03,9.98,19.91,19.97,0.05,0.0,0.0,0.0,0.0,19.91,19.97,0.05,0.0,36.0
2107,24.06.2020,17:27:05,Referenz I o. Nadel Referenz I (60 Zyklen),Referenz I (60 Zyklen),2.04,1996.0,9.6,9.6,9.55,9.55,19.95,19.95,4.15,0.43,-5217.51,2488.97,0.0,0.0,-56.96,16349.98,-6.35,-6.35,6.44,6.45,0.04,0.05,0.0,2.0,9.93,0.03,9.98,19.86,19.97,0.05,0.0,0.0,0.0,0.0,19.86,19.97,0.05,0.0,36.0
2108,24.06.2020,17:27:08,Referenz I o. Nadel Referenz I (60 Zyklen),Referenz I (60 Zyklen),3.03,499.2,2.07,2.08,2.03,2.03,17.24,17.26,4.15,0.64,-5005.14,2516.7,0.0,0.0,-54.4,15756.91,-6.35,-6.35,6.44,6.45,0.04,0.05,0.0,3.0,8.44,0.01,8.41,16.87,16.81,0.03,0.0,0.0,0.0,0.0,16.87,16.81,0.03,0.0,36.0
2109,24.06.2020,17:27:13,Referenz I o. Nadel Referenz I (60 Zyklen),Referenz I (60 Zyklen),3.04,996.0,4.08,4.08,4.04,4.03,17.02,17.0,4.15,0.64,-5000.07,2525.12,0.0,0.0,-54.34,15576.76,-6.35,-6.35,6.44,6.45,0.04,0.05,0.0,3.0,8.42,0.01,8.41,16.83,16.81,0.03,0.0,0.0,0.0,0.0,16.83,16.81,0.03,0.0,36.0
2110,24.06.2020,17:27:16,Referenz I o. Nadel Referenz I (60 Zyklen),Referenz I (60 Zyklen),3.03,1496.0,6.09,6.09,6.05,6.04,16.9,16.88,4.15,0.64,-5002.01,2525.1,0.0,0.0,-54.36,15577.21,-6.35,-6.35,6.44,6.45,0.04,0.05,0.0,3.0,8.39,0.01,8.41,16.77,16.81,0.03,0.0,0.0,0.0,0.0,16.77,16.81,0.03,0.0,36.0
2111,24.06.2020,17:27:19,Referenz I o. Nadel Referenz I (60 Zyklen),Referenz I (60 Zyklen),3.03,1996.0,8.11,8.09,8.06,8.05,16.86,16.83,4.15,0.64,-5001.57,2525.07,0.0,0.0,-54.35,15577.81,-6.35,-6.35,6.44,6.45,0.04,0.05,0.0,3.0,8.38,0.01,8.41,16.76,16.81,0.03,0.0,0.0,0.0,0.0,16.76,16.81,0.03,0.0,36.0
2112,24.06.2020,17:27:22,Referenz I o. Nadel Referenz I (60 Zyklen),Referenz I (60 Zyklen),5.03,499.2,1.69,1.7,1.64,1.65,14.02,14.11,4.15,1.06,-4590.74,2565.7,0.0,0.0,-49.46,14708.87,-6.35,-6.35,6.44,6.45,0.04,0.05,0.0,5.0,6.83,0.01,6.83,13.65,13.66,0.01,0.0,0.0,0.0,0.0,13.65,13.66,0.01,0.0,36.0
2113,24.06.2020,17:27:27,Referenz I o. Nadel Referenz I (60 Zyklen),Referenz I (60 Zyklen),5.03,995.0,3.33,3.33,3.28,3.28,13.88,13.88,4.15,1.06,-4587.86,2574.27,0.0,0.0,-49.43,14525.51,-6.35,-6.35,6.44,6.45,0.04,0.05,0.0,5.0,6.85,0.01,6.83,13.7,13.66,0.01,0.0,0.0,0.0,0.0,13.7,13.66,0.01,0.0,36.0
2114,24.06.2020,17:27:30,Referenz I o. Nadel Referenz I (60 Zyklen),Referenz I (60 Zyklen),5.02,1496.0,4.96,4.97,4.92,4.92,13.77,13.77,4.15,1.06,-4592.8,2574.25,0.0,0.0,-49.49,14526.0,-6.35,-6.35,6.44,6.45,0.04,0.05,0.0,5.0,6.83,0.01,6.83,13.65,13.66,0.01,0.0,0.0,0.0,0.0,13.65,13.66,0.01,0.0,36.0
2115,24.06.2020,17:27:33,Referenz I o. Nadel Referenz I (60 Zyklen),Referenz I (60 Zyklen),5.02,1995.0,6.61,6.61,6.56,6.56,13.74,13.74,4.15,1.06,-4590.93,2574.28,0.0,0.0,-49.47,14525.34,-6.35,-6.35,6.44,6.45,0.04,0.05,0.0,5.0,6.83,0.01,6.83,13.65,13.66,0.01,0.0,0.0,0.0,0.0,13.65,13.66,0.01,0.0,36.0
2116,24.06.2020,17:27:37,Referenz I o. Nadel Referenz I (60 Zyklen),Referenz I (60 Zyklen),6.03,499.3,1.56,1.57,1.52,1.52,13.0,13.02,4.15,1.27,-4379.44,2602.91,0.0,0.0,-46.98,13913.05,-6.35,-6.35,6.44,6.45,0.04,0.05,0.0,6.0,6.32,0.01,6.3,12.64,12.6,0.01,0.0,0.0,0.0,0.0,12.64,12.6,0.01,0.0,36.0
2117,24.06.2020,17:27:41,Referenz I o. Nadel Referenz I (60 Zyklen),Referenz I (60 Zyklen),6.02,996.0,3.07,3.07,3.02,3.02,12.78,12.8,4.15,1.27,-4379.44,2611.66,0.0,0.0,-46.98,13725.83,-6.35,-6.35,6.44,6.45,0.04,0.05,0.0,6.0,6.3,0.01,6.3,12.59,12.6,0.01,0.0,0.0,0.0,0.0,12.59,12.6,0.01,0.0,36.0
2118,24.06.2020,17:27:44,Referenz I o. Nadel Referenz I (60 Zyklen),Referenz I (60 Zyklen),6.03,1496.0,4.59,4.57,4.54,4.52,12.72,12.68,4.15,1.27,-4374.56,2611.54,0.0,0.0,-46.93,13728.43,-6.35,-6.35,6.44,6.45,0.04,0.05,0.0,6.0,6.3,0.01,6.3,12.6,12.6,0.01,0.0,0.0,0.0,0.0,12.6,12.6,0.01,0.0,36.0
2119,24.06.2020,17:27:48,Referenz I o. Nadel Referenz I (60 Zyklen),Referenz I (60 Zyklen),6.03,1996.0,6.09,6.08,6.05,6.03,12.66,12.64,4.15,1.27,-4374.74,2611.6,0.0,0.0,-46.93,13727.09,-6.35,-6.35,6.44,6.45,0.04,0.05,0.0,6.0,6.29,0.01,6.3,12.57,12.6,0.01,0.0,0.0,0.0,0.0,12.57,12.6,0.01,0.0,36.0
2120,24.06.2020,17:27:51,Referenz I o. Nadel Referenz I (60 Zyklen),Referenz I (60 Zyklen),9.02,499.2,1.32,1.31,1.27,1.26,10.94,10.89,4.15,1.91,-3755.86,2677.6,0.0,0.0,-39.8,12315.47,-6.35,-6.35,6.44,6.45,0.04,0.05,0.0,9.0,5.29,0.01,5.26,10.57,10.52,0.02,0.0,0.0,0.0,0.0,10.57,10.52,0.02,0.0,36.0
2121,24.06.2020,17:27:55,Referenz I o. Nadel Referenz I (60 Zyklen),Referenz I (60 Zyklen),9.01,996.0,2.57,2.57,2.53,2.52,10.71,10.71,4.15,1.9,-3754.42,2686.54,0.0,0.0,-39.78,12124.27,-6.35,-6.35,6.44,6.45,0.04,0.05,0.0,9.0,5.26,0.01,5.26,10.53,10.52,0.02,0.0,0.0,0.0,0.0,10.53,10.52,0.02,0.0,36.0
2122,24.06.2020,17:27:59,Referenz I o. Nadel Referenz I (60 Zyklen),Referenz I (60 Zyklen),9.02,1496.0,3.83,3.83,3.78,3.78,10.61,10.62,4.15,1.91,-3753.73,2686.53,0.0,0.0,-39.78,12124.48,-6.35,-6.35,6.44,6.45,0.04,0.05,0.0,9.0,5.25,0.01,5.26,10.49,10.52,0.02,0.0,0.0,0.0,0.0,10.49,10.52,0.02,0.0,36.0
2123,24.06.2020,17:28:02,Referenz I o. Nadel Referenz I (60 Zyklen),Referenz I (60 Zyklen),9.02,1996.0,5.09,5.08,5.05,5.03,10.58,10.56,4.15,1.91,-3757.11,2686.46,0.0,0.0,-39.81,12125.99,-6.35,-6.35,6.44,6.45,0.04,0.05,0.0,9.0,5.25,0.01,5.26,10.49,10.52,0.02,0.0,0.0,0.0,0.0,10.49,10.52,0.02,0.0,36.0
2124,24.06.2020,17:28:05,Referenz I o. Nadel Referenz I (60 Zyklen),Referenz I (60 Zyklen),9.99,499.2,1.25,1.25,1.21,1.2,10.4,10.37,4.15,2.11,-3547.94,2713.38,0.0,0.0,-37.45,11550.34,-6.35,-6.35,6.44,6.45,0.04,0.05,0.0,10.0,5.02,0.01,5.0,10.03,10.0,0.02,0.0,0.0,0.0,0.0,10.03,10.0,0.02,0.0,36.0
2125,24.06.2020,17:28:10,Referenz I o. Nadel Referenz I (60 Zyklen),Referenz I (60 Zyklen),10.02,996.0,2.45,2.45,2.4,2.4,10.19,10.2,4.15,2.12,-3537.3,2722.46,0.0,0.0,-37.33,11356.11,-6.35,-6.35,6.44,6.45,0.04,0.05,0.0,10.0,5.0,0.01,5.0,10.0,10.0,0.02,0.0,0.0,0.0,0.0,10.0,10.0,0.02,0.0,36.0
2126,24.06.2020,17:28:13,Referenz I o. Nadel Referenz I (60 Zyklen),Referenz I (60 Zyklen),10.02,1495.0,3.64,3.64,3.6,3.59,10.11,10.1,4.15,2.12,-3537.86,2722.41,0.0,0.0,-37.33,11357.03,-6.35,-6.35,6.44,6.45,0.04,0.05,0.0,10.0,4.99,0.01,5.0,9.99,10.0,0.02,0.0,0.0,0.0,0.0,9.99,10.0,0.02,0.0,36.0
2127,24.06.2020,17:28:16,Referenz I o. Nadel Referenz I (60 Zyklen),Referenz I (60 Zyklen),10.02,1995.0,4.83,4.84,4.79,4.8,10.05,10.08,4.15,2.12,-3544.12,2722.46,0.0,0.0,-37.4,11356.01,-6.35,-6.35,6.44,6.45,0.04,0.05,0.0,10.0,4.98,0.01,5.0,9.96,10.0,0.02,0.0,0.0,0.0,0.0,9.96,10.0,0.02,0.0,36.0
2128,24.06.2020,17:28:19,Referenz I o. Nadel Referenz I (60 Zyklen),Referenz I (60 Zyklen),12.0,499.2,1.15,1.16,1.11,1.11,9.6,9.62,4.15,2.54,-3128.97,2760.77,0.0,0.0,-32.77,10536.54,-6.35,-6.35,6.44,6.45,0.04,0.05,0.0,12.0,4.62,0.01,4.6,9.23,9.19,0.02,0.0,0.0,0.0,0.0,9.23,9.19,0.02,0.0,36.0
2129,24.06.2020,17:28:24,Referenz I o. Nadel Referenz I (60 Zyklen),Referenz I (60 Zyklen),12.0,996.0,2.25,2.24,2.21,2.19,9.39,9.33,4.15,2.54,-3122.71,2769.96,0.0,0.0,-32.7,10340.12,-6.35,-6.35,6.44,6.45,0.04,0.05,0.0,12.0,4.6,0.01,4.6,9.21,9.19,0.02,0.0,0.0,0.0,0.0,9.21,9.19,0.02,0.0,36.0
2130,24.06.2020,17:28:27,Referenz I o. Nadel Referenz I (60 Zyklen),Referenz I (60 Zyklen),12.0,1495.0,3.35,3.34,3.3,3.3,9.29,9.28,4.15,2.54,-3125.71,2769.97,0.0,0.0,-32.73,10339.77,-6.35,-6.35,6.44,6.45,0.04,0.05,0.0,12.0,4.58,0.01,4.6,9.17,9.19,0.02,0.0,0.0,0.0,0.0,9.17,9.19,0.02,0.0,36.0
2131,24.06.2020,17:28:30,Referenz I o. Nadel Referenz I (60 Zyklen),Referenz I (60 Zyklen),12.01,1996.0,4.45,4.45,4.41,4.4,9.26,9.24,4.15,2.54,-3121.9,2769.98,0.0,0.0,-32.69,10339.6,-6.35,-6.35,6.44,6.45,0.04,0.05,0.0,12.0,4.59,0.01,4.6,9.17,9.19,0.02,0.0,0.0,0.0,0.0,9.17,9.19,0.02,0.0,36.0
2132,24.06.2020,17:28:34,Referenz I o. Nadel Referenz I (60 Zyklen),Referenz I (60 Zyklen),15.01,499.2,1.04,1.04,1.0,1.0,8.68,8.67,4.15,3.17,-2498.19,2841.71,0.0,0.0,-25.87,8805.46,-6.35,-6.35,6.44,6.45,0.04,0.05,0.0,15.0,4.15,0.01,4.13,8.31,8.25,0.02,0.0,0.0,0.0,0.0,8.31,8.25,0.02,0.0,36.0
2133,24.06.2020,17:28:38,Referenz I o. Nadel Referenz I (60 Zyklen),Referenz I (60 Zyklen),15.0,995.0,2.02,2.03,1.98,1.98,8.44,8.46,4.15,3.17,-2495.0,2851.25,0.0,0.0,-25.84,8601.41,-6.35,-6.35,6.44,6.45,0.04,0.05,0.0,15.0,4.13,0.01,4.13,8.25,8.25,0.02,0.0,0.0,0.0,0.0,8.25,8.25,0.02,0.0,36.0
2134,24.06.2020,17:28:41,Referenz I o. Nadel Referenz I (60 Zyklen),Referenz I (60 Zyklen),15.02,1495.0,3.01,3.01,2.97,2.96,8.36,8.35,4.15,3.17,-2496.32,2851.2,0.0,0.0,-25.85,8602.57,-6.35,-6.35,6.44,6.45,0.04,0.05,0.0,15.0,4.12,0.01,4.13,8.24,8.25,0.02,0.0,0.0,0.0,0.0,8.24,8.25,0.02,0.0,36.0
2135,24.06.2020,17:28:45,Referenz I o. Nadel Referenz I (60 Zyklen),Referenz I (60 Zyklen),15.01,1995.0,3.99,4.0,3.95,3.96,8.31,8.32,4.15,3.17,-2496.5,2851.19,0.0,0.0,-25.85,8602.64,-6.35,-6.35,6.44,6.45,0.04,0.05,0.0,15.0,4.11,0.01,4.13,8.22,8.25,0.02,0.0,0.0,0.0,0.0,8.22,8.25,0.02,0.0,36.0
2136,24.06.2020,17:28:48,Referenz I o. Nadel Referenz I (60 Zyklen),Referenz I (60 Zyklen),18.01,499.2,0.96,0.96,0.92,0.91,8.0,7.98,4.15,3.81,-1868.17,2921.24,0.0,0.0,-19.15,7104.33,-6.35,-6.35,6.44,6.45,0.04,0.05,0.0,18.0,3.82,0.01,3.78,7.63,7.56,0.03,0.0,0.0,0.0,0.0,7.63,7.56,0.03,0.0,36.0
2137,24.06.2020,17:28:52,Referenz I o. Nadel Referenz I (60 Zyklen),Referenz I (60 Zyklen),18.0,995.0,1.86,1.85,1.82,1.81,7.76,7.74,4.15,3.8,-1864.98,2931.0,0.0,0.0,-19.12,6895.64,-6.35,-6.35,6.44,6.45,0.04,0.05,0.0,18.0,3.79,0.01,3.78,7.57,7.56,0.03,0.0,0.0,0.0,0.0,7.57,7.56,0.03,0.0,36.0
2138,24.06.2020,17:28:56,Referenz I o. Nadel Referenz I (60 Zyklen),Referenz I (60 Zyklen),18.0,1495.0,2.76,2.76,2.71,2.71,7.65,7.66,4.15,3.81,-1870.3,2931.01,0.0,0.0,-19.17,6895.35,-6.35,-6.35,6.44,6.45,0.04,0.05,0.0,18.0,3.76,0.01,3.78,7.53,7.56,0.03,0.0,0.0,0.0,0.0,7.53,7.56,0.03,0.0,36.0
2139,24.06.2020,17:28:59,Referenz I o. Nadel Referenz I (60 Zyklen),Referenz I (60 Zyklen),18.0,1996.0,3.66,3.66,3.62,3.62,7.61,7.62,4.15,3.8,-1871.18,2931.0,0.0,0.0,-19.18,6895.6,-6.35,-6.35,6.44,6.45,0.04,0.05,0.0,18.0,3.76,0.01,3.78,7.52,7.56,0.03,0.0,0.0,0.0,0.0,7.52,7.56,0.03,0.0,36.0
2140,24.06.2020,17:29:02,Referenz I o. Nadel Referenz I (60 Zyklen),Referenz I (60 Zyklen),20.01,499.3,0.91,0.91,0.87,0.86,7.58,7.55,4.15,4.23,-1455.71,2973.31,0.0,0.0,-14.83,5990.75,-6.35,-6.35,6.44,6.45,0.04,0.05,0.0,20.0,3.61,0.01,3.58,7.21,7.17,0.02,0.0,0.0,0.0,0.0,7.21,7.17,0.02,0.0,36.0
2141,24.06.2020,17:29:07,Referenz I o. Nadel Referenz I (60 Zyklen),Referenz I (60 Zyklen),20.0,995.0,1.76,1.76,1.72,1.71,7.35,7.34,4.15,4.23,-1447.7,2983.2,0.0,0.0,-14.75,5779.13,-6.35,-6.35,6.44,6.45,0.04,0.05,0.0,20.0,3.58,0.01,3.58,7.17,7.17,0.02,0.0,0.0,0.0,0.0,7.17,7.17,0.02,0.0,36.0
2142,24.06.2020,17:29:10,Referenz I o. Nadel Referenz I (60 Zyklen),Referenz I (60 Zyklen),20.0,1495.0,2.62,2.62,2.57,2.57,7.27,7.28,4.15,4.23,-1450.39,2983.15,0.0,0.0,-14.78,5780.26,-6.35,-6.35,6.44,6.45,0.04,0.05,0.0,20.0,3.57,0.01,3.58,7.15,7.17,0.02,0.0,0.0,0.0,0.0,7.15,7.17,0.02,0.0,36.0
2143,24.06.2020,17:29:13,Referenz I o. Nadel Referenz I (60 Zyklen),Referenz I (60 Zyklen),19.99,1995.0,3.48,3.47,3.44,3.42,7.24,7.21,4.15,4.23,-1449.45,2983.12,0.0,0.0,-14.77,5780.89,-6.35,-6.35,6.44,6.45,0.04,0.05,0.0,20.0,3.57,0.01,3.58,7.15,7.17,0.02,0.0,0.0,0.0,0.0,7.15,7.17,0.02,0.0,36.0
2144,24.06.2020,17:29:16,Referenz I o. Nadel Referenz I (60 Zyklen),Referenz I (60 Zyklen),20.96,499.2,0.89,0.9,0.84,0.85,7.38,7.5,4.15,4.43,-1252.54,3007.22,0.0,0.0,-12.73,5265.49,-6.35,-6.35,6.44,6.45,0.04,0.05,0.0,21.0,3.51,0.0,3.49,7.01,6.99,0.01,0.0,0.0,0.0,0.0,7.01,6.99,0.01,0.0,36.0
2145,24.06.2020,17:29:21,Referenz I o. Nadel Referenz I (60 Zyklen),Referenz I (60 Zyklen),20.97,995.0,1.72,1.73,1.68,1.68,7.18,7.2,4.15,4.43,-1239.34,3017.4,0.0,0.0,-12.6,5047.64,-6.35,-6.35,6.44,6.45,0.04,0.05,0.0,21.0,3.5,0.0,3.49,7.0,6.99,0.01,0.0,0.0,0.0,0.0,7.0,6.99,0.01,0.0,36.0
2146,24.06.2020,17:29:24,Referenz I o. Nadel Referenz I (60 Zyklen),Referenz I (60 Zyklen),20.98,1495.0,2.56,2.56,2.51,2.51,7.1,7.1,4.15,4.44,-1241.59,3017.28,0.0,0.0,-12.62,5050.24,-6.35,-6.35,6.44,6.45,0.04,0.05,0.0,21.0,3.49,0.0,3.49,6.98,6.99,0.01,0.0,0.0,0.0,0.0,6.98,6.99,0.01,0.0,36.0
2147,24.06.2020,17:29:27,Referenz I o. Nadel Referenz I (60 Zyklen),Referenz I (60 Zyklen),20.97,1995.0,3.39,3.4,3.35,3.35,7.06,7.06,4.15,4.43,-1244.6,3017.27,0.0,0.0,-12.65,5050.46,-6.35,-6.35,6.44,6.45,0.04,0.05,0.0,21.0,3.48,0.0,3.49,6.97,6.99,0.01,0.0,0.0,0.0,0.0,6.97,6.99,0.01,0.0,36.0
2148,24.06.2020,17:29:31,Referenz I o. Nadel Referenz I (60 Zyklen),Referenz I (60 Zyklen),24.01,499.2,0.83,0.84,0.79,0.79,6.94,6.96,4.15,5.08,-615.26,3082.92,0.0,0.0,-6.23,3646.24,-6.35,-6.35,6.44,6.45,0.04,0.05,0.0,24.0,3.29,0.01,3.27,6.57,6.54,0.01,0.0,0.0,0.0,0.0,6.57,6.54,0.01,0.0,36.0
2149,24.06.2020,17:29:35,Referenz I o. Nadel Referenz I (60 Zyklen),Referenz I (60 Zyklen),23.98,995.0,1.62,1.62,1.57,1.57,6.74,6.74,4.15,5.07,-612.82,3093.17,0.0,0.0,-6.21,3427.16,-6.35,-6.35,6.44,6.45,0.04,0.05,0.0,24.0,3.28,0.01,3.27,6.56,6.54,0.01,0.0,0.0,0.0,0.0,6.56,6.54,0.01,0.0,36.0
2150,24.06.2020,17:29:38,Referenz I o. Nadel Referenz I (60 Zyklen),Referenz I (60 Zyklen),23.98,1495.0,2.39,2.4,2.35,2.35,6.65,6.66,4.15,5.07,-613.32,3093.15,0.0,0.0,-6.21,3427.41,-6.35,-6.35,6.44,6.45,0.04,0.05,0.0,24.0,3.26,0.01,3.27,6.52,6.54,0.01,0.0,0.0,0.0,0.0,6.52,6.54,0.01,0.0,36.0
2151,24.06.2020,17:29:42,Referenz I o. Nadel Referenz I (60 Zyklen),Referenz I (60 Zyklen),23.97,1996.0,3.18,3.17,3.13,3.12,6.6,6.59,4.15,5.07,-618.45,3093.12,0.0,0.0,-6.26,3428.22,-6.35,-6.35,6.44,6.45,0.04,0.05,0.0,24.0,3.26,0.01,3.27,6.51,6.54,0.01,0.0,0.0,0.0,0.0,6.51,6.54,0.01,0.0,36.0
2152,24.06.2020,17:29:45,Referenz I o. Nadel Referenz I (60 Zyklen),Referenz I (60 Zyklen),26.96,499.2,0.79,0.79,0.74,0.74,6.55,6.57,4.15,5.7,4.12,3159.5,0.0,0.0,-0.05,2008.48,-6.35,-6.35,6.44,6.45,0.04,0.05,0.0,27.0,3.09,0.01,3.08,6.18,6.15,0.01,0.0,0.0,0.0,0.0,6.18,6.15,0.01,0.0,36.0
2153,24.06.2020,17:29:49,Referenz I o. Nadel Referenz I (60 Zyklen),Referenz I (60 Zyklen),26.98,996.0,1.52,1.53,1.48,1.48,6.35,6.36,4.15,5.7,18.27,3169.99,0.0,0.0,0.09,1784.06,-6.35,-6.35,6.44,6.45,0.04,0.05,0.0,27.0,3.08,0.01,3.08,6.16,6.15,0.01,0.0,0.0,0.0,0.0,6.16,6.15,0.01,0.0,36.0
2154,24.06.2020,17:29:53,Referenz I o. Nadel Referenz I (60 Zyklen),Referenz I (60 Zyklen),26.97,1496.0,2.25,2.27,2.21,2.22,6.26,6.29,4.15,5.7,8.94,3169.92,0.0,0.0,0.0,1785.6,-6.35,-6.35,6.44,6.45,0.04,0.05,0.0,27.0,3.07,0.01,3.08,6.13,6.15,0.01,0.0,0.0,0.0,0.0,6.13,6.15,0.01,0.0,36.0
2155,24.06.2020,17:29:56,Referenz I o. Nadel Referenz I (60 Zyklen),Referenz I (60 Zyklen),26.96,1995.0,2.99,3.0,2.95,2.95,6.23,6.24,4.15,5.7,11.88,3169.97,0.0,0.0,0.03,1784.55,-6.35,-6.35,6.44,6.45,0.04,0.05,0.0,27.0,3.07,0.01,3.08,6.14,6.15,0.01,0.0,0.0,0.0,0.0,6.14,6.15,0.01,0.0,36.0
2156,24.06.2020,17:29:59,Referenz I o. Nadel Referenz I (60 Zyklen),Referenz I (60 Zyklen),29.99,499.2,0.75,0.77,0.71,0.72,6.27,6.37,4.15,6.34,630.7,3232.04,0.0,0.0,6.09,456.91,-6.35,-6.35,6.44,6.45,0.04,0.05,0.0,30.0,2.95,0.01,2.92,5.9,5.84,0.02,0.0,0.0,0.0,0.0,5.9,5.84,0.02,0.0,36.0
2157,24.06.2020,17:30:04,Referenz I o. Nadel Referenz I (60 Zyklen),Referenz I (60 Zyklen),29.94,995.0,1.44,1.46,1.4,1.41,6.01,6.07,4.15,6.33,639.59,3242.76,0.0,0.0,6.17,227.66,-6.35,-6.35,6.44,6.45,0.04,0.05,0.0,30.0,2.91,0.01,2.92,5.83,5.84,0.02,0.0,0.0,0.0,0.0,5.83,5.84,0.02,0.0,36.0
2158,24.06.2020,17:30:07,Referenz I o. Nadel Referenz I (60 Zyklen),Referenz I (60 Zyklen),29.96,1496.0,2.15,2.14,2.11,2.1,5.96,5.95,4.15,6.33,640.97,3242.73,0.0,0.0,6.19,228.12,-6.35,-6.35,6.44,6.45,0.04,0.05,0.0,30.0,2.92,0.01,2.92,5.84,5.84,0.02,0.0,0.0,0.0,0.0,5.84,5.84,0.02,0.0,36.0
2159,24.06.2020,17:30:10,Referenz I o. Nadel Referenz I (60 Zyklen),Referenz I (60 Zyklen),29.96,1995.0,2.84,2.84,2.79,2.8,5.9,5.92,4.15,6.33,638.03,3242.7,0.0,0.0,6.16,228.82,-6.35,-6.35,6.44,6.45,0.04,0.05,0.0,30.0,2.91,0.01,2.92,5.81,5.84,0.02,0.0,0.0,0.0,0.0,5.81,5.84,0.02,0.0,36.0
2160,24.06.2020,17:30:20,Referenz I o. Nadel Referenz I (60 Zyklen),Referenz I (60 Zyklen),1.03,499.2,3.43,3.42,3.39,3.37,28.52,28.42,4.15,0.22,-5431.44,2463.31,0.0,0.0,-59.58,16898.81,-6.35,-6.35,6.44,6.45,0.04,0.05,0.0,1.0,14.07,0.06,13.91,28.15,27.82,0.12,0.0,0.0,0.0,0.0,28.15,27.82,0.12,0.0,37.0
2161,24.06.2020,17:30:24,Referenz I o. Nadel Referenz I (60 Zyklen),Referenz I (60 Zyklen),1.04,996.0,6.73,6.72,6.68,6.68,28.03,28.01,4.15,0.22,-5428.43,2471.65,0.0,0.0,-59.54,16720.41,-6.35,-6.35,6.44,6.45,0.04,0.05,0.0,1.0,13.92,0.06,13.91,27.84,27.82,0.12,0.0,0.0,0.0,0.0,27.84,27.82,0.12,0.0,37.0
2162,24.06.2020,17:30:28,Referenz I o. Nadel Referenz I (60 Zyklen),Referenz I (60 Zyklen),1.04,1496.0,10.03,10.03,9.98,9.98,27.81,27.82,4.15,0.22,-5425.3,2471.64,0.0,0.0,-59.5,16720.77,-6.35,-6.35,6.44,6.45,0.04,0.05,0.0,1.0,13.85,0.06,13.91,27.69,27.82,0.12,0.0,0.0,0.0,0.0,27.69,27.82,0.12,0.0,37.0
2163,24.06.2020,17:30:31,Referenz I o. Nadel Referenz I (60 Zyklen),Referenz I (60 Zyklen),1.04,1995.0,13.31,13.31,13.27,13.26,27.69,27.69,4.15,0.22,-5423.99,2471.69,0.0,0.0,-59.49,16719.54,-6.35,-6.35,6.44,6.45,0.04,0.05,0.0,1.0,13.8,0.06,13.91,27.6,27.82,0.12,0.0,0.0,0.0,0.0,27.6,27.82,0.12,0.0,37.0
2164,24.06.2020,17:30:34,Referenz I o. Nadel Referenz I (60 Zyklen),Referenz I (60 Zyklen),2.02,499.2,2.47,2.47,2.43,2.42,20.57,20.53,4.15,0.43,-5228.96,2481.46,0.0,0.0,-57.1,16510.74,-6.35,-6.35,6.44,6.45,0.04,0.05,0.0,2.0,10.1,0.02,10.05,20.2,20.1,0.04,0.0,0.0,0.0,0.0,20.2,20.1,0.04,0.0,37.0
2165,24.06.2020,17:30:39,Referenz I o. Nadel Referenz I (60 Zyklen),Referenz I (60 Zyklen),2.02,996.0,4.87,4.87,4.82,4.82,20.28,20.29,4.15,0.43,-5224.52,2489.87,0.0,0.0,-57.05,16330.73,-6.35,-6.35,6.44,6.45,0.04,0.05,0.0,2.0,10.05,0.02,10.05,20.1,20.1,0.04,0.0,0.0,0.0,0.0,20.1,20.1,0.04,0.0,37.0
2166,24.06.2020,17:30:42,Referenz I o. Nadel Referenz I (60 Zyklen),Referenz I (60 Zyklen),2.03,1496.0,7.27,7.26,7.23,7.22,20.18,20.15,4.15,0.43,-5219.07,2489.89,0.0,0.0,-56.98,16330.34,-6.35,-6.35,6.44,6.45,0.04,0.05,0.0,2.0,10.03,0.02,10.05,20.05,20.1,0.04,0.0,0.0,0.0,0.0,20.05,20.1,0.04,0.0,37.0
2167,24.06.2020,17:30:45,Referenz I o. Nadel Referenz I (60 Zyklen),Referenz I (60 Zyklen),2.03,1995.0,9.67,9.67,9.63,9.62,20.12,20.11,4.15,0.43,-5223.08,2489.81,0.0,0.0,-57.03,16332.13,-6.35,-6.35,6.44,6.45,0.04,0.05,0.0,2.0,10.01,0.02,10.05,20.03,20.1,0.04,0.0,0.0,0.0,0.0,20.03,20.1,0.04,0.0,37.0
2168,24.06.2020,17:30:48,Referenz I o. Nadel Referenz I (60 Zyklen),Referenz I (60 Zyklen),3.03,499.2,2.06,2.07,2.02,2.02,17.15,17.2,4.15,0.64,-5004.52,2516.79,0.0,0.0,-54.39,15755.08,-6.35,-6.35,6.44,6.45,0.04,0.05,0.0,3.0,8.39,0.01,8.38,16.78,16.76,0.01,0.0,0.0,0.0,0.0,16.78,16.76,0.01,0.0,37.0
2169,24.06.2020,17:30:53,Referenz I o. Nadel Referenz I (60 Zyklen),Referenz I (60 Zyklen),3.04,996.0,4.07,4.07,4.02,4.03,16.95,16.97,4.15,0.64,-5001.2,2525.31,0.0,0.0,-54.35,15572.85,-6.35,-6.35,6.44,6.45,0.04,0.05,0.0,3.0,8.39,0.01,8.38,16.77,16.76,0.01,0.0,0.0,0.0,0.0,16.77,16.76,0.01,0.0,37.0
