Repository: ZBT-Tools/ContactResistanceAnalysis

File: h23_reference.csv (part 17 of 80)
,Datum,time,measurement,commentary,pressure_sample[bar],current[mA],voltage[mV],voltage_needle[mV],voltage_th[mV],voltage_needle_th[mV],R_ges / mOhm*cm²,R_bulk / mOhm*cm²,contact_area[cm2],pressure[bar],p_Kraftsensor / ?,Weg Bürster,Kraftsensor Poly,Probendicke Poly,Kraftsensor,Probendicke,U_ges 1,U_Nadel 1,U_ges 2,U_Nadel 2,Diff_U_ges/2,Diff_U_Nadel/2,Relais,pressure_rounded[bar],contact_resistance[mOhm*cm2],contact_resistance_error[mOhm*cm2],contact_resistance_mean[mOhm*cm2],resistance[mOhm*cm2],resistance_mean[mOhm*cm2],resistance_error[mOhm*cm2],bulk_resistance[mOhm*cm2],bulk_resistance_mean[mOhm*cm2],bulk_resistance_error[mOhm*cm2],bulk_resistance_sub[mOhm*cm2],volume_resistance[mOhm*cm2],volume_resistance_mean[mOhm*cm2],volume_resistance_error[mOhm*cm2],degradation_corr[mOhm*cm2],cycle
2170,24.06.2020,17:30:56,Referenz I o. Nadel Referenz I (60 Zyklen),Referenz I (60 Zyklen),3.03,1496.0,6.09,6.07,6.05,6.02,16.89,16.84,4.15,0.64,-5002.7,2525.13,0.0,0.0,-54.37,15576.62,-6.35,-6.35,6.44,6.45,0.04,0.05,0.0,3.0,8.39,0.01,8.38,16.77,16.76,0.01,0.0,0.0,0.0,0.0,16.77,16.76,0.01,0.0,37.0
2171,24.06.2020,17:30:59,Referenz I o. Nadel Referenz I (60 Zyklen),Referenz I (60 Zyklen),3.04,1995.0,8.09,8.08,8.04,8.04,16.83,16.82,4.15,0.64,-5003.08,2525.16,0.0,0.0,-54.37,15575.91,-6.35,-6.35,6.44,6.45,0.04,0.05,0.0,3.0,8.37,0.01,8.38,16.73,16.76,0.01,0.0,0.0,0.0,0.0,16.73,16.76,0.01,0.0,37.0
2172,24.06.2020,17:31:03,Referenz I o. Nadel Referenz I (60 Zyklen),Referenz I (60 Zyklen),5.03,499.2,1.68,1.69,1.64,1.64,14.01,14.04,4.15,1.06,-4591.05,2566.41,0.0,0.0,-49.47,14693.7,-6.35,-6.35,6.44,6.45,0.04,0.05,0.0,5.0,6.82,0.01,6.81,13.64,13.63,0.01,0.0,0.0,0.0,0.0,13.64,13.63,0.01,0.0,37.0
2173,24.06.2020,17:31:07,Referenz I o. Nadel Referenz I (60 Zyklen),Referenz I (60 Zyklen),5.02,996.0,3.32,3.32,3.28,3.28,13.85,13.85,4.15,1.06,-4589.99,2575.02,0.0,0.0,-49.45,14509.46,-6.35,-6.35,6.44,6.45,0.04,0.05,0.0,5.0,6.83,0.01,6.81,13.66,13.63,0.01,0.0,0.0,0.0,0.0,13.66,13.63,0.01,0.0,37.0
2174,24.06.2020,17:31:10,Referenz I o. Nadel Referenz I (60 Zyklen),Referenz I (60 Zyklen),5.03,1496.0,4.95,4.96,4.91,4.91,13.74,13.75,4.15,1.06,-4590.68,2575.06,0.0,0.0,-49.46,14508.69,-6.35,-6.35,6.44,6.45,0.04,0.05,0.0,5.0,6.81,0.01,6.81,13.61,13.63,0.01,0.0,0.0,0.0,0.0,13.61,13.63,0.01,0.0,37.0
2175,24.06.2020,17:31:14,Referenz I o. Nadel Referenz I (60 Zyklen),Referenz I (60 Zyklen),5.03,1995.0,6.58,6.59,6.54,6.54,13.7,13.7,4.15,1.06,-4592.05,2574.98,0.0,0.0,-49.48,14510.48,-6.35,-6.35,6.44,6.45,0.04,0.05,0.0,5.0,6.8,0.01,6.81,13.6,13.63,0.01,0.0,0.0,0.0,0.0,13.6,13.63,0.01,0.0,37.0
2176,24.06.2020,17:31:17,Referenz I o. Nadel Referenz I (60 Zyklen),Referenz I (60 Zyklen),6.02,499.2,1.56,1.57,1.52,1.52,13.0,13.04,4.15,1.27,-4376.5,2603.37,0.0,0.0,-46.95,13903.16,-6.35,-6.35,6.44,6.45,0.04,0.05,0.0,6.0,6.32,0.01,6.29,12.64,12.58,0.02,0.0,0.0,0.0,0.0,12.64,12.58,0.02,0.0,37.0
2177,24.06.2020,17:31:21,Referenz I o. Nadel Referenz I (60 Zyklen),Referenz I (60 Zyklen),6.03,996.0,3.07,3.07,3.02,3.02,12.78,12.77,4.15,1.27,-4376.12,2612.03,0.0,0.0,-46.94,13717.91,-6.35,-6.35,6.44,6.45,0.04,0.05,0.0,6.0,6.3,0.01,6.29,12.6,12.58,0.02,0.0,0.0,0.0,0.0,12.6,12.58,0.02,0.0,37.0
2178,24.06.2020,17:31:25,Referenz I o. Nadel Referenz I (60 Zyklen),Referenz I (60 Zyklen),6.03,1496.0,4.57,4.57,4.53,4.53,12.69,12.68,4.15,1.27,-4375.87,2611.97,0.0,0.0,-46.94,13719.21,-6.35,-6.35,6.44,6.45,0.04,0.05,0.0,6.0,6.28,0.01,6.29,12.56,12.58,0.02,0.0,0.0,0.0,0.0,12.56,12.58,0.02,0.0,37.0
2179,24.06.2020,17:31:28,Referenz I o. Nadel Referenz I (60 Zyklen),Referenz I (60 Zyklen),6.03,1995.0,6.07,6.07,6.03,6.02,12.63,12.62,4.15,1.27,-4376.68,2612.0,0.0,0.0,-46.95,13718.61,-6.35,-6.35,6.44,6.45,0.04,0.05,0.0,6.0,6.27,0.01,6.29,12.53,12.58,0.02,0.0,0.0,0.0,0.0,12.53,12.58,0.02,0.0,37.0
2180,24.06.2020,17:31:31,Referenz I o. Nadel Referenz I (60 Zyklen),Referenz I (60 Zyklen),9.01,499.2,1.31,1.31,1.27,1.27,10.91,10.93,4.15,1.91,-3757.74,2678.33,0.0,0.0,-39.82,12299.92,-6.35,-6.35,6.44,6.45,0.04,0.05,0.0,9.0,5.27,0.01,5.25,10.54,10.5,0.02,0.0,0.0,0.0,0.0,10.54,10.5,0.02,0.0,37.0
2181,24.06.2020,17:31:36,Referenz I o. Nadel Referenz I (60 Zyklen),Referenz I (60 Zyklen),9.0,996.0,2.57,2.56,2.52,2.52,10.69,10.68,4.15,1.9,-3753.98,2687.28,0.0,0.0,-39.78,12108.54,-6.35,-6.35,6.44,6.45,0.04,0.05,0.0,9.0,5.26,0.01,5.25,10.51,10.5,0.02,0.0,0.0,0.0,0.0,10.51,10.5,0.02,0.0,37.0
2182,24.06.2020,17:31:39,Referenz I o. Nadel Referenz I (60 Zyklen),Referenz I (60 Zyklen),9.02,1496.0,3.83,3.8,3.78,3.76,10.61,10.55,4.15,1.91,-3754.67,2687.26,0.0,0.0,-39.79,12108.99,-6.35,-6.35,6.44,6.45,0.04,0.05,0.0,9.0,5.25,0.01,5.25,10.49,10.5,0.02,0.0,0.0,0.0,0.0,10.49,10.5,0.02,0.0,37.0
2183,24.06.2020,17:31:42,Referenz I o. Nadel Referenz I (60 Zyklen),Referenz I (60 Zyklen),9.03,1995.0,5.08,5.08,5.03,5.03,10.56,10.56,4.15,1.91,-3752.86,2687.2,0.0,0.0,-39.77,12110.15,-6.35,-6.35,6.44,6.45,0.04,0.05,0.0,9.0,5.23,0.01,5.25,10.47,10.5,0.02,0.0,0.0,0.0,0.0,10.47,10.5,0.02,0.0,37.0
2184,24.06.2020,17:31:45,Referenz I o. Nadel Referenz I (60 Zyklen),Referenz I (60 Zyklen),10.01,499.2,1.25,1.26,1.2,1.21,10.35,10.47,4.15,2.12,-3545.56,2713.91,0.0,0.0,-37.42,11538.83,-6.35,-6.35,6.44,6.45,0.04,0.05,0.0,10.0,4.99,0.0,4.99,9.98,9.97,0.01,0.0,0.0,0.0,0.0,9.98,9.97,0.01,0.0,37.0
2185,24.06.2020,17:31:50,Referenz I o. Nadel Referenz I (60 Zyklen),Referenz I (60 Zyklen),10.02,995.0,2.44,2.44,2.4,2.39,10.18,10.17,4.15,2.12,-3537.24,2722.93,0.0,0.0,-37.33,11346.01,-6.35,-6.35,6.44,6.45,0.04,0.05,0.0,10.0,5.0,0.0,4.99,9.99,9.97,0.01,0.0,0.0,0.0,0.0,9.99,9.97,0.01,0.0,37.0
2186,24.06.2020,17:31:53,Referenz I o. Nadel Referenz I (60 Zyklen),Referenz I (60 Zyklen),10.02,1495.0,3.63,3.64,3.59,3.59,10.08,10.09,4.15,2.12,-3538.24,2722.86,0.0,0.0,-37.34,11347.52,-6.35,-6.35,6.44,6.45,0.04,0.05,0.0,10.0,4.98,0.0,4.99,9.96,9.97,0.01,0.0,0.0,0.0,0.0,9.96,9.97,0.01,0.0,37.0
2187,24.06.2020,17:31:56,Referenz I o. Nadel Referenz I (60 Zyklen),Referenz I (60 Zyklen),10.03,1995.0,4.83,4.82,4.78,4.77,10.04,10.02,4.15,2.12,-3541.62,2722.84,0.0,0.0,-37.38,11347.88,-6.35,-6.35,6.44,6.45,0.04,0.05,0.0,10.0,4.98,0.0,4.99,9.95,9.97,0.01,0.0,0.0,0.0,0.0,9.95,9.97,0.01,0.0,37.0
2188,24.06.2020,17:32:00,Referenz I o. Nadel Referenz I (60 Zyklen),Referenz I (60 Zyklen),12.02,499.2,1.15,1.15,1.11,1.1,9.57,9.55,4.15,2.54,-3126.09,2761.13,0.0,0.0,-32.74,10528.94,-6.35,-6.35,6.44,6.45,0.04,0.05,0.0,12.0,4.6,0.01,4.58,9.2,9.17,0.02,0.0,0.0,0.0,0.0,9.2,9.17,0.02,0.0,37.0
2189,24.06.2020,17:32:04,Referenz I o. Nadel Referenz I (60 Zyklen),Referenz I (60 Zyklen),12.02,995.0,2.25,2.24,2.2,2.2,9.36,9.36,4.15,2.54,-3121.33,2770.38,0.0,0.0,-32.68,10331.01,-6.35,-6.35,6.44,6.45,0.04,0.05,0.0,12.0,4.59,0.01,4.58,9.18,9.17,0.02,0.0,0.0,0.0,0.0,9.18,9.17,0.02,0.0,37.0
2190,24.06.2020,17:32:07,Referenz I o. Nadel Referenz I (60 Zyklen),Referenz I (60 Zyklen),12.01,1496.0,3.34,3.34,3.3,3.29,9.27,9.26,4.15,2.54,-3123.08,2770.33,0.0,0.0,-32.7,10332.24,-6.35,-6.35,6.44,6.45,0.04,0.05,0.0,12.0,4.58,0.01,4.58,9.15,9.17,0.02,0.0,0.0,0.0,0.0,9.15,9.17,0.02,0.0,37.0
2191,24.06.2020,17:32:11,Referenz I o. Nadel Referenz I (60 Zyklen),Referenz I (60 Zyklen),12.01,1995.0,4.43,4.44,4.39,4.39,9.23,9.24,4.15,2.54,-3127.47,2770.38,0.0,0.0,-32.75,10331.19,-6.35,-6.35,6.44,6.45,0.04,0.05,0.0,12.0,4.57,0.01,4.58,9.13,9.17,0.02,0.0,0.0,0.0,0.0,9.13,9.17,0.02,0.0,37.0
2192,24.06.2020,17:32:14,Referenz I o. Nadel Referenz I (60 Zyklen),Referenz I (60 Zyklen),15.01,499.2,1.04,1.04,1.0,0.99,8.65,8.65,4.15,3.17,-2500.26,2842.35,0.0,0.0,-25.9,8791.77,-6.35,-6.35,6.44,6.45,0.04,0.05,0.0,15.0,4.14,0.01,4.12,8.29,8.24,0.02,0.0,0.0,0.0,0.0,8.29,8.24,0.02,0.0,37.0
2193,24.06.2020,17:32:18,Referenz I o. Nadel Referenz I (60 Zyklen),Referenz I (60 Zyklen),15.01,995.0,2.03,2.03,1.98,1.98,8.45,8.45,4.15,3.17,-2492.81,2851.84,0.0,0.0,-25.81,8588.85,-6.35,-6.35,6.44,6.45,0.04,0.05,0.0,15.0,4.13,0.01,4.12,8.26,8.24,0.02,0.0,0.0,0.0,0.0,8.26,8.24,0.02,0.0,37.0
2194,24.06.2020,17:32:22,Referenz I o. Nadel Referenz I (60 Zyklen),Referenz I (60 Zyklen),15.01,1496.0,3.0,3.01,2.96,2.96,8.33,8.35,4.15,3.17,-2494.5,2851.77,0.0,0.0,-25.83,8590.29,-6.35,-6.35,6.44,6.45,0.04,0.05,0.0,15.0,4.1,0.01,4.12,8.21,8.24,0.02,0.0,0.0,0.0,0.0,8.21,8.24,0.02,0.0,37.0
2195,24.06.2020,17:32:25,Referenz I o. Nadel Referenz I (60 Zyklen),Referenz I (60 Zyklen),15.01,1995.0,3.99,4.0,3.95,3.95,8.3,8.32,4.15,3.17,-2498.63,2851.8,0.0,0.0,-25.88,8589.73,-6.35,-6.35,6.44,6.45,0.04,0.05,0.0,15.0,4.1,0.01,4.12,8.21,8.24,0.02,0.0,0.0,0.0,0.0,8.21,8.24,0.02,0.0,37.0
2196,24.06.2020,17:32:28,Referenz I o. Nadel Referenz I (60 Zyklen),Referenz I (60 Zyklen),17.97,499.2,0.95,0.96,0.91,0.91,7.93,7.96,4.15,3.8,-1877.75,2921.4,0.0,0.0,-19.25,7100.95,-6.35,-6.35,6.44,6.45,0.04,0.05,0.0,18.0,3.78,0.01,3.77,7.56,7.54,0.01,0.0,0.0,0.0,0.0,7.56,7.54,0.01,0.0,37.0
2197,24.06.2020,17:32:33,Referenz I o. Nadel Referenz I (60 Zyklen),Referenz I (60 Zyklen),18.0,996.0,1.86,1.86,1.81,1.81,7.74,7.74,4.15,3.81,-1865.29,2931.15,0.0,0.0,-19.12,6892.47,-6.35,-6.35,6.44,6.45,0.04,0.05,0.0,18.0,3.78,0.01,3.77,7.55,7.54,0.01,0.0,0.0,0.0,0.0,7.55,7.54,0.01,0.0,37.0
2198,24.06.2020,17:32:36,Referenz I o. Nadel Referenz I (60 Zyklen),Referenz I (60 Zyklen),18.01,1496.0,2.75,2.76,2.71,2.71,7.64,7.64,4.15,3.81,-1866.73,2931.11,0.0,0.0,-19.14,6893.21,-6.35,-6.35,6.44,6.45,0.04,0.05,0.0,18.0,3.76,0.01,3.77,7.52,7.54,0.01,0.0,0.0,0.0,0.0,7.52,7.54,0.01,0.0,37.0
2199,24.06.2020,17:32:39,Referenz I o. Nadel Referenz I (60 Zyklen),Referenz I (60 Zyklen),18.0,1995.0,3.66,3.65,3.61,3.61,7.61,7.6,4.15,3.81,-1870.05,2931.09,0.0,0.0,-19.17,6893.84,-6.35,-6.35,6.44,6.45,0.04,0.05,0.0,18.0,3.76,0.01,3.77,7.52,7.54,0.01,0.0,0.0,0.0,0.0,7.52,7.54,0.01,0.0,37.0
2200,24.06.2020,17:32:42,Referenz I o. Nadel Referenz I (60 Zyklen),Referenz I (60 Zyklen),19.99,499.2,0.91,0.91,0.87,0.86,7.58,7.54,4.15,4.23,-1458.59,2973.36,0.0,0.0,-14.86,5989.66,-6.35,-6.35,6.44,6.45,0.04,0.05,0.0,20.0,3.61,0.01,3.59,7.22,7.17,0.02,0.0,0.0,0.0,0.0,7.22,7.17,0.02,0.0,37.0
2201,24.06.2020,17:32:47,Referenz I o. Nadel Referenz I (60 Zyklen),Referenz I (60 Zyklen),19.96,995.0,1.77,1.76,1.72,1.71,7.36,7.34,4.15,4.22,-1451.64,2983.31,0.0,0.0,-14.79,5776.81,-6.35,-6.35,6.44,6.45,0.04,0.05,0.0,20.0,3.59,0.01,3.59,7.18,7.17,0.02,0.0,0.0,0.0,0.0,7.18,7.17,0.02,0.0,37.0
2202,24.06.2020,17:32:50,Referenz I o. Nadel Referenz I (60 Zyklen),Referenz I (60 Zyklen),19.96,1496.0,2.62,2.61,2.58,2.57,7.27,7.25,4.15,4.22,-1456.9,2983.27,0.0,0.0,-14.85,5777.72,-6.35,-6.35,6.44,6.45,0.04,0.05,0.0,20.0,3.58,0.01,3.59,7.15,7.17,0.02,0.0,0.0,0.0,0.0,7.15,7.17,0.02,0.0,37.0
2203,24.06.2020,17:32:53,Referenz I o. Nadel Referenz I (60 Zyklen),Referenz I (60 Zyklen),19.97,1995.0,3.47,3.47,3.43,3.42,7.23,7.22,4.15,4.22,-1456.27,2983.32,0.0,0.0,-14.84,5776.6,-6.35,-6.35,6.44,6.45,0.04,0.05,0.0,20.0,3.57,0.01,3.59,7.14,7.17,0.02,0.0,0.0,0.0,0.0,7.14,7.17,0.02,0.0,37.0
2204,24.06.2020,17:32:57,Referenz I o. Nadel Referenz I (60 Zyklen),Referenz I (60 Zyklen),20.97,499.2,0.89,0.89,0.85,0.84,7.41,7.4,4.15,4.43,-1249.66,3007.42,0.0,0.0,-12.7,5261.19,-6.35,-6.35,6.44,6.45,0.04,0.05,0.0,21.0,3.52,0.01,3.49,7.04,6.99,0.02,0.0,0.0,0.0,0.0,7.04,6.99,0.02,0.0,37.0
2205,24.06.2020,17:33:01,Referenz I o. Nadel Referenz I (60 Zyklen),Referenz I (60 Zyklen),20.97,996.0,1.72,1.73,1.67,1.68,7.16,7.19,4.15,4.43,-1240.78,3017.45,0.0,0.0,-12.61,5046.65,-6.35,-6.35,6.44,6.45,0.04,0.05,0.0,21.0,3.49,0.01,3.49,6.97,6.99,0.02,0.0,0.0,0.0,0.0,6.97,6.99,0.02,0.0,37.0
2206,24.06.2020,17:33:04,Referenz I o. Nadel Referenz I (60 Zyklen),Referenz I (60 Zyklen),20.97,1496.0,2.56,2.55,2.51,2.51,7.09,7.09,4.15,4.43,-1241.65,3017.37,0.0,0.0,-12.62,5048.24,-6.35,-6.35,6.44,6.45,0.04,0.05,0.0,21.0,3.49,0.01,3.49,6.97,6.99,0.02,0.0,0.0,0.0,0.0,6.97,6.99,0.02,0.0,37.0
2207,24.06.2020,17:33:08,Referenz I o. Nadel Referenz I (60 Zyklen),Referenz I (60 Zyklen),20.97,1995.0,3.39,3.39,3.35,3.34,7.06,7.04,4.15,4.43,-1242.03,3017.35,0.0,0.0,-12.62,5048.73,-6.35,-6.35,6.44,6.45,0.04,0.05,0.0,21.0,3.48,0.01,3.49,6.96,6.99,0.02,0.0,0.0,0.0,0.0,6.96,6.99,0.02,0.0,37.0
2208,24.06.2020,17:33:11,Referenz I o. Nadel Referenz I (60 Zyklen),Referenz I (60 Zyklen),23.94,499.2,0.83,0.84,0.79,0.79,6.94,6.97,4.15,5.06,-631.66,3083.3,0.0,0.0,-6.4,3638.18,-6.35,-6.35,6.44,6.45,0.04,0.05,0.0,24.0,3.29,0.0,3.27,6.57,6.55,0.01,0.0,0.0,0.0,0.0,6.57,6.55,0.01,0.0,37.0
2209,24.06.2020,17:33:15,Referenz I o. Nadel Referenz I (60 Zyklen),Referenz I (60 Zyklen),23.97,996.0,1.61,1.62,1.57,1.57,6.73,6.75,4.15,5.07,-615.01,3093.61,0.0,0.0,-6.23,3417.63,-6.35,-6.35,6.44,6.45,0.04,0.05,0.0,24.0,3.27,0.0,3.27,6.55,6.55,0.01,0.0,0.0,0.0,0.0,6.55,6.55,0.01,0.0,37.0
2210,24.06.2020,17:33:19,Referenz I o. Nadel Referenz I (60 Zyklen),Referenz I (60 Zyklen),23.94,1496.0,2.4,2.39,2.36,2.35,6.66,6.64,4.15,5.06,-615.76,3093.41,0.0,0.0,-6.24,3421.92,-6.35,-6.35,6.44,6.45,0.04,0.05,0.0,24.0,3.27,0.0,3.27,6.54,6.55,0.01,0.0,0.0,0.0,0.0,6.54,6.55,0.01,0.0,37.0
2211,24.06.2020,17:33:22,Referenz I o. Nadel Referenz I (60 Zyklen),Referenz I (60 Zyklen),23.95,1995.0,3.18,3.17,3.14,3.13,6.62,6.6,4.15,5.06,-619.2,3093.48,0.0,0.0,-6.27,3420.37,-6.35,-6.35,6.44,6.45,0.04,0.05,0.0,24.0,3.26,0.0,3.27,6.53,6.55,0.01,0.0,0.0,0.0,0.0,6.53,6.55,0.01,0.0,37.0
2212,24.06.2020,17:33:25,Referenz I o. Nadel Referenz I (60 Zyklen),Referenz I (60 Zyklen),26.99,499.2,0.78,0.79,0.74,0.74,6.52,6.57,4.15,5.71,3.62,3159.52,0.0,0.0,-0.05,2007.89,-6.35,-6.35,6.44,6.45,0.04,0.05,0.0,27.0,3.08,0.0,3.07,6.15,6.15,0.01,0.0,0.0,0.0,0.0,6.15,6.15,0.01,0.0,37.0
2213,24.06.2020,17:33:30,Referenz I o. Nadel Referenz I (60 Zyklen),Referenz I (60 Zyklen),26.98,996.0,1.53,1.52,1.48,1.47,6.35,6.32,4.15,5.7,17.77,3169.98,0.0,0.0,0.09,1784.3,-6.35,-6.35,6.44,6.45,0.04,0.05,0.0,27.0,3.09,0.0,3.07,6.17,6.15,0.01,0.0,0.0,0.0,0.0,6.17,6.15,0.01,0.0,37.0
2214,24.06.2020,17:33:33,Referenz I o. Nadel Referenz I (60 Zyklen),Referenz I (60 Zyklen),26.97,1496.0,2.25,2.26,2.21,2.21,6.25,6.26,4.15,5.7,15.39,3169.99,0.0,0.0,0.07,1784.06,-6.35,-6.35,6.44,6.45,0.04,0.05,0.0,27.0,3.06,0.0,3.07,6.13,6.15,0.01,0.0,0.0,0.0,0.0,6.13,6.15,0.01,0.0,37.0
2215,24.06.2020,17:33:36,Referenz I o. Nadel Referenz I (60 Zyklen),Referenz I (60 Zyklen),26.97,1995.0,3.0,2.99,2.95,2.94,6.24,6.21,4.15,5.7,13.01,3169.96,0.0,0.0,0.04,1784.69,-6.35,-6.35,6.44,6.45,0.04,0.05,0.0,27.0,3.07,0.0,3.07,6.14,6.15,0.01,0.0,0.0,0.0,0.0,6.14,6.15,0.01,0.0,37.0
2216,24.06.2020,17:33:39,Referenz I o. Nadel Referenz I (60 Zyklen),Referenz I (60 Zyklen),29.96,499.2,0.75,0.75,0.71,0.7,6.25,6.25,4.15,6.33,628.07,3232.11,0.0,0.0,6.06,455.26,-6.35,-6.35,6.44,6.45,0.04,0.05,0.0,30.0,2.94,0.01,2.92,5.88,5.83,0.02,0.0,0.0,0.0,0.0,5.88,5.83,0.02,0.0,37.0
2217,24.06.2020,17:33:44,Referenz I o. Nadel Referenz I (60 Zyklen),Referenz I (60 Zyklen),29.99,996.0,1.44,1.46,1.4,1.41,6.0,6.07,4.15,6.34,645.85,3242.89,0.0,0.0,6.23,224.74,-6.35,-6.35,6.44,6.45,0.04,0.05,0.0,30.0,2.91,0.01,2.92,5.82,5.83,0.02,0.0,0.0,0.0,0.0,5.82,5.83,0.02,0.0,37.0
2218,24.06.2020,17:33:47,Referenz I o. Nadel Referenz I (60 Zyklen),Referenz I (60 Zyklen),29.98,1496.0,2.14,2.15,2.1,2.11,5.94,5.97,4.15,6.34,643.28,3242.91,0.0,0.0,6.21,224.39,-6.35,-6.35,6.44,6.45,0.04,0.05,0.0,30.0,2.91,0.01,2.92,5.82,5.83,0.02,0.0,0.0,0.0,0.0,5.82,5.83,0.02,0.0,37.0
2219,24.06.2020,17:33:50,Referenz I o. Nadel Referenz I (60 Zyklen),Referenz I (60 Zyklen),29.96,1995.0,2.84,2.84,2.8,2.8,5.91,5.91,4.15,6.33,636.71,3242.81,0.0,0.0,6.14,226.43,-6.35,-6.35,6.44,6.45,0.04,0.05,0.0,30.0,2.91,0.01,2.92,5.82,5.83,0.02,0.0,0.0,0.0,0.0,5.82,5.83,0.02,0.0,37.0
2220,24.06.2020,17:34:00,Referenz I o. Nadel Referenz I (60 Zyklen),Referenz I (60 Zyklen),1.03,499.2,3.42,3.43,3.38,3.39,28.45,28.53,4.15,0.22,-5434.94,2463.09,0.0,0.0,-59.62,16903.49,-6.35,-6.35,6.44,6.45,0.04,0.05,0.0,1.0,14.04,0.06,13.9,28.08,27.8,0.11,0.0,0.0,0.0,0.0,28.08,27.8,0.11,0.0,38.0
2221,24.06.2020,17:34:03,Referenz I o. Nadel Referenz I (60 Zyklen),Referenz I (60 Zyklen),1.04,996.0,6.73,6.73,6.69,6.68,28.04,28.03,4.15,0.22,-5424.8,2471.41,0.0,0.0,-59.5,16725.55,-6.35,-6.35,6.44,6.45,0.04,0.05,0.0,1.0,13.93,0.06,13.9,27.86,27.8,0.11,0.0,0.0,0.0,0.0,27.86,27.8,0.11,0.0,38.0
2222,24.06.2020,17:34:06,Referenz I o. Nadel Referenz I (60 Zyklen),Referenz I (60 Zyklen),1.04,1496.0,10.02,10.02,9.98,9.97,27.79,27.79,4.15,0.22,-5427.37,2471.42,0.0,0.0,-59.53,16725.45,-6.35,-6.35,6.44,6.45,0.04,0.05,0.0,1.0,13.84,0.06,13.9,27.67,27.8,0.11,0.0,0.0,0.0,0.0,27.67,27.8,0.11,0.0,38.0
2223,24.06.2020,17:34:10,Referenz I o. Nadel Referenz I (60 Zyklen),Referenz I (60 Zyklen),1.04,1995.0,13.3,13.3,13.25,13.25,27.66,27.66,4.15,0.22,-5426.87,2471.54,0.0,0.0,-59.52,16722.84,-6.35,-6.35,6.44,6.45,0.04,0.05,0.0,1.0,13.78,0.06,13.9,27.57,27.8,0.11,0.0,0.0,0.0,0.0,27.57,27.8,0.11,0.0,38.0
2224,24.06.2020,17:34:13,Referenz I o. Nadel Referenz I (60 Zyklen),Referenz I (60 Zyklen),2.01,499.2,2.47,2.46,2.43,2.41,20.54,20.43,4.15,0.42,-5226.39,2481.18,0.0,0.0,-57.07,16516.68,-6.35,-6.35,6.44,6.45,0.04,0.05,0.0,2.0,10.09,0.02,10.02,20.17,20.05,0.05,0.0,0.0,0.0,0.0,20.17,20.05,0.05,0.0,38.0
2225,24.06.2020,17:34:17,Referenz I o. Nadel Referenz I (60 Zyklen),Referenz I (60 Zyklen),2.02,996.0,4.86,4.85,4.81,4.81,20.25,20.22,4.15,0.43,-5225.52,2489.56,0.0,0.0,-57.06,16337.38,-6.35,-6.35,6.44,6.45,0.04,0.05,0.0,2.0,10.03,0.02,10.02,20.06,20.05,0.05,0.0,0.0,0.0,0.0,20.06,20.05,0.05,0.0,38.0
2226,24.06.2020,17:34:21,Referenz I o. Nadel Referenz I (60 Zyklen),Referenz I (60 Zyklen),2.02,1496.0,7.25,7.25,7.21,7.21,20.12,20.12,4.15,0.43,-5227.33,2489.64,0.0,0.0,-57.08,16335.79,-6.35,-6.35,6.44,6.45,0.04,0.05,0.0,2.0,10.0,0.02,10.02,20.0,20.05,0.05,0.0,0.0,0.0,0.0,20.0,20.05,0.05,0.0,38.0
2227,24.06.2020,17:34:24,Referenz I o. Nadel Referenz I (60 Zyklen),Referenz I (60 Zyklen),2.03,1995.0,9.64,9.64,9.6,9.59,20.06,20.05,4.15,0.43,-5225.27,2489.55,0.0,0.0,-57.06,16337.55,-6.35,-6.35,6.44,6.45,0.04,0.05,0.0,2.0,9.98,0.02,10.02,19.97,20.05,0.05,0.0,0.0,0.0,0.0,19.97,20.05,0.05,0.0,38.0
2228,24.06.2020,17:34:27,Referenz I o. Nadel Referenz I (60 Zyklen),Referenz I (60 Zyklen),3.03,499.2,2.06,2.06,2.02,2.02,17.16,17.15,4.15,0.64,-5003.45,2517.54,0.0,0.0,-54.38,15739.07,-6.35,-6.35,6.44,6.45,0.04,0.05,0.0,3.0,8.4,0.01,8.37,16.79,16.74,0.02,0.0,0.0,0.0,0.0,16.79,16.74,0.02,0.0,38.0
2229,24.06.2020,17:34:32,Referenz I o. Nadel Referenz I (60 Zyklen),Referenz I (60 Zyklen),3.04,996.0,4.07,4.07,4.02,4.02,16.95,16.94,4.15,0.64,-5000.89,2526.04,0.0,0.0,-54.35,15557.12,-6.35,-6.35,6.44,6.45,0.04,0.05,0.0,3.0,8.38,0.01,8.37,16.76,16.74,0.02,0.0,0.0,0.0,0.0,16.76,16.74,0.02,0.0,38.0
2230,24.06.2020,17:34:35,Referenz I o. Nadel Referenz I (60 Zyklen),Referenz I (60 Zyklen),3.04,1496.0,6.07,6.07,6.03,6.02,16.84,16.84,4.15,0.64,-5003.39,2525.95,0.0,0.0,-54.38,15559.16,-6.35,-6.35,6.44,6.45,0.04,0.05,0.0,3.0,8.36,0.01,8.37,16.72,16.74,0.02,0.0,0.0,0.0,0.0,16.72,16.74,0.02,0.0,38.0
2231,24.06.2020,17:34:38,Referenz I o. Nadel Referenz I (60 Zyklen),Referenz I (60 Zyklen),3.04,1995.0,8.08,8.09,8.03,8.04,16.8,16.83,4.15,0.64,-5000.82,2525.92,0.0,0.0,-54.35,15559.83,-6.35,-6.35,6.44,6.45,0.04,0.05,0.0,3.0,8.36,0.01,8.37,16.71,16.74,0.02,0.0,0.0,0.0,0.0,16.71,16.74,0.02,0.0,38.0
2232,24.06.2020,17:34:41,Referenz I o. Nadel Referenz I (60 Zyklen),Referenz I (60 Zyklen),5.03,499.2,1.69,1.69,1.64,1.64,14.03,14.03,4.15,1.06,-4588.61,2566.36,0.0,0.0,-49.44,14694.75,-6.35,-6.35,6.44,6.45,0.04,0.05,0.0,5.0,6.83,0.0,6.82,13.66,13.64,0.01,0.0,0.0,0.0,0.0,13.66,13.64,0.01,0.0,38.0
2233,24.06.2020,17:34:46,Referenz I o. Nadel Referenz I (60 Zyklen),Referenz I (60 Zyklen),5.01,996.0,3.32,3.32,3.28,3.28,13.83,13.85,4.15,1.06,-4592.55,2575.07,0.0,0.0,-49.48,14508.44,-6.35,-6.35,6.44,6.45,0.04,0.05,0.0,5.0,6.82,0.0,6.82,13.65,13.64,0.01,0.0,0.0,0.0,0.0,13.65,13.64,0.01,0.0,38.0
2234,24.06.2020,17:34:49,Referenz I o. Nadel Referenz I (60 Zyklen),Referenz I (60 Zyklen),5.02,1496.0,4.95,4.95,4.91,4.91,13.74,13.74,4.15,1.06,-4592.05,2574.95,0.0,0.0,-49.48,14510.98,-6.35,-6.35,6.44,6.45,0.04,0.05,0.0,5.0,6.81,0.0,6.82,13.62,13.64,0.01,0.0,0.0,0.0,0.0,13.62,13.64,0.01,0.0,38.0
2235,24.06.2020,17:34:52,Referenz I o. Nadel Referenz I (60 Zyklen),Referenz I (60 Zyklen),5.03,1995.0,6.59,6.58,6.55,6.53,13.71,13.69,4.15,1.06,-4587.48,2574.91,0.0,0.0,-49.42,14511.89,-6.35,-6.35,6.44,6.45,0.04,0.05,0.0,5.0,6.81,0.0,6.82,13.62,13.64,0.01,0.0,0.0,0.0,0.0,13.62,13.64,0.01,0.0,38.0
2236,24.06.2020,17:34:56,Referenz I o. Nadel Referenz I (60 Zyklen),Referenz I (60 Zyklen),6.03,499.2,1.56,1.55,1.52,1.51,13.0,12.93,4.15,1.27,-4380.25,2603.14,0.0,0.0,-46.99,13908.12,-6.35,-6.35,6.44,6.45,0.04,0.05,0.0,6.0,6.31,0.01,6.29,12.63,12.57,0.02,0.0,0.0,0.0,0.0,12.63,12.57,0.02,0.0,38.0
2237,24.06.2020,17:35:00,Referenz I o. Nadel Referenz I (60 Zyklen),Referenz I (60 Zyklen),6.03,995.0,3.06,3.07,3.02,3.03,12.76,12.82,4.15,1.27,-4376.87,2611.84,0.0,0.0,-46.95,13722.13,-6.35,-6.35,6.44,6.45,0.04,0.05,0.0,6.0,6.29,0.01,6.29,12.58,12.57,0.02,0.0,0.0,0.0,0.0,12.58,12.57,0.02,0.0,38.0
2238,24.06.2020,17:35:03,Referenz I o. Nadel Referenz I (60 Zyklen),Referenz I (60 Zyklen),6.03,1496.0,4.57,4.57,4.52,4.52,12.66,12.67,4.15,1.27,-4375.74,2611.88,0.0,0.0,-46.94,13721.18,-6.35,-6.35,6.44,6.45,0.04,0.05,0.0,6.0,6.27,0.01,6.29,12.54,12.57,0.02,0.0,0.0,0.0,0.0,12.54,12.57,0.02,0.0,38.0
2239,24.06.2020,17:35:07,Referenz I o. Nadel Referenz I (60 Zyklen),Referenz I (60 Zyklen),6.03,1995.0,6.07,6.07,6.03,6.02,12.63,12.62,4.15,1.27,-4379.19,2611.86,0.0,0.0,-46.98,13721.71,-6.35,-6.35,6.44,6.45,0.04,0.05,0.0,6.0,6.27,0.01,6.29,12.54,12.57,0.02,0.0,0.0,0.0,0.0,12.54,12.57,0.02,0.0,38.0
2240,24.06.2020,17:35:10,Referenz I o. Nadel Referenz I (60 Zyklen),Referenz I (60 Zyklen),8.99,499.2,1.32,1.31,1.27,1.26,10.94,10.89,4.15,1.9,-3763.69,2678.14,0.0,0.0,-39.89,12303.89,-6.35,-6.35,6.44,6.45,0.04,0.05,0.0,9.0,5.29,0.01,5.25,10.57,10.5,0.02,0.0,0.0,0.0,0.0,10.57,10.5,0.02,0.0,38.0
2241,24.06.2020,17:35:14,Referenz I o. Nadel Referenz I (60 Zyklen),Referenz I (60 Zyklen),9.01,996.0,2.56,2.57,2.52,2.52,10.67,10.7,4.15,1.9,-3752.11,2687.05,0.0,0.0,-39.76,12113.5,-6.35,-6.35,6.44,6.45,0.04,0.05,0.0,9.0,5.24,0.01,5.25,10.48,10.5,0.02,0.0,0.0,0.0,0.0,10.48,10.5,0.02,0.0,38.0
2242,24.06.2020,17:35:18,Referenz I o. Nadel Referenz I (60 Zyklen),Referenz I (60 Zyklen),9.01,1496.0,3.82,3.82,3.78,3.78,10.61,10.61,4.15,1.9,-3756.99,2686.94,0.0,0.0,-39.81,12115.82,-6.35,-6.35,6.44,6.45,0.04,0.05,0.0,9.0,5.24,0.01,5.25,10.49,10.5,0.02,0.0,0.0,0.0,0.0,10.49,10.5,0.02,0.0,38.0
2243,24.06.2020,17:35:21,Referenz I o. Nadel Referenz I (60 Zyklen),Referenz I (60 Zyklen),9.01,1995.0,5.07,5.07,5.03,5.03,10.55,10.55,4.15,1.91,-3753.86,2686.91,0.0,0.0,-39.78,12116.38,-6.35,-6.35,6.44,6.45,0.04,0.05,0.0,9.0,5.23,0.01,5.25,10.46,10.5,0.02,0.0,0.0,0.0,0.0,10.46,10.5,0.02,0.0,38.0
2244,24.06.2020,17:35:24,Referenz I o. Nadel Referenz I (60 Zyklen),Referenz I (60 Zyklen),10.01,499.2,1.25,1.23,1.2,1.19,10.37,10.26,4.15,2.12,-3544.81,2713.7,0.0,0.0,-37.41,11543.3,-6.35,-6.35,6.44,6.45,0.04,0.05,0.0,10.0,5.0,0.01,4.99,10.01,9.97,0.01,0.0,0.0,0.0,0.0,10.01,9.97,0.01,0.0,38.0
2245,24.06.2020,17:35:29,Referenz I o. Nadel Referenz I (60 Zyklen),Referenz I (60 Zyklen),10.0,996.0,2.44,2.44,2.4,2.39,10.17,10.16,4.15,2.12,-3543.43,2722.77,0.0,0.0,-37.4,11349.39,-6.35,-6.35,6.44,6.45,0.04,0.05,0.0,10.0,4.99,0.01,4.99,9.99,9.97,0.01,0.0,0.0,0.0,0.0,9.99,9.97,0.01,0.0,38.0
2246,24.06.2020,17:35:32,Referenz I o. Nadel Referenz I (60 Zyklen),Referenz I (60 Zyklen),10.0,1496.0,3.63,3.63,3.59,3.59,10.08,10.08,4.15,2.11,-3544.87,2722.72,0.0,0.0,-37.41,11350.55,-6.35,-6.35,6.44,6.45,0.04,0.05,0.0,10.0,4.98,0.01,4.99,9.95,9.97,0.01,0.0,0.0,0.0,0.0,9.95,9.97,0.01,0.0,38.0
2247,24.06.2020,17:35:35,Referenz I o. Nadel Referenz I (60 Zyklen),Referenz I (60 Zyklen),10.0,1995.0,4.83,4.83,4.78,4.78,10.05,10.04,4.15,2.11,-3547.69,2722.81,0.0,0.0,-37.44,11348.51,-6.35,-6.35,6.44,6.45,0.04,0.05,0.0,10.0,4.98,0.01,4.99,9.95,9.97,0.01,0.0,0.0,0.0,0.0,9.95,9.97,0.01,0.0,38.0
2248,24.06.2020,17:35:38,Referenz I o. Nadel Referenz I (60 Zyklen),Referenz I (60 Zyklen),12.02,499.2,1.15,1.15,1.11,1.11,9.56,9.58,4.15,2.54,-3125.28,2761.36,0.0,0.0,-32.73,10523.94,-6.35,-6.35,6.44,6.45,0.04,0.05,0.0,12.0,4.6,0.01,4.58,9.19,9.15,0.01,0.0,0.0,0.0,0.0,9.19,9.15,0.01,0.0,38.0
2249,24.06.2020,17:35:43,Referenz I o. Nadel Referenz I (60 Zyklen),Referenz I (60 Zyklen),12.02,995.0,2.24,2.25,2.19,2.2,9.34,9.37,4.15,2.54,-3122.71,2770.71,0.0,0.0,-32.7,10324.08,-6.35,-6.35,6.44,6.45,0.04,0.05,0.0,12.0,4.58,0.01,4.58,9.15,9.15,0.01,0.0,0.0,0.0,0.0,9.15,9.15,0.01,0.0,38.0
2250,24.06.2020,17:35:46,Referenz I o. Nadel Referenz I (60 Zyklen),Referenz I (60 Zyklen),12.0,1495.0,3.33,3.34,3.29,3.29,9.25,9.26,4.15,2.54,-3126.78,2770.51,0.0,0.0,-32.74,10328.34,-6.35,-6.35,6.44,6.45,0.04,0.05,0.0,12.0,4.56,0.01,4.58,9.13,9.15,0.01,0.0,0.0,0.0,0.0,9.13,9.15,0.01,0.0,38.0
2251,24.06.2020,17:35:49,Referenz I o. Nadel Referenz I (60 Zyklen),Referenz I (60 Zyklen),12.01,1995.0,4.43,4.44,4.39,4.39,9.22,9.23,4.15,2.54,-3126.4,2770.55,0.0,0.0,-32.74,10327.46,-6.35,-6.35,6.44,6.45,0.04,0.05,0.0,12.0,4.57,0.01,4.58,9.13,9.15,0.01,0.0,0.0,0.0,0.0,9.13,9.15,0.01,0.0,38.0
2252,24.06.2020,17:35:53,Referenz I o. Nadel Referenz I (60 Zyklen),Referenz I (60 Zyklen),15.01,499.2,1.03,1.04,0.99,0.99,8.57,8.63,4.15,3.17,-2501.07,2842.33,0.0,0.0,-25.9,8792.12,-6.35,-6.35,6.44,6.45,0.04,0.05,0.0,15.0,4.1,0.0,4.11,8.2,8.21,0.01,0.0,0.0,0.0,0.0,8.2,8.21,0.01,0.0,38.0
2253,24.06.2020,17:35:57,Referenz I o. Nadel Referenz I (60 Zyklen),Referenz I (60 Zyklen),15.01,995.0,2.02,2.02,1.97,1.98,8.41,8.44,4.15,3.17,-2497.63,2851.88,0.0,0.0,-25.87,8587.93,-6.35,-6.35,6.44,6.45,0.04,0.05,0.0,15.0,4.11,0.0,4.11,8.23,8.21,0.01,0.0,0.0,0.0,0.0,8.23,8.21,0.01,0.0,38.0
2254,24.06.2020,17:36:00,Referenz I o. Nadel Referenz I (60 Zyklen),Referenz I (60 Zyklen),15.0,1495.0,3.0,3.0,2.96,2.95,8.34,8.32,4.15,3.17,-2498.13,2851.73,0.0,0.0,-25.87,8591.14,-6.35,-6.35,6.44,6.45,0.04,0.05,0.0,15.0,4.11,0.0,4.11,8.22,8.21,0.01,0.0,0.0,0.0,0.0,8.22,8.21,0.01,0.0,38.0
2255,24.06.2020,17:36:04,Referenz I o. Nadel Referenz I (60 Zyklen),Referenz I (60 Zyklen),15.0,1995.0,3.99,3.99,3.94,3.94,8.29,8.29,4.15,3.17,-2498.13,2851.83,0.0,0.0,-25.87,8588.95,-6.35,-6.35,6.44,6.45,0.04,0.05,0.0,15.0,4.1,0.0,4.11,8.2,8.21,0.01,0.0,0.0,0.0,0.0,8.2,8.21,0.01,0.0,38.0
2256,24.06.2020,17:36:07,Referenz I o. Nadel Referenz I (60 Zyklen),Referenz I (60 Zyklen),18.01,499.2,0.95,0.96,0.91,0.91,7.91,7.99,4.15,3.81,-1872.11,2921.47,0.0,0.0,-19.19,7099.4,-6.35,-6.35,6.44,6.45,0.04,0.05,0.0,18.0,3.77,0.0,3.76,7.54,7.52,0.01,0.0,0.0,0.0,0.0,7.54,7.52,0.01,0.0,38.0
2257,24.06.2020,17:36:11,Referenz I o. Nadel Referenz I (60 Zyklen),Referenz I (60 Zyklen),17.98,995.0,1.85,1.85,1.8,1.81,7.71,7.74,4.15,3.8,-1869.67,2931.24,0.0,0.0,-19.17,6890.5,-6.35,-6.35,6.44,6.45,0.04,0.05,0.0,18.0,3.76,0.0,3.76,7.52,7.52,0.01,0.0,0.0,0.0,0.0,7.52,7.52,0.01,0.0,38.0
2258,24.06.2020,17:36:15,Referenz I o. Nadel Referenz I (60 Zyklen),Referenz I (60 Zyklen),18.0,1495.0,2.75,2.75,2.71,2.71,7.64,7.64,4.15,3.81,-1867.98,2931.21,0.0,0.0,-19.15,6891.17,-6.35,-6.35,6.44,6.45,0.04,0.05,0.0,18.0,3.76,0.0,3.76,7.52,7.52,0.01,0.0,0.0,0.0,0.0,7.52,7.52,0.01,0.0,38.0
2259,24.06.2020,17:36:18,Referenz I o. Nadel Referenz I (60 Zyklen),Referenz I (60 Zyklen),18.0,1995.0,3.65,3.65,3.61,3.6,7.6,7.6,4.15,3.8,-1870.3,2931.2,0.0,0.0,-19.17,6891.45,-6.35,-6.35,6.44,6.45,0.04,0.05,0.0,18.0,3.75,0.0,3.76,7.51,7.52,0.01,0.0,0.0,0.0,0.0,7.51,7.52,0.01,0.0,38.0
2260,24.06.2020,17:36:21,Referenz I o. Nadel Referenz I (60 Zyklen),Referenz I (60 Zyklen),20.0,499.2,0.91,0.91,0.86,0.87,7.55,7.58,4.15,4.23,-1456.71,2973.46,0.0,0.0,-14.84,5987.58,-6.35,-6.35,6.44,6.45,0.04,0.05,0.0,20.0,3.59,0.01,3.57,7.18,7.15,0.01,0.0,0.0,0.0,0.0,7.18,7.15,0.01,0.0,38.0
2261,24.06.2020,17:36:26,Referenz I o. Nadel Referenz I (60 Zyklen),Referenz I (60 Zyklen),20.0,995.0,1.76,1.76,1.71,1.71,7.33,7.35,4.15,4.23,-1447.88,2983.46,0.0,0.0,-14.75,5773.68,-6.35,-6.35,6.44,6.45,0.04,0.05,0.0,20.0,3.57,0.01,3.57,7.15,7.15,0.01,0.0,0.0,0.0,0.0,7.15,7.15,0.01,0.0,38.0
2262,24.06.2020,17:36:29,Referenz I o. Nadel Referenz I (60 Zyklen),Referenz I (60 Zyklen),20.0,1495.0,2.62,2.62,2.57,2.57,7.26,7.27,4.15,4.23,-1449.76,2983.34,0.0,0.0,-14.77,5776.25,-6.35,-6.35,6.44,6.45,0.04,0.05,0.0,20.0,3.57,0.01,3.57,7.14,7.15,0.01,0.0,0.0,0.0,0.0,7.14,7.15,0.01,0.0,38.0
2263,24.06.2020,17:36:32,Referenz I o. Nadel Referenz I (60 Zyklen),Referenz I (60 Zyklen),19.99,1995.0,3.47,3.47,3.42,3.42,7.21,7.21,4.15,4.23,-1455.02,2983.34,0.0,0.0,-14.83,5776.14,-6.35,-6.35,6.44,6.45,0.04,0.05,0.0,20.0,3.56,0.01,3.57,7.12,7.15,0.01,0.0,0.0,0.0,0.0,7.12,7.15,0.01,0.0,38.0
2264,24.06.2020,17:36:35,Referenz I o. Nadel Referenz I (60 Zyklen),Referenz I (60 Zyklen),20.95,499.2,0.89,0.88,0.85,0.84,7.4,7.35,4.15,4.43,-1253.86,3007.73,0.0,0.0,-12.74,5254.61,-6.35,-6.35,6.44,6.45,0.04,0.05,0.0,21.0,3.51,0.01,3.49,7.03,6.99,0.02,0.0,0.0,0.0,0.0,7.03,6.99,0.02,0.0,38.0
2265,24.06.2020,17:36:40,Referenz I o. Nadel Referenz I (60 Zyklen),Referenz I (60 Zyklen),20.99,995.0,1.72,1.72,1.68,1.67,7.18,7.18,4.15,4.44,-1237.21,3017.71,0.0,0.0,-12.57,5041.06,-6.35,-6.35,6.44,6.45,0.04,0.05,0.0,21.0,3.5,0.01,3.49,7.0,6.99,0.02,0.0,0.0,0.0,0.0,7.0,6.99,0.02,0.0,38.0
2266,24.06.2020,17:36:43,Referenz I o. Nadel Referenz I (60 Zyklen),Referenz I (60 Zyklen),20.98,1495.0,2.55,2.56,2.51,2.51,7.08,7.09,4.15,4.44,-1241.59,3017.73,0.0,0.0,-12.62,5040.64,-6.35,-6.35,6.44,6.45,0.04,0.05,0.0,21.0,3.48,0.01,3.49,6.96,6.99,0.02,0.0,0.0,0.0,0.0,6.96,6.99,0.02,0.0,38.0
2267,24.06.2020,17:36:46,Referenz I o. Nadel Referenz I (60 Zyklen),Referenz I (60 Zyklen),20.98,1995.0,3.39,3.38,3.34,3.33,7.05,7.03,4.15,4.43,-1243.09,3017.68,0.0,0.0,-12.63,5041.69,-6.35,-6.35,6.44,6.45,0.04,0.05,0.0,21.0,3.48,0.01,3.49,6.96,6.99,0.02,0.0,0.0,0.0,0.0,6.96,6.99,0.02,0.0,38.0
2268,24.06.2020,17:36:50,Referenz I o. Nadel Referenz I (60 Zyklen),Referenz I (60 Zyklen),23.97,499.2,0.84,0.83,0.79,0.79,6.96,6.94,4.15,5.07,-624.4,3083.3,0.0,0.0,-6.32,3638.22,-6.35,-6.35,6.44,6.45,0.04,0.05,0.0,24.0,3.29,0.01,3.27,6.59,6.55,0.02,0.0,0.0,0.0,0.0,6.59,6.55,0.02,0.0,38.0
2269,24.06.2020,17:36:54,Referenz I o. Nadel Referenz I (60 Zyklen),Referenz I (60 Zyklen),23.93,995.0,1.62,1.61,1.57,1.56,6.74,6.72,4.15,5.06,-620.08,3093.6,0.0,0.0,-6.28,3417.94,-6.35,-6.35,6.44,6.45,0.04,0.05,0.0,24.0,3.28,0.01,3.27,6.55,6.55,0.02,0.0,0.0,0.0,0.0,6.55,6.55,0.02,0.0,38.0
2270,24.06.2020,17:36:57,Referenz I o. Nadel Referenz I (60 Zyklen),Referenz I (60 Zyklen),23.95,1495.0,2.4,2.4,2.35,2.35,6.65,6.66,4.15,5.06,-618.52,3093.55,0.0,0.0,-6.26,3418.89,-6.35,-6.35,6.44,6.45,0.04,0.05,0.0,24.0,3.26,0.01,3.27,6.53,6.55,0.02,0.0,0.0,0.0,0.0,6.53,6.55,0.02,0.0,38.0
2271,24.06.2020,17:37:01,Referenz I o. Nadel Referenz I (60 Zyklen),Referenz I (60 Zyklen),23.98,1995.0,3.18,3.17,3.13,3.12,6.61,6.59,4.15,5.07,-613.76,3093.49,0.0,0.0,-6.22,3420.3,-6.35,-6.35,6.44,6.45,0.04,0.05,0.0,24.0,3.26,0.01,3.27,6.51,6.55,0.02,0.0,0.0,0.0,0.0,6.51,6.55,0.02,0.0,38.0
2272,24.06.2020,17:37:04,Referenz I o. Nadel Referenz I (60 Zyklen),Referenz I (60 Zyklen),26.99,499.2,0.79,0.78,0.75,0.73,6.59,6.49,4.15,5.71,8.63,3159.64,0.0,0.0,-0.0,2005.42,-6.35,-6.35,6.44,6.45,0.04,0.05,0.0,27.0,3.11,0.01,3.08,6.22,6.17,0.02,0.0,0.0,0.0,0.0,6.22,6.17,0.02,0.0,38.0
2273,24.06.2020,17:37:08,Referenz I o. Nadel Referenz I (60 Zyklen),Referenz I (60 Zyklen),26.99,995.0,1.53,1.52,1.48,1.48,6.36,6.36,4.15,5.71,19.64,3170.21,0.0,0.0,0.11,1779.27,-6.35,-6.35,6.44,6.45,0.04,0.05,0.0,27.0,3.09,0.01,3.08,6.18,6.17,0.02,0.0,0.0,0.0,0.0,6.18,6.17,0.02,0.0,38.0
2274,24.06.2020,17:37:12,Referenz I o. Nadel Referenz I (60 Zyklen),Referenz I (60 Zyklen),26.97,1495.0,2.25,2.26,2.21,2.21,6.25,6.26,4.15,5.7,17.2,3170.18,0.0,0.0,0.08,1779.94,-6.35,-6.35,6.44,6.45,0.04,0.05,0.0,27.0,3.07,0.01,3.08,6.13,6.17,0.02,0.0,0.0,0.0,0.0,6.13,6.17,0.02,0.0,38.0
2275,24.06.2020,17:37:15,Referenz I o. Nadel Referenz I (60 Zyklen),Referenz I (60 Zyklen),26.96,1995.0,2.99,2.99,2.95,2.94,6.22,6.22,4.15,5.7,10.63,3170.12,0.0,0.0,0.02,1781.24,-6.35,-6.35,6.44,6.45,0.04,0.05,0.0,27.0,3.07,0.01,3.08,6.13,6.17,0.02,0.0,0.0,0.0,0.0,6.13,6.17,0.02,0.0,38.0
2276,24.06.2020,17:37:18,Referenz I o. Nadel Referenz I (60 Zyklen),Referenz I (60 Zyklen),29.99,499.2,0.75,0.75,0.71,0.71,6.24,6.25,4.15,6.34,633.96,3232.14,0.0,0.0,6.12,454.8,-6.35,-6.35,6.44,6.45,0.04,0.05,0.0,30.0,2.94,0.01,2.92,5.88,5.84,0.01,0.0,0.0,0.0,0.0,5.88,5.84,0.01,0.0,38.0
2277,24.06.2020,17:37:23,Referenz I o. Nadel Referenz I (60 Zyklen),Referenz I (60 Zyklen),29.98,995.0,1.45,1.44,1.4,1.39,6.03,5.99,4.15,6.34,646.04,3242.91,0.0,0.0,6.23,224.39,-6.35,-6.35,6.44,6.45,0.04,0.05,0.0,30.0,2.92,0.01,2.92,5.85,5.84,0.01,0.0,0.0,0.0,0.0,5.85,5.84,0.01,0.0,38.0
2278,24.06.2020,17:37:26,Referenz I o. Nadel Referenz I (60 Zyklen),Referenz I (60 Zyklen),29.96,1495.0,2.14,2.13,2.1,2.09,5.95,5.92,4.15,6.33,641.03,3242.87,0.0,0.0,6.19,225.27,-6.35,-6.35,6.44,6.45,0.04,0.05,0.0,30.0,2.91,0.01,2.92,5.82,5.84,0.01,0.0,0.0,0.0,0.0,5.82,5.84,0.01,0.0,38.0
2279,24.06.2020,17:37:29,Referenz I o. Nadel Referenz I (60 Zyklen),Referenz I (60 Zyklen),29.96,1995.0,2.84,2.85,2.8,2.8,5.91,5.92,4.15,6.33,634.9,3242.83,0.0,0.0,6.13,226.08,-6.35,-6.35,6.44,6.45,0.04,0.05,0.0,30.0,2.91,0.01,2.92,5.82,5.84,0.01,0.0,0.0,0.0,0.0,5.82,5.84,0.01,0.0,38.0
2280,24.06.2020,17:37:39,Referenz I o. Nadel Referenz I (60 Zyklen),Referenz I (60 Zyklen),1.03,499.2,3.44,3.44,3.39,3.39,28.59,28.56,4.15,0.22,-5430.25,2459.78,0.0,0.0,-59.56,16974.47,-6.35,-6.35,6.44,6.45,0.04,0.05,0.0,1.0,14.11,0.06,13.96,28.22,27.91,0.12,0.0,0.0,0.0,0.0,28.22,27.91,0.12,0.0,39.0
2281,24.06.2020,17:37:42,Referenz I o. Nadel Referenz I (60 Zyklen),Referenz I (60 Zyklen),1.04,995.0,6.75,6.75,6.7,6.7,28.15,28.15,4.15,0.22,-5424.74,2468.07,0.0,0.0,-59.49,16796.96,-6.35,-6.35,6.44,6.45,0.04,0.05,0.0,1.0,13.98,0.06,13.96,27.96,27.91,0.12,0.0,0.0,0.0,0.0,27.96,27.91,0.12,0.0,39.0
2282,24.06.2020,17:37:45,Referenz I o. Nadel Referenz I (60 Zyklen),Referenz I (60 Zyklen),1.04,1495.0,10.05,10.05,10.01,10.01,27.91,27.91,4.15,0.22,-5423.61,2468.11,0.0,0.0,-59.48,16796.11,-6.35,-6.35,6.44,6.45,0.04,0.05,0.0,1.0,13.89,0.06,13.96,27.78,27.91,0.12,0.0,0.0,0.0,0.0,27.78,27.91,0.12,0.0,39.0
2283,24.06.2020,17:37:49,Referenz I o. Nadel Referenz I (60 Zyklen),Referenz I (60 Zyklen),1.04,1995.0,13.35,13.35,13.3,13.3,27.77,27.76,4.15,0.22,-5422.74,2468.18,0.0,0.0,-59.47,16794.78,-6.35,-6.35,6.44,6.45,0.04,0.05,0.0,1.0,13.84,0.06,13.96,27.68,27.91,0.12,0.0,0.0,0.0,0.0,27.68,27.91,0.12,0.0,39.0
2284,24.06.2020,17:37:52,Referenz I o. Nadel Referenz I (60 Zyklen),Referenz I (60 Zyklen),2.01,499.2,2.45,2.43,2.4,2.38,20.33,20.18,4.15,0.42,-5227.83,2478.52,0.0,0.0,-57.09,16573.52,-6.35,-6.35,6.44,6.45,0.04,0.05,0.0,2.0,9.98,0.02,9.92,19.96,19.84,0.05,0.0,0.0,0.0,0.0,19.96,19.84,0.05,0.0,39.0
2285,24.06.2020,17:37:56,Referenz I o. Nadel Referenz I (60 Zyklen),Referenz I (60 Zyklen),2.02,995.0,4.8,4.8,4.76,4.75,20.03,20.01,4.15,0.43,-5224.45,2486.92,0.0,0.0,-57.05,16393.97,-6.35,-6.35,6.44,6.45,0.04,0.05,0.0,2.0,9.92,0.02,9.92,19.84,19.84,0.05,0.0,0.0,0.0,0.0,19.84,19.84,0.05,0.0,39.0
2286,24.06.2020,17:38:00,Referenz I o. Nadel Referenz I (60 Zyklen),Referenz I (60 Zyklen),2.02,1495.0,7.17,7.18,7.13,7.13,19.91,19.92,4.15,0.43,-5225.46,2486.93,0.0,0.0,-57.06,16393.72,-6.35,-6.35,6.44,6.45,0.04,0.05,0.0,2.0,9.89,0.02,9.92,19.78,19.84,0.05,0.0,0.0,0.0,0.0,19.78,19.84,0.05,0.0,39.0
2287,24.06.2020,17:38:03,Referenz I o. Nadel Referenz I (60 Zyklen),Referenz I (60 Zyklen),2.02,1995.0,9.54,9.54,9.5,9.5,19.85,19.85,4.15,0.43,-5223.33,2486.95,0.0,0.0,-57.03,16393.26,-6.35,-6.35,6.44,6.45,0.04,0.05,0.0,2.0,9.88,0.02,9.92,19.75,19.84,0.05,0.0,0.0,0.0,0.0,19.75,19.84,0.05,0.0,39.0
2288,24.06.2020,17:38:06,Referenz I o. Nadel Referenz I (60 Zyklen),Referenz I (60 Zyklen),3.03,499.2,2.07,2.07,2.03,2.03,17.22,17.23,4.15,0.64,-5008.58,2513.72,0.0,0.0,-54.44,15820.68,-6.35,-6.35,6.44,6.45,0.04,0.05,0.0,3.0,8.43,0.01,8.41,16.86,16.83,0.01,0.0,0.0,0.0,0.0,16.86,16.83,0.01,0.0,39.0
2289,24.06.2020,17:38:11,Referenz I o. Nadel Referenz I (60 Zyklen),Referenz I (60 Zyklen),3.04,995.0,4.08,4.09,4.04,4.04,17.03,17.04,4.15,0.64,-5004.7,2522.15,0.0,0.0,-54.39,15640.42,-6.35,-6.35,6.44,6.45,0.04,0.05,0.0,3.0,8.42,0.01,8.41,16.85,16.83,0.01,0.0,0.0,0.0,0.0,16.85,16.83,0.01,0.0,39.0
2290,24.06.2020,17:38:14,Referenz I o. Nadel Referenz I (60 Zyklen),Referenz I (60 Zyklen),3.04,1495.0,6.1,6.1,6.06,6.05,16.94,16.93,4.15,0.64,-5005.45,2522.11,0.0,0.0,-54.4,15641.26,-6.35,-6.35,6.44,6.45,0.04,0.05,0.0,3.0,8.41,0.01,8.41,16.82,16.83,0.01,0.0,0.0,0.0,0.0,16.82,16.83,0.01,0.0,39.0
2291,24.06.2020,17:38:17,Referenz I o. Nadel Referenz I (60 Zyklen),Referenz I (60 Zyklen),3.03,1995.0,8.12,8.11,8.07,8.07,16.88,16.88,4.15,0.64,-5006.27,2522.1,0.0,0.0,-54.41,15641.51,-6.35,-6.35,6.44,6.45,0.04,0.05,0.0,3.0,8.4,0.01,8.41,16.79,16.83,0.01,0.0,0.0,0.0,0.0,16.79,16.83,0.01,0.0,39.0
2292,24.06.2020,17:38:20,Referenz I o. Nadel Referenz I (60 Zyklen),Referenz I (60 Zyklen),5.02,499.2,1.69,1.69,1.65,1.64,14.06,14.05,4.15,1.06,-4593.24,2564.59,0.0,0.0,-49.49,14732.59,-6.35,-6.35,6.44,6.45,0.04,0.05,0.0,5.0,6.84,0.01,6.83,13.69,13.67,0.02,0.0,0.0,0.0,0.0,13.69,13.67,0.02,0.0,39.0
2293,24.06.2020,17:38:25,Referenz I o. Nadel Referenz I (60 Zyklen),Referenz I (60 Zyklen),5.02,995.0,3.33,3.32,3.28,3.27,13.88,13.84,4.15,1.06,-4592.12,2573.13,0.0,0.0,-49.48,14549.97,-6.35,-6.35,6.44,6.45,0.04,0.05,0.0,5.0,6.85,0.01,6.83,13.7,13.67,0.02,0.0,0.0,0.0,0.0,13.7,13.67,0.02,0.0,39.0
2294,24.06.2020,17:38:28,Referenz I o. Nadel Referenz I (60 Zyklen),Referenz I (60 Zyklen),5.02,1495.0,4.96,4.96,4.92,4.92,13.77,13.77,4.15,1.06,-4592.8,2573.13,0.0,0.0,-49.49,14550.01,-6.35,-6.35,6.44,6.45,0.04,0.05,0.0,5.0,6.82,0.01,6.83,13.65,13.67,0.02,0.0,0.0,0.0,0.0,13.65,13.67,0.02,0.0,39.0
2295,24.06.2020,17:38:31,Referenz I o. Nadel Referenz I (60 Zyklen),Referenz I (60 Zyklen),5.03,1995.0,6.59,6.6,6.55,6.55,13.72,13.73,4.15,1.06,-4588.92,2573.15,0.0,0.0,-49.44,14549.55,-6.35,-6.35,6.44,6.45,0.04,0.05,0.0,5.0,6.81,0.01,6.83,13.62,13.67,0.02,0.0,0.0,0.0,0.0,13.62,13.67,0.02,0.0,39.0
2296,24.06.2020,17:38:35,Referenz I o. Nadel Referenz I (60 Zyklen),Referenz I (60 Zyklen),6.02,499.2,1.56,1.56,1.52,1.52,13.0,13.0,4.15,1.27,-4378.94,2605.03,0.0,0.0,-46.98,13867.79,-6.35,-6.35,6.44,6.45,0.04,0.05,0.0,6.0,6.31,0.01,6.29,12.63,12.57,0.02,0.0,0.0,0.0,0.0,12.63,12.57,0.02,0.0,39.0
2297,24.06.2020,17:38:39,Referenz I o. Nadel Referenz I (60 Zyklen),Referenz I (60 Zyklen),6.02,995.0,3.06,3.06,3.02,3.01,12.76,12.77,4.15,1.27,-4379.0,2613.83,0.0,0.0,-46.98,13679.44,-6.35,-6.35,6.44,6.45,0.04,0.05,0.0,6.0,6.29,0.01,6.29,12.58,12.57,0.02,0.0,0.0,0.0,0.0,12.58,12.57,0.02,0.0,39.0
2298,24.06.2020,17:38:42,Referenz I o. Nadel Referenz I (60 Zyklen),Referenz I (60 Zyklen),6.01,1495.0,4.56,4.56,4.52,4.51,12.66,12.66,4.15,1.27,-4379.69,2613.71,0.0,0.0,-46.99,13682.12,-6.35,-6.35,6.44,6.45,0.04,0.05,0.0,6.0,6.27,0.01,6.29,12.54,12.57,0.02,0.0,0.0,0.0,0.0,12.54,12.57,0.02,0.0,39.0
2299,24.06.2020,17:38:46,Referenz I o. Nadel Referenz I (60 Zyklen),Referenz I (60 Zyklen),6.02,1995.0,6.07,6.07,6.03,6.03,12.63,12.64,4.15,1.27,-4378.12,2613.74,0.0,0.0,-46.97,13681.41,-6.35,-6.35,6.44,6.45,0.04,0.05,0.0,6.0,6.27,0.01,6.29,12.54,12.57,0.02,0.0,0.0,0.0,0.0,12.54,12.57,0.02,0.0,39.0
2300,24.06.2020,17:38:49,Referenz I o. Nadel Referenz I (60 Zyklen),Referenz I (60 Zyklen),9.01,499.2,1.31,1.32,1.26,1.27,10.88,10.97,4.15,1.9,-3756.93,2677.8,0.0,0.0,-39.81,12311.18,-6.35,-6.35,6.44,6.45,0.04,0.05,0.0,9.0,5.25,0.01,5.24,10.51,10.49,0.01,0.0,0.0,0.0,0.0,10.51,10.49,0.01,0.0,39.0
2301,24.06.2020,17:38:53,Referenz I o. Nadel Referenz I (60 Zyklen),Referenz I (60 Zyklen),9.0,995.0,2.56,2.56,2.52,2.51,10.68,10.68,4.15,1.9,-3755.11,2686.82,0.0,0.0,-39.79,12118.39,-6.35,-6.35,6.44,6.45,0.04,0.05,0.0,9.0,5.25,0.01,5.24,10.5,10.49,0.01,0.0,0.0,0.0,0.0,10.5,10.49,0.01,0.0,39.0
2302,24.06.2020,17:38:57,Referenz I o. Nadel Referenz I (60 Zyklen),Referenz I (60 Zyklen),9.01,1495.0,3.82,3.82,3.78,3.77,10.62,10.59,4.15,1.91,-3753.17,2686.7,0.0,0.0,-39.77,12120.85,-6.35,-6.35,6.44,6.45,0.04,0.05,0.0,9.0,5.25,0.01,5.24,10.49,10.49,0.01,0.0,0.0,0.0,0.0,10.49,10.49,0.01,0.0,39.0
2303,24.06.2020,17:39:00,Referenz I o. Nadel Referenz I (60 Zyklen),Referenz I (60 Zyklen),9.02,1995.0,5.07,5.07,5.03,5.02,10.55,10.54,4.15,1.91,-3752.11,2686.73,0.0,0.0,-39.76,12120.18,-6.35,-6.35,6.44,6.45,0.04,0.05,0.0,9.0,5.23,0.01,5.24,10.46,10.49,0.01,0.0,0.0,0.0,0.0,10.46,10.49,0.01,0.0,39.0
2304,24.06.2020,17:39:03,Referenz I o. Nadel Referenz I (60 Zyklen),Referenz I (60 Zyklen),10.03,499.2,1.25,1.24,1.21,1.2,10.42,10.35,4.15,2.12,-3537.49,2714.02,0.0,0.0,-37.33,11536.51,-6.35,-6.35,6.44,6.45,0.04,0.05,0.0,10.0,5.03,0.01,5.0,10.05,10.0,0.02,0.0,0.0,0.0,0.0,10.05,10.0,0.02,0.0,39.0
