Repository: ZBT-Tools/ContactResistanceAnalysis

File: h23_reference.csv (part 20 of 80)
,Datum,time,measurement,commentary,pressure_sample[bar],current[mA],voltage[mV],voltage_needle[mV],voltage_th[mV],voltage_needle_th[mV],R_ges / mOhm*cm²,R_bulk / mOhm*cm²,contact_area[cm2],pressure[bar],p_Kraftsensor / ?,Weg Bürster,Kraftsensor Poly,Probendicke Poly,Kraftsensor,Probendicke,U_ges 1,U_Nadel 1,U_ges 2,U_Nadel 2,Diff_U_ges/2,Diff_U_Nadel/2,Relais,pressure_rounded[bar],contact_resistance[mOhm*cm2],contact_resistance_error[mOhm*cm2],contact_resistance_mean[mOhm*cm2],resistance[mOhm*cm2],resistance_mean[mOhm*cm2],resistance_error[mOhm*cm2],bulk_resistance[mOhm*cm2],bulk_resistance_mean[mOhm*cm2],bulk_resistance_error[mOhm*cm2],bulk_resistance_sub[mOhm*cm2],volume_resistance[mOhm*cm2],volume_resistance_mean[mOhm*cm2],volume_resistance_error[mOhm*cm2],degradation_corr[mOhm*cm2],cycle
2576,24.06.2020,17:55:36,Referenz I o. Nadel Referenz I (60 Zyklen),Referenz I (60 Zyklen),29.99,499.2,0.75,0.75,0.7,0.7,6.2,6.25,4.15,6.34,629.08,3232.53,0.0,0.0,6.07,446.32,-6.35,-6.35,6.44,6.45,0.04,0.05,0.0,30.0,2.92,0.0,2.91,5.84,5.81,0.01,0.0,0.0,0.0,0.0,5.84,5.81,0.01,0.0,43.0
2577,24.06.2020,17:55:41,Referenz I o. Nadel Referenz I (60 Zyklen),Referenz I (60 Zyklen),29.94,995.0,1.44,1.44,1.4,1.4,6.0,6.02,4.15,6.33,635.9,3243.31,0.0,0.0,6.14,215.9,-6.35,-6.35,6.44,6.45,0.04,0.05,0.0,30.0,2.91,0.0,2.91,5.82,5.81,0.01,0.0,0.0,0.0,0.0,5.82,5.81,0.01,0.0,43.0
2578,24.06.2020,17:55:44,Referenz I o. Nadel Referenz I (60 Zyklen),Referenz I (60 Zyklen),29.96,1495.0,2.13,2.12,2.09,2.08,5.93,5.89,4.15,6.33,632.64,3243.2,0.0,0.0,6.1,218.16,-6.35,-6.35,6.44,6.45,0.04,0.05,0.0,30.0,2.9,0.0,2.91,5.8,5.81,0.01,0.0,0.0,0.0,0.0,5.8,5.81,0.01,0.0,43.0
2579,24.06.2020,17:55:47,Referenz I o. Nadel Referenz I (60 Zyklen),Referenz I (60 Zyklen),29.95,1994.0,2.83,2.83,2.78,2.78,5.89,5.88,4.15,6.33,632.64,3243.21,0.0,0.0,6.1,217.88,-6.35,-6.35,6.44,6.45,0.04,0.05,0.0,30.0,2.9,0.0,2.91,5.8,5.81,0.01,0.0,0.0,0.0,0.0,5.8,5.81,0.01,0.0,43.0
2580,24.06.2020,17:55:57,Referenz I o. Nadel Referenz I (60 Zyklen),Referenz I (60 Zyklen),1.03,499.2,3.46,3.46,3.41,3.41,28.72,28.75,4.15,0.22,-5431.56,2462.29,0.0,0.0,-59.58,16920.73,-6.35,-6.35,6.44,6.45,0.04,0.05,0.0,1.0,14.18,0.06,14.0,28.36,28.0,0.13,0.0,0.0,0.0,0.0,28.36,28.0,0.13,0.0,44.0
2581,24.06.2020,17:56:01,Referenz I o. Nadel Referenz I (60 Zyklen),Referenz I (60 Zyklen),1.04,995.0,6.76,6.76,6.71,6.72,28.19,28.2,4.15,0.22,-5424.61,2470.66,0.0,0.0,-59.49,16741.6,-6.35,-6.35,6.44,6.45,0.04,0.05,0.0,1.0,14.0,0.06,14.0,28.0,28.0,0.13,0.0,0.0,0.0,0.0,28.0,28.0,0.13,0.0,44.0
2582,24.06.2020,17:56:05,Referenz I o. Nadel Referenz I (60 Zyklen),Referenz I (60 Zyklen),1.04,1495.0,10.08,10.08,10.04,10.03,27.99,27.97,4.15,0.22,-5422.92,2470.64,0.0,0.0,-59.47,16742.13,-6.35,-6.35,6.44,6.45,0.04,0.05,0.0,1.0,13.93,0.06,14.0,27.87,28.0,0.13,0.0,0.0,0.0,0.0,27.87,28.0,0.13,0.0,44.0
2583,24.06.2020,17:56:08,Referenz I o. Nadel Referenz I (60 Zyklen),Referenz I (60 Zyklen),1.04,1995.0,13.39,13.39,13.35,13.34,27.86,27.85,4.15,0.22,-5422.8,2470.59,0.0,0.0,-59.47,16743.08,-6.35,-6.35,6.44,6.45,0.04,0.05,0.0,1.0,13.88,0.06,14.0,27.76,28.0,0.13,0.0,0.0,0.0,0.0,27.76,28.0,0.13,0.0,44.0
2584,24.06.2020,17:56:11,Referenz I o. Nadel Referenz I (60 Zyklen),Referenz I (60 Zyklen),2.01,499.2,2.46,2.46,2.42,2.42,20.48,20.48,4.15,0.42,-5226.89,2480.67,0.0,0.0,-57.08,16527.56,-6.35,-6.35,6.44,6.45,0.04,0.05,0.0,2.0,10.06,0.02,10.0,20.12,20.0,0.04,0.0,0.0,0.0,0.0,20.12,20.0,0.04,0.0,44.0
2585,24.06.2020,17:56:16,Referenz I o. Nadel Referenz I (60 Zyklen),Referenz I (60 Zyklen),2.02,995.0,4.85,4.84,4.8,4.8,20.21,20.2,4.15,0.43,-5225.89,2489.03,0.0,0.0,-57.07,16348.67,-6.35,-6.35,6.44,6.45,0.04,0.05,0.0,2.0,10.01,0.02,10.0,20.03,20.0,0.04,0.0,0.0,0.0,0.0,20.03,20.0,0.04,0.0,44.0
2586,24.06.2020,17:56:19,Referenz I o. Nadel Referenz I (60 Zyklen),Referenz I (60 Zyklen),2.02,1495.0,7.23,7.23,7.19,7.18,20.08,20.06,4.15,0.43,-5224.45,2489.03,0.0,0.0,-57.05,16348.85,-6.35,-6.35,6.44,6.45,0.04,0.05,0.0,2.0,9.98,0.02,10.0,19.96,20.0,0.04,0.0,0.0,0.0,0.0,19.96,20.0,0.04,0.0,44.0
2587,24.06.2020,17:56:22,Referenz I o. Nadel Referenz I (60 Zyklen),Referenz I (60 Zyklen),2.03,1994.0,9.61,9.61,9.57,9.56,20.01,20.0,4.15,0.43,-5226.52,2489.03,0.0,0.0,-57.07,16348.85,-6.35,-6.35,6.44,6.45,0.04,0.05,0.0,2.0,9.96,0.02,10.0,19.92,20.0,0.04,0.0,0.0,0.0,0.0,19.92,20.0,0.04,0.0,44.0
2588,24.06.2020,17:56:25,Referenz I o. Nadel Referenz I (60 Zyklen),Referenz I (60 Zyklen),3.03,499.2,2.08,2.08,2.03,2.03,17.28,17.26,4.15,0.64,-5006.77,2514.36,0.0,0.0,-54.42,15807.06,-6.35,-6.35,6.44,6.45,0.04,0.05,0.0,3.0,8.46,0.01,8.42,16.91,16.85,0.03,0.0,0.0,0.0,0.0,16.91,16.85,0.03,0.0,44.0
2589,24.06.2020,17:56:30,Referenz I o. Nadel Referenz I (60 Zyklen),Referenz I (60 Zyklen),3.04,995.0,4.09,4.08,4.04,4.04,17.05,17.04,4.15,0.64,-5006.64,2522.77,0.0,0.0,-54.42,15627.05,-6.35,-6.35,6.44,6.45,0.04,0.05,0.0,3.0,8.43,0.01,8.42,16.87,16.85,0.03,0.0,0.0,0.0,0.0,16.87,16.85,0.03,0.0,44.0
2590,24.06.2020,17:56:33,Referenz I o. Nadel Referenz I (60 Zyklen),Referenz I (60 Zyklen),3.03,1495.0,6.1,6.1,6.06,6.05,16.94,16.92,4.15,0.64,-5006.33,2522.68,0.0,0.0,-54.41,15628.95,-6.35,-6.35,6.44,6.45,0.04,0.05,0.0,3.0,8.41,0.01,8.42,16.82,16.85,0.03,0.0,0.0,0.0,0.0,16.82,16.85,0.03,0.0,44.0
2591,24.06.2020,17:56:36,Referenz I o. Nadel Referenz I (60 Zyklen),Referenz I (60 Zyklen),3.03,1994.0,8.11,8.11,8.07,8.07,16.89,16.89,4.15,0.64,-5004.95,2522.7,0.0,0.0,-54.4,15628.6,-6.35,-6.35,6.44,6.45,0.04,0.05,0.0,3.0,8.4,0.01,8.42,16.79,16.85,0.03,0.0,0.0,0.0,0.0,16.79,16.85,0.03,0.0,44.0
2592,24.06.2020,17:56:40,Referenz I o. Nadel Referenz I (60 Zyklen),Referenz I (60 Zyklen),5.03,499.2,1.69,1.69,1.65,1.65,14.05,14.08,4.15,1.06,-4593.93,2565.39,0.0,0.0,-49.5,14715.59,-6.35,-6.35,6.44,6.45,0.04,0.05,0.0,5.0,6.84,0.01,6.82,13.68,13.64,0.02,0.0,0.0,0.0,0.0,13.68,13.64,0.02,0.0,44.0
2593,24.06.2020,17:56:44,Referenz I o. Nadel Referenz I (60 Zyklen),Referenz I (60 Zyklen),5.03,995.0,3.32,3.3,3.28,3.25,13.85,13.75,4.15,1.06,-4595.43,2573.94,0.0,0.0,-49.52,14532.59,-6.35,-6.35,6.44,6.45,0.04,0.05,0.0,5.0,6.83,0.01,6.82,13.66,13.64,0.02,0.0,0.0,0.0,0.0,13.66,13.64,0.02,0.0,44.0
2594,24.06.2020,17:56:47,Referenz I o. Nadel Referenz I (60 Zyklen),Referenz I (60 Zyklen),5.02,1495.0,4.95,4.96,4.91,4.91,13.75,13.76,4.15,1.06,-4594.06,2573.95,0.0,0.0,-49.5,14532.41,-6.35,-6.35,6.44,6.45,0.04,0.05,0.0,5.0,6.82,0.01,6.82,13.63,13.64,0.02,0.0,0.0,0.0,0.0,13.63,13.64,0.02,0.0,44.0
2595,24.06.2020,17:56:51,Referenz I o. Nadel Referenz I (60 Zyklen),Referenz I (60 Zyklen),5.02,1994.0,6.58,6.59,6.54,6.54,13.69,13.71,4.15,1.06,-4595.81,2574.02,0.0,0.0,-49.52,14530.86,-6.35,-6.35,6.44,6.45,0.04,0.05,0.0,5.0,6.8,0.01,6.82,13.6,13.64,0.02,0.0,0.0,0.0,0.0,13.6,13.64,0.02,0.0,44.0
2596,24.06.2020,17:56:54,Referenz I o. Nadel Referenz I (60 Zyklen),Referenz I (60 Zyklen),6.02,499.2,1.56,1.55,1.52,1.51,12.98,12.91,4.15,1.27,-4383.38,2605.59,0.0,0.0,-47.03,13855.79,-6.35,-6.35,6.44,6.45,0.04,0.05,0.0,6.0,6.31,0.01,6.27,12.61,12.55,0.02,0.0,0.0,0.0,0.0,12.61,12.55,0.02,0.0,44.0
2597,24.06.2020,17:56:58,Referenz I o. Nadel Referenz I (60 Zyklen),Referenz I (60 Zyklen),6.03,995.0,3.05,3.06,3.0,3.01,12.71,12.75,4.15,1.27,-4379.06,2614.34,0.0,0.0,-46.98,13668.64,-6.35,-6.35,6.44,6.45,0.04,0.05,0.0,6.0,6.26,0.01,6.27,12.53,12.55,0.02,0.0,0.0,0.0,0.0,12.53,12.55,0.02,0.0,44.0
2598,24.06.2020,17:57:02,Referenz I o. Nadel Referenz I (60 Zyklen),Referenz I (60 Zyklen),6.02,1495.0,4.56,4.56,4.51,4.51,12.65,12.65,4.15,1.27,-4378.81,2614.25,0.0,0.0,-46.98,13670.57,-6.35,-6.35,6.44,6.45,0.04,0.05,0.0,6.0,6.27,0.01,6.27,12.53,12.55,0.02,0.0,0.0,0.0,0.0,12.53,12.55,0.02,0.0,44.0
2599,24.06.2020,17:57:05,Referenz I o. Nadel Referenz I (60 Zyklen),Referenz I (60 Zyklen),6.03,1994.0,6.06,6.05,6.02,6.0,12.61,12.59,4.15,1.27,-4377.81,2614.2,0.0,0.0,-46.96,13671.45,-6.35,-6.35,6.44,6.45,0.04,0.05,0.0,6.0,6.26,0.01,6.27,12.52,12.55,0.02,0.0,0.0,0.0,0.0,12.52,12.55,0.02,0.0,44.0
2600,24.06.2020,17:57:08,Referenz I o. Nadel Referenz I (60 Zyklen),Referenz I (60 Zyklen),9.02,499.2,1.31,1.31,1.27,1.26,10.91,10.88,4.15,1.91,-3758.11,2677.76,0.0,0.0,-39.83,12312.09,-6.35,-6.35,6.44,6.45,0.04,0.05,0.0,9.0,5.27,0.01,5.24,10.54,10.48,0.02,0.0,0.0,0.0,0.0,10.54,10.48,0.02,0.0,44.0
2601,24.06.2020,17:57:13,Referenz I o. Nadel Referenz I (60 Zyklen),Referenz I (60 Zyklen),9.02,995.0,2.56,2.55,2.51,2.5,10.66,10.63,4.15,1.91,-3755.05,2686.77,0.0,0.0,-39.79,12119.34,-6.35,-6.35,6.44,6.45,0.04,0.05,0.0,9.0,5.24,0.01,5.24,10.48,10.48,0.02,0.0,0.0,0.0,0.0,10.48,10.48,0.02,0.0,44.0
2602,24.06.2020,17:57:16,Referenz I o. Nadel Referenz I (60 Zyklen),Referenz I (60 Zyklen),9.02,1495.0,3.81,3.82,3.77,3.77,10.58,10.59,4.15,1.91,-3757.49,2686.75,0.0,0.0,-39.82,12119.83,-6.35,-6.35,6.44,6.45,0.04,0.05,0.0,9.0,5.23,0.01,5.24,10.45,10.48,0.02,0.0,0.0,0.0,0.0,10.45,10.48,0.02,0.0,44.0
2603,24.06.2020,17:57:19,Referenz I o. Nadel Referenz I (60 Zyklen),Referenz I (60 Zyklen),9.02,1994.0,5.06,5.05,5.02,5.01,10.54,10.52,4.15,1.91,-3758.8,2686.7,0.0,0.0,-39.83,12120.96,-6.35,-6.35,6.44,6.45,0.04,0.05,0.0,9.0,5.22,0.01,5.24,10.45,10.48,0.02,0.0,0.0,0.0,0.0,10.45,10.48,0.02,0.0,44.0
2604,24.06.2020,17:57:22,Referenz I o. Nadel Referenz I (60 Zyklen),Referenz I (60 Zyklen),10.01,499.1,1.25,1.25,1.2,1.21,10.38,10.41,4.15,2.12,-3548.69,2714.36,0.0,0.0,-37.46,11529.33,-6.35,-6.35,6.44,6.45,0.04,0.05,0.0,10.0,5.01,0.01,4.98,10.01,9.96,0.02,0.0,0.0,0.0,0.0,10.01,9.96,0.02,0.0,44.0
2605,24.06.2020,17:57:27,Referenz I o. Nadel Referenz I (60 Zyklen),Referenz I (60 Zyklen),10.01,995.0,2.43,2.43,2.39,2.38,10.15,10.13,4.15,2.12,-3543.93,2723.45,0.0,0.0,-37.4,11334.82,-6.35,-6.35,6.44,6.45,0.04,0.05,0.0,10.0,4.98,0.01,4.98,9.97,9.96,0.02,0.0,0.0,0.0,0.0,9.97,9.96,0.02,0.0,44.0
2606,24.06.2020,17:57:30,Referenz I o. Nadel Referenz I (60 Zyklen),Referenz I (60 Zyklen),10.01,1495.0,3.62,3.62,3.58,3.58,10.05,10.06,4.15,2.12,-3544.44,2723.42,0.0,0.0,-37.41,11335.52,-6.35,-6.35,6.44,6.45,0.04,0.05,0.0,10.0,4.96,0.01,4.98,9.93,9.96,0.02,0.0,0.0,0.0,0.0,9.93,9.96,0.02,0.0,44.0
2607,24.06.2020,17:57:33,Referenz I o. Nadel Referenz I (60 Zyklen),Referenz I (60 Zyklen),10.01,1994.0,4.82,4.82,4.77,4.77,10.03,10.02,4.15,2.12,-3547.06,2723.42,0.0,0.0,-37.44,11335.56,-6.35,-6.35,6.44,6.45,0.04,0.05,0.0,10.0,4.97,0.01,4.98,9.93,9.96,0.02,0.0,0.0,0.0,0.0,9.93,9.96,0.02,0.0,44.0
2608,24.06.2020,17:57:37,Referenz I o. Nadel Referenz I (60 Zyklen),Referenz I (60 Zyklen),11.99,499.2,1.15,1.15,1.1,1.1,9.54,9.57,4.15,2.54,-3132.97,2760.84,0.0,0.0,-32.81,10535.23,-6.35,-6.35,6.44,6.45,0.04,0.05,0.0,12.0,4.58,0.01,4.57,9.17,9.14,0.01,0.0,0.0,0.0,0.0,9.17,9.14,0.01,0.0,44.0
2609,24.06.2020,17:57:41,Referenz I o. Nadel Referenz I (60 Zyklen),Referenz I (60 Zyklen),12.02,995.0,2.24,2.24,2.19,2.2,9.33,9.36,4.15,2.54,-3125.21,2770.16,0.0,0.0,-32.73,10335.76,-6.35,-6.35,6.44,6.45,0.04,0.05,0.0,12.0,4.57,0.01,4.57,9.15,9.14,0.01,0.0,0.0,0.0,0.0,9.15,9.14,0.01,0.0,44.0
2610,24.06.2020,17:57:44,Referenz I o. Nadel Referenz I (60 Zyklen),Referenz I (60 Zyklen),12.01,1495.0,3.33,3.34,3.29,3.29,9.25,9.26,4.15,2.54,-3128.15,2770.05,0.0,0.0,-32.76,10338.15,-6.35,-6.35,6.44,6.45,0.04,0.05,0.0,12.0,4.56,0.01,4.57,9.12,9.14,0.01,0.0,0.0,0.0,0.0,9.12,9.14,0.01,0.0,44.0
2611,24.06.2020,17:57:48,Referenz I o. Nadel Referenz I (60 Zyklen),Referenz I (60 Zyklen),12.0,1994.0,4.43,4.43,4.39,4.39,9.22,9.22,4.15,2.54,-3128.97,2770.06,0.0,0.0,-32.77,10337.91,-6.35,-6.35,6.44,6.45,0.04,0.05,0.0,12.0,4.56,0.01,4.57,9.13,9.14,0.01,0.0,0.0,0.0,0.0,9.13,9.14,0.01,0.0,44.0
2612,24.06.2020,17:57:51,Referenz I o. Nadel Referenz I (60 Zyklen),Referenz I (60 Zyklen),15.01,499.2,1.04,1.04,0.99,1.0,8.62,8.66,4.15,3.17,-2504.58,2841.81,0.0,0.0,-25.94,8803.35,-6.35,-6.35,6.44,6.45,0.04,0.05,0.0,15.0,4.13,0.01,4.11,8.26,8.22,0.02,0.0,0.0,0.0,0.0,8.26,8.22,0.02,0.0,44.0
2613,24.06.2020,17:57:55,Referenz I o. Nadel Referenz I (60 Zyklen),Referenz I (60 Zyklen),15.01,995.0,2.02,2.02,1.97,1.97,8.42,8.42,4.15,3.17,-2500.7,2851.36,0.0,0.0,-25.9,8599.09,-6.35,-6.35,6.44,6.45,0.04,0.05,0.0,15.0,4.12,0.01,4.11,8.23,8.22,0.02,0.0,0.0,0.0,0.0,8.23,8.22,0.02,0.0,44.0
2614,24.06.2020,17:57:59,Referenz I o. Nadel Referenz I (60 Zyklen),Referenz I (60 Zyklen),15.01,1495.0,2.99,3.0,2.95,2.95,8.31,8.32,4.15,3.17,-2503.01,2851.36,0.0,0.0,-25.92,8599.09,-6.35,-6.35,6.44,6.45,0.04,0.05,0.0,15.0,4.09,0.01,4.11,8.19,8.22,0.02,0.0,0.0,0.0,0.0,8.19,8.22,0.02,0.0,44.0
2615,24.06.2020,17:58:02,Referenz I o. Nadel Referenz I (60 Zyklen),Referenz I (60 Zyklen),15.01,1994.0,3.98,3.98,3.93,3.93,8.28,8.27,4.15,3.17,-2503.2,2851.24,0.0,0.0,-25.93,8601.69,-6.35,-6.35,6.44,6.45,0.04,0.05,0.0,15.0,4.09,0.01,4.11,8.19,8.22,0.02,0.0,0.0,0.0,0.0,8.19,8.22,0.02,0.0,44.0
2616,24.06.2020,17:58:05,Referenz I o. Nadel Referenz I (60 Zyklen),Referenz I (60 Zyklen),18.02,499.2,0.95,0.95,0.91,0.9,7.91,7.88,4.15,3.81,-1875.37,2921.08,0.0,0.0,-19.23,7107.75,-6.35,-6.35,6.44,6.45,0.04,0.05,0.0,18.0,3.77,0.01,3.76,7.54,7.51,0.01,0.0,0.0,0.0,0.0,7.54,7.51,0.01,0.0,44.0
2617,24.06.2020,17:58:10,Referenz I o. Nadel Referenz I (60 Zyklen),Referenz I (60 Zyklen),17.97,995.0,1.85,1.85,1.8,1.81,7.7,7.73,4.15,3.8,-1878.5,2930.95,0.0,0.0,-19.26,6896.69,-6.35,-6.35,6.44,6.45,0.04,0.05,0.0,18.0,3.76,0.01,3.76,7.51,7.51,0.01,0.0,0.0,0.0,0.0,7.51,7.51,0.01,0.0,44.0
2618,24.06.2020,17:58:13,Referenz I o. Nadel Referenz I (60 Zyklen),Referenz I (60 Zyklen),18.01,1495.0,2.75,2.75,2.7,2.7,7.62,7.62,4.15,3.81,-1873.74,2930.91,0.0,0.0,-19.21,6897.57,-6.35,-6.35,6.44,6.45,0.04,0.05,0.0,18.0,3.75,0.01,3.76,7.5,7.51,0.01,0.0,0.0,0.0,0.0,7.5,7.51,0.01,0.0,44.0
2619,24.06.2020,17:58:16,Referenz I o. Nadel Referenz I (60 Zyklen),Referenz I (60 Zyklen),18.0,1994.0,3.64,3.65,3.6,3.61,7.58,7.6,4.15,3.81,-1877.18,2930.94,0.0,0.0,-19.25,6896.87,-6.35,-6.35,6.44,6.45,0.04,0.05,0.0,18.0,3.74,0.01,3.76,7.49,7.51,0.01,0.0,0.0,0.0,0.0,7.49,7.51,0.01,0.0,44.0
2620,24.06.2020,17:58:19,Referenz I o. Nadel Referenz I (60 Zyklen),Referenz I (60 Zyklen),19.96,499.2,0.91,0.91,0.86,0.86,7.53,7.58,4.15,4.22,-1471.04,2973.93,0.0,0.0,-14.99,5977.38,-6.35,-6.35,6.44,6.45,0.04,0.05,0.0,20.0,3.58,0.01,3.56,7.16,7.13,0.01,0.0,0.0,0.0,0.0,7.16,7.13,0.01,0.0,44.0
2621,24.06.2020,17:58:24,Referenz I o. Nadel Referenz I (60 Zyklen),Referenz I (60 Zyklen),19.97,995.0,1.75,1.76,1.71,1.71,7.3,7.32,4.15,4.22,-1459.78,2983.92,0.0,0.0,-14.88,5763.86,-6.35,-6.35,6.44,6.45,0.04,0.05,0.0,20.0,3.56,0.01,3.56,7.12,7.13,0.01,0.0,0.0,0.0,0.0,7.12,7.13,0.01,0.0,44.0
2622,24.06.2020,17:58:27,Referenz I o. Nadel Referenz I (60 Zyklen),Referenz I (60 Zyklen),19.96,1495.0,2.61,2.6,2.57,2.55,7.25,7.21,4.15,4.22,-1464.22,2983.77,0.0,0.0,-14.92,5766.96,-6.35,-6.35,6.44,6.45,0.04,0.05,0.0,20.0,3.56,0.01,3.56,7.13,7.13,0.01,0.0,0.0,0.0,0.0,7.13,7.13,0.01,0.0,44.0
2623,24.06.2020,17:58:30,Referenz I o. Nadel Referenz I (60 Zyklen),Referenz I (60 Zyklen),19.97,1994.0,3.46,3.46,3.42,3.41,7.2,7.2,4.15,4.22,-1464.91,2983.79,0.0,0.0,-14.93,5766.64,-6.35,-6.35,6.44,6.45,0.04,0.05,0.0,20.0,3.56,0.01,3.56,7.11,7.13,0.01,0.0,0.0,0.0,0.0,7.11,7.13,0.01,0.0,44.0
2624,24.06.2020,17:58:34,Referenz I o. Nadel Referenz I (60 Zyklen),Referenz I (60 Zyklen),20.96,499.2,0.89,0.88,0.84,0.83,7.37,7.31,4.15,4.43,-1262.06,3008.1,0.0,0.0,-12.83,5246.69,-6.35,-6.35,6.44,6.45,0.04,0.05,0.0,21.0,3.5,0.01,3.48,7.0,6.95,0.02,0.0,0.0,0.0,0.0,7.0,6.95,0.02,0.0,44.0
2625,24.06.2020,17:58:38,Referenz I o. Nadel Referenz I (60 Zyklen),Referenz I (60 Zyklen),20.97,995.0,1.71,1.71,1.67,1.66,7.15,7.13,4.15,4.43,-1249.35,3018.22,0.0,0.0,-12.7,5030.18,-6.35,-6.35,6.44,6.45,0.04,0.05,0.0,21.0,3.48,0.01,3.48,6.96,6.95,0.02,0.0,0.0,0.0,0.0,6.96,6.95,0.02,0.0,44.0
2626,24.06.2020,17:58:41,Referenz I o. Nadel Referenz I (60 Zyklen),Referenz I (60 Zyklen),20.97,1495.0,2.54,2.55,2.5,2.5,7.06,7.07,4.15,4.43,-1253.17,3018.14,0.0,0.0,-12.74,5031.77,-6.35,-6.35,6.44,6.45,0.04,0.05,0.0,21.0,3.47,0.01,3.48,6.94,6.95,0.02,0.0,0.0,0.0,0.0,6.94,6.95,0.02,0.0,44.0
2627,24.06.2020,17:58:45,Referenz I o. Nadel Referenz I (60 Zyklen),Referenz I (60 Zyklen),20.97,1994.0,3.37,3.37,3.32,3.33,7.01,7.02,4.15,4.43,-1254.92,3018.13,0.0,0.0,-12.76,5032.08,-6.35,-6.35,6.44,6.45,0.04,0.05,0.0,21.0,3.46,0.01,3.48,6.92,6.95,0.02,0.0,0.0,0.0,0.0,6.92,6.95,0.02,0.0,44.0
2628,24.06.2020,17:58:48,Referenz I o. Nadel Referenz I (60 Zyklen),Referenz I (60 Zyklen),24.0,499.2,0.83,0.82,0.79,0.77,6.94,6.81,4.15,5.07,-626.09,3083.37,0.0,0.0,-6.34,3636.64,-6.35,-6.35,6.44,6.45,0.04,0.05,0.0,24.0,3.29,0.01,3.26,6.57,6.52,0.02,0.0,0.0,0.0,0.0,6.57,6.52,0.02,0.0,44.0
2629,24.06.2020,17:58:52,Referenz I o. Nadel Referenz I (60 Zyklen),Referenz I (60 Zyklen),24.0,995.0,1.61,1.61,1.57,1.56,6.73,6.7,4.15,5.07,-616.95,3093.62,0.0,0.0,-6.25,3417.42,-6.35,-6.35,6.44,6.45,0.04,0.05,0.0,24.0,3.27,0.01,3.26,6.55,6.52,0.02,0.0,0.0,0.0,0.0,6.55,6.52,0.02,0.0,44.0
2630,24.06.2020,17:58:56,Referenz I o. Nadel Referenz I (60 Zyklen),Referenz I (60 Zyklen),23.97,1495.0,2.38,2.38,2.34,2.33,6.61,6.6,4.15,5.07,-622.65,3093.6,0.0,0.0,-6.31,3417.98,-6.35,-6.35,6.44,6.45,0.04,0.05,0.0,24.0,3.24,0.01,3.26,6.49,6.52,0.02,0.0,0.0,0.0,0.0,6.49,6.52,0.02,0.0,44.0
2631,24.06.2020,17:58:59,Referenz I o. Nadel Referenz I (60 Zyklen),Referenz I (60 Zyklen),23.95,1994.0,3.16,3.16,3.11,3.11,6.57,6.57,4.15,5.06,-624.77,3093.67,0.0,0.0,-6.33,3416.43,-6.35,-6.35,6.44,6.45,0.04,0.05,0.0,24.0,3.24,0.01,3.26,6.48,6.52,0.02,0.0,0.0,0.0,0.0,6.48,6.52,0.02,0.0,44.0
2632,24.06.2020,17:59:02,Referenz I o. Nadel Referenz I (60 Zyklen),Referenz I (60 Zyklen),26.95,499.2,0.79,0.79,0.74,0.74,6.54,6.54,4.15,5.7,-7.33,3159.37,0.0,0.0,-0.16,2011.16,-6.35,-6.35,6.44,6.45,0.04,0.05,0.0,27.0,3.09,0.01,3.06,6.17,6.13,0.02,0.0,0.0,0.0,0.0,6.17,6.13,0.02,0.0,44.0
2633,24.06.2020,17:59:07,Referenz I o. Nadel Referenz I (60 Zyklen),Referenz I (60 Zyklen),26.94,995.0,1.51,1.52,1.47,1.47,6.32,6.34,4.15,5.7,6.25,3169.96,0.0,0.0,-0.02,1784.76,-6.35,-6.35,6.44,6.45,0.04,0.05,0.0,27.0,3.07,0.01,3.06,6.13,6.13,0.02,0.0,0.0,0.0,0.0,6.13,6.13,0.02,0.0,44.0
2634,24.06.2020,17:59:10,Referenz I o. Nadel Referenz I (60 Zyklen),Referenz I (60 Zyklen),26.95,1495.0,2.25,2.25,2.2,2.2,6.24,6.23,4.15,5.7,4.56,3169.89,0.0,0.0,-0.04,1786.1,-6.35,-6.35,6.44,6.45,0.04,0.05,0.0,27.0,3.06,0.01,3.06,6.11,6.13,0.02,0.0,0.0,0.0,0.0,6.11,6.13,0.02,0.0,44.0
2635,24.06.2020,17:59:13,Referenz I o. Nadel Referenz I (60 Zyklen),Referenz I (60 Zyklen),26.98,1995.0,2.97,2.98,2.93,2.93,6.18,6.19,4.15,5.7,2.62,3169.94,0.0,0.0,-0.06,1785.08,-6.35,-6.35,6.44,6.45,0.04,0.05,0.0,27.0,3.05,0.01,3.06,6.09,6.13,0.02,0.0,0.0,0.0,0.0,6.09,6.13,0.02,0.0,44.0
2636,24.06.2020,17:59:16,Referenz I o. Nadel Referenz I (60 Zyklen),Referenz I (60 Zyklen),29.99,499.2,0.75,0.75,0.7,0.7,6.2,6.24,4.15,6.34,628.51,3232.44,0.0,0.0,6.06,448.32,-6.35,-6.35,6.44,6.45,0.04,0.05,0.0,30.0,2.92,0.01,2.91,5.83,5.81,0.01,0.0,0.0,0.0,0.0,5.83,5.81,0.01,0.0,44.0
2637,24.06.2020,17:59:21,Referenz I o. Nadel Referenz I (60 Zyklen),Referenz I (60 Zyklen),29.97,995.0,1.44,1.44,1.4,1.39,6.01,5.99,4.15,6.34,636.65,3243.19,0.0,0.0,6.14,218.37,-6.35,-6.35,6.44,6.45,0.04,0.05,0.0,30.0,2.91,0.01,2.91,5.83,5.81,0.01,0.0,0.0,0.0,0.0,5.83,5.81,0.01,0.0,44.0
2638,24.06.2020,17:59:24,Referenz I o. Nadel Referenz I (60 Zyklen),Referenz I (60 Zyklen),29.95,1495.0,2.14,2.13,2.09,2.09,5.93,5.92,4.15,6.33,630.77,3243.06,0.0,0.0,6.09,221.08,-6.35,-6.35,6.44,6.45,0.04,0.05,0.0,30.0,2.9,0.01,2.91,5.81,5.81,0.01,0.0,0.0,0.0,0.0,5.81,5.81,0.01,0.0,44.0
2639,24.06.2020,17:59:27,Referenz I o. Nadel Referenz I (60 Zyklen),Referenz I (60 Zyklen),29.96,1994.0,2.82,2.83,2.78,2.78,5.88,5.89,4.15,6.33,628.2,3243.07,0.0,0.0,6.06,220.97,-6.35,-6.35,6.44,6.45,0.04,0.05,0.0,30.0,2.89,0.01,2.91,5.79,5.81,0.01,0.0,0.0,0.0,0.0,5.79,5.81,0.01,0.0,44.0
2640,24.06.2020,17:59:37,Referenz I o. Nadel Referenz I (60 Zyklen),Referenz I (60 Zyklen),1.03,499.2,3.47,3.47,3.43,3.43,28.89,28.87,4.15,0.22,-5432.75,2462.56,0.0,0.0,-59.59,16915.0,-6.35,-6.35,6.44,6.45,0.04,0.05,0.0,1.0,14.26,0.07,14.05,28.52,28.1,0.15,0.0,0.0,0.0,0.0,28.52,28.1,0.15,0.0,45.0
2641,24.06.2020,17:59:41,Referenz I o. Nadel Referenz I (60 Zyklen),Referenz I (60 Zyklen),1.04,995.0,6.78,6.78,6.74,6.74,28.28,28.29,4.15,0.22,-5429.37,2470.9,0.0,0.0,-59.55,16736.57,-6.35,-6.35,6.44,6.45,0.04,0.05,0.0,1.0,14.05,0.07,14.05,28.1,28.1,0.15,0.0,0.0,0.0,0.0,28.1,28.1,0.15,0.0,45.0
2642,24.06.2020,17:59:45,Referenz I o. Nadel Referenz I (60 Zyklen),Referenz I (60 Zyklen),1.04,1495.0,10.11,10.11,10.07,10.06,28.07,28.05,4.15,0.22,-5425.18,2470.88,0.0,0.0,-59.5,16737.03,-6.35,-6.35,6.44,6.45,0.04,0.05,0.0,1.0,13.97,0.07,14.05,27.95,28.1,0.15,0.0,0.0,0.0,0.0,27.95,28.1,0.15,0.0,45.0
2643,24.06.2020,17:59:48,Referenz I o. Nadel Referenz I (60 Zyklen),Referenz I (60 Zyklen),1.04,1994.0,13.43,13.42,13.38,13.37,27.94,27.93,4.15,0.22,-5426.55,2470.95,0.0,0.0,-59.52,16735.37,-6.35,-6.35,6.44,6.45,0.04,0.05,0.0,1.0,13.93,0.07,14.05,27.85,28.1,0.15,0.0,0.0,0.0,0.0,27.85,28.1,0.15,0.0,45.0
2644,24.06.2020,17:59:51,Referenz I o. Nadel Referenz I (60 Zyklen),Referenz I (60 Zyklen),2.01,499.2,2.46,2.45,2.42,2.41,20.49,20.41,4.15,0.42,-5228.65,2481.07,0.0,0.0,-57.1,16519.11,-6.35,-6.35,6.44,6.45,0.04,0.05,0.0,2.0,10.06,0.02,10.01,20.12,20.02,0.04,0.0,0.0,0.0,0.0,20.12,20.02,0.04,0.0,45.0
2645,24.06.2020,17:59:56,Referenz I o. Nadel Referenz I (60 Zyklen),Referenz I (60 Zyklen),2.01,995.0,4.85,4.85,4.8,4.8,20.22,20.23,4.15,0.43,-5227.96,2489.47,0.0,0.0,-57.09,16339.42,-6.35,-6.35,6.44,6.45,0.04,0.05,0.0,2.0,10.02,0.02,10.01,20.03,20.02,0.04,0.0,0.0,0.0,0.0,20.03,20.02,0.04,0.0,45.0
2646,24.06.2020,17:59:59,Referenz I o. Nadel Referenz I (60 Zyklen),Referenz I (60 Zyklen),2.02,1495.0,7.24,7.24,7.19,7.19,20.09,20.1,4.15,0.43,-5228.33,2489.41,0.0,0.0,-57.1,16340.58,-6.35,-6.35,6.44,6.45,0.04,0.05,0.0,2.0,9.98,0.02,10.01,19.97,20.02,0.04,0.0,0.0,0.0,0.0,19.97,20.02,0.04,0.0,45.0
2647,24.06.2020,18:00:02,Referenz I o. Nadel Referenz I (60 Zyklen),Referenz I (60 Zyklen),2.02,1994.0,9.63,9.61,9.58,9.56,20.04,20.0,4.15,0.43,-5227.52,2489.36,0.0,0.0,-57.09,16341.6,-6.35,-6.35,6.44,6.45,0.04,0.05,0.0,2.0,9.97,0.02,10.01,19.94,20.02,0.04,0.0,0.0,0.0,0.0,19.94,20.02,0.04,0.0,45.0
2648,24.06.2020,18:00:05,Referenz I o. Nadel Referenz I (60 Zyklen),Referenz I (60 Zyklen),3.02,499.2,2.06,2.08,2.02,2.03,17.16,17.29,4.15,0.64,-5008.96,2516.76,0.0,0.0,-54.44,15755.57,-6.35,-6.35,6.44,6.45,0.04,0.05,0.0,3.0,8.4,0.01,8.39,16.79,16.78,0.02,0.0,0.0,0.0,0.0,16.79,16.78,0.02,0.0,45.0
2649,24.06.2020,18:00:10,Referenz I o. Nadel Referenz I (60 Zyklen),Referenz I (60 Zyklen),3.03,995.0,4.08,4.09,4.03,4.04,17.0,17.04,4.15,0.64,-5006.14,2525.2,0.0,0.0,-54.41,15575.1,-6.35,-6.35,6.44,6.45,0.04,0.05,0.0,3.0,8.41,0.01,8.39,16.81,16.78,0.02,0.0,0.0,0.0,0.0,16.81,16.78,0.02,0.0,45.0
2650,24.06.2020,18:00:13,Referenz I o. Nadel Referenz I (60 Zyklen),Referenz I (60 Zyklen),3.04,1495.0,6.09,6.09,6.04,6.05,16.89,16.91,4.15,0.64,-5003.33,2525.1,0.0,0.0,-54.38,15577.18,-6.35,-6.35,6.44,6.45,0.04,0.05,0.0,3.0,8.39,0.01,8.39,16.77,16.78,0.02,0.0,0.0,0.0,0.0,16.77,16.78,0.02,0.0,45.0
2651,24.06.2020,18:00:16,Referenz I o. Nadel Referenz I (60 Zyklen),Referenz I (60 Zyklen),3.04,1995.0,8.09,8.09,8.05,8.04,16.83,16.83,4.15,0.64,-5006.08,2525.09,0.0,0.0,-54.41,15577.5,-6.35,-6.35,6.44,6.45,0.04,0.05,0.0,3.0,8.37,0.01,8.39,16.74,16.78,0.02,0.0,0.0,0.0,0.0,16.74,16.78,0.02,0.0,45.0
2652,24.06.2020,18:00:20,Referenz I o. Nadel Referenz I (60 Zyklen),Referenz I (60 Zyklen),5.03,499.2,1.69,1.7,1.64,1.65,14.02,14.09,4.15,1.06,-4594.81,2566.05,0.0,0.0,-49.51,14701.44,-6.35,-6.35,6.44,6.45,0.04,0.05,0.0,5.0,6.83,0.01,6.81,13.66,13.63,0.01,0.0,0.0,0.0,0.0,13.66,13.63,0.01,0.0,45.0
2653,24.06.2020,18:00:24,Referenz I o. Nadel Referenz I (60 Zyklen),Referenz I (60 Zyklen),5.02,995.0,3.31,3.32,3.27,3.27,13.82,13.85,4.15,1.06,-4596.37,2574.73,0.0,0.0,-49.53,14515.66,-6.35,-6.35,6.44,6.45,0.04,0.05,0.0,5.0,6.82,0.01,6.81,13.64,13.63,0.01,0.0,0.0,0.0,0.0,13.64,13.63,0.01,0.0,45.0
2654,24.06.2020,18:00:27,Referenz I o. Nadel Referenz I (60 Zyklen),Referenz I (60 Zyklen),5.02,1495.0,4.95,4.95,4.91,4.9,13.75,13.74,4.15,1.06,-4595.5,2574.65,0.0,0.0,-49.52,14517.45,-6.35,-6.35,6.44,6.45,0.04,0.05,0.0,5.0,6.81,0.01,6.81,13.62,13.63,0.01,0.0,0.0,0.0,0.0,13.62,13.63,0.01,0.0,45.0
2655,24.06.2020,18:00:31,Referenz I o. Nadel Referenz I (60 Zyklen),Referenz I (60 Zyklen),5.03,1995.0,6.58,6.58,6.53,6.53,13.69,13.68,4.15,1.06,-4599.25,2574.64,0.0,0.0,-49.56,14517.73,-6.35,-6.35,6.44,6.45,0.04,0.05,0.0,5.0,6.8,0.01,6.81,13.59,13.63,0.01,0.0,0.0,0.0,0.0,13.59,13.63,0.01,0.0,45.0
2656,24.06.2020,18:00:34,Referenz I o. Nadel Referenz I (60 Zyklen),Referenz I (60 Zyklen),6.02,499.2,1.56,1.55,1.51,1.51,12.95,12.93,4.15,1.27,-4385.01,2604.05,0.0,0.0,-47.05,13888.63,-6.35,-6.35,6.44,6.45,0.04,0.05,0.0,6.0,6.29,0.01,6.28,12.59,12.55,0.01,0.0,0.0,0.0,0.0,12.59,12.55,0.01,0.0,45.0
2657,24.06.2020,18:00:38,Referenz I o. Nadel Referenz I (60 Zyklen),Referenz I (60 Zyklen),6.03,995.0,3.05,3.06,3.01,3.01,12.74,12.75,4.15,1.27,-4381.88,2612.67,0.0,0.0,-47.01,13704.29,-6.35,-6.35,6.44,6.45,0.04,0.05,0.0,6.0,6.28,0.01,6.28,12.56,12.55,0.01,0.0,0.0,0.0,0.0,12.56,12.55,0.01,0.0,45.0
2658,24.06.2020,18:00:42,Referenz I o. Nadel Referenz I (60 Zyklen),Referenz I (60 Zyklen),6.03,1495.0,4.56,4.56,4.52,4.51,12.66,12.66,4.15,1.27,-4384.07,2612.6,0.0,0.0,-47.04,13705.8,-6.35,-6.35,6.44,6.45,0.04,0.05,0.0,6.0,6.27,0.01,6.28,12.53,12.55,0.01,0.0,0.0,0.0,0.0,12.53,12.55,0.01,0.0,45.0
2659,24.06.2020,18:00:45,Referenz I o. Nadel Referenz I (60 Zyklen),Referenz I (60 Zyklen),6.02,1994.0,6.06,6.06,6.02,6.01,12.62,12.6,4.15,1.27,-4383.88,2612.71,0.0,0.0,-47.04,13703.41,-6.35,-6.35,6.44,6.45,0.04,0.05,0.0,6.0,6.26,0.01,6.28,12.52,12.55,0.01,0.0,0.0,0.0,0.0,12.52,12.55,0.01,0.0,45.0
2660,24.06.2020,18:00:48,Referenz I o. Nadel Referenz I (60 Zyklen),Referenz I (60 Zyklen),9.02,499.2,1.31,1.32,1.27,1.27,10.89,10.96,4.15,1.91,-3759.37,2677.09,0.0,0.0,-39.84,12326.42,-6.35,-6.35,6.44,6.45,0.04,0.05,0.0,9.0,5.26,0.01,5.24,10.52,10.48,0.01,0.0,0.0,0.0,0.0,10.52,10.48,0.01,0.0,45.0
2661,24.06.2020,18:00:53,Referenz I o. Nadel Referenz I (60 Zyklen),Referenz I (60 Zyklen),9.02,995.0,2.56,2.55,2.51,2.51,10.66,10.65,4.15,1.91,-3757.74,2686.01,0.0,0.0,-39.82,12135.74,-6.35,-6.35,6.44,6.45,0.04,0.05,0.0,9.0,5.24,0.01,5.24,10.47,10.48,0.01,0.0,0.0,0.0,0.0,10.47,10.48,0.01,0.0,45.0
2662,24.06.2020,18:00:56,Referenz I o. Nadel Referenz I (60 Zyklen),Referenz I (60 Zyklen),9.01,1495.0,3.81,3.81,3.77,3.76,10.59,10.58,4.15,1.91,-3761.62,2685.86,0.0,0.0,-39.87,12138.77,-6.35,-6.35,6.44,6.45,0.04,0.05,0.0,9.0,5.23,0.01,5.24,10.46,10.48,0.01,0.0,0.0,0.0,0.0,10.46,10.48,0.01,0.0,45.0
2663,24.06.2020,18:00:59,Referenz I o. Nadel Referenz I (60 Zyklen),Referenz I (60 Zyklen),9.01,1994.0,5.07,5.07,5.03,5.02,10.55,10.55,4.15,1.9,-3761.93,2685.93,0.0,0.0,-39.87,12137.25,-6.35,-6.35,6.44,6.45,0.04,0.05,0.0,9.0,5.23,0.01,5.24,10.46,10.48,0.01,0.0,0.0,0.0,0.0,10.46,10.48,0.01,0.0,45.0
2664,24.06.2020,18:01:02,Referenz I o. Nadel Referenz I (60 Zyklen),Referenz I (60 Zyklen),10.01,499.2,1.24,1.24,1.2,1.2,10.35,10.33,4.15,2.12,-3551.45,2714.55,0.0,0.0,-37.49,11525.14,-6.35,-6.35,6.44,6.45,0.04,0.05,0.0,10.0,4.99,0.01,4.97,9.98,9.95,0.01,0.0,0.0,0.0,0.0,9.98,9.95,0.01,0.0,45.0
2665,24.06.2020,18:01:07,Referenz I o. Nadel Referenz I (60 Zyklen),Referenz I (60 Zyklen),10.02,995.0,2.43,2.44,2.38,2.39,10.12,10.16,4.15,2.12,-3544.44,2723.76,0.0,0.0,-37.41,11328.13,-6.35,-6.35,6.44,6.45,0.04,0.05,0.0,10.0,4.97,0.01,4.97,9.94,9.95,0.01,0.0,0.0,0.0,0.0,9.94,9.95,0.01,0.0,45.0
2666,24.06.2020,18:01:10,Referenz I o. Nadel Referenz I (60 Zyklen),Referenz I (60 Zyklen),10.01,1495.0,3.62,3.63,3.58,3.58,10.06,10.07,4.15,2.12,-3544.75,2723.59,0.0,0.0,-37.41,11331.93,-6.35,-6.35,6.44,6.45,0.04,0.05,0.0,10.0,4.97,0.01,4.97,9.94,9.95,0.01,0.0,0.0,0.0,0.0,9.94,9.95,0.01,0.0,45.0
2667,24.06.2020,18:01:13,Referenz I o. Nadel Referenz I (60 Zyklen),Referenz I (60 Zyklen),10.02,1994.0,4.82,4.81,4.77,4.76,10.03,10.01,4.15,2.12,-3543.0,2723.66,0.0,0.0,-37.39,11330.31,-6.35,-6.35,6.44,6.45,0.04,0.05,0.0,10.0,4.97,0.01,4.97,9.93,9.95,0.01,0.0,0.0,0.0,0.0,9.93,9.95,0.01,0.0,45.0
2668,24.06.2020,18:01:17,Referenz I o. Nadel Referenz I (60 Zyklen),Referenz I (60 Zyklen),12.02,499.2,1.16,1.15,1.11,1.1,9.61,9.54,4.15,2.54,-3128.72,2760.57,0.0,0.0,-32.77,10540.97,-6.35,-6.35,6.44,6.45,0.04,0.05,0.0,12.0,4.62,0.01,4.59,9.24,9.17,0.02,0.0,0.0,0.0,0.0,9.24,9.17,0.02,0.0,45.0
2669,24.06.2020,18:01:21,Referenz I o. Nadel Referenz I (60 Zyklen),Referenz I (60 Zyklen),11.95,995.0,2.24,2.24,2.2,2.19,9.35,9.33,4.15,2.53,-3136.73,2769.81,0.0,0.0,-32.85,10343.33,-6.35,-6.35,6.44,6.45,0.04,0.05,0.0,12.0,4.58,0.01,4.59,9.17,9.17,0.02,0.0,0.0,0.0,0.0,9.17,9.17,0.02,0.0,45.0
2670,24.06.2020,18:01:24,Referenz I o. Nadel Referenz I (60 Zyklen),Referenz I (60 Zyklen),11.97,1495.0,3.33,3.34,3.29,3.29,9.26,9.27,4.15,2.53,-3139.11,2769.81,0.0,0.0,-32.88,10343.19,-6.35,-6.35,6.44,6.45,0.04,0.05,0.0,12.0,4.57,0.01,4.59,9.13,9.17,0.02,0.0,0.0,0.0,0.0,9.13,9.17,0.02,0.0,45.0
2671,24.06.2020,18:01:28,Referenz I o. Nadel Referenz I (60 Zyklen),Referenz I (60 Zyklen),11.99,1994.0,4.44,4.43,4.39,4.38,9.23,9.22,4.15,2.53,-3135.48,2769.76,0.0,0.0,-32.84,10344.31,-6.35,-6.35,6.44,6.45,0.04,0.05,0.0,12.0,4.57,0.01,4.59,9.14,9.17,0.02,0.0,0.0,0.0,0.0,9.14,9.17,0.02,0.0,45.0
2672,24.06.2020,18:01:31,Referenz I o. Nadel Referenz I (60 Zyklen),Referenz I (60 Zyklen),15.01,499.2,1.03,1.04,0.99,0.99,8.58,8.64,4.15,3.17,-2510.77,2841.93,0.0,0.0,-26.01,8800.68,-6.35,-6.35,6.44,6.45,0.04,0.05,0.0,15.0,4.11,0.0,4.1,8.21,8.2,0.01,0.0,0.0,0.0,0.0,8.21,8.2,0.01,0.0,45.0
2673,24.06.2020,18:01:35,Referenz I o. Nadel Referenz I (60 Zyklen),Referenz I (60 Zyklen),15.01,995.0,2.01,2.01,1.97,1.96,8.4,8.39,4.15,3.17,-2503.51,2851.35,0.0,0.0,-25.93,8599.23,-6.35,-6.35,6.44,6.45,0.04,0.05,0.0,15.0,4.11,0.0,4.1,8.22,8.2,0.01,0.0,0.0,0.0,0.0,8.22,8.2,0.01,0.0,45.0
2674,24.06.2020,18:01:39,Referenz I o. Nadel Referenz I (60 Zyklen),Referenz I (60 Zyklen),15.01,1495.0,3.0,2.99,2.96,2.95,8.33,8.31,4.15,3.17,-2506.27,2851.32,0.0,0.0,-25.96,8599.9,-6.35,-6.35,6.44,6.45,0.04,0.05,0.0,15.0,4.1,0.0,4.1,8.21,8.2,0.01,0.0,0.0,0.0,0.0,8.21,8.2,0.01,0.0,45.0
2675,24.06.2020,18:01:42,Referenz I o. Nadel Referenz I (60 Zyklen),Referenz I (60 Zyklen),15.01,1994.0,3.97,3.99,3.93,3.94,8.27,8.3,4.15,3.17,-2506.52,2851.32,0.0,0.0,-25.96,8599.86,-6.35,-6.35,6.44,6.45,0.04,0.05,0.0,15.0,4.09,0.0,4.1,8.18,8.2,0.01,0.0,0.0,0.0,0.0,8.18,8.2,0.01,0.0,45.0
2676,24.06.2020,18:01:45,Referenz I o. Nadel Referenz I (60 Zyklen),Referenz I (60 Zyklen),17.98,499.2,0.96,0.95,0.92,0.9,7.99,7.89,4.15,3.8,-1882.5,2921.02,0.0,0.0,-19.3,7109.22,-6.35,-6.35,6.44,6.45,0.04,0.05,0.0,18.0,3.81,0.02,3.77,7.63,7.54,0.03,0.0,0.0,0.0,0.0,7.63,7.54,0.03,0.0,45.0
2677,24.06.2020,18:01:50,Referenz I o. Nadel Referenz I (60 Zyklen),Referenz I (60 Zyklen),18.0,995.0,1.85,1.85,1.81,1.81,7.72,7.73,4.15,3.81,-1875.18,2930.95,0.0,0.0,-19.22,6896.83,-6.35,-6.35,6.44,6.45,0.04,0.05,0.0,18.0,3.77,0.02,3.77,7.54,7.54,0.03,0.0,0.0,0.0,0.0,7.54,7.54,0.03,0.0,45.0
2678,24.06.2020,18:01:53,Referenz I o. Nadel Referenz I (60 Zyklen),Referenz I (60 Zyklen),18.01,1495.0,2.74,2.74,2.7,2.69,7.61,7.61,4.15,3.81,-1876.37,2930.83,0.0,0.0,-19.24,6899.4,-6.35,-6.35,6.44,6.45,0.04,0.05,0.0,18.0,3.74,0.02,3.77,7.48,7.54,0.03,0.0,0.0,0.0,0.0,7.48,7.54,0.03,0.0,45.0
2679,24.06.2020,18:01:56,Referenz I o. Nadel Referenz I (60 Zyklen),Referenz I (60 Zyklen),18.0,1994.0,3.65,3.64,3.61,3.59,7.6,7.57,4.15,3.81,-1879.94,2930.76,0.0,0.0,-19.27,6900.84,-6.35,-6.35,6.44,6.45,0.04,0.05,0.0,18.0,3.75,0.02,3.77,7.51,7.54,0.03,0.0,0.0,0.0,0.0,7.51,7.54,0.03,0.0,45.0
2680,24.06.2020,18:01:59,Referenz I o. Nadel Referenz I (60 Zyklen),Referenz I (60 Zyklen),19.98,499.2,0.91,0.9,0.87,0.85,7.57,7.49,4.15,4.22,-1467.98,2974.13,0.0,0.0,-14.96,5973.22,-6.35,-6.35,6.44,6.45,0.04,0.05,0.0,20.0,3.6,0.01,3.57,7.2,7.13,0.02,0.0,0.0,0.0,0.0,7.2,7.13,0.02,0.0,45.0
2681,24.06.2020,18:02:04,Referenz I o. Nadel Referenz I (60 Zyklen),Referenz I (60 Zyklen),19.99,995.0,1.75,1.76,1.71,1.72,7.3,7.36,4.15,4.23,-1457.65,2984.05,0.0,0.0,-14.85,5761.01,-6.35,-6.35,6.44,6.45,0.04,0.05,0.0,20.0,3.56,0.01,3.57,7.12,7.13,0.02,0.0,0.0,0.0,0.0,7.12,7.13,0.02,0.0,45.0
2682,24.06.2020,18:02:07,Referenz I o. Nadel Referenz I (60 Zyklen),Referenz I (60 Zyklen),19.98,1495.0,2.61,2.61,2.56,2.56,7.23,7.23,4.15,4.22,-1464.28,2983.94,0.0,0.0,-14.92,5763.26,-6.35,-6.35,6.44,6.45,0.04,0.05,0.0,20.0,3.56,0.01,3.57,7.11,7.13,0.02,0.0,0.0,0.0,0.0,7.11,7.13,0.02,0.0,45.0
2683,24.06.2020,18:02:10,Referenz I o. Nadel Referenz I (60 Zyklen),Referenz I (60 Zyklen),19.98,1995.0,3.46,3.45,3.41,3.41,7.19,7.18,4.15,4.22,-1465.54,2983.95,0.0,0.0,-14.94,5763.15,-6.35,-6.35,6.44,6.45,0.04,0.05,0.0,20.0,3.55,0.01,3.57,7.1,7.13,0.02,0.0,0.0,0.0,0.0,7.1,7.13,0.02,0.0,45.0
2684,24.06.2020,18:02:14,Referenz I o. Nadel Referenz I (60 Zyklen),Referenz I (60 Zyklen),20.98,499.2,0.88,0.88,0.84,0.84,7.34,7.33,4.15,4.44,-1260.87,3008.63,0.0,0.0,-12.82,5235.33,-6.35,-6.35,6.44,6.45,0.04,0.05,0.0,21.0,3.49,0.0,3.48,6.97,6.96,0.01,0.0,0.0,0.0,0.0,6.97,6.96,0.01,0.0,45.0
2685,24.06.2020,18:02:18,Referenz I o. Nadel Referenz I (60 Zyklen),Referenz I (60 Zyklen),20.99,995.0,1.71,1.71,1.67,1.67,7.15,7.14,4.15,4.44,-1247.1,3018.71,0.0,0.0,-12.68,5019.77,-6.35,-6.35,6.44,6.45,0.04,0.05,0.0,21.0,3.48,0.0,3.48,6.97,6.96,0.01,0.0,0.0,0.0,0.0,6.97,6.96,0.01,0.0,45.0
2686,24.06.2020,18:02:21,Referenz I o. Nadel Referenz I (60 Zyklen),Referenz I (60 Zyklen),20.98,1495.0,2.55,2.54,2.5,2.49,7.07,7.05,4.15,4.44,-1250.54,3018.57,0.0,0.0,-12.71,5022.65,-6.35,-6.35,6.44,6.45,0.04,0.05,0.0,21.0,3.48,0.0,3.48,6.95,6.96,0.01,0.0,0.0,0.0,0.0,6.95,6.96,0.01,0.0,45.0
2687,24.06.2020,18:02:25,Referenz I o. Nadel Referenz I (60 Zyklen),Referenz I (60 Zyklen),20.97,1994.0,3.38,3.37,3.34,3.32,7.04,7.02,4.15,4.43,-1250.35,3018.58,0.0,0.0,-12.71,5022.51,-6.35,-6.35,6.44,6.45,0.04,0.05,0.0,21.0,3.47,0.0,3.48,6.95,6.96,0.01,0.0,0.0,0.0,0.0,6.95,6.96,0.01,0.0,45.0
2688,24.06.2020,18:02:28,Referenz I o. Nadel Referenz I (60 Zyklen),Referenz I (60 Zyklen),24.01,499.2,0.83,0.82,0.79,0.78,6.9,6.86,4.15,5.07,-624.21,3083.94,0.0,0.0,-6.32,3624.46,-6.35,-6.35,6.44,6.45,0.04,0.05,0.0,24.0,3.27,0.01,3.26,6.53,6.51,0.01,0.0,0.0,0.0,0.0,6.53,6.51,0.01,0.0,45.0
2689,24.06.2020,18:02:32,Referenz I o. Nadel Referenz I (60 Zyklen),Referenz I (60 Zyklen),23.96,995.0,1.61,1.6,1.57,1.55,6.72,6.67,4.15,5.07,-621.77,3094.25,0.0,0.0,-6.3,3404.01,-6.35,-6.35,6.44,6.45,0.04,0.05,0.0,24.0,3.27,0.01,3.26,6.54,6.51,0.01,0.0,0.0,0.0,0.0,6.54,6.51,0.01,0.0,45.0
2690,24.06.2020,18:02:36,Referenz I o. Nadel Referenz I (60 Zyklen),Referenz I (60 Zyklen),23.99,1495.0,2.38,2.39,2.34,2.34,6.62,6.62,4.15,5.07,-619.77,3094.21,0.0,0.0,-6.28,3404.92,-6.35,-6.35,6.44,6.45,0.04,0.05,0.0,24.0,3.25,0.01,3.26,6.49,6.51,0.01,0.0,0.0,0.0,0.0,6.49,6.51,0.01,0.0,45.0
2691,24.06.2020,18:02:39,Referenz I o. Nadel Referenz I (60 Zyklen),Referenz I (60 Zyklen),23.98,1995.0,3.16,3.15,3.12,3.11,6.58,6.56,4.15,5.07,-625.65,3094.18,0.0,0.0,-6.34,3405.49,-6.35,-6.35,6.44,6.45,0.04,0.05,0.0,24.0,3.24,0.01,3.26,6.48,6.51,0.01,0.0,0.0,0.0,0.0,6.48,6.51,0.01,0.0,45.0
2692,24.06.2020,18:02:42,Referenz I o. Nadel Referenz I (60 Zyklen),Referenz I (60 Zyklen),26.99,499.2,0.78,0.79,0.74,0.74,6.51,6.55,4.15,5.71,-0.95,3159.75,0.0,0.0,-0.1,2002.99,-6.35,-6.35,6.44,6.45,0.04,0.05,0.0,27.0,3.07,0.0,3.06,6.14,6.12,0.01,0.0,0.0,0.0,0.0,6.14,6.12,0.01,0.0,45.0
2693,24.06.2020,18:02:47,Referenz I o. Nadel Referenz I (60 Zyklen),Referenz I (60 Zyklen),26.97,995.0,1.51,1.52,1.47,1.47,6.31,6.34,4.15,5.7,14.39,3170.27,0.0,0.0,0.06,1777.93,-6.35,-6.35,6.44,6.45,0.04,0.05,0.0,27.0,3.07,0.0,3.06,6.13,6.12,0.01,0.0,0.0,0.0,0.0,6.13,6.12,0.01,0.0,45.0
2694,24.06.2020,18:02:50,Referenz I o. Nadel Referenz I (60 Zyklen),Referenz I (60 Zyklen),26.99,1495.0,2.25,2.24,2.2,2.2,6.24,6.23,4.15,5.71,10.38,3170.2,0.0,0.0,0.02,1779.52,-6.35,-6.35,6.44,6.45,0.04,0.05,0.0,27.0,3.06,0.0,3.06,6.11,6.12,0.01,0.0,0.0,0.0,0.0,6.11,6.12,0.01,0.0,45.0
2695,24.06.2020,18:02:53,Referenz I o. Nadel Referenz I (60 Zyklen),Referenz I (60 Zyklen),26.97,1995.0,2.98,2.98,2.93,2.93,6.19,6.19,4.15,5.7,3.0,3170.23,0.0,0.0,-0.06,1778.85,-6.35,-6.35,6.44,6.45,0.04,0.05,0.0,27.0,3.05,0.0,3.06,6.1,6.12,0.01,0.0,0.0,0.0,0.0,6.1,6.12,0.01,0.0,45.0
2696,24.06.2020,18:02:56,Referenz I o. Nadel Referenz I (60 Zyklen),Referenz I (60 Zyklen),29.99,499.1,0.75,0.76,0.7,0.71,6.22,6.31,4.15,6.34,628.51,3232.69,0.0,0.0,6.06,442.9,-6.35,-6.35,6.44,6.45,0.04,0.05,0.0,30.0,2.93,0.01,2.91,5.85,5.82,0.01,0.0,0.0,0.0,0.0,5.85,5.82,0.01,0.0,45.0
2697,24.06.2020,18:03:01,Referenz I o. Nadel Referenz I (60 Zyklen),Referenz I (60 Zyklen),29.97,995.0,1.44,1.44,1.39,1.4,6.0,6.02,4.15,6.34,636.84,3243.41,0.0,0.0,6.15,213.58,-6.35,-6.35,6.44,6.45,0.04,0.05,0.0,30.0,2.91,0.01,2.91,5.81,5.82,0.01,0.0,0.0,0.0,0.0,5.81,5.82,0.01,0.0,45.0
2698,24.06.2020,18:03:04,Referenz I o. Nadel Referenz I (60 Zyklen),Referenz I (60 Zyklen),29.96,1495.0,2.14,2.13,2.09,2.08,5.93,5.91,4.15,6.33,631.39,3243.35,0.0,0.0,6.09,215.03,-6.35,-6.35,6.44,6.45,0.04,0.05,0.0,30.0,2.9,0.01,2.91,5.81,5.82,0.01,0.0,0.0,0.0,0.0,5.81,5.82,0.01,0.0,45.0
2699,24.06.2020,18:03:07,Referenz I o. Nadel Referenz I (60 Zyklen),Referenz I (60 Zyklen),29.96,1994.0,2.83,2.82,2.79,2.77,5.9,5.86,4.15,6.33,630.26,3243.35,0.0,0.0,6.08,214.88,-6.35,-6.35,6.44,6.45,0.04,0.05,0.0,30.0,2.9,0.01,2.91,5.81,5.82,0.01,0.0,0.0,0.0,0.0,5.81,5.82,0.01,0.0,45.0
2700,24.06.2020,18:03:17,Referenz I o. Nadel Referenz I (60 Zyklen),Referenz I (60 Zyklen),1.03,499.2,3.48,3.49,3.43,3.44,28.91,28.99,4.15,0.22,-5437.57,2461.7,0.0,0.0,-59.65,16933.37,-6.35,-6.35,6.44,6.45,0.04,0.05,0.0,1.0,14.27,0.07,14.1,28.54,28.21,0.13,0.0,0.0,0.0,0.0,28.54,28.21,0.13,0.0,46.0
2701,24.06.2020,18:03:20,Referenz I o. Nadel Referenz I (60 Zyklen),Referenz I (60 Zyklen),1.04,995.0,6.83,6.83,6.78,6.78,28.48,28.47,4.15,0.22,-5428.68,2470.06,0.0,0.0,-59.54,16754.52,-6.35,-6.35,6.44,6.45,0.04,0.05,0.0,1.0,14.15,0.07,14.1,28.29,28.21,0.13,0.0,0.0,0.0,0.0,28.29,28.21,0.13,0.0,46.0
2702,24.06.2020,18:03:23,Referenz I o. Nadel Referenz I (60 Zyklen),Referenz I (60 Zyklen),1.04,1495.0,10.15,10.15,10.11,10.11,28.19,28.19,4.15,0.22,-5427.87,2470.0,0.0,0.0,-59.53,16755.85,-6.35,-6.35,6.44,6.45,0.04,0.05,0.0,1.0,14.03,0.07,14.1,28.06,28.21,0.13,0.0,0.0,0.0,0.0,28.06,28.21,0.13,0.0,46.0
2703,24.06.2020,18:03:27,Referenz I o. Nadel Referenz I (60 Zyklen),Referenz I (60 Zyklen),1.04,1995.0,13.48,13.48,13.43,13.44,28.04,28.05,4.15,0.22,-5429.68,2470.06,0.0,0.0,-59.56,16754.52,-6.35,-6.35,6.44,6.45,0.04,0.05,0.0,1.0,13.97,0.07,14.1,27.95,28.21,0.13,0.0,0.0,0.0,0.0,27.95,28.21,0.13,0.0,46.0
2704,24.06.2020,18:03:30,Referenz I o. Nadel Referenz I (60 Zyklen),Referenz I (60 Zyklen),2.03,499.2,2.43,2.43,2.39,2.38,20.22,20.22,4.15,0.43,-5227.33,2480.54,0.0,0.0,-57.08,16530.27,-6.35,-6.35,6.44,6.45,0.04,0.05,0.0,2.0,9.93,0.02,9.88,19.86,19.76,0.04,0.0,0.0,0.0,0.0,19.86,19.76,0.04,0.0,46.0
2705,24.06.2020,18:03:34,Referenz I o. Nadel Referenz I (60 Zyklen),Referenz I (60 Zyklen),2.04,995.0,4.79,4.78,4.74,4.74,19.97,19.95,4.15,0.43,-5225.39,2489.01,0.0,0.0,-57.06,16349.24,-6.35,-6.35,6.44,6.45,0.04,0.05,0.0,2.0,9.89,0.02,9.88,19.79,19.76,0.04,0.0,0.0,0.0,0.0,19.79,19.76,0.04,0.0,46.0
2706,24.06.2020,18:03:38,Referenz I o. Nadel Referenz I (60 Zyklen),Referenz I (60 Zyklen),2.04,1495.0,7.14,7.15,7.1,7.1,19.83,19.84,4.15,0.43,-5226.02,2488.98,0.0,0.0,-57.07,16349.91,-6.35,-6.35,6.44,6.45,0.04,0.05,0.0,2.0,9.85,0.02,9.88,19.7,19.76,0.04,0.0,0.0,0.0,0.0,19.7,19.76,0.04,0.0,46.0
2707,24.06.2020,18:03:41,Referenz I o. Nadel Referenz I (60 Zyklen),Referenz I (60 Zyklen),2.04,1995.0,9.51,9.5,9.46,9.45,19.78,19.76,4.15,0.43,-5225.58,2489.03,0.0,0.0,-57.06,16348.74,-6.35,-6.35,6.44,6.45,0.04,0.05,0.0,2.0,9.84,0.02,9.88,19.69,19.76,0.04,0.0,0.0,0.0,0.0,19.69,19.76,0.04,0.0,46.0
2708,24.06.2020,18:03:44,Referenz I o. Nadel Referenz I (60 Zyklen),Referenz I (60 Zyklen),3.04,499.2,2.06,2.07,2.02,2.02,17.15,17.19,4.15,0.64,-5011.59,2514.18,0.0,0.0,-54.48,15810.82,-6.35,-6.35,6.44,6.45,0.04,0.05,0.0,3.0,8.39,0.01,8.39,16.78,16.79,0.02,0.0,0.0,0.0,0.0,16.78,16.79,0.02,0.0,46.0
2709,24.06.2020,18:03:49,Referenz I o. Nadel Referenz I (60 Zyklen),Referenz I (60 Zyklen),3.02,995.0,4.08,4.07,4.03,4.03,17.01,16.99,4.15,0.64,-5007.14,2522.73,0.0,0.0,-54.42,15627.96,-6.35,-6.35,6.44,6.45,0.04,0.05,0.0,3.0,8.41,0.01,8.39,16.83,16.79,0.02,0.0,0.0,0.0,0.0,16.83,16.79,0.02,0.0,46.0
2710,24.06.2020,18:03:52,Referenz I o. Nadel Referenz I (60 Zyklen),Referenz I (60 Zyklen),3.03,1495.0,6.1,6.09,6.05,6.05,16.92,16.92,4.15,0.64,-5008.4,2522.62,0.0,0.0,-54.44,15630.35,-6.35,-6.35,6.44,6.45,0.04,0.05,0.0,3.0,8.4,0.01,8.39,16.8,16.79,0.02,0.0,0.0,0.0,0.0,16.8,16.79,0.02,0.0,46.0
