Repository: ZBT-Tools/ContactResistanceAnalysis

File: h23_reference.csv (part 24 of 80)
,Datum,time,measurement,commentary,pressure_sample[bar],current[mA],voltage[mV],voltage_needle[mV],voltage_th[mV],voltage_needle_th[mV],R_ges / mOhm*cm²,R_bulk / mOhm*cm²,contact_area[cm2],pressure[bar],p_Kraftsensor / ?,Weg Bürster,Kraftsensor Poly,Probendicke Poly,Kraftsensor,Probendicke,U_ges 1,U_Nadel 1,U_ges 2,U_Nadel 2,Diff_U_ges/2,Diff_U_Nadel/2,Relais,pressure_rounded[bar],contact_resistance[mOhm*cm2],contact_resistance_error[mOhm*cm2],contact_resistance_mean[mOhm*cm2],resistance[mOhm*cm2],resistance_mean[mOhm*cm2],resistance_error[mOhm*cm2],bulk_resistance[mOhm*cm2],bulk_resistance_mean[mOhm*cm2],bulk_resistance_error[mOhm*cm2],bulk_resistance_sub[mOhm*cm2],volume_resistance[mOhm*cm2],volume_resistance_mean[mOhm*cm2],volume_resistance_error[mOhm*cm2],degradation_corr[mOhm*cm2],cycle
3118,24.06.2020,18:28:39,Referenz I o. Nadel Referenz I (60 Zyklen),Referenz I (60 Zyklen),29.97,1495.0,2.12,2.13,2.08,2.08,5.89,5.9,4.15,6.34,626.01,3243.04,0.0,0.0,6.04,221.64,-6.35,-6.35,6.44,6.45,0.04,0.05,0.0,30.0,2.88,0.01,2.89,5.77,5.79,0.02,0.0,0.0,0.0,0.0,5.77,5.79,0.02,0.0,52.0
3119,24.06.2020,18:28:42,Referenz I o. Nadel Referenz I (60 Zyklen),Referenz I (60 Zyklen),29.97,1995.0,2.81,2.81,2.76,2.77,5.84,5.85,4.15,6.34,625.26,3243.0,0.0,0.0,6.03,222.45,-6.35,-6.35,6.44,6.45,0.04,0.05,0.0,30.0,2.87,0.01,2.89,5.75,5.79,0.02,0.0,0.0,0.0,0.0,5.75,5.79,0.02,0.0,52.0
3120,24.06.2020,18:28:52,Referenz I o. Nadel Referenz I (60 Zyklen),Referenz I (60 Zyklen),1.04,499.2,3.46,3.47,3.42,3.42,28.77,28.84,4.15,0.22,-5433.13,2464.01,0.0,0.0,-59.6,16883.81,-6.35,-6.35,6.44,6.45,0.04,0.05,0.0,1.0,14.2,0.06,14.03,28.4,28.06,0.13,0.0,0.0,0.0,0.0,28.4,28.06,0.13,0.0,53.0
3121,24.06.2020,18:28:56,Referenz I o. Nadel Referenz I (60 Zyklen),Referenz I (60 Zyklen),1.04,995.0,6.78,6.78,6.74,6.73,28.28,28.26,4.15,0.22,-5430.43,2472.48,0.0,0.0,-59.56,16702.75,-6.35,-6.35,6.44,6.45,0.04,0.05,0.0,1.0,14.05,0.06,14.03,28.1,28.06,0.13,0.0,0.0,0.0,0.0,28.1,28.06,0.13,0.0,53.0
3122,24.06.2020,18:29:00,Referenz I o. Nadel Referenz I (60 Zyklen),Referenz I (60 Zyklen),1.04,1495.0,10.11,10.1,10.06,10.06,28.06,28.05,4.15,0.22,-5430.62,2472.47,0.0,0.0,-59.57,16702.92,-6.35,-6.35,6.44,6.45,0.04,0.05,0.0,1.0,13.97,0.06,14.03,27.94,28.06,0.13,0.0,0.0,0.0,0.0,27.94,28.06,0.13,0.0,53.0
3123,24.06.2020,18:29:03,Referenz I o. Nadel Referenz I (60 Zyklen),Referenz I (60 Zyklen),1.04,1995.0,13.42,13.42,13.37,13.37,27.91,27.91,4.15,0.22,-5428.81,2472.48,0.0,0.0,-59.54,16702.82,-6.35,-6.35,6.44,6.45,0.04,0.05,0.0,1.0,13.91,0.06,14.03,27.82,28.06,0.13,0.0,0.0,0.0,0.0,27.82,28.06,0.13,0.0,53.0
3124,24.06.2020,18:29:06,Referenz I o. Nadel Referenz I (60 Zyklen),Referenz I (60 Zyklen),2.02,499.2,2.46,2.47,2.42,2.42,20.47,20.53,4.15,0.43,-5234.97,2482.29,0.0,0.0,-57.18,16492.86,-6.35,-6.35,6.44,6.45,0.04,0.05,0.0,2.0,10.05,0.02,10.01,20.11,20.02,0.03,0.0,0.0,0.0,0.0,20.11,20.02,0.03,0.0,53.0
3125,24.06.2020,18:29:11,Referenz I o. Nadel Referenz I (60 Zyklen),Referenz I (60 Zyklen),2.03,995.0,4.85,4.85,4.81,4.81,20.23,20.24,4.15,0.43,-5230.4,2490.67,0.0,0.0,-57.12,16313.66,-6.35,-6.35,6.44,6.45,0.04,0.05,0.0,2.0,10.02,0.02,10.01,20.04,20.02,0.03,0.0,0.0,0.0,0.0,20.04,20.02,0.03,0.0,53.0
3126,24.06.2020,18:29:14,Referenz I o. Nadel Referenz I (60 Zyklen),Referenz I (60 Zyklen),2.03,1495.0,7.24,7.25,7.2,7.2,20.11,20.11,4.15,0.43,-5228.71,2490.65,0.0,0.0,-57.1,16314.04,-6.35,-6.35,6.44,6.45,0.04,0.05,0.0,2.0,9.99,0.02,10.01,19.99,20.02,0.03,0.0,0.0,0.0,0.0,19.99,20.02,0.03,0.0,53.0
3127,24.06.2020,18:29:17,Referenz I o. Nadel Referenz I (60 Zyklen),Referenz I (60 Zyklen),2.04,1995.0,9.63,9.63,9.59,9.58,20.04,20.02,4.15,0.43,-5225.64,2490.64,0.0,0.0,-57.06,16314.43,-6.35,-6.35,6.44,6.45,0.04,0.05,0.0,2.0,9.97,0.02,10.01,19.95,20.02,0.03,0.0,0.0,0.0,0.0,19.95,20.02,0.03,0.0,53.0
3128,24.06.2020,18:29:20,Referenz I o. Nadel Referenz I (60 Zyklen),Referenz I (60 Zyklen),3.04,499.2,2.06,2.05,2.02,2.0,17.13,17.02,4.15,0.64,-5012.34,2517.51,0.0,0.0,-54.48,15739.66,-6.35,-6.35,6.44,6.45,0.04,0.05,0.0,3.0,8.38,0.01,8.36,16.76,16.72,0.02,0.0,0.0,0.0,0.0,16.76,16.72,0.02,0.0,53.0
3129,24.06.2020,18:29:25,Referenz I o. Nadel Referenz I (60 Zyklen),Referenz I (60 Zyklen),3.03,995.0,4.06,4.05,4.01,4.0,16.93,16.89,4.15,0.64,-5007.52,2525.99,0.0,0.0,-54.43,15558.21,-6.35,-6.35,6.44,6.45,0.04,0.05,0.0,3.0,8.37,0.01,8.36,16.74,16.72,0.02,0.0,0.0,0.0,0.0,16.74,16.72,0.02,0.0,53.0
3130,24.06.2020,18:29:28,Referenz I o. Nadel Referenz I (60 Zyklen),Referenz I (60 Zyklen),3.04,1495.0,6.06,6.06,6.02,6.02,16.82,16.83,4.15,0.64,-5005.27,2526.0,0.0,0.0,-54.4,15558.03,-6.35,-6.35,6.44,6.45,0.04,0.05,0.0,3.0,8.35,0.01,8.36,16.7,16.72,0.02,0.0,0.0,0.0,0.0,16.7,16.72,0.02,0.0,53.0
3131,24.06.2020,18:29:31,Referenz I o. Nadel Referenz I (60 Zyklen),Referenz I (60 Zyklen),3.04,1995.0,8.06,8.06,8.02,8.01,16.77,16.76,4.15,0.64,-5006.27,2525.92,0.0,0.0,-54.41,15559.79,-6.35,-6.35,6.44,6.45,0.04,0.05,0.0,3.0,8.34,0.01,8.36,16.68,16.72,0.02,0.0,0.0,0.0,0.0,16.68,16.72,0.02,0.0,53.0
3132,24.06.2020,18:29:35,Referenz I o. Nadel Referenz I (60 Zyklen),Referenz I (60 Zyklen),5.02,499.2,1.68,1.68,1.63,1.63,13.93,13.98,4.15,1.06,-4598.44,2566.6,0.0,0.0,-49.55,14689.76,-6.35,-6.35,6.44,6.45,0.04,0.05,0.0,5.0,6.78,0.01,6.78,13.56,13.56,0.01,0.0,0.0,0.0,0.0,13.56,13.56,0.01,0.0,53.0
3133,24.06.2020,18:29:39,Referenz I o. Nadel Referenz I (60 Zyklen),Referenz I (60 Zyklen),5.02,995.0,3.3,3.31,3.26,3.26,13.78,13.79,4.15,1.06,-4597.12,2575.37,0.0,0.0,-49.54,14502.04,-6.35,-6.35,6.44,6.45,0.04,0.05,0.0,5.0,6.8,0.01,6.78,13.6,13.56,0.01,0.0,0.0,0.0,0.0,13.6,13.56,0.01,0.0,53.0
3134,24.06.2020,18:29:42,Referenz I o. Nadel Referenz I (60 Zyklen),Referenz I (60 Zyklen),5.03,1495.0,4.93,4.93,4.88,4.89,13.67,13.69,4.15,1.06,-4596.81,2575.26,0.0,0.0,-49.53,14504.36,-6.35,-6.35,6.44,6.45,0.04,0.05,0.0,5.0,6.78,0.01,6.78,13.55,13.56,0.01,0.0,0.0,0.0,0.0,13.55,13.56,0.01,0.0,53.0
3135,24.06.2020,18:29:46,Referenz I o. Nadel Referenz I (60 Zyklen),Referenz I (60 Zyklen),5.03,1995.0,6.55,6.54,6.51,6.5,13.63,13.61,4.15,1.06,-4596.81,2575.18,0.0,0.0,-49.53,14506.12,-6.35,-6.35,6.44,6.45,0.04,0.05,0.0,5.0,6.77,0.01,6.78,13.54,13.56,0.01,0.0,0.0,0.0,0.0,13.54,13.56,0.01,0.0,53.0
3136,24.06.2020,18:29:49,Referenz I o. Nadel Referenz I (60 Zyklen),Referenz I (60 Zyklen),6.03,499.2,1.55,1.56,1.51,1.51,12.91,12.98,4.15,1.27,-4384.57,2603.39,0.0,0.0,-47.04,13902.7,-6.35,-6.35,6.44,6.45,0.04,0.05,0.0,6.0,6.27,0.01,6.26,12.55,12.52,0.02,0.0,0.0,0.0,0.0,12.55,12.52,0.02,0.0,53.0
3137,24.06.2020,18:29:53,Referenz I o. Nadel Referenz I (60 Zyklen),Referenz I (60 Zyklen),6.03,995.0,3.05,3.05,3.01,3.0,12.74,12.71,4.15,1.27,-4383.19,2612.07,0.0,0.0,-47.03,13717.13,-6.35,-6.35,6.44,6.45,0.04,0.05,0.0,6.0,6.28,0.01,6.26,12.55,12.52,0.02,0.0,0.0,0.0,0.0,12.55,12.52,0.02,0.0,53.0
3138,24.06.2020,18:29:57,Referenz I o. Nadel Referenz I (60 Zyklen),Referenz I (60 Zyklen),6.03,1495.0,4.54,4.55,4.5,4.51,12.62,12.64,4.15,1.28,-4383.38,2612.08,0.0,0.0,-47.03,13716.82,-6.35,-6.35,6.44,6.45,0.04,0.05,0.0,6.0,6.25,0.01,6.26,12.49,12.52,0.02,0.0,0.0,0.0,0.0,12.49,12.52,0.02,0.0,53.0
3139,24.06.2020,18:30:00,Referenz I o. Nadel Referenz I (60 Zyklen),Referenz I (60 Zyklen),6.03,1995.0,6.05,6.04,6.01,5.99,12.59,12.56,4.15,1.27,-4386.13,2612.0,0.0,0.0,-47.06,13718.65,-6.35,-6.35,6.44,6.45,0.04,0.05,0.0,6.0,6.25,0.01,6.26,12.5,12.52,0.02,0.0,0.0,0.0,0.0,12.5,12.52,0.02,0.0,53.0
3140,24.06.2020,18:30:03,Referenz I o. Nadel Referenz I (60 Zyklen),Referenz I (60 Zyklen),9.02,499.2,1.3,1.31,1.26,1.26,10.8,10.85,4.15,1.91,-3766.38,2677.91,0.0,0.0,-39.92,12308.99,-6.35,-6.35,6.44,6.45,0.04,0.05,0.0,9.0,5.22,0.0,5.21,10.43,10.42,0.01,0.0,0.0,0.0,0.0,10.43,10.42,0.01,0.0,53.0
3141,24.06.2020,18:30:08,Referenz I o. Nadel Referenz I (60 Zyklen),Referenz I (60 Zyklen),8.99,995.0,2.55,2.55,2.5,2.5,10.63,10.63,4.15,1.9,-3768.13,2686.84,0.0,0.0,-39.94,12117.86,-6.35,-6.35,6.44,6.45,0.04,0.05,0.0,9.0,5.22,0.0,5.21,10.44,10.42,0.01,0.0,0.0,0.0,0.0,10.44,10.42,0.01,0.0,53.0
3142,24.06.2020,18:30:11,Referenz I o. Nadel Referenz I (60 Zyklen),Referenz I (60 Zyklen),9.01,1495.0,3.79,3.8,3.75,3.76,10.53,10.56,4.15,1.9,-3763.69,2686.85,0.0,0.0,-39.89,12117.62,-6.35,-6.35,6.44,6.45,0.04,0.05,0.0,9.0,5.2,0.0,5.21,10.41,10.42,0.01,0.0,0.0,0.0,0.0,10.41,10.42,0.01,0.0,53.0
3143,24.06.2020,18:30:14,Referenz I o. Nadel Referenz I (60 Zyklen),Referenz I (60 Zyklen),9.02,1995.0,5.05,5.04,5.01,4.99,10.51,10.48,4.15,1.91,-3763.25,2686.8,0.0,0.0,-39.88,12118.81,-6.35,-6.35,6.44,6.45,0.04,0.05,0.0,9.0,5.21,0.0,5.21,10.41,10.42,0.01,0.0,0.0,0.0,0.0,10.41,10.42,0.01,0.0,53.0
3144,24.06.2020,18:30:17,Referenz I o. Nadel Referenz I (60 Zyklen),Referenz I (60 Zyklen),10.03,499.2,1.23,1.24,1.19,1.2,10.26,10.35,4.15,2.12,-3549.5,2714.56,0.0,0.0,-37.47,11524.93,-6.35,-6.35,6.44,6.45,0.04,0.05,0.0,10.0,4.95,0.0,4.95,9.89,9.91,0.01,0.0,0.0,0.0,0.0,9.89,9.91,0.01,0.0,53.0
3145,24.06.2020,18:30:22,Referenz I o. Nadel Referenz I (60 Zyklen),Referenz I (60 Zyklen),10.0,995.0,2.42,2.42,2.38,2.38,10.11,10.11,4.15,2.11,-3546.44,2723.62,0.0,0.0,-37.43,11331.16,-6.35,-6.35,6.44,6.45,0.04,0.05,0.0,10.0,4.96,0.0,4.95,9.93,9.91,0.01,0.0,0.0,0.0,0.0,9.93,9.91,0.01,0.0,53.0
3146,24.06.2020,18:30:25,Referenz I o. Nadel Referenz I (60 Zyklen),Referenz I (60 Zyklen),10.01,1495.0,3.62,3.6,3.57,3.55,10.04,9.98,4.15,2.12,-3550.32,2723.51,0.0,0.0,-37.47,11333.48,-6.35,-6.35,6.44,6.45,0.04,0.05,0.0,10.0,4.96,0.0,4.95,9.92,9.91,0.01,0.0,0.0,0.0,0.0,9.92,9.91,0.01,0.0,53.0
3147,24.06.2020,18:30:28,Referenz I o. Nadel Referenz I (60 Zyklen),Referenz I (60 Zyklen),10.02,1995.0,4.8,4.79,4.76,4.74,9.99,9.95,4.15,2.12,-3547.31,2723.56,0.0,0.0,-37.44,11332.57,-6.35,-6.35,6.44,6.45,0.04,0.05,0.0,10.0,4.95,0.0,4.95,9.89,9.91,0.01,0.0,0.0,0.0,0.0,9.89,9.91,0.01,0.0,53.0
3148,24.06.2020,18:30:32,Referenz I o. Nadel Referenz I (60 Zyklen),Referenz I (60 Zyklen),11.98,499.2,1.15,1.14,1.11,1.09,9.57,9.44,4.15,2.53,-3142.3,2761.49,0.0,0.0,-32.92,10521.3,-6.35,-6.35,6.44,6.45,0.04,0.05,0.0,12.0,4.6,0.02,4.56,9.21,9.12,0.03,0.0,0.0,0.0,0.0,9.21,9.12,0.03,0.0,53.0
3149,24.06.2020,18:30:36,Referenz I o. Nadel Referenz I (60 Zyklen),Referenz I (60 Zyklen),11.99,995.0,2.23,2.23,2.19,2.19,9.3,9.31,4.15,2.54,-3138.36,2770.75,0.0,0.0,-32.87,10323.2,-6.35,-6.35,6.44,6.45,0.04,0.05,0.0,12.0,4.56,0.02,4.56,9.11,9.12,0.03,0.0,0.0,0.0,0.0,9.11,9.12,0.03,0.0,53.0
3150,24.06.2020,18:30:39,Referenz I o. Nadel Referenz I (60 Zyklen),Referenz I (60 Zyklen),12.02,1495.0,3.32,3.3,3.27,3.26,9.21,9.17,4.15,2.54,-3135.54,2770.73,0.0,0.0,-32.84,10323.65,-6.35,-6.35,6.44,6.45,0.04,0.05,0.0,12.0,4.54,0.02,4.56,9.09,9.12,0.03,0.0,0.0,0.0,0.0,9.09,9.12,0.03,0.0,53.0
3151,24.06.2020,18:30:43,Referenz I o. Nadel Referenz I (60 Zyklen),Referenz I (60 Zyklen),12.0,1995.0,4.4,4.4,4.36,4.36,9.16,9.16,4.15,2.54,-3140.55,2770.76,0.0,0.0,-32.9,10322.99,-6.35,-6.35,6.44,6.45,0.04,0.05,0.0,12.0,4.53,0.02,4.56,9.07,9.12,0.03,0.0,0.0,0.0,0.0,9.07,9.12,0.03,0.0,53.0
3152,24.06.2020,18:30:46,Referenz I o. Nadel Referenz I (60 Zyklen),Referenz I (60 Zyklen),15.02,499.2,1.04,1.02,0.99,0.98,8.62,8.5,4.15,3.17,-2510.4,2842.01,0.0,0.0,-26.0,8799.09,-6.35,-6.35,6.44,6.45,0.04,0.05,0.0,15.0,4.13,0.01,4.09,8.25,8.19,0.03,0.0,0.0,0.0,0.0,8.25,8.19,0.03,0.0,53.0
3153,24.06.2020,18:30:50,Referenz I o. Nadel Referenz I (60 Zyklen),Referenz I (60 Zyklen),15.01,995.0,2.01,2.0,1.97,1.95,8.39,8.34,4.15,3.17,-2511.59,2851.5,0.0,0.0,-26.02,8596.1,-6.35,-6.35,6.44,6.45,0.04,0.05,0.0,15.0,4.1,0.01,4.09,8.2,8.19,0.03,0.0,0.0,0.0,0.0,8.2,8.19,0.03,0.0,53.0
3154,24.06.2020,18:30:54,Referenz I o. Nadel Referenz I (60 Zyklen),Referenz I (60 Zyklen),15.02,1495.0,2.97,2.98,2.93,2.94,8.26,8.28,4.15,3.17,-2511.03,2851.49,0.0,0.0,-26.01,8596.24,-6.35,-6.35,6.44,6.45,0.04,0.05,0.0,15.0,4.07,0.01,4.09,8.13,8.19,0.03,0.0,0.0,0.0,0.0,8.13,8.19,0.03,0.0,53.0
3155,24.06.2020,18:30:57,Referenz I o. Nadel Referenz I (60 Zyklen),Referenz I (60 Zyklen),15.01,1995.0,3.96,3.96,3.92,3.91,8.24,8.24,4.15,3.17,-2514.4,2851.43,0.0,0.0,-26.05,8597.51,-6.35,-6.35,6.44,6.45,0.04,0.05,0.0,15.0,4.08,0.01,4.09,8.15,8.19,0.03,0.0,0.0,0.0,0.0,8.15,8.19,0.03,0.0,53.0
3156,24.06.2020,18:31:00,Referenz I o. Nadel Referenz I (60 Zyklen),Referenz I (60 Zyklen),18.01,499.2,0.95,0.95,0.91,0.9,7.93,7.86,4.15,3.81,-1883.44,2921.39,0.0,0.0,-19.31,7101.16,-6.35,-6.35,6.44,6.45,0.04,0.05,0.0,18.0,3.78,0.01,3.75,7.57,7.49,0.03,0.0,0.0,0.0,0.0,7.57,7.49,0.03,0.0,53.0
3157,24.06.2020,18:31:05,Referenz I o. Nadel Referenz I (60 Zyklen),Referenz I (60 Zyklen),18.01,995.0,1.84,1.84,1.79,1.79,7.67,7.66,4.15,3.81,-1877.0,2931.14,0.0,0.0,-19.24,6892.57,-6.35,-6.35,6.44,6.45,0.04,0.05,0.0,18.0,3.74,0.01,3.75,7.48,7.49,0.03,0.0,0.0,0.0,0.0,7.48,7.49,0.03,0.0,53.0
3158,24.06.2020,18:31:08,Referenz I o. Nadel Referenz I (60 Zyklen),Referenz I (60 Zyklen),18.01,1495.0,2.73,2.73,2.69,2.69,7.58,7.59,4.15,3.81,-1881.06,2931.16,0.0,0.0,-19.29,6892.29,-6.35,-6.35,6.44,6.45,0.04,0.05,0.0,18.0,3.73,0.01,3.75,7.45,7.49,0.03,0.0,0.0,0.0,0.0,7.45,7.49,0.03,0.0,53.0
3159,24.06.2020,18:31:11,Referenz I o. Nadel Referenz I (60 Zyklen),Referenz I (60 Zyklen),18.01,1995.0,3.63,3.62,3.59,3.58,7.55,7.54,4.15,3.81,-1885.7,2931.08,0.0,0.0,-19.34,6893.98,-6.35,-6.35,6.44,6.45,0.04,0.05,0.0,18.0,3.73,0.01,3.75,7.46,7.49,0.03,0.0,0.0,0.0,0.0,7.46,7.49,0.03,0.0,53.0
3160,24.06.2020,18:31:14,Referenz I o. Nadel Referenz I (60 Zyklen),Referenz I (60 Zyklen),19.97,499.2,0.9,0.91,0.86,0.86,7.51,7.54,4.15,4.22,-1478.05,2973.89,0.0,0.0,-15.07,5978.4,-6.35,-6.35,6.44,6.45,0.04,0.05,0.0,20.0,3.57,0.01,3.55,7.14,7.1,0.02,0.0,0.0,0.0,0.0,7.14,7.1,0.02,0.0,53.0
3161,24.06.2020,18:31:19,Referenz I o. Nadel Referenz I (60 Zyklen),Referenz I (60 Zyklen),19.99,995.0,1.75,1.75,1.7,1.7,7.29,7.29,4.15,4.23,-1466.85,2983.8,0.0,0.0,-14.95,5766.43,-6.35,-6.35,6.44,6.45,0.04,0.05,0.0,20.0,3.55,0.01,3.55,7.11,7.1,0.02,0.0,0.0,0.0,0.0,7.11,7.1,0.02,0.0,53.0
3162,24.06.2020,18:31:22,Referenz I o. Nadel Referenz I (60 Zyklen),Referenz I (60 Zyklen),19.98,1495.0,2.59,2.6,2.55,2.55,7.2,7.21,4.15,4.22,-1468.1,2983.76,0.0,0.0,-14.96,5767.13,-6.35,-6.35,6.44,6.45,0.04,0.05,0.0,20.0,3.54,0.01,3.55,7.07,7.1,0.02,0.0,0.0,0.0,0.0,7.07,7.1,0.02,0.0,53.0
3163,24.06.2020,18:31:25,Referenz I o. Nadel Referenz I (60 Zyklen),Referenz I (60 Zyklen),19.98,1995.0,3.44,3.44,3.4,3.4,7.17,7.16,4.15,4.22,-1473.05,2983.76,0.0,0.0,-15.01,5767.2,-6.35,-6.35,6.44,6.45,0.04,0.05,0.0,20.0,3.54,0.01,3.55,7.07,7.1,0.02,0.0,0.0,0.0,0.0,7.07,7.1,0.02,0.0,53.0
3164,24.06.2020,18:31:29,Referenz I o. Nadel Referenz I (60 Zyklen),Referenz I (60 Zyklen),20.98,499.2,0.88,0.89,0.84,0.84,7.32,7.38,4.15,4.44,-1262.87,3008.6,0.0,0.0,-12.84,5235.85,-6.35,-6.35,6.44,6.45,0.04,0.05,0.0,21.0,3.48,0.01,3.46,6.95,6.92,0.01,0.0,0.0,0.0,0.0,6.95,6.92,0.01,0.0,53.0
3165,24.06.2020,18:31:33,Referenz I o. Nadel Referenz I (60 Zyklen),Referenz I (60 Zyklen),20.98,995.0,1.71,1.69,1.66,1.65,7.11,7.07,4.15,4.44,-1253.67,3018.65,0.0,0.0,-12.74,5020.93,-6.35,-6.35,6.44,6.45,0.04,0.05,0.0,21.0,3.46,0.01,3.46,6.93,6.92,0.01,0.0,0.0,0.0,0.0,6.93,6.92,0.01,0.0,53.0
3166,24.06.2020,18:31:36,Referenz I o. Nadel Referenz I (60 Zyklen),Referenz I (60 Zyklen),20.98,1495.0,2.53,2.54,2.48,2.49,7.01,7.04,4.15,4.43,-1256.61,3018.64,0.0,0.0,-12.77,5021.07,-6.35,-6.35,6.44,6.45,0.04,0.05,0.0,21.0,3.45,0.01,3.46,6.89,6.92,0.01,0.0,0.0,0.0,0.0,6.89,6.92,0.01,0.0,53.0
3167,24.06.2020,18:31:40,Referenz I o. Nadel Referenz I (60 Zyklen),Referenz I (60 Zyklen),20.97,1995.0,3.37,3.35,3.32,3.31,7.0,6.97,4.15,4.43,-1256.49,3018.65,0.0,0.0,-12.77,5021.0,-6.35,-6.35,6.44,6.45,0.04,0.05,0.0,21.0,3.45,0.01,3.46,6.91,6.92,0.01,0.0,0.0,0.0,0.0,6.91,6.92,0.01,0.0,53.0
3168,24.06.2020,18:31:43,Referenz I o. Nadel Referenz I (60 Zyklen),Referenz I (60 Zyklen),23.96,499.2,0.83,0.83,0.78,0.78,6.88,6.87,4.15,5.07,-641.11,3084.58,0.0,0.0,-6.49,3610.84,-6.35,-6.35,6.44,6.45,0.04,0.05,0.0,24.0,3.25,0.01,3.23,6.51,6.47,0.02,0.0,0.0,0.0,0.0,6.51,6.47,0.02,0.0,53.0
3169,24.06.2020,18:31:47,Referenz I o. Nadel Referenz I (60 Zyklen),Referenz I (60 Zyklen),23.99,995.0,1.6,1.59,1.55,1.55,6.66,6.64,4.15,5.07,-628.03,3094.87,0.0,0.0,-6.36,3390.77,-6.35,-6.35,6.44,6.45,0.04,0.05,0.0,24.0,3.24,0.01,3.23,6.47,6.47,0.02,0.0,0.0,0.0,0.0,6.47,6.47,0.02,0.0,53.0
3170,24.06.2020,18:31:51,Referenz I o. Nadel Referenz I (60 Zyklen),Referenz I (60 Zyklen),23.98,1495.0,2.37,2.37,2.33,2.32,6.58,6.58,4.15,5.07,-627.84,3094.78,0.0,0.0,-6.36,3392.71,-6.35,-6.35,6.44,6.45,0.04,0.05,0.0,24.0,3.23,0.01,3.23,6.46,6.47,0.02,0.0,0.0,0.0,0.0,6.46,6.47,0.02,0.0,53.0
3171,24.06.2020,18:31:54,Referenz I o. Nadel Referenz I (60 Zyklen),Referenz I (60 Zyklen),23.97,1995.0,3.14,3.14,3.09,3.1,6.53,6.54,4.15,5.07,-633.04,3094.9,0.0,0.0,-6.41,3390.0,-6.35,-6.35,6.44,6.45,0.04,0.05,0.0,24.0,3.22,0.01,3.23,6.43,6.47,0.02,0.0,0.0,0.0,0.0,6.43,6.47,0.02,0.0,53.0
3172,24.06.2020,18:31:57,Referenz I o. Nadel Referenz I (60 Zyklen),Referenz I (60 Zyklen),27.0,499.2,0.78,0.8,0.74,0.75,6.48,6.64,4.15,5.71,-8.27,3160.25,0.0,0.0,-0.17,1992.4,-6.35,-6.35,6.44,6.45,0.04,0.05,0.0,27.0,3.06,0.0,3.05,6.12,6.09,0.01,0.0,0.0,0.0,0.0,6.12,6.09,0.01,0.0,53.0
3173,24.06.2020,18:32:02,Referenz I o. Nadel Referenz I (60 Zyklen),Referenz I (60 Zyklen),26.99,995.0,1.51,1.51,1.46,1.46,6.28,6.28,4.15,5.71,3.12,3170.8,0.0,0.0,-0.06,1766.78,-6.35,-6.35,6.44,6.45,0.04,0.05,0.0,27.0,3.05,0.0,3.05,6.09,6.09,0.01,0.0,0.0,0.0,0.0,6.09,6.09,0.01,0.0,53.0
3174,24.06.2020,18:32:05,Referenz I o. Nadel Referenz I (60 Zyklen),Referenz I (60 Zyklen),26.99,1495.0,2.23,2.23,2.19,2.18,6.2,6.18,4.15,5.71,-1.26,3170.77,0.0,0.0,-0.1,1767.34,-6.35,-6.35,6.44,6.45,0.04,0.05,0.0,27.0,3.04,0.0,3.05,6.08,6.09,0.01,0.0,0.0,0.0,0.0,6.08,6.09,0.01,0.0,53.0
3175,24.06.2020,18:32:08,Referenz I o. Nadel Referenz I (60 Zyklen),Referenz I (60 Zyklen),26.99,1995.0,2.96,2.95,2.92,2.91,6.17,6.15,4.15,5.71,-2.14,3170.7,0.0,0.0,-0.11,1768.82,-6.35,-6.35,6.44,6.45,0.04,0.05,0.0,27.0,3.04,0.0,3.05,6.07,6.09,0.01,0.0,0.0,0.0,0.0,6.07,6.09,0.01,0.0,53.0
3176,24.06.2020,18:32:11,Referenz I o. Nadel Referenz I (60 Zyklen),Referenz I (60 Zyklen),29.94,499.2,0.74,0.74,0.7,0.7,6.15,6.18,4.15,6.33,610.05,3232.68,0.0,0.0,5.89,443.11,-6.35,-6.35,6.44,6.45,0.04,0.05,0.0,30.0,2.89,0.01,2.89,5.78,5.77,0.01,0.0,0.0,0.0,0.0,5.78,5.77,0.01,0.0,53.0
3177,24.06.2020,18:32:16,Referenz I o. Nadel Referenz I (60 Zyklen),Referenz I (60 Zyklen),29.98,995.0,1.43,1.43,1.39,1.38,5.98,5.96,4.15,6.34,632.52,3243.38,0.0,0.0,6.1,214.36,-6.35,-6.35,6.44,6.45,0.04,0.05,0.0,30.0,2.9,0.01,2.89,5.8,5.77,0.01,0.0,0.0,0.0,0.0,5.8,5.77,0.01,0.0,53.0
3178,24.06.2020,18:32:19,Referenz I o. Nadel Referenz I (60 Zyklen),Referenz I (60 Zyklen),29.97,1495.0,2.12,2.12,2.08,2.07,5.89,5.87,4.15,6.34,626.26,3243.33,0.0,0.0,6.04,215.34,-6.35,-6.35,6.44,6.45,0.04,0.05,0.0,30.0,2.88,0.01,2.89,5.77,5.77,0.01,0.0,0.0,0.0,0.0,5.77,5.77,0.01,0.0,53.0
3179,24.06.2020,18:32:22,Referenz I o. Nadel Referenz I (60 Zyklen),Referenz I (60 Zyklen),29.97,1995.0,2.81,2.81,2.76,2.76,5.84,5.84,4.15,6.34,624.13,3243.31,0.0,0.0,6.02,215.76,-6.35,-6.35,6.44,6.45,0.04,0.05,0.0,30.0,2.87,0.01,2.89,5.75,5.77,0.01,0.0,0.0,0.0,0.0,5.75,5.77,0.01,0.0,53.0
3180,24.06.2020,18:32:32,Referenz I o. Nadel Referenz I (60 Zyklen),Referenz I (60 Zyklen),1.03,499.2,3.46,3.46,3.41,3.41,28.76,28.73,4.15,0.22,-5437.26,2464.27,0.0,0.0,-59.65,16878.29,-6.35,-6.35,6.44,6.45,0.04,0.05,0.0,1.0,14.19,0.07,14.03,28.39,28.05,0.13,0.0,0.0,0.0,0.0,28.39,28.05,0.13,0.0,54.0
3181,24.06.2020,18:32:35,Referenz I o. Nadel Referenz I (60 Zyklen),Referenz I (60 Zyklen),1.04,995.0,6.79,6.78,6.74,6.73,28.31,28.28,4.15,0.22,-5428.93,2472.55,0.0,0.0,-59.55,16701.16,-6.35,-6.35,6.44,6.45,0.04,0.05,0.0,1.0,14.07,0.07,14.03,28.13,28.05,0.13,0.0,0.0,0.0,0.0,28.13,28.05,0.13,0.0,54.0
3182,24.06.2020,18:32:38,Referenz I o. Nadel Referenz I (60 Zyklen),Referenz I (60 Zyklen),1.04,1495.0,10.1,10.1,10.06,10.05,28.04,28.03,4.15,0.22,-5427.93,2472.58,0.0,0.0,-59.53,16700.71,-6.35,-6.35,6.44,6.45,0.04,0.05,0.0,1.0,13.96,0.07,14.03,27.91,28.05,0.13,0.0,0.0,0.0,0.0,27.91,28.05,0.13,0.0,54.0
3183,24.06.2020,18:32:42,Referenz I o. Nadel Referenz I (60 Zyklen),Referenz I (60 Zyklen),1.04,1995.0,13.4,13.4,13.35,13.35,27.87,27.88,4.15,0.22,-5428.18,2472.58,0.0,0.0,-59.54,16700.64,-6.35,-6.35,6.44,6.45,0.04,0.05,0.0,1.0,13.89,0.07,14.03,27.78,28.05,0.13,0.0,0.0,0.0,0.0,27.78,28.05,0.13,0.0,54.0
3184,24.06.2020,18:32:45,Referenz I o. Nadel Referenz I (60 Zyklen),Referenz I (60 Zyklen),2.02,499.2,2.46,2.46,2.42,2.41,20.45,20.42,4.15,0.43,-5229.27,2482.56,0.0,0.0,-57.11,16487.19,-6.35,-6.35,6.44,6.45,0.04,0.05,0.0,2.0,10.04,0.02,9.98,20.08,19.97,0.05,0.0,0.0,0.0,0.0,20.08,19.97,0.05,0.0,54.0
3185,24.06.2020,18:32:49,Referenz I o. Nadel Referenz I (60 Zyklen),Referenz I (60 Zyklen),2.03,995.0,4.84,4.83,4.79,4.79,20.18,20.16,4.15,0.43,-5229.34,2490.97,0.0,0.0,-57.11,16307.32,-6.35,-6.35,6.44,6.45,0.04,0.05,0.0,2.0,10.0,0.02,9.98,19.99,19.97,0.05,0.0,0.0,0.0,0.0,19.99,19.97,0.05,0.0,54.0
3186,24.06.2020,18:32:53,Referenz I o. Nadel Referenz I (60 Zyklen),Referenz I (60 Zyklen),2.03,1495.0,7.22,7.22,7.18,7.17,20.05,20.04,4.15,0.43,-5227.33,2490.87,0.0,0.0,-57.08,16309.33,-6.35,-6.35,6.44,6.45,0.04,0.05,0.0,2.0,9.96,0.02,9.98,19.93,19.97,0.05,0.0,0.0,0.0,0.0,19.93,19.97,0.05,0.0,54.0
3187,24.06.2020,18:32:56,Referenz I o. Nadel Referenz I (60 Zyklen),Referenz I (60 Zyklen),2.04,1995.0,9.6,9.6,9.55,9.55,19.96,19.97,4.15,0.43,-5226.77,2490.97,0.0,0.0,-57.08,16307.18,-6.35,-6.35,6.44,6.45,0.04,0.05,0.0,2.0,9.94,0.02,9.98,19.87,19.97,0.05,0.0,0.0,0.0,0.0,19.87,19.97,0.05,0.0,54.0
3188,24.06.2020,18:32:59,Referenz I o. Nadel Referenz I (60 Zyklen),Referenz I (60 Zyklen),3.01,499.2,2.05,2.05,2.01,2.0,17.07,17.02,4.15,0.64,-5011.59,2517.5,0.0,0.0,-54.48,15739.84,-6.35,-6.35,6.44,6.45,0.04,0.05,0.0,3.0,8.35,0.01,8.33,16.7,16.66,0.02,0.0,0.0,0.0,0.0,16.7,16.66,0.02,0.0,54.0
3189,24.06.2020,18:33:04,Referenz I o. Nadel Referenz I (60 Zyklen),Referenz I (60 Zyklen),3.03,996.0,4.04,4.05,4.0,4.0,16.84,16.87,4.15,0.64,-5009.15,2525.96,0.0,0.0,-54.45,15558.95,-6.35,-6.35,6.44,6.45,0.04,0.05,0.0,3.0,8.33,0.01,8.33,16.66,16.66,0.02,0.0,0.0,0.0,0.0,16.66,16.66,0.02,0.0,54.0
3190,24.06.2020,18:33:07,Referenz I o. Nadel Referenz I (60 Zyklen),Referenz I (60 Zyklen),3.03,1495.0,6.04,6.04,6.0,6.0,16.78,16.77,4.15,0.64,-5010.9,2525.92,0.0,0.0,-54.47,15559.76,-6.35,-6.35,6.44,6.45,0.04,0.05,0.0,3.0,8.33,0.01,8.33,16.66,16.66,0.02,0.0,0.0,0.0,0.0,16.66,16.66,0.02,0.0,54.0
3191,24.06.2020,18:33:10,Referenz I o. Nadel Referenz I (60 Zyklen),Referenz I (60 Zyklen),3.03,1995.0,8.04,8.04,7.99,7.99,16.72,16.72,4.15,0.64,-5010.84,2525.99,0.0,0.0,-54.47,15558.32,-6.35,-6.35,6.44,6.45,0.04,0.05,0.0,3.0,8.31,0.01,8.33,16.63,16.66,0.02,0.0,0.0,0.0,0.0,16.63,16.66,0.02,0.0,54.0
3192,24.06.2020,18:33:13,Referenz I o. Nadel Referenz I (60 Zyklen),Referenz I (60 Zyklen),5.02,499.2,1.68,1.68,1.63,1.63,13.93,13.95,4.15,1.06,-4601.13,2566.79,0.0,0.0,-49.59,14685.53,-6.35,-6.35,6.44,6.45,0.04,0.05,0.0,5.0,6.78,0.01,6.77,13.56,13.54,0.02,0.0,0.0,0.0,0.0,13.56,13.54,0.02,0.0,54.0
3193,24.06.2020,18:33:18,Referenz I o. Nadel Referenz I (60 Zyklen),Referenz I (60 Zyklen),5.02,995.0,3.3,3.3,3.25,3.25,13.75,13.74,4.15,1.06,-4599.81,2575.38,0.0,0.0,-49.57,14501.79,-6.35,-6.35,6.44,6.45,0.04,0.05,0.0,5.0,6.78,0.01,6.77,13.57,13.54,0.02,0.0,0.0,0.0,0.0,13.57,13.54,0.02,0.0,54.0
3194,24.06.2020,18:33:21,Referenz I o. Nadel Referenz I (60 Zyklen),Referenz I (60 Zyklen),5.01,1495.0,4.91,4.92,4.87,4.88,13.64,13.67,4.15,1.06,-4600.5,2575.38,0.0,0.0,-49.58,14501.79,-6.35,-6.35,6.44,6.45,0.04,0.05,0.0,5.0,6.76,0.01,6.77,13.52,13.54,0.02,0.0,0.0,0.0,0.0,13.52,13.54,0.02,0.0,54.0
3195,24.06.2020,18:33:24,Referenz I o. Nadel Referenz I (60 Zyklen),Referenz I (60 Zyklen),5.02,1995.0,6.54,6.54,6.49,6.49,13.6,13.61,4.15,1.06,-4600.44,2575.42,0.0,0.0,-49.58,14500.91,-6.35,-6.35,6.44,6.45,0.04,0.05,0.0,5.0,6.75,0.01,6.77,13.51,13.54,0.02,0.0,0.0,0.0,0.0,13.51,13.54,0.02,0.0,54.0
3196,24.06.2020,18:33:28,Referenz I o. Nadel Referenz I (60 Zyklen),Referenz I (60 Zyklen),6.03,499.2,1.55,1.55,1.51,1.51,12.89,12.9,4.15,1.27,-4388.45,2603.85,0.0,0.0,-47.09,13892.96,-6.35,-6.35,6.44,6.45,0.04,0.05,0.0,6.0,6.26,0.01,6.25,12.52,12.5,0.01,0.0,0.0,0.0,0.0,12.52,12.5,0.01,0.0,54.0
3197,24.06.2020,18:33:32,Referenz I o. Nadel Referenz I (60 Zyklen),Referenz I (60 Zyklen),6.02,996.0,3.05,3.04,3.0,3.0,12.7,12.68,4.15,1.27,-4384.88,2612.57,0.0,0.0,-47.05,13706.47,-6.35,-6.35,6.44,6.45,0.04,0.05,0.0,6.0,6.26,0.01,6.25,12.52,12.5,0.01,0.0,0.0,0.0,0.0,12.52,12.5,0.01,0.0,54.0
3198,24.06.2020,18:33:35,Referenz I o. Nadel Referenz I (60 Zyklen),Referenz I (60 Zyklen),6.02,1495.0,4.55,4.53,4.5,4.48,12.62,12.56,4.15,1.27,-4386.38,2612.42,0.0,0.0,-47.06,13709.6,-6.35,-6.35,6.44,6.45,0.04,0.05,0.0,6.0,6.25,0.01,6.25,12.5,12.5,0.01,0.0,0.0,0.0,0.0,12.5,12.5,0.01,0.0,54.0
3199,24.06.2020,18:33:39,Referenz I o. Nadel Referenz I (60 Zyklen),Referenz I (60 Zyklen),6.03,1995.0,6.03,6.03,5.99,5.99,12.55,12.55,4.15,1.27,-4384.19,2612.52,0.0,0.0,-47.04,13707.45,-6.35,-6.35,6.44,6.45,0.04,0.05,0.0,6.0,6.23,0.01,6.25,12.46,12.5,0.01,0.0,0.0,0.0,0.0,12.46,12.5,0.01,0.0,54.0
3200,24.06.2020,18:33:42,Referenz I o. Nadel Referenz I (60 Zyklen),Referenz I (60 Zyklen),9.02,499.2,1.3,1.31,1.26,1.26,10.81,10.86,4.15,1.91,-3766.5,2678.01,0.0,0.0,-39.92,12306.81,-6.35,-6.35,6.44,6.45,0.04,0.05,0.0,9.0,5.22,0.01,5.21,10.45,10.41,0.01,0.0,0.0,0.0,0.0,10.45,10.41,0.01,0.0,54.0
3201,24.06.2020,18:33:46,Referenz I o. Nadel Referenz I (60 Zyklen),Referenz I (60 Zyklen),9.01,996.0,2.54,2.54,2.5,2.49,10.6,10.59,4.15,1.9,-3764.06,2686.94,0.0,0.0,-39.89,12115.79,-6.35,-6.35,6.44,6.45,0.04,0.05,0.0,9.0,5.21,0.01,5.21,10.42,10.41,0.01,0.0,0.0,0.0,0.0,10.42,10.41,0.01,0.0,54.0
3202,24.06.2020,18:33:50,Referenz I o. Nadel Referenz I (60 Zyklen),Referenz I (60 Zyklen),9.01,1495.0,3.79,3.79,3.75,3.74,10.53,10.52,4.15,1.91,-3765.75,2686.92,0.0,0.0,-39.91,12116.1,-6.35,-6.35,6.44,6.45,0.04,0.05,0.0,9.0,5.2,0.01,5.21,10.4,10.41,0.01,0.0,0.0,0.0,0.0,10.4,10.41,0.01,0.0,54.0
3203,24.06.2020,18:33:53,Referenz I o. Nadel Referenz I (60 Zyklen),Referenz I (60 Zyklen),9.02,1995.0,5.03,5.03,4.99,4.98,10.47,10.46,4.15,1.91,-3765.25,2686.89,0.0,0.0,-39.91,12116.81,-6.35,-6.35,6.44,6.45,0.04,0.05,0.0,9.0,5.19,0.01,5.21,10.38,10.41,0.01,0.0,0.0,0.0,0.0,10.38,10.41,0.01,0.0,54.0
3204,24.06.2020,18:33:56,Referenz I o. Nadel Referenz I (60 Zyklen),Referenz I (60 Zyklen),10.02,499.2,1.24,1.23,1.2,1.19,10.32,10.26,4.15,2.12,-3550.94,2714.21,0.0,0.0,-37.48,11532.57,-6.35,-6.35,6.44,6.45,0.04,0.05,0.0,10.0,4.98,0.01,4.95,9.96,9.9,0.02,0.0,0.0,0.0,0.0,9.96,9.9,0.02,0.0,54.0
3205,24.06.2020,18:34:01,Referenz I o. Nadel Referenz I (60 Zyklen),Referenz I (60 Zyklen),10.0,995.0,2.42,2.42,2.38,2.37,10.1,10.08,4.15,2.11,-3556.14,2723.23,0.0,0.0,-37.54,11339.54,-6.35,-6.35,6.44,6.45,0.04,0.05,0.0,10.0,4.96,0.01,4.95,9.91,9.9,0.02,0.0,0.0,0.0,0.0,9.91,9.9,0.02,0.0,54.0
3206,24.06.2020,18:34:04,Referenz I o. Nadel Referenz I (60 Zyklen),Referenz I (60 Zyklen),10.0,1495.0,3.6,3.6,3.56,3.55,10.0,9.98,4.15,2.11,-3555.08,2723.24,0.0,0.0,-37.53,11339.36,-6.35,-6.35,6.44,6.45,0.04,0.05,0.0,10.0,4.94,0.01,4.95,9.88,9.9,0.02,0.0,0.0,0.0,0.0,9.88,9.9,0.02,0.0,54.0
3207,24.06.2020,18:34:07,Referenz I o. Nadel Referenz I (60 Zyklen),Referenz I (60 Zyklen),10.0,1995.0,4.79,4.79,4.74,4.74,9.96,9.96,4.15,2.12,-3556.01,2723.22,0.0,0.0,-37.54,11339.75,-6.35,-6.35,6.44,6.45,0.04,0.05,0.0,10.0,4.93,0.01,4.95,9.86,9.9,0.02,0.0,0.0,0.0,0.0,9.86,9.9,0.02,0.0,54.0
3208,24.06.2020,18:34:10,Referenz I o. Nadel Referenz I (60 Zyklen),Referenz I (60 Zyklen),11.99,499.2,1.14,1.14,1.1,1.1,9.51,9.49,4.15,2.54,-3143.74,2761.5,0.0,0.0,-32.93,10521.02,-6.35,-6.35,6.44,6.45,0.04,0.05,0.0,12.0,4.57,0.01,4.55,9.15,9.1,0.02,0.0,0.0,0.0,0.0,9.15,9.1,0.02,0.0,54.0
3209,24.06.2020,18:34:15,Referenz I o. Nadel Referenz I (60 Zyklen),Referenz I (60 Zyklen),11.96,996.0,2.23,2.23,2.18,2.18,9.27,9.28,4.15,2.53,-3144.3,2770.8,0.0,0.0,-32.94,10322.14,-6.35,-6.35,6.44,6.45,0.04,0.05,0.0,12.0,4.54,0.01,4.55,9.09,9.1,0.02,0.0,0.0,0.0,0.0,9.09,9.1,0.02,0.0,54.0
3210,24.06.2020,18:34:18,Referenz I o. Nadel Referenz I (60 Zyklen),Referenz I (60 Zyklen),11.99,1495.0,3.32,3.31,3.27,3.26,9.21,9.18,4.15,2.54,-3137.98,2770.71,0.0,0.0,-32.87,10323.97,-6.35,-6.35,6.44,6.45,0.04,0.05,0.0,12.0,4.54,0.01,4.55,9.09,9.1,0.02,0.0,0.0,0.0,0.0,9.09,9.1,0.02,0.0,54.0
3211,24.06.2020,18:34:21,Referenz I o. Nadel Referenz I (60 Zyklen),Referenz I (60 Zyklen),12.02,1995.0,4.4,4.4,4.36,4.35,9.16,9.15,4.15,2.54,-3137.61,2770.79,0.0,0.0,-32.86,10322.42,-6.35,-6.35,6.44,6.45,0.04,0.05,0.0,12.0,4.53,0.01,4.55,9.06,9.1,0.02,0.0,0.0,0.0,0.0,9.06,9.1,0.02,0.0,54.0
3212,24.06.2020,18:34:25,Referenz I o. Nadel Referenz I (60 Zyklen),Referenz I (60 Zyklen),15.01,499.2,1.03,1.04,0.98,0.99,8.55,8.62,4.15,3.17,-2515.22,2842.01,0.0,0.0,-26.06,8799.09,-6.35,-6.35,6.44,6.45,0.04,0.05,0.0,15.0,4.09,0.01,4.09,8.18,8.17,0.01,0.0,0.0,0.0,0.0,8.18,8.17,0.01,0.0,54.0
3213,24.06.2020,18:34:29,Referenz I o. Nadel Referenz I (60 Zyklen),Referenz I (60 Zyklen),15.01,995.0,2.01,2.0,1.96,1.96,8.38,8.35,4.15,3.17,-2511.71,2851.44,0.0,0.0,-26.02,8597.26,-6.35,-6.35,6.44,6.45,0.04,0.05,0.0,15.0,4.1,0.01,4.09,8.2,8.17,0.01,0.0,0.0,0.0,0.0,8.2,8.17,0.01,0.0,54.0
3214,24.06.2020,18:34:32,Referenz I o. Nadel Referenz I (60 Zyklen),Referenz I (60 Zyklen),15.0,1495.0,2.98,2.97,2.94,2.92,8.28,8.24,4.15,3.17,-2510.09,2851.33,0.0,0.0,-26.0,8599.76,-6.35,-6.35,6.44,6.45,0.04,0.05,0.0,15.0,4.08,0.01,4.09,8.16,8.17,0.01,0.0,0.0,0.0,0.0,8.16,8.17,0.01,0.0,54.0
3215,24.06.2020,18:34:36,Referenz I o. Nadel Referenz I (60 Zyklen),Referenz I (60 Zyklen),15.01,1995.0,3.96,3.95,3.92,3.91,8.24,8.23,4.15,3.17,-2515.41,2851.4,0.0,0.0,-26.06,8598.17,-6.35,-6.35,6.44,6.45,0.04,0.05,0.0,15.0,4.07,0.01,4.09,8.15,8.17,0.01,0.0,0.0,0.0,0.0,8.15,8.17,0.01,0.0,54.0
3216,24.06.2020,18:34:39,Referenz I o. Nadel Referenz I (60 Zyklen),Referenz I (60 Zyklen),18.01,499.2,0.95,0.95,0.9,0.9,7.86,7.86,4.15,3.81,-1885.38,2921.26,0.0,0.0,-19.33,7103.94,-6.35,-6.35,6.44,6.45,0.04,0.05,0.0,18.0,3.75,0.01,3.73,7.49,7.47,0.01,0.0,0.0,0.0,0.0,7.49,7.47,0.01,0.0,54.0
3217,24.06.2020,18:34:43,Referenz I o. Nadel Referenz I (60 Zyklen),Referenz I (60 Zyklen),18.0,995.0,1.84,1.83,1.79,1.79,7.66,7.64,4.15,3.81,-1880.75,2931.04,0.0,0.0,-19.28,6894.9,-6.35,-6.35,6.44,6.45,0.04,0.05,0.0,18.0,3.74,0.01,3.73,7.48,7.47,0.01,0.0,0.0,0.0,0.0,7.48,7.47,0.01,0.0,54.0
3218,24.06.2020,18:34:47,Referenz I o. Nadel Referenz I (60 Zyklen),Referenz I (60 Zyklen),18.0,1495.0,2.73,2.72,2.68,2.67,7.57,7.54,4.15,3.81,-1884.44,2931.03,0.0,0.0,-19.32,6895.04,-6.35,-6.35,6.44,6.45,0.04,0.05,0.0,18.0,3.73,0.01,3.73,7.45,7.47,0.01,0.0,0.0,0.0,0.0,7.45,7.47,0.01,0.0,54.0
3219,24.06.2020,18:34:50,Referenz I o. Nadel Referenz I (60 Zyklen),Referenz I (60 Zyklen),18.0,1995.0,3.62,3.61,3.58,3.56,7.54,7.51,4.15,3.8,-1884.7,2930.99,0.0,0.0,-19.33,6895.88,-6.35,-6.35,6.44,6.45,0.04,0.05,0.0,18.0,3.72,0.01,3.73,7.44,7.47,0.01,0.0,0.0,0.0,0.0,7.44,7.47,0.01,0.0,54.0
3220,24.06.2020,18:34:53,Referenz I o. Nadel Referenz I (60 Zyklen),Referenz I (60 Zyklen),20.01,499.2,0.9,0.9,0.86,0.86,7.49,7.52,4.15,4.23,-1471.67,2973.88,0.0,0.0,-15.0,5978.61,-6.35,-6.35,6.44,6.45,0.04,0.05,0.0,20.0,3.56,0.01,3.55,7.12,7.1,0.01,0.0,0.0,0.0,0.0,7.12,7.1,0.01,0.0,54.0
3221,24.06.2020,18:34:58,Referenz I o. Nadel Referenz I (60 Zyklen),Referenz I (60 Zyklen),19.95,995.0,1.75,1.75,1.71,1.71,7.3,7.32,4.15,4.22,-1473.23,2983.77,0.0,0.0,-15.02,5766.92,-6.35,-6.35,6.44,6.45,0.04,0.05,0.0,20.0,3.56,0.01,3.55,7.12,7.1,0.01,0.0,0.0,0.0,0.0,7.12,7.1,0.01,0.0,54.0
3222,24.06.2020,18:35:01,Referenz I o. Nadel Referenz I (60 Zyklen),Referenz I (60 Zyklen),19.98,1495.0,2.6,2.59,2.55,2.54,7.21,7.19,4.15,4.22,-1471.11,2983.77,0.0,0.0,-14.99,5767.1,-6.35,-6.35,6.44,6.45,0.04,0.05,0.0,20.0,3.54,0.01,3.55,7.09,7.1,0.01,0.0,0.0,0.0,0.0,7.09,7.1,0.01,0.0,54.0
3223,24.06.2020,18:35:04,Referenz I o. Nadel Referenz I (60 Zyklen),Referenz I (60 Zyklen),19.99,1995.0,3.44,3.43,3.39,3.38,7.15,7.14,4.15,4.23,-1468.41,2983.77,0.0,0.0,-14.97,5767.1,-6.35,-6.35,6.44,6.45,0.04,0.05,0.0,20.0,3.53,0.01,3.55,7.06,7.1,0.01,0.0,0.0,0.0,0.0,7.06,7.1,0.01,0.0,54.0
3224,24.06.2020,18:35:07,Referenz I o. Nadel Referenz I (60 Zyklen),Referenz I (60 Zyklen),20.98,499.2,0.89,0.87,0.84,0.82,7.37,7.23,4.15,4.44,-1265.0,3008.61,0.0,0.0,-12.86,5235.78,-6.35,-6.35,6.44,6.45,0.04,0.05,0.0,21.0,3.5,0.01,3.46,7.0,6.92,0.03,0.0,0.0,0.0,0.0,7.0,6.92,0.03,0.0,54.0
3225,24.06.2020,18:35:12,Referenz I o. Nadel Referenz I (60 Zyklen),Referenz I (60 Zyklen),20.99,995.0,1.7,1.71,1.66,1.66,7.11,7.12,4.15,4.44,-1255.8,3018.61,0.0,0.0,-12.76,5021.74,-6.35,-6.35,6.44,6.45,0.04,0.05,0.0,21.0,3.46,0.01,3.46,6.92,6.92,0.03,0.0,0.0,0.0,0.0,6.92,6.92,0.03,0.0,54.0
3226,24.06.2020,18:35:15,Referenz I o. Nadel Referenz I (60 Zyklen),Referenz I (60 Zyklen),20.98,1495.0,2.53,2.52,2.48,2.48,7.02,7.01,4.15,4.44,-1259.55,3018.57,0.0,0.0,-12.8,5022.72,-6.35,-6.35,6.44,6.45,0.04,0.05,0.0,21.0,3.45,0.01,3.46,6.89,6.92,0.03,0.0,0.0,0.0,0.0,6.89,6.92,0.03,0.0,54.0
3227,24.06.2020,18:35:18,Referenz I o. Nadel Referenz I (60 Zyklen),Referenz I (60 Zyklen),20.97,1995.0,3.35,3.36,3.31,3.31,6.97,6.98,4.15,4.43,-1258.93,3018.63,0.0,0.0,-12.8,5021.46,-6.35,-6.35,6.44,6.45,0.04,0.05,0.0,21.0,3.44,0.01,3.46,6.88,6.92,0.03,0.0,0.0,0.0,0.0,6.88,6.92,0.03,0.0,54.0
3228,24.06.2020,18:35:22,Referenz I o. Nadel Referenz I (60 Zyklen),Referenz I (60 Zyklen),24.01,499.2,0.83,0.83,0.78,0.79,6.88,6.92,4.15,5.08,-634.91,3083.83,0.0,0.0,-6.43,3626.78,-6.35,-6.35,6.44,6.45,0.04,0.05,0.0,24.0,3.26,0.01,3.24,6.52,6.48,0.01,0.0,0.0,0.0,0.0,6.52,6.48,0.01,0.0,54.0
3229,24.06.2020,18:35:26,Referenz I o. Nadel Referenz I (60 Zyklen),Referenz I (60 Zyklen),23.97,995.0,1.6,1.6,1.56,1.55,6.67,6.66,4.15,5.07,-630.53,3094.15,0.0,0.0,-6.39,3406.19,-6.35,-6.35,6.44,6.45,0.04,0.05,0.0,24.0,3.25,0.01,3.24,6.49,6.48,0.01,0.0,0.0,0.0,0.0,6.49,6.48,0.01,0.0,54.0
3230,24.06.2020,18:35:29,Referenz I o. Nadel Referenz I (60 Zyklen),Referenz I (60 Zyklen),24.0,1495.0,2.37,2.37,2.33,2.33,6.59,6.59,4.15,5.07,-626.09,3094.08,0.0,0.0,-6.34,3407.63,-6.35,-6.35,6.44,6.45,0.04,0.05,0.0,24.0,3.23,0.01,3.24,6.46,6.48,0.01,0.0,0.0,0.0,0.0,6.46,6.48,0.01,0.0,54.0
3231,24.06.2020,18:35:33,Referenz I o. Nadel Referenz I (60 Zyklen),Referenz I (60 Zyklen),23.99,1995.0,3.15,3.14,3.11,3.09,6.55,6.53,4.15,5.07,-634.54,3094.09,0.0,0.0,-6.43,3407.39,-6.35,-6.35,6.44,6.45,0.04,0.05,0.0,24.0,3.23,0.01,3.24,6.46,6.48,0.01,0.0,0.0,0.0,0.0,6.46,6.48,0.01,0.0,54.0
3232,24.06.2020,18:35:36,Referenz I o. Nadel Referenz I (60 Zyklen),Referenz I (60 Zyklen),26.93,499.2,0.78,0.77,0.74,0.73,6.5,6.43,4.15,5.69,-21.41,3159.79,0.0,0.0,-0.3,2002.18,-6.35,-6.35,6.44,6.45,0.04,0.05,0.0,27.0,3.07,0.01,3.05,6.14,6.1,0.01,0.0,0.0,0.0,0.0,6.14,6.1,0.01,0.0,54.0
3233,24.06.2020,18:35:40,Referenz I o. Nadel Referenz I (60 Zyklen),Referenz I (60 Zyklen),26.99,996.0,1.51,1.5,1.47,1.45,6.29,6.26,4.15,5.71,4.18,3170.3,0.0,0.0,-0.05,1777.4,-6.35,-6.35,6.44,6.45,0.04,0.05,0.0,27.0,3.05,0.01,3.05,6.11,6.1,0.01,0.0,0.0,0.0,0.0,6.11,6.1,0.01,0.0,54.0
3234,24.06.2020,18:35:44,Referenz I o. Nadel Referenz I (60 Zyklen),Referenz I (60 Zyklen),26.93,1495.0,2.24,2.24,2.19,2.19,6.21,6.21,4.15,5.69,-5.7,3170.17,0.0,0.0,-0.14,1780.22,-6.35,-6.35,6.44,6.45,0.04,0.05,0.0,27.0,3.05,0.01,3.05,6.09,6.1,0.01,0.0,0.0,0.0,0.0,6.09,6.1,0.01,0.0,54.0
3235,24.06.2020,18:35:47,Referenz I o. Nadel Referenz I (60 Zyklen),Referenz I (60 Zyklen),26.94,1995.0,2.97,2.96,2.92,2.91,6.17,6.16,4.15,5.69,-9.27,3170.11,0.0,0.0,-0.18,1781.56,-6.35,-6.35,6.44,6.45,0.04,0.05,0.0,27.0,3.04,0.01,3.05,6.08,6.1,0.01,0.0,0.0,0.0,0.0,6.08,6.1,0.01,0.0,54.0
3236,24.06.2020,18:35:50,Referenz I o. Nadel Referenz I (60 Zyklen),Referenz I (60 Zyklen),29.99,499.2,0.74,0.75,0.7,0.7,6.19,6.23,4.15,6.34,620.81,3232.08,0.0,0.0,5.99,455.92,-6.35,-6.35,6.44,6.45,0.04,0.05,0.0,30.0,2.91,0.01,2.89,5.82,5.78,0.02,0.0,0.0,0.0,0.0,5.82,5.78,0.02,0.0,54.0
3237,24.06.2020,18:35:55,Referenz I o. Nadel Referenz I (60 Zyklen),Referenz I (60 Zyklen),29.95,996.0,1.43,1.42,1.39,1.38,5.97,5.93,4.15,6.33,628.7,3242.88,0.0,0.0,6.07,224.91,-6.35,-6.35,6.44,6.45,0.04,0.05,0.0,30.0,2.89,0.01,2.89,5.78,5.78,0.02,0.0,0.0,0.0,0.0,5.78,5.78,0.02,0.0,54.0
3238,24.06.2020,18:35:58,Referenz I o. Nadel Referenz I (60 Zyklen),Referenz I (60 Zyklen),29.96,1495.0,2.11,2.12,2.07,2.08,5.87,5.9,4.15,6.33,623.94,3242.85,0.0,0.0,6.02,225.72,-6.35,-6.35,6.44,6.45,0.04,0.05,0.0,30.0,2.87,0.01,2.89,5.75,5.78,0.02,0.0,0.0,0.0,0.0,5.75,5.78,0.02,0.0,54.0
3239,24.06.2020,18:36:01,Referenz I o. Nadel Referenz I (60 Zyklen),Referenz I (60 Zyklen),29.96,1995.0,2.81,2.8,2.77,2.76,5.85,5.83,4.15,6.33,621.06,3242.82,0.0,0.0,5.99,226.36,-6.35,-6.35,6.44,6.45,0.04,0.05,0.0,30.0,2.88,0.01,2.89,5.76,5.78,0.02,0.0,0.0,0.0,0.0,5.76,5.78,0.02,0.0,54.0
3240,24.06.2020,18:36:11,Referenz I o. Nadel Referenz I (60 Zyklen),Referenz I (60 Zyklen),1.03,499.2,3.45,3.46,3.41,3.41,28.7,28.73,4.15,0.22,-5433.56,2464.08,0.0,0.0,-59.6,16882.44,-6.35,-6.35,6.44,6.45,0.04,0.05,0.0,1.0,14.17,0.06,14.02,28.34,28.04,0.12,0.0,0.0,0.0,0.0,28.34,28.04,0.12,0.0,55.0
3241,24.06.2020,18:36:14,Referenz I o. Nadel Referenz I (60 Zyklen),Referenz I (60 Zyklen),1.04,996.0,6.79,6.78,6.75,6.74,28.29,28.27,4.15,0.22,-5427.24,2472.44,0.0,0.0,-59.53,16703.59,-6.35,-6.35,6.44,6.45,0.04,0.05,0.0,1.0,14.05,0.06,14.02,28.11,28.04,0.12,0.0,0.0,0.0,0.0,28.11,28.04,0.12,0.0,55.0
3242,24.06.2020,18:36:17,Referenz I o. Nadel Referenz I (60 Zyklen),Referenz I (60 Zyklen),1.04,1495.0,10.1,10.1,10.06,10.05,28.04,28.04,4.15,0.22,-5427.87,2472.38,0.0,0.0,-59.53,16704.93,-6.35,-6.35,6.44,6.45,0.04,0.05,0.0,1.0,13.96,0.06,14.02,27.91,28.04,0.12,0.0,0.0,0.0,0.0,27.91,28.04,0.12,0.0,55.0
3243,24.06.2020,18:36:21,Referenz I o. Nadel Referenz I (60 Zyklen),Referenz I (60 Zyklen),1.04,1995.0,13.41,13.41,13.36,13.36,27.89,27.9,4.15,0.22,-5425.62,2472.43,0.0,0.0,-59.51,16703.73,-6.35,-6.35,6.44,6.45,0.04,0.05,0.0,1.0,13.9,0.06,14.02,27.79,28.04,0.12,0.0,0.0,0.0,0.0,27.79,28.04,0.12,0.0,55.0
3244,24.06.2020,18:36:24,Referenz I o. Nadel Referenz I (60 Zyklen),Referenz I (60 Zyklen),2.01,499.2,2.47,2.48,2.43,2.43,20.53,20.59,4.15,0.42,-5233.53,2482.08,0.0,0.0,-57.16,16497.4,-6.35,-6.35,6.44,6.45,0.04,0.05,0.0,2.0,10.08,0.02,10.02,20.16,20.04,0.05,0.0,0.0,0.0,0.0,20.16,20.04,0.05,0.0,55.0
3245,24.06.2020,18:36:28,Referenz I o. Nadel Referenz I (60 Zyklen),Referenz I (60 Zyklen),2.01,995.0,4.85,4.85,4.81,4.8,20.24,20.23,4.15,0.43,-5230.09,2490.4,0.0,0.0,-57.12,16319.53,-6.35,-6.35,6.44,6.45,0.04,0.05,0.0,2.0,10.03,0.02,10.02,20.06,20.04,0.05,0.0,0.0,0.0,0.0,20.06,20.04,0.05,0.0,55.0
3246,24.06.2020,18:36:32,Referenz I o. Nadel Referenz I (60 Zyklen),Referenz I (60 Zyklen),2.02,1495.0,7.25,7.25,7.21,7.2,20.13,20.13,4.15,0.43,-5228.65,2490.47,0.0,0.0,-57.1,16317.95,-6.35,-6.35,6.44,6.45,0.04,0.05,0.0,2.0,10.0,0.02,10.02,20.0,20.04,0.05,0.0,0.0,0.0,0.0,20.0,20.04,0.05,0.0,55.0
3247,24.06.2020,18:36:35,Referenz I o. Nadel Referenz I (60 Zyklen),Referenz I (60 Zyklen),2.02,1995.0,9.63,9.63,9.59,9.59,20.03,20.04,4.15,0.43,-5229.65,2490.45,0.0,0.0,-57.11,16318.3,-6.35,-6.35,6.44,6.45,0.04,0.05,0.0,2.0,9.97,0.02,10.02,19.94,20.04,0.05,0.0,0.0,0.0,0.0,19.94,20.04,0.05,0.0,55.0
3248,24.06.2020,18:36:38,Referenz I o. Nadel Referenz I (60 Zyklen),Referenz I (60 Zyklen),3.03,499.2,2.06,2.06,2.01,2.01,17.11,17.11,4.15,0.64,-5011.9,2516.84,0.0,0.0,-54.48,15753.85,-6.35,-6.35,6.44,6.45,0.04,0.05,0.0,3.0,8.37,0.01,8.35,16.74,16.7,0.02,0.0,0.0,0.0,0.0,16.74,16.7,0.02,0.0,55.0
3249,24.06.2020,18:36:43,Referenz I o. Nadel Referenz I (60 Zyklen),Referenz I (60 Zyklen),3.03,996.0,4.06,4.05,4.02,4.01,16.92,16.89,4.15,0.64,-5005.95,2525.2,0.0,0.0,-54.41,15575.14,-6.35,-6.35,6.44,6.45,0.04,0.05,0.0,3.0,8.37,0.01,8.35,16.73,16.7,0.02,0.0,0.0,0.0,0.0,16.73,16.7,0.02,0.0,55.0
3250,24.06.2020,18:36:46,Referenz I o. Nadel Referenz I (60 Zyklen),Referenz I (60 Zyklen),3.04,1495.0,6.05,6.06,6.01,6.01,16.8,16.81,4.15,0.64,-5007.39,2525.22,0.0,0.0,-54.42,15574.61,-6.35,-6.35,6.44,6.45,0.04,0.05,0.0,3.0,8.34,0.01,8.35,16.67,16.7,0.02,0.0,0.0,0.0,0.0,16.67,16.7,0.02,0.0,55.0
3251,24.06.2020,18:36:49,Referenz I o. Nadel Referenz I (60 Zyklen),Referenz I (60 Zyklen),3.04,1995.0,8.06,8.05,8.01,8.0,16.76,16.74,4.15,0.64,-5007.64,2525.24,0.0,0.0,-54.43,15574.36,-6.35,-6.35,6.44,6.45,0.04,0.05,0.0,3.0,8.33,0.01,8.35,16.66,16.7,0.02,0.0,0.0,0.0,0.0,16.66,16.7,0.02,0.0,55.0
3252,24.06.2020,18:36:52,Referenz I o. Nadel Referenz I (60 Zyklen),Referenz I (60 Zyklen),5.03,499.2,1.68,1.68,1.63,1.63,13.95,13.94,4.15,1.06,-4596.75,2566.52,0.0,0.0,-49.53,14691.45,-6.35,-6.35,6.44,6.45,0.04,0.05,0.0,5.0,6.79,0.01,6.77,13.58,13.55,0.01,0.0,0.0,0.0,0.0,13.58,13.55,0.01,0.0,55.0
