Repository: ZBT-Tools/ContactResistanceAnalysis

File: h23_reference.csv (part 29 of 80)
,Datum,time,measurement,commentary,pressure_sample[bar],current[mA],voltage[mV],voltage_needle[mV],voltage_th[mV],voltage_needle_th[mV],R_ges / mOhm*cm²,R_bulk / mOhm*cm²,contact_area[cm2],pressure[bar],p_Kraftsensor / ?,Weg Bürster,Kraftsensor Poly,Probendicke Poly,Kraftsensor,Probendicke,U_ges 1,U_Nadel 1,U_ges 2,U_Nadel 2,Diff_U_ges/2,Diff_U_Nadel/2,Relais,pressure_rounded[bar],contact_resistance[mOhm*cm2],contact_resistance_error[mOhm*cm2],contact_resistance_mean[mOhm*cm2],resistance[mOhm*cm2],resistance_mean[mOhm*cm2],resistance_error[mOhm*cm2],bulk_resistance[mOhm*cm2],bulk_resistance_mean[mOhm*cm2],bulk_resistance_error[mOhm*cm2],bulk_resistance_sub[mOhm*cm2],volume_resistance[mOhm*cm2],volume_resistance_mean[mOhm*cm2],volume_resistance_error[mOhm*cm2],degradation_corr[mOhm*cm2],cycle
196,24.06.2020,15:30:41,Referenz II o. Nadel Referenz I (60 Zyklen),Referenz I (60 Zyklen),6.02,499.6,1.57,1.57,1.53,1.53,13.05,13.06,4.15,1.27,-4388.76,2601.7,0.0,0.0,-47.09,13938.92,-6.35,-6.35,6.44,6.45,0.04,0.05,0.0,6.0,6.34,0.0,6.33,12.68,12.66,0.01,0.0,0.0,0.0,0.0,12.68,12.66,0.01,0.0,4.0
197,24.06.2020,15:30:45,Referenz II o. Nadel Referenz I (60 Zyklen),Referenz I (60 Zyklen),6.03,998.0,3.09,3.09,3.04,3.04,12.84,12.84,4.15,1.27,-4386.01,2610.43,0.0,0.0,-47.06,13752.22,-6.35,-6.35,6.44,6.45,0.04,0.05,0.0,6.0,6.33,0.0,6.33,12.66,12.66,0.01,0.0,0.0,0.0,0.0,12.66,12.66,0.01,0.0,4.0
198,24.06.2020,15:30:48,Referenz II o. Nadel Referenz I (60 Zyklen),Referenz I (60 Zyklen),6.03,1497.0,4.61,4.6,4.57,4.56,12.78,12.76,4.15,1.27,-4385.95,2610.39,0.0,0.0,-47.06,13752.99,-6.35,-6.35,6.44,6.45,0.04,0.05,0.0,6.0,6.33,0.0,6.33,12.66,12.66,0.01,0.0,0.0,0.0,0.0,12.66,12.66,0.01,0.0,4.0
199,24.06.2020,15:30:52,Referenz II o. Nadel Referenz I (60 Zyklen),Referenz I (60 Zyklen),6.03,1998.0,6.13,6.12,6.08,6.08,12.73,12.72,4.15,1.27,-4387.32,2610.27,0.0,0.0,-47.08,13755.6,-6.35,-6.35,6.44,6.45,0.04,0.05,0.0,6.0,6.32,0.0,6.33,12.63,12.66,0.01,0.0,0.0,0.0,0.0,12.63,12.66,0.01,0.0,4.0
200,24.06.2020,15:30:55,Referenz II o. Nadel Referenz I (60 Zyklen),Referenz I (60 Zyklen),9.02,499.6,1.32,1.33,1.27,1.28,10.94,11.02,4.15,1.91,-3766.38,2679.13,0.0,0.0,-39.92,12282.71,-6.35,-6.35,6.44,6.45,0.04,0.05,0.0,9.0,5.29,0.0,5.29,10.57,10.57,0.01,0.0,0.0,0.0,0.0,10.57,10.57,0.01,0.0,4.0
201,24.06.2020,15:30:59,Referenz II o. Nadel Referenz I (60 Zyklen),Referenz I (60 Zyklen),9.01,998.0,2.59,2.59,2.55,2.55,10.77,10.78,4.15,1.91,-3764.81,2688.06,0.0,0.0,-39.9,12091.78,-6.35,-6.35,6.44,6.45,0.04,0.05,0.0,9.0,5.29,0.0,5.29,10.59,10.57,0.01,0.0,0.0,0.0,0.0,10.59,10.57,0.01,0.0,4.0
202,24.06.2020,15:31:03,Referenz II o. Nadel Referenz I (60 Zyklen),Referenz I (60 Zyklen),9.02,1497.0,3.86,3.86,3.81,3.81,10.7,10.69,4.15,1.91,-3766.81,2687.91,0.0,0.0,-39.92,12095.02,-6.35,-6.35,6.44,6.45,0.04,0.05,0.0,9.0,5.29,0.0,5.29,10.57,10.57,0.01,0.0,0.0,0.0,0.0,10.57,10.57,0.01,0.0,4.0
203,24.06.2020,15:31:06,Referenz II o. Nadel Referenz I (60 Zyklen),Referenz I (60 Zyklen),9.02,1997.0,5.13,5.12,5.08,5.08,10.65,10.64,4.15,1.91,-3770.88,2687.98,0.0,0.0,-39.97,12093.44,-6.35,-6.35,6.44,6.45,0.04,0.05,0.0,9.0,5.28,0.0,5.29,10.56,10.57,0.01,0.0,0.0,0.0,0.0,10.56,10.57,0.01,0.0,4.0
204,24.06.2020,15:31:09,Referenz II o. Nadel Referenz I (60 Zyklen),Referenz I (60 Zyklen),10.01,499.6,1.26,1.25,1.21,1.2,10.43,10.39,4.15,2.12,-3559.83,2711.95,0.0,0.0,-37.58,11580.85,-6.35,-6.35,6.44,6.45,0.04,0.05,0.0,10.0,5.03,0.0,5.02,10.06,10.05,0.01,0.0,0.0,0.0,0.0,10.06,10.05,0.01,0.0,4.0
205,24.06.2020,15:31:14,Referenz II o. Nadel Referenz I (60 Zyklen),Referenz I (60 Zyklen),10.01,998.0,2.46,2.47,2.42,2.42,10.23,10.25,4.15,2.12,-3551.51,2721.09,0.0,0.0,-37.49,11385.32,-6.35,-6.35,6.44,6.45,0.04,0.05,0.0,10.0,5.02,0.0,5.02,10.05,10.05,0.01,0.0,0.0,0.0,0.0,10.05,10.05,0.01,0.0,4.0
206,24.06.2020,15:31:17,Referenz II o. Nadel Referenz I (60 Zyklen),Referenz I (60 Zyklen),10.01,1497.0,3.66,3.67,3.62,3.62,10.16,10.17,4.15,2.12,-3557.95,2720.99,0.0,0.0,-37.56,11387.47,-6.35,-6.35,6.44,6.45,0.04,0.05,0.0,10.0,5.02,0.0,5.02,10.04,10.05,0.01,0.0,0.0,0.0,0.0,10.04,10.05,0.01,0.0,4.0
207,24.06.2020,15:31:20,Referenz II o. Nadel Referenz I (60 Zyklen),Referenz I (60 Zyklen),10.02,1997.0,4.87,4.86,4.83,4.82,10.13,10.11,4.15,2.12,-3554.64,2721.0,0.0,0.0,-37.52,11387.36,-6.35,-6.35,6.44,6.45,0.04,0.05,0.0,10.0,5.02,0.0,5.02,10.03,10.05,0.01,0.0,0.0,0.0,0.0,10.03,10.05,0.01,0.0,4.0
208,24.06.2020,15:31:23,Referenz II o. Nadel Referenz I (60 Zyklen),Referenz I (60 Zyklen),12.0,499.6,1.16,1.15,1.12,1.1,9.67,9.54,4.15,2.54,-3142.86,2762.68,0.0,0.0,-32.92,10495.85,-6.35,-6.35,6.44,6.45,0.04,0.05,0.0,12.0,4.65,0.01,4.62,9.3,9.25,0.02,0.0,0.0,0.0,0.0,9.3,9.25,0.02,0.0,4.0
209,24.06.2020,15:31:28,Referenz II o. Nadel Referenz I (60 Zyklen),Referenz I (60 Zyklen),12.01,998.0,2.27,2.26,2.22,2.21,9.43,9.4,4.15,2.54,-3132.91,2771.97,0.0,0.0,-32.81,10297.05,-6.35,-6.35,6.44,6.45,0.04,0.05,0.0,12.0,4.62,0.01,4.62,9.25,9.25,0.02,0.0,0.0,0.0,0.0,9.25,9.25,0.02,0.0,4.0
210,24.06.2020,15:31:31,Referenz II o. Nadel Referenz I (60 Zyklen),Referenz I (60 Zyklen),11.99,1497.0,3.37,3.38,3.33,3.33,9.34,9.36,4.15,2.54,-3137.73,2771.9,0.0,0.0,-32.87,10298.63,-6.35,-6.35,6.44,6.45,0.04,0.05,0.0,12.0,4.61,0.01,4.62,9.22,9.25,0.02,0.0,0.0,0.0,0.0,9.22,9.25,0.02,0.0,4.0
211,24.06.2020,15:31:34,Referenz II o. Nadel Referenz I (60 Zyklen),Referenz I (60 Zyklen),12.0,1998.0,4.48,4.48,4.44,4.43,9.3,9.3,4.15,2.54,-3141.42,2771.9,0.0,0.0,-32.91,10298.63,-6.35,-6.35,6.44,6.45,0.04,0.05,0.0,12.0,4.61,0.01,4.62,9.21,9.25,0.02,0.0,0.0,0.0,0.0,9.21,9.25,0.02,0.0,4.0
212,24.06.2020,15:31:38,Referenz II o. Nadel Referenz I (60 Zyklen),Referenz I (60 Zyklen),15.02,499.6,1.04,1.05,1.0,1.01,8.67,8.74,4.15,3.18,-2513.97,2842.91,0.0,0.0,-26.04,8779.88,-6.35,-6.35,6.44,6.45,0.04,0.05,0.0,15.0,4.15,0.01,4.15,8.31,8.29,0.01,0.0,0.0,0.0,0.0,8.31,8.29,0.01,0.0,4.0
213,24.06.2020,15:31:42,Referenz II o. Nadel Referenz I (60 Zyklen),Referenz I (60 Zyklen),15.01,998.0,2.04,2.04,2.0,2.0,8.5,8.5,4.15,3.17,-2513.22,2852.36,0.0,0.0,-26.04,8577.59,-6.35,-6.35,6.44,6.45,0.04,0.05,0.0,15.0,4.16,0.01,4.15,8.32,8.29,0.01,0.0,0.0,0.0,0.0,8.32,8.29,0.01,0.0,4.0
214,24.06.2020,15:31:45,Referenz II o. Nadel Referenz I (60 Zyklen),Referenz I (60 Zyklen),15.01,1497.0,3.03,3.04,2.99,2.99,8.41,8.43,4.15,3.17,-2519.6,2852.31,0.0,0.0,-26.1,8578.75,-6.35,-6.35,6.44,6.45,0.04,0.05,0.0,15.0,4.14,0.01,4.15,8.28,8.29,0.01,0.0,0.0,0.0,0.0,8.28,8.29,0.01,0.0,4.0
215,24.06.2020,15:31:49,Referenz II o. Nadel Referenz I (60 Zyklen),Referenz I (60 Zyklen),15.0,1998.0,4.03,4.03,3.98,3.99,8.36,8.38,4.15,3.17,-2516.03,2852.36,0.0,0.0,-26.07,8577.66,-6.35,-6.35,6.44,6.45,0.04,0.05,0.0,15.0,4.13,0.01,4.15,8.27,8.29,0.01,0.0,0.0,0.0,0.0,8.27,8.29,0.01,0.0,4.0
216,24.06.2020,15:31:52,Referenz II o. Nadel Referenz I (60 Zyklen),Referenz I (60 Zyklen),18.01,499.6,0.97,0.96,0.92,0.91,8.02,7.96,4.15,3.81,-1890.58,2923.16,0.0,0.0,-19.39,7063.33,-6.35,-6.35,6.44,6.45,0.04,0.05,0.0,18.0,3.83,0.01,3.81,7.66,7.61,0.02,0.0,0.0,0.0,0.0,7.66,7.61,0.02,0.0,4.0
217,24.06.2020,15:31:56,Referenz II o. Nadel Referenz I (60 Zyklen),Referenz I (60 Zyklen),17.94,998.0,1.87,1.88,1.83,1.84,7.79,7.83,4.15,3.79,-1896.65,2933.04,0.0,0.0,-19.45,6852.0,-6.35,-6.35,6.44,6.45,0.04,0.05,0.0,18.0,3.8,0.01,3.81,7.61,7.61,0.02,0.0,0.0,0.0,0.0,7.61,7.61,0.02,0.0,4.0
218,24.06.2020,15:32:00,Referenz II o. Nadel Referenz I (60 Zyklen),Referenz I (60 Zyklen),17.99,1497.0,2.78,2.77,2.74,2.73,7.71,7.69,4.15,3.8,-1887.82,2932.9,0.0,0.0,-19.36,6855.06,-6.35,-6.35,6.44,6.45,0.04,0.05,0.0,18.0,3.79,0.01,3.81,7.59,7.61,0.02,0.0,0.0,0.0,0.0,7.59,7.61,0.02,0.0,4.0
219,24.06.2020,15:32:03,Referenz II o. Nadel Referenz I (60 Zyklen),Referenz I (60 Zyklen),18.01,1997.0,3.7,3.69,3.65,3.64,7.69,7.67,4.15,3.81,-1885.88,2932.94,0.0,0.0,-19.34,6854.11,-6.35,-6.35,6.44,6.45,0.04,0.05,0.0,18.0,3.8,0.01,3.81,7.59,7.61,0.02,0.0,0.0,0.0,0.0,7.59,7.61,0.02,0.0,4.0
220,24.06.2020,15:32:06,Referenz II o. Nadel Referenz I (60 Zyklen),Referenz I (60 Zyklen),20.0,499.6,0.92,0.92,0.87,0.87,7.62,7.64,4.15,4.23,-1475.05,2974.27,0.0,0.0,-15.04,5970.2,-6.35,-6.35,6.44,6.45,0.04,0.05,0.0,20.0,3.62,0.01,3.61,7.25,7.23,0.01,0.0,0.0,0.0,0.0,7.25,7.23,0.01,0.0,4.0
221,24.06.2020,15:32:11,Referenz II o. Nadel Referenz I (60 Zyklen),Referenz I (60 Zyklen),19.96,998.0,1.79,1.79,1.74,1.74,7.43,7.43,4.15,4.22,-1473.61,2984.1,0.0,0.0,-15.02,5759.95,-6.35,-6.35,6.44,6.45,0.04,0.05,0.0,20.0,3.62,0.01,3.61,7.24,7.23,0.01,0.0,0.0,0.0,0.0,7.24,7.23,0.01,0.0,4.0
222,24.06.2020,15:32:14,Referenz II o. Nadel Referenz I (60 Zyklen),Referenz I (60 Zyklen),19.99,1497.0,2.65,2.64,2.6,2.6,7.34,7.33,4.15,4.23,-1472.92,2984.01,0.0,0.0,-15.01,5761.85,-6.35,-6.35,6.44,6.45,0.04,0.05,0.0,20.0,3.61,0.01,3.61,7.21,7.23,0.01,0.0,0.0,0.0,0.0,7.21,7.23,0.01,0.0,4.0
223,24.06.2020,15:32:17,Referenz II o. Nadel Referenz I (60 Zyklen),Referenz I (60 Zyklen),19.98,1997.0,3.51,3.51,3.47,3.46,7.29,7.28,4.15,4.22,-1474.61,2984.02,0.0,0.0,-15.03,5761.75,-6.35,-6.35,6.44,6.45,0.04,0.05,0.0,20.0,3.6,0.01,3.61,7.2,7.23,0.01,0.0,0.0,0.0,0.0,7.2,7.23,0.01,0.0,4.0
224,24.06.2020,15:32:20,Referenz II o. Nadel Referenz I (60 Zyklen),Referenz I (60 Zyklen),21.0,499.6,0.89,0.89,0.85,0.84,7.43,7.4,4.15,4.44,-1270.69,3005.45,0.0,0.0,-12.92,5303.21,-6.35,-6.35,6.44,6.45,0.04,0.05,0.0,21.0,3.53,0.0,3.52,7.06,7.04,0.01,0.0,0.0,0.0,0.0,7.06,7.04,0.01,0.0,4.0
225,24.06.2020,15:32:25,Referenz II o. Nadel Referenz I (60 Zyklen),Referenz I (60 Zyklen),20.98,998.0,1.73,1.74,1.69,1.7,7.21,7.25,4.15,4.44,-1268.69,3015.5,0.0,0.0,-12.9,5088.25,-6.35,-6.35,6.44,6.45,0.04,0.05,0.0,21.0,3.51,0.0,3.52,7.02,7.04,0.01,0.0,0.0,0.0,0.0,7.02,7.04,0.01,0.0,4.0
226,24.06.2020,15:32:28,Referenz II o. Nadel Referenz I (60 Zyklen),Referenz I (60 Zyklen),20.98,1497.0,2.58,2.59,2.54,2.54,7.16,7.17,4.15,4.44,-1264.69,3015.44,0.0,0.0,-12.86,5089.52,-6.35,-6.35,6.44,6.45,0.04,0.05,0.0,21.0,3.52,0.0,3.52,7.04,7.04,0.01,0.0,0.0,0.0,0.0,7.04,7.04,0.01,0.0,4.0
227,24.06.2020,15:32:31,Referenz II o. Nadel Referenz I (60 Zyklen),Referenz I (60 Zyklen),20.97,1997.0,3.42,3.41,3.38,3.37,7.11,7.1,4.15,4.43,-1267.63,3015.46,0.0,0.0,-12.89,5089.17,-6.35,-6.35,6.44,6.45,0.04,0.05,0.0,21.0,3.51,0.0,3.52,7.02,7.04,0.01,0.0,0.0,0.0,0.0,7.02,7.04,0.01,0.0,4.0
228,24.06.2020,15:32:35,Referenz II o. Nadel Referenz I (60 Zyklen),Referenz I (60 Zyklen),23.99,499.6,0.84,0.84,0.8,0.79,6.99,6.99,4.15,5.07,-639.98,3082.01,0.0,0.0,-6.48,3665.78,-6.35,-6.35,6.44,6.45,0.04,0.05,0.0,24.0,3.31,0.01,3.3,6.62,6.59,0.01,0.0,0.0,0.0,0.0,6.62,6.59,0.01,0.0,4.0
229,24.06.2020,15:32:39,Referenz II o. Nadel Referenz I (60 Zyklen),Referenz I (60 Zyklen),23.96,998.0,1.63,1.63,1.59,1.58,6.78,6.78,4.15,5.07,-636.48,3092.31,0.0,0.0,-6.45,3445.57,-6.35,-6.35,6.44,6.45,0.04,0.05,0.0,24.0,3.3,0.01,3.3,6.6,6.59,0.01,0.0,0.0,0.0,0.0,6.6,6.59,0.01,0.0,4.0
230,24.06.2020,15:32:42,Referenz II o. Nadel Referenz I (60 Zyklen),Referenz I (60 Zyklen),23.97,1497.0,2.42,2.41,2.37,2.37,6.7,6.69,4.15,5.07,-640.11,3092.13,0.0,0.0,-6.48,3449.34,-6.35,-6.35,6.44,6.45,0.04,0.05,0.0,24.0,3.29,0.01,3.3,6.58,6.59,0.01,0.0,0.0,0.0,0.0,6.58,6.59,0.01,0.0,4.0
231,24.06.2020,15:32:46,Referenz II o. Nadel Referenz I (60 Zyklen),Referenz I (60 Zyklen),23.97,1997.0,3.21,3.21,3.16,3.16,6.66,6.67,4.15,5.07,-642.24,3092.15,0.0,0.0,-6.5,3448.88,-6.35,-6.35,6.44,6.45,0.04,0.05,0.0,24.0,3.29,0.01,3.3,6.57,6.59,0.01,0.0,0.0,0.0,0.0,6.57,6.59,0.01,0.0,4.0
232,24.06.2020,15:32:49,Referenz II o. Nadel Referenz I (60 Zyklen),Referenz I (60 Zyklen),26.98,499.5,0.8,0.8,0.76,0.75,6.65,6.63,4.15,5.7,-17.41,3158.19,0.0,0.0,-0.26,2036.43,-6.35,-6.35,6.44,6.45,0.04,0.05,0.0,27.0,3.14,0.01,3.12,6.29,6.23,0.02,0.0,0.0,0.0,0.0,6.29,6.23,0.02,0.0,4.0
233,24.06.2020,15:32:53,Referenz II o. Nadel Referenz I (60 Zyklen),Referenz I (60 Zyklen),26.98,997.0,1.54,1.54,1.5,1.5,6.41,6.42,4.15,5.7,-3.14,3168.71,0.0,0.0,-0.12,1811.44,-6.35,-6.35,6.44,6.45,0.04,0.05,0.0,27.0,3.11,0.01,3.12,6.23,6.23,0.02,0.0,0.0,0.0,0.0,6.23,6.23,0.02,0.0,4.0
234,24.06.2020,15:32:57,Referenz II o. Nadel Referenz I (60 Zyklen),Referenz I (60 Zyklen),26.98,1497.0,2.28,2.29,2.24,2.24,6.32,6.34,4.15,5.7,-7.52,3168.7,0.0,0.0,-0.16,1811.58,-6.35,-6.35,6.44,6.45,0.04,0.05,0.0,27.0,3.1,0.01,3.12,6.2,6.23,0.02,0.0,0.0,0.0,0.0,6.2,6.23,0.02,0.0,4.0
235,24.06.2020,15:33:00,Referenz II o. Nadel Referenz I (60 Zyklen),Referenz I (60 Zyklen),26.95,1998.0,3.03,3.03,2.99,2.98,6.3,6.29,4.15,5.7,-8.52,3168.65,0.0,0.0,-0.17,1812.6,-6.35,-6.35,6.44,6.45,0.04,0.05,0.0,27.0,3.1,0.01,3.12,6.21,6.23,0.02,0.0,0.0,0.0,0.0,6.21,6.23,0.02,0.0,4.0
236,24.06.2020,15:33:03,Referenz II o. Nadel Referenz I (60 Zyklen),Referenz I (60 Zyklen),29.92,499.6,0.75,0.76,0.71,0.71,6.25,6.31,4.15,6.33,602.66,3233.33,0.0,0.0,5.81,429.28,-6.35,-6.35,6.44,6.45,0.04,0.05,0.0,30.0,2.94,0.01,2.95,5.88,5.9,0.01,0.0,0.0,0.0,0.0,5.88,5.9,0.01,0.0,4.0
237,24.06.2020,15:33:08,Referenz II o. Nadel Referenz I (60 Zyklen),Referenz I (60 Zyklen),29.93,998.0,1.47,1.47,1.43,1.42,6.12,6.1,4.15,6.33,616.62,3243.98,0.0,0.0,5.95,201.48,-6.35,-6.35,6.44,6.45,0.04,0.05,0.0,30.0,2.97,0.01,2.95,5.93,5.9,0.01,0.0,0.0,0.0,0.0,5.93,5.9,0.01,0.0,4.0
238,24.06.2020,15:33:11,Referenz II o. Nadel Referenz I (60 Zyklen),Referenz I (60 Zyklen),29.95,1497.0,2.17,2.17,2.12,2.12,6.0,6.01,4.15,6.33,613.87,3243.89,0.0,0.0,5.92,203.45,-6.35,-6.35,6.44,6.45,0.04,0.05,0.0,30.0,2.94,0.01,2.95,5.88,5.9,0.01,0.0,0.0,0.0,0.0,5.88,5.9,0.01,0.0,4.0
239,24.06.2020,15:33:14,Referenz II o. Nadel Referenz I (60 Zyklen),Referenz I (60 Zyklen),29.94,1998.0,2.88,2.87,2.84,2.83,5.98,5.97,4.15,6.33,614.43,3243.84,0.0,0.0,5.93,204.57,-6.35,-6.35,6.44,6.45,0.04,0.05,0.0,30.0,2.95,0.01,2.95,5.89,5.9,0.01,0.0,0.0,0.0,0.0,5.89,5.9,0.01,0.0,4.0
240,24.06.2020,15:33:24,Referenz II o. Nadel Referenz I (60 Zyklen),Referenz I (60 Zyklen),1.04,499.6,3.31,3.31,3.26,3.26,27.48,27.47,4.15,0.22,-5435.13,2453.22,0.0,0.0,-59.62,17114.61,-6.35,-6.35,6.44,6.45,0.04,0.05,0.0,1.0,13.56,0.04,13.45,27.11,26.91,0.08,0.0,0.0,0.0,0.0,27.11,26.91,0.08,0.0,5.0
241,24.06.2020,15:33:28,Referenz II o. Nadel Referenz I (60 Zyklen),Referenz I (60 Zyklen),1.04,998.0,6.52,6.52,6.47,6.47,27.11,27.1,4.15,0.22,-5428.37,2461.56,0.0,0.0,-59.54,16936.25,-6.35,-6.35,6.44,6.45,0.04,0.05,0.0,1.0,13.46,0.04,13.45,26.92,26.91,0.08,0.0,0.0,0.0,0.0,26.92,26.91,0.08,0.0,5.0
242,24.06.2020,15:33:32,Referenz II o. Nadel Referenz I (60 Zyklen),Referenz I (60 Zyklen),1.04,1497.0,9.72,9.72,9.68,9.68,26.95,26.96,4.15,0.22,-5429.5,2461.56,0.0,0.0,-59.55,16936.32,-6.35,-6.35,6.44,6.45,0.04,0.05,0.0,1.0,13.41,0.04,13.45,26.83,26.91,0.08,0.0,0.0,0.0,0.0,26.83,26.91,0.08,0.0,5.0
243,24.06.2020,15:33:35,Referenz II o. Nadel Referenz I (60 Zyklen),Referenz I (60 Zyklen),1.04,1997.0,12.92,12.92,12.88,12.87,26.85,26.84,4.15,0.22,-5425.11,2461.55,0.0,0.0,-59.5,16936.6,-6.35,-6.35,6.44,6.45,0.04,0.05,0.0,1.0,13.38,0.04,13.45,26.76,26.91,0.08,0.0,0.0,0.0,0.0,26.76,26.91,0.08,0.0,5.0
244,24.06.2020,15:33:38,Referenz II o. Nadel Referenz I (60 Zyklen),Referenz I (60 Zyklen),1.96,499.5,2.5,2.5,2.46,2.45,20.81,20.75,4.15,0.41,-5242.23,2469.53,0.0,0.0,-57.26,16765.88,-6.35,-6.35,6.44,6.45,0.04,0.05,0.0,2.0,10.22,0.01,10.18,20.44,20.36,0.03,0.0,0.0,0.0,0.0,20.44,20.36,0.03,0.0,5.0
245,24.06.2020,15:33:43,Referenz II o. Nadel Referenz I (60 Zyklen),Referenz I (60 Zyklen),1.98,998.0,4.94,4.94,4.9,4.89,20.56,20.53,4.15,0.42,-5237.22,2477.88,0.0,0.0,-57.2,16587.21,-6.35,-6.35,6.44,6.45,0.04,0.05,0.0,2.0,10.19,0.01,10.18,20.37,20.36,0.03,0.0,0.0,0.0,0.0,20.37,20.36,0.03,0.0,5.0
246,24.06.2020,15:33:46,Referenz II o. Nadel Referenz I (60 Zyklen),Referenz I (60 Zyklen),1.99,1497.0,7.38,7.38,7.34,7.33,20.46,20.45,4.15,0.42,-5234.84,2477.81,0.0,0.0,-57.17,16588.76,-6.35,-6.35,6.44,6.45,0.04,0.05,0.0,2.0,10.17,0.01,10.18,20.34,20.36,0.03,0.0,0.0,0.0,0.0,20.34,20.36,0.03,0.0,5.0
247,24.06.2020,15:33:49,Referenz II o. Nadel Referenz I (60 Zyklen),Referenz I (60 Zyklen),1.99,1997.0,9.81,9.81,9.77,9.76,20.39,20.39,4.15,0.42,-5234.59,2477.85,0.0,0.0,-57.17,16587.98,-6.35,-6.35,6.44,6.45,0.04,0.05,0.0,2.0,10.15,0.01,10.18,20.3,20.36,0.03,0.0,0.0,0.0,0.0,20.3,20.36,0.03,0.0,5.0
248,24.06.2020,15:33:52,Referenz II o. Nadel Referenz I (60 Zyklen),Referenz I (60 Zyklen),3.01,499.5,2.11,2.11,2.06,2.06,17.52,17.53,4.15,0.64,-5020.23,2516.77,0.0,0.0,-54.58,15755.36,-6.35,-6.35,6.44,6.45,0.04,0.05,0.0,3.0,8.58,0.01,8.57,17.15,17.14,0.01,0.0,0.0,0.0,0.0,17.15,17.14,0.01,0.0,5.0
249,24.06.2020,15:33:57,Referenz II o. Nadel Referenz I (60 Zyklen),Referenz I (60 Zyklen),3.01,998.0,4.17,4.17,4.13,4.13,17.35,17.35,4.15,0.64,-5017.35,2525.21,0.0,0.0,-54.54,15574.96,-6.35,-6.35,6.44,6.45,0.04,0.05,0.0,3.0,8.58,0.01,8.57,17.16,17.14,0.01,0.0,0.0,0.0,0.0,17.16,17.14,0.01,0.0,5.0
250,24.06.2020,15:34:00,Referenz II o. Nadel Referenz I (60 Zyklen),Referenz I (60 Zyklen),3.02,1497.0,6.23,6.21,6.18,6.17,17.27,17.22,4.15,0.64,-5013.9,2525.15,0.0,0.0,-54.5,15576.3,-6.35,-6.35,6.44,6.45,0.04,0.05,0.0,3.0,8.57,0.01,8.57,17.14,17.14,0.01,0.0,0.0,0.0,0.0,17.14,17.14,0.01,0.0,5.0
251,24.06.2020,15:34:03,Referenz II o. Nadel Referenz I (60 Zyklen),Referenz I (60 Zyklen),3.02,1997.0,8.27,8.27,8.23,8.22,17.19,17.19,4.15,0.64,-5010.59,2525.16,0.0,0.0,-54.46,15576.02,-6.35,-6.35,6.44,6.45,0.04,0.05,0.0,3.0,8.55,0.01,8.57,17.1,17.14,0.01,0.0,0.0,0.0,0.0,17.1,17.14,0.01,0.0,5.0
252,24.06.2020,15:34:07,Referenz II o. Nadel Referenz I (60 Zyklen),Referenz I (60 Zyklen),5.02,499.5,1.7,1.7,1.66,1.65,14.16,14.12,4.15,1.06,-4602.25,2567.76,0.0,0.0,-49.6,14664.84,-6.35,-6.35,6.44,6.45,0.04,0.05,0.0,5.0,6.9,0.01,6.88,13.79,13.77,0.01,0.0,0.0,0.0,0.0,13.79,13.77,0.01,0.0,5.0
253,24.06.2020,15:34:11,Referenz II o. Nadel Referenz I (60 Zyklen),Referenz I (60 Zyklen),5.02,997.0,3.35,3.35,3.31,3.3,13.96,13.95,4.15,1.06,-4598.0,2576.32,0.0,0.0,-49.55,14481.73,-6.35,-6.35,6.44,6.45,0.04,0.05,0.0,5.0,6.89,0.01,6.88,13.78,13.77,0.01,0.0,0.0,0.0,0.0,13.78,13.77,0.01,0.0,5.0
254,24.06.2020,15:34:14,Referenz II o. Nadel Referenz I (60 Zyklen),Referenz I (60 Zyklen),5.02,1498.0,5.01,5.0,4.96,4.96,13.87,13.86,4.15,1.06,-4605.07,2576.29,0.0,0.0,-49.63,14482.37,-6.35,-6.35,6.44,6.45,0.04,0.05,0.0,5.0,6.87,0.01,6.88,13.75,13.77,0.01,0.0,0.0,0.0,0.0,13.75,13.77,0.01,0.0,5.0
255,24.06.2020,15:34:18,Referenz II o. Nadel Referenz I (60 Zyklen),Referenz I (60 Zyklen),5.02,1997.0,6.66,6.66,6.62,6.61,13.84,13.83,4.15,1.06,-4603.07,2576.21,0.0,0.0,-49.61,14484.13,-6.35,-6.35,6.44,6.45,0.04,0.05,0.0,5.0,6.87,0.01,6.88,13.75,13.77,0.01,0.0,0.0,0.0,0.0,13.75,13.77,0.01,0.0,5.0
256,24.06.2020,15:34:21,Referenz II o. Nadel Referenz I (60 Zyklen),Referenz I (60 Zyklen),6.03,499.5,1.57,1.56,1.52,1.51,13.01,12.97,4.15,1.27,-4387.26,2602.29,0.0,0.0,-47.07,13926.35,-6.35,-6.35,6.44,6.45,0.04,0.05,0.0,6.0,6.32,0.01,6.32,12.64,12.65,0.01,0.0,0.0,0.0,0.0,12.64,12.65,0.01,0.0,5.0
257,24.06.2020,15:34:25,Referenz II o. Nadel Referenz I (60 Zyklen),Referenz I (60 Zyklen),6.01,997.0,3.09,3.09,3.05,3.04,12.87,12.87,4.15,1.27,-4392.14,2610.92,0.0,0.0,-47.13,13741.8,-6.35,-6.35,6.44,6.45,0.04,0.05,0.0,6.0,6.34,0.01,6.32,12.68,12.65,0.01,0.0,0.0,0.0,0.0,12.68,12.65,0.01,0.0,5.0
258,24.06.2020,15:34:29,Referenz II o. Nadel Referenz I (60 Zyklen),Referenz I (60 Zyklen),6.02,1498.0,4.6,4.61,4.56,4.56,12.75,12.77,4.15,1.27,-4389.89,2610.96,0.0,0.0,-47.11,13740.78,-6.35,-6.35,6.44,6.45,0.04,0.05,0.0,6.0,6.32,0.01,6.32,12.63,12.65,0.01,0.0,0.0,0.0,0.0,12.63,12.65,0.01,0.0,5.0
259,24.06.2020,15:34:32,Referenz II o. Nadel Referenz I (60 Zyklen),Referenz I (60 Zyklen),6.03,1997.0,6.12,6.12,6.08,6.07,12.72,12.71,4.15,1.27,-4384.95,2611.04,0.0,0.0,-47.05,13739.06,-6.35,-6.35,6.44,6.45,0.04,0.05,0.0,6.0,6.31,0.01,6.32,12.63,12.65,0.01,0.0,0.0,0.0,0.0,12.63,12.65,0.01,0.0,5.0
260,24.06.2020,15:34:35,Referenz II o. Nadel Referenz I (60 Zyklen),Referenz I (60 Zyklen),9.02,499.5,1.32,1.32,1.27,1.27,10.96,10.96,4.15,1.91,-3771.82,2678.73,0.0,0.0,-39.98,12291.4,-6.35,-6.35,6.44,6.45,0.04,0.05,0.0,9.0,5.29,0.01,5.29,10.59,10.57,0.01,0.0,0.0,0.0,0.0,10.59,10.57,0.01,0.0,5.0
261,24.06.2020,15:34:40,Referenz II o. Nadel Referenz I (60 Zyklen),Referenz I (60 Zyklen),9.01,997.0,2.59,2.59,2.54,2.54,10.78,10.77,4.15,1.9,-3766.5,2687.78,0.0,0.0,-39.92,12097.77,-6.35,-6.35,6.44,6.45,0.04,0.05,0.0,9.0,5.3,0.01,5.29,10.59,10.57,0.01,0.0,0.0,0.0,0.0,10.59,10.57,0.01,0.0,5.0
262,24.06.2020,15:34:43,Referenz II o. Nadel Referenz I (60 Zyklen),Referenz I (60 Zyklen),9.02,1498.0,3.85,3.85,3.81,3.81,10.68,10.68,4.15,1.91,-3769.88,2687.71,0.0,0.0,-39.96,12099.35,-6.35,-6.35,6.44,6.45,0.04,0.05,0.0,9.0,5.28,0.01,5.29,10.56,10.57,0.01,0.0,0.0,0.0,0.0,10.56,10.57,0.01,0.0,5.0
263,24.06.2020,15:34:46,Referenz II o. Nadel Referenz I (60 Zyklen),Referenz I (60 Zyklen),9.03,1997.0,5.12,5.12,5.07,5.08,10.64,10.65,4.15,1.91,-3767.94,2687.69,0.0,0.0,-39.94,12099.81,-6.35,-6.35,6.44,6.45,0.04,0.05,0.0,9.0,5.27,0.01,5.29,10.54,10.57,0.01,0.0,0.0,0.0,0.0,10.54,10.57,0.01,0.0,5.0
264,24.06.2020,15:34:49,Referenz II o. Nadel Referenz I (60 Zyklen),Referenz I (60 Zyklen),10.0,499.5,1.26,1.26,1.21,1.21,10.45,10.43,4.15,2.11,-3558.83,2712.3,0.0,0.0,-37.57,11573.43,-6.35,-6.35,6.44,6.45,0.04,0.05,0.0,10.0,5.04,0.01,5.03,10.08,10.05,0.01,0.0,0.0,0.0,0.0,10.08,10.05,0.01,0.0,5.0
265,24.06.2020,15:34:54,Referenz II o. Nadel Referenz I (60 Zyklen),Referenz I (60 Zyklen),10.02,998.0,2.46,2.46,2.42,2.42,10.24,10.24,4.15,2.12,-3552.51,2721.31,0.0,0.0,-37.5,11380.61,-6.35,-6.35,6.44,6.45,0.04,0.05,0.0,10.0,5.03,0.01,5.03,10.06,10.05,0.01,0.0,0.0,0.0,0.0,10.06,10.05,0.01,0.0,5.0
266,24.06.2020,15:34:57,Referenz II o. Nadel Referenz I (60 Zyklen),Referenz I (60 Zyklen),10.02,1497.0,3.67,3.67,3.62,3.62,10.16,10.16,4.15,2.12,-3554.89,2721.38,0.0,0.0,-37.53,11379.2,-6.35,-6.35,6.44,6.45,0.04,0.05,0.0,10.0,5.02,0.01,5.03,10.04,10.05,0.01,0.0,0.0,0.0,0.0,10.04,10.05,0.01,0.0,5.0
267,24.06.2020,15:35:00,Referenz II o. Nadel Referenz I (60 Zyklen),Referenz I (60 Zyklen),10.02,1997.0,4.87,4.86,4.82,4.82,10.11,10.11,4.15,2.12,-3558.96,2721.3,0.0,0.0,-37.57,11380.89,-6.35,-6.35,6.44,6.45,0.04,0.05,0.0,10.0,5.01,0.01,5.03,10.02,10.05,0.01,0.0,0.0,0.0,0.0,10.02,10.05,0.01,0.0,5.0
268,24.06.2020,15:35:04,Referenz II o. Nadel Referenz I (60 Zyklen),Referenz I (60 Zyklen),12.01,499.5,1.16,1.15,1.12,1.11,9.66,9.59,4.15,2.54,-3139.86,2762.73,0.0,0.0,-32.89,10494.73,-6.35,-6.35,6.44,6.45,0.04,0.05,0.0,12.0,4.65,0.01,4.62,9.3,9.25,0.02,0.0,0.0,0.0,0.0,9.3,9.25,0.02,0.0,5.0
269,24.06.2020,15:35:08,Referenz II o. Nadel Referenz I (60 Zyklen),Referenz I (60 Zyklen),11.99,997.0,2.27,2.27,2.22,2.22,9.44,9.43,4.15,2.54,-3139.86,2772.01,0.0,0.0,-32.89,10296.13,-6.35,-6.35,6.44,6.45,0.04,0.05,0.0,12.0,4.63,0.01,4.62,9.26,9.25,0.02,0.0,0.0,0.0,0.0,9.26,9.25,0.02,0.0,5.0
270,24.06.2020,15:35:11,Referenz II o. Nadel Referenz I (60 Zyklen),Referenz I (60 Zyklen),12.0,1498.0,3.37,3.36,3.33,3.32,9.34,9.32,4.15,2.54,-3141.61,2771.88,0.0,0.0,-32.91,10299.05,-6.35,-6.35,6.44,6.45,0.04,0.05,0.0,12.0,4.61,0.01,4.62,9.22,9.25,0.02,0.0,0.0,0.0,0.0,9.22,9.25,0.02,0.0,5.0
271,24.06.2020,15:35:15,Referenz II o. Nadel Referenz I (60 Zyklen),Referenz I (60 Zyklen),12.0,1997.0,4.48,4.47,4.44,4.42,9.32,9.29,4.15,2.54,-3137.61,2771.93,0.0,0.0,-32.86,10297.93,-6.35,-6.35,6.44,6.45,0.04,0.05,0.0,12.0,4.61,0.01,4.62,9.23,9.25,0.02,0.0,0.0,0.0,0.0,9.23,9.25,0.02,0.0,5.0
272,24.06.2020,15:35:18,Referenz II o. Nadel Referenz I (60 Zyklen),Referenz I (60 Zyklen),15.02,499.6,1.05,1.04,1.0,1.0,8.69,8.66,4.15,3.17,-2515.97,2842.66,0.0,0.0,-26.06,8785.08,-6.35,-6.35,6.44,6.45,0.04,0.05,0.0,15.0,4.16,0.0,4.15,8.33,8.3,0.01,0.0,0.0,0.0,0.0,8.33,8.3,0.01,0.0,5.0
273,24.06.2020,15:35:22,Referenz II o. Nadel Referenz I (60 Zyklen),Referenz I (60 Zyklen),15.01,998.0,2.04,2.04,2.0,1.99,8.48,8.49,4.15,3.17,-2511.03,2852.11,0.0,0.0,-26.01,8583.08,-6.35,-6.35,6.44,6.45,0.04,0.05,0.0,15.0,4.15,0.0,4.15,8.3,8.3,0.01,0.0,0.0,0.0,0.0,8.3,8.3,0.01,0.0,5.0
274,24.06.2020,15:35:26,Referenz II o. Nadel Referenz I (60 Zyklen),Referenz I (60 Zyklen),15.0,1497.0,3.03,3.03,2.99,2.98,8.41,8.39,4.15,3.17,-2515.72,2852.01,0.0,0.0,-26.06,8585.08,-6.35,-6.35,6.44,6.45,0.04,0.05,0.0,15.0,4.14,0.0,4.15,8.29,8.3,0.01,0.0,0.0,0.0,0.0,8.29,8.3,0.01,0.0,5.0
275,24.06.2020,15:35:29,Referenz II o. Nadel Referenz I (60 Zyklen),Referenz I (60 Zyklen),15.01,1997.0,4.03,4.02,3.99,3.98,8.38,8.36,4.15,3.17,-2514.28,2852.11,0.0,0.0,-26.05,8583.11,-6.35,-6.35,6.44,6.45,0.04,0.05,0.0,15.0,4.14,0.0,4.15,8.29,8.3,0.01,0.0,0.0,0.0,0.0,8.29,8.3,0.01,0.0,5.0
276,24.06.2020,15:35:32,Referenz II o. Nadel Referenz I (60 Zyklen),Referenz I (60 Zyklen),17.98,499.6,0.96,0.97,0.92,0.93,7.98,8.08,4.15,3.8,-1899.28,2923.0,0.0,0.0,-19.48,7066.75,-6.35,-6.35,6.44,6.45,0.04,0.05,0.0,18.0,3.81,0.01,3.8,7.62,7.6,0.01,0.0,0.0,0.0,0.0,7.62,7.6,0.01,0.0,5.0
277,24.06.2020,15:35:37,Referenz II o. Nadel Referenz I (60 Zyklen),Referenz I (60 Zyklen),18.0,997.0,1.88,1.87,1.83,1.83,7.81,7.79,4.15,3.81,-1882.5,2932.7,0.0,0.0,-19.3,6859.39,-6.35,-6.35,6.44,6.45,0.04,0.05,0.0,18.0,3.81,0.01,3.8,7.63,7.6,0.01,0.0,0.0,0.0,0.0,7.63,7.6,0.01,0.0,5.0
278,24.06.2020,15:35:40,Referenz II o. Nadel Referenz I (60 Zyklen),Referenz I (60 Zyklen),18.0,1497.0,2.78,2.78,2.74,2.73,7.71,7.7,4.15,3.81,-1881.94,2932.67,0.0,0.0,-19.3,6859.92,-6.35,-6.35,6.44,6.45,0.04,0.05,0.0,18.0,3.8,0.01,3.8,7.59,7.6,0.01,0.0,0.0,0.0,0.0,7.59,7.6,0.01,0.0,5.0
279,24.06.2020,15:35:43,Referenz II o. Nadel Referenz I (60 Zyklen),Referenz I (60 Zyklen),18.0,1997.0,3.69,3.69,3.65,3.65,7.67,7.68,4.15,3.81,-1889.45,2932.67,0.0,0.0,-19.38,6859.92,-6.35,-6.35,6.44,6.45,0.04,0.05,0.0,18.0,3.79,0.01,3.8,7.58,7.6,0.01,0.0,0.0,0.0,0.0,7.58,7.6,0.01,0.0,5.0
280,24.06.2020,15:35:46,Referenz II o. Nadel Referenz I (60 Zyklen),Referenz I (60 Zyklen),19.99,499.5,0.92,0.92,0.88,0.87,7.66,7.64,4.15,4.23,-1476.68,2974.36,0.0,0.0,-15.05,5968.19,-6.35,-6.35,6.44,6.45,0.04,0.05,0.0,20.0,3.65,0.01,3.61,7.29,7.23,0.02,0.0,0.0,0.0,0.0,7.29,7.23,0.02,0.0,5.0
281,24.06.2020,15:35:51,Referenz II o. Nadel Referenz I (60 Zyklen),Referenz I (60 Zyklen),19.99,997.0,1.78,1.78,1.73,1.74,7.4,7.42,4.15,4.23,-1466.1,2984.31,0.0,0.0,-14.94,5755.48,-6.35,-6.35,6.44,6.45,0.04,0.05,0.0,20.0,3.61,0.01,3.61,7.21,7.23,0.02,0.0,0.0,0.0,0.0,7.21,7.23,0.02,0.0,5.0
282,24.06.2020,15:35:54,Referenz II o. Nadel Referenz I (60 Zyklen),Referenz I (60 Zyklen),19.98,1498.0,2.65,2.64,2.6,2.6,7.34,7.32,4.15,4.22,-1472.67,2984.32,0.0,0.0,-15.01,5755.17,-6.35,-6.35,6.44,6.45,0.04,0.05,0.0,20.0,3.61,0.01,3.61,7.21,7.23,0.02,0.0,0.0,0.0,0.0,7.21,7.23,0.02,0.0,5.0
283,24.06.2020,15:35:57,Referenz II o. Nadel Referenz I (60 Zyklen),Referenz I (60 Zyklen),19.98,1997.0,3.51,3.51,3.46,3.46,7.29,7.28,4.15,4.22,-1474.61,2984.26,0.0,0.0,-15.03,5756.5,-6.35,-6.35,6.44,6.45,0.04,0.05,0.0,20.0,3.6,0.01,3.61,7.2,7.23,0.02,0.0,0.0,0.0,0.0,7.2,7.23,0.02,0.0,5.0
284,24.06.2020,15:36:01,Referenz II o. Nadel Referenz I (60 Zyklen),Referenz I (60 Zyklen),20.98,499.5,0.89,0.91,0.85,0.86,7.42,7.56,4.15,4.43,-1271.63,3005.67,0.0,0.0,-12.93,5298.64,-6.35,-6.35,6.44,6.45,0.04,0.05,0.0,21.0,3.53,0.0,3.52,7.06,7.04,0.01,0.0,0.0,0.0,0.0,7.06,7.04,0.01,0.0,5.0
285,24.06.2020,15:36:05,Referenz II o. Nadel Referenz I (60 Zyklen),Referenz I (60 Zyklen),20.98,997.0,1.74,1.74,1.7,1.69,7.24,7.23,4.15,4.44,-1258.62,3015.69,0.0,0.0,-12.79,5084.24,-6.35,-6.35,6.44,6.45,0.04,0.05,0.0,21.0,3.53,0.0,3.52,7.06,7.04,0.01,0.0,0.0,0.0,0.0,7.06,7.04,0.01,0.0,5.0
286,24.06.2020,15:36:08,Referenz II o. Nadel Referenz I (60 Zyklen),Referenz I (60 Zyklen),20.98,1498.0,2.59,2.58,2.54,2.53,7.16,7.14,4.15,4.43,-1266.0,3015.6,0.0,0.0,-12.87,5086.18,-6.35,-6.35,6.44,6.45,0.04,0.05,0.0,21.0,3.52,0.0,3.52,7.04,7.04,0.01,0.0,0.0,0.0,0.0,7.04,7.04,0.01,0.0,5.0
287,24.06.2020,15:36:12,Referenz II o. Nadel Referenz I (60 Zyklen),Referenz I (60 Zyklen),20.97,1997.0,3.42,3.42,3.38,3.37,7.11,7.11,4.15,4.43,-1267.32,3015.55,0.0,0.0,-12.88,5087.3,-6.35,-6.35,6.44,6.45,0.04,0.05,0.0,21.0,3.51,0.0,3.52,7.02,7.04,0.01,0.0,0.0,0.0,0.0,7.02,7.04,0.01,0.0,5.0
288,24.06.2020,15:36:15,Referenz II o. Nadel Referenz I (60 Zyklen),Referenz I (60 Zyklen),24.0,499.5,0.84,0.84,0.79,0.8,6.96,7.01,4.15,5.07,-642.86,3081.64,0.0,0.0,-6.51,3673.66,-6.35,-6.35,6.44,6.45,0.04,0.05,0.0,24.0,3.3,0.0,3.29,6.59,6.58,0.0,0.0,0.0,0.0,0.0,6.59,6.58,0.0,0.0,5.0
289,24.06.2020,15:36:19,Referenz II o. Nadel Referenz I (60 Zyklen),Referenz I (60 Zyklen),23.96,998.0,1.63,1.62,1.58,1.58,6.76,6.75,4.15,5.07,-638.36,3091.84,0.0,0.0,-6.46,3455.6,-6.35,-6.35,6.44,6.45,0.04,0.05,0.0,24.0,3.29,0.0,3.29,6.57,6.58,0.0,0.0,0.0,0.0,0.0,6.57,6.58,0.0,0.0,5.0
290,24.06.2020,15:36:23,Referenz II o. Nadel Referenz I (60 Zyklen),Referenz I (60 Zyklen),24.0,1498.0,2.42,2.43,2.38,2.38,6.7,6.72,4.15,5.07,-631.66,3091.77,0.0,0.0,-6.4,3457.11,-6.35,-6.35,6.44,6.45,0.04,0.05,0.0,24.0,3.29,0.0,3.29,6.58,6.58,0.0,0.0,0.0,0.0,0.0,6.58,6.58,0.0,0.0,5.0
291,24.06.2020,15:36:26,Referenz II o. Nadel Referenz I (60 Zyklen),Referenz I (60 Zyklen),23.99,1997.0,3.21,3.2,3.17,3.16,6.67,6.66,4.15,5.07,-631.47,3091.79,0.0,0.0,-6.39,3456.52,-6.35,-6.35,6.44,6.45,0.04,0.05,0.0,24.0,3.29,0.0,3.29,6.58,6.58,0.0,0.0,0.0,0.0,0.0,6.58,6.58,0.0,0.0,5.0
292,24.06.2020,15:36:29,Referenz II o. Nadel Referenz I (60 Zyklen),Referenz I (60 Zyklen),26.95,499.5,0.8,0.8,0.75,0.75,6.63,6.62,4.15,5.7,-23.67,3158.68,0.0,0.0,-0.32,2025.87,-6.35,-6.35,6.44,6.45,0.04,0.05,0.0,27.0,3.13,0.01,3.11,6.26,6.23,0.01,0.0,0.0,0.0,0.0,6.26,6.23,0.01,0.0,5.0
293,24.06.2020,15:36:34,Referenz II o. Nadel Referenz I (60 Zyklen),Referenz I (60 Zyklen),26.97,997.0,1.54,1.54,1.5,1.49,6.41,6.41,4.15,5.7,-4.64,3169.29,0.0,0.0,-0.13,1799.08,-6.35,-6.35,6.44,6.45,0.04,0.05,0.0,27.0,3.11,0.01,3.11,6.23,6.23,0.01,0.0,0.0,0.0,0.0,6.23,6.23,0.01,0.0,5.0
294,24.06.2020,15:36:37,Referenz II o. Nadel Referenz I (60 Zyklen),Referenz I (60 Zyklen),26.96,1498.0,2.29,2.29,2.24,2.24,6.34,6.34,4.15,5.7,-6.89,3169.21,0.0,0.0,-0.15,1800.67,-6.35,-6.35,6.44,6.45,0.04,0.05,0.0,27.0,3.11,0.01,3.11,6.21,6.23,0.01,0.0,0.0,0.0,0.0,6.21,6.23,0.01,0.0,5.0
295,24.06.2020,15:36:40,Referenz II o. Nadel Referenz I (60 Zyklen),Referenz I (60 Zyklen),26.97,1997.0,3.03,3.03,2.98,2.98,6.29,6.3,4.15,5.7,-11.4,3169.16,0.0,0.0,-0.2,1801.83,-6.35,-6.35,6.44,6.45,0.04,0.05,0.0,27.0,3.1,0.01,3.11,6.2,6.23,0.01,0.0,0.0,0.0,0.0,6.2,6.23,0.01,0.0,5.0
296,24.06.2020,15:36:43,Referenz II o. Nadel Referenz I (60 Zyklen),Referenz I (60 Zyklen),29.98,499.5,0.76,0.76,0.72,0.71,6.35,6.3,4.15,6.34,608.92,3233.41,0.0,0.0,5.87,427.49,-6.35,-6.35,6.44,6.45,0.04,0.05,0.0,30.0,2.99,0.01,2.96,5.98,5.91,0.02,0.0,0.0,0.0,0.0,5.98,5.91,0.02,0.0,5.0
297,24.06.2020,15:36:48,Referenz II o. Nadel Referenz I (60 Zyklen),Referenz I (60 Zyklen),29.98,997.0,1.46,1.47,1.42,1.43,6.08,6.13,4.15,6.34,624.19,3244.22,0.0,0.0,6.02,196.27,-6.35,-6.35,6.44,6.45,0.04,0.05,0.0,30.0,2.95,0.01,2.96,5.89,5.91,0.02,0.0,0.0,0.0,0.0,5.89,5.91,0.02,0.0,5.0
298,24.06.2020,15:36:51,Referenz II o. Nadel Referenz I (60 Zyklen),Referenz I (60 Zyklen),29.98,1498.0,2.17,2.17,2.13,2.12,6.01,6.01,4.15,6.34,623.57,3244.14,0.0,0.0,6.02,198.13,-6.35,-6.35,6.44,6.45,0.04,0.05,0.0,30.0,2.95,0.01,2.96,5.89,5.91,0.02,0.0,0.0,0.0,0.0,5.89,5.91,0.02,0.0,5.0
299,24.06.2020,15:36:54,Referenz II o. Nadel Referenz I (60 Zyklen),Referenz I (60 Zyklen),29.98,1997.0,2.87,2.87,2.83,2.82,5.97,5.96,4.15,6.34,621.0,3244.08,0.0,0.0,5.99,199.33,-6.35,-6.35,6.44,6.45,0.04,0.05,0.0,30.0,2.94,0.01,2.96,5.88,5.91,0.02,0.0,0.0,0.0,0.0,5.88,5.91,0.02,0.0,5.0
300,24.06.2020,15:37:04,Referenz II o. Nadel Referenz I (60 Zyklen),Referenz I (60 Zyklen),1.03,499.5,3.31,3.31,3.27,3.26,27.52,27.47,4.15,0.22,-5435.13,2453.18,0.0,0.0,-59.62,17115.63,-6.35,-6.35,6.44,6.45,0.04,0.05,0.0,1.0,13.58,0.04,13.48,27.15,26.97,0.08,0.0,0.0,0.0,0.0,27.15,26.97,0.08,0.0,6.0
301,24.06.2020,15:37:07,Referenz II o. Nadel Referenz I (60 Zyklen),Referenz I (60 Zyklen),1.04,998.0,6.54,6.55,6.5,6.5,27.19,27.24,4.15,0.22,-5432.75,2461.54,0.0,0.0,-59.59,16936.67,-6.35,-6.35,6.44,6.45,0.04,0.05,0.0,1.0,13.5,0.04,13.48,27.01,26.97,0.08,0.0,0.0,0.0,0.0,27.01,26.97,0.08,0.0,6.0
302,24.06.2020,15:37:10,Referenz II o. Nadel Referenz I (60 Zyklen),Referenz I (60 Zyklen),1.04,1498.0,9.75,9.74,9.71,9.69,27.01,26.98,4.15,0.22,-5429.37,2461.45,0.0,0.0,-59.55,16938.68,-6.35,-6.35,6.44,6.45,0.04,0.05,0.0,1.0,13.44,0.04,13.48,26.89,26.97,0.08,0.0,0.0,0.0,0.0,26.89,26.97,0.08,0.0,6.0
303,24.06.2020,15:37:14,Referenz II o. Nadel Referenz I (60 Zyklen),Referenz I (60 Zyklen),1.04,1997.0,12.95,12.94,12.9,12.89,26.9,26.89,4.15,0.22,-5429.18,2461.47,0.0,0.0,-59.55,16938.29,-6.35,-6.35,6.44,6.45,0.04,0.05,0.0,1.0,13.41,0.04,13.48,26.81,26.97,0.08,0.0,0.0,0.0,0.0,26.81,26.97,0.08,0.0,6.0
304,24.06.2020,15:37:17,Referenz II o. Nadel Referenz I (60 Zyklen),Referenz I (60 Zyklen),2.0,499.5,2.48,2.48,2.44,2.43,20.64,20.6,4.15,0.42,-5233.84,2470.07,0.0,0.0,-57.16,16754.24,-6.35,-6.35,6.44,6.45,0.04,0.05,0.0,2.0,10.14,0.01,10.12,20.27,20.24,0.02,0.0,0.0,0.0,0.0,20.27,20.24,0.02,0.0,6.0
305,24.06.2020,15:37:21,Referenz II o. Nadel Referenz I (60 Zyklen),Referenz I (60 Zyklen),2.01,998.0,4.92,4.92,4.88,4.87,20.47,20.46,4.15,0.42,-5230.84,2478.35,0.0,0.0,-57.13,16577.11,-6.35,-6.35,6.44,6.45,0.04,0.05,0.0,2.0,10.14,0.01,10.12,20.28,20.24,0.02,0.0,0.0,0.0,0.0,20.28,20.24,0.02,0.0,6.0
306,24.06.2020,15:37:25,Referenz II o. Nadel Referenz I (60 Zyklen),Referenz I (60 Zyklen),2.01,1498.0,7.34,7.34,7.3,7.29,20.34,20.33,4.15,0.43,-5232.97,2478.38,0.0,0.0,-57.15,16576.48,-6.35,-6.35,6.44,6.45,0.04,0.05,0.0,2.0,10.11,0.01,10.12,20.22,20.24,0.02,0.0,0.0,0.0,0.0,20.22,20.24,0.02,0.0,6.0
307,24.06.2020,15:37:28,Referenz II o. Nadel Referenz I (60 Zyklen),Referenz I (60 Zyklen),2.02,1997.0,9.76,9.76,9.72,9.72,20.29,20.29,4.15,0.43,-5230.65,2478.39,0.0,0.0,-57.12,16576.41,-6.35,-6.35,6.44,6.45,0.04,0.05,0.0,2.0,10.1,0.01,10.12,20.2,20.24,0.02,0.0,0.0,0.0,0.0,20.2,20.24,0.02,0.0,6.0
308,24.06.2020,15:37:31,Referenz II o. Nadel Referenz I (60 Zyklen),Referenz I (60 Zyklen),3.03,499.5,2.1,2.12,2.06,2.07,17.48,17.59,4.15,0.64,-5015.47,2517.24,0.0,0.0,-54.52,15745.4,-6.35,-6.35,6.44,6.45,0.04,0.05,0.0,3.0,8.55,0.01,8.55,17.11,17.1,0.01,0.0,0.0,0.0,0.0,17.11,17.1,0.01,0.0,6.0
309,24.06.2020,15:37:36,Referenz II o. Nadel Referenz I (60 Zyklen),Referenz I (60 Zyklen),3.03,997.0,4.16,4.17,4.11,4.12,17.31,17.34,4.15,0.64,-5011.46,2525.65,0.0,0.0,-54.47,15565.42,-6.35,-6.35,6.44,6.45,0.04,0.05,0.0,3.0,8.56,0.01,8.55,17.13,17.1,0.01,0.0,0.0,0.0,0.0,17.13,17.1,0.01,0.0,6.0
310,24.06.2020,15:37:39,Referenz II o. Nadel Referenz I (60 Zyklen),Referenz I (60 Zyklen),3.03,1497.0,6.22,6.21,6.17,6.16,17.24,17.2,4.15,0.64,-5008.71,2525.62,0.0,0.0,-54.44,15566.16,-6.35,-6.35,6.44,6.45,0.04,0.05,0.0,3.0,8.56,0.01,8.55,17.11,17.1,0.01,0.0,0.0,0.0,0.0,17.11,17.1,0.01,0.0,6.0
311,24.06.2020,15:37:42,Referenz II o. Nadel Referenz I (60 Zyklen),Referenz I (60 Zyklen),3.04,1997.0,8.26,8.26,8.21,8.21,17.16,17.16,4.15,0.64,-5011.09,2525.65,0.0,0.0,-54.47,15565.49,-6.35,-6.35,6.44,6.45,0.04,0.05,0.0,3.0,8.53,0.01,8.55,17.07,17.1,0.01,0.0,0.0,0.0,0.0,17.07,17.1,0.01,0.0,6.0
312,24.06.2020,15:37:45,Referenz II o. Nadel Referenz I (60 Zyklen),Referenz I (60 Zyklen),5.03,499.5,1.71,1.7,1.66,1.66,14.18,14.15,4.15,1.06,-4600.25,2568.07,0.0,0.0,-49.58,14658.12,-6.35,-6.35,6.44,6.45,0.04,0.05,0.0,5.0,6.9,0.01,6.89,13.81,13.78,0.01,0.0,0.0,0.0,0.0,13.81,13.78,0.01,0.0,6.0
313,24.06.2020,15:37:50,Referenz II o. Nadel Referenz I (60 Zyklen),Referenz I (60 Zyklen),5.02,997.0,3.36,3.36,3.31,3.31,13.98,13.99,4.15,1.06,-4597.87,2576.68,0.0,0.0,-49.55,14474.1,-6.35,-6.35,6.44,6.45,0.04,0.05,0.0,5.0,6.9,0.01,6.89,13.79,13.78,0.01,0.0,0.0,0.0,0.0,13.79,13.78,0.01,0.0,6.0
314,24.06.2020,15:37:53,Referenz II o. Nadel Referenz I (60 Zyklen),Referenz I (60 Zyklen),5.02,1498.0,5.01,5.02,4.97,4.98,13.89,13.92,4.15,1.06,-4601.19,2576.66,0.0,0.0,-49.59,14474.45,-6.35,-6.35,6.44,6.45,0.04,0.05,0.0,5.0,6.88,0.01,6.89,13.77,13.78,0.01,0.0,0.0,0.0,0.0,13.77,13.78,0.01,0.0,6.0
315,24.06.2020,15:37:56,Referenz II o. Nadel Referenz I (60 Zyklen),Referenz I (60 Zyklen),5.02,1997.0,6.67,6.67,6.62,6.62,13.85,13.86,4.15,1.06,-4597.5,2576.6,0.0,0.0,-49.54,14475.71,-6.35,-6.35,6.44,6.45,0.04,0.05,0.0,5.0,6.88,0.01,6.89,13.76,13.78,0.01,0.0,0.0,0.0,0.0,13.76,13.78,0.01,0.0,6.0
316,24.06.2020,15:38:00,Referenz II o. Nadel Referenz I (60 Zyklen),Referenz I (60 Zyklen),6.02,499.5,1.57,1.57,1.53,1.52,13.06,13.02,4.15,1.27,-4391.27,2602.39,0.0,0.0,-47.12,13924.07,-6.35,-6.35,6.44,6.45,0.04,0.05,0.0,6.0,6.34,0.0,6.34,12.69,12.67,0.01,0.0,0.0,0.0,0.0,12.69,12.67,0.01,0.0,6.0
317,24.06.2020,15:38:04,Referenz II o. Nadel Referenz I (60 Zyklen),Referenz I (60 Zyklen),6.02,997.0,3.09,3.09,3.05,3.04,12.86,12.84,4.15,1.27,-4390.14,2611.08,0.0,0.0,-47.11,13738.39,-6.35,-6.35,6.44,6.45,0.04,0.05,0.0,6.0,6.34,0.0,6.34,12.68,12.67,0.01,0.0,0.0,0.0,0.0,12.68,12.67,0.01,0.0,6.0
318,24.06.2020,15:38:07,Referenz II o. Nadel Referenz I (60 Zyklen),Referenz I (60 Zyklen),6.02,1498.0,4.62,4.61,4.57,4.56,12.79,12.77,4.15,1.27,-4388.14,2610.98,0.0,0.0,-47.08,13740.32,-6.35,-6.35,6.44,6.45,0.04,0.05,0.0,6.0,6.33,0.0,6.34,12.67,12.67,0.01,0.0,0.0,0.0,0.0,12.67,12.67,0.01,0.0,6.0
319,24.06.2020,15:38:11,Referenz II o. Nadel Referenz I (60 Zyklen),Referenz I (60 Zyklen),6.03,1997.0,6.13,6.13,6.09,6.08,12.74,12.73,4.15,1.27,-4385.57,2611.04,0.0,0.0,-47.05,13739.2,-6.35,-6.35,6.44,6.45,0.04,0.05,0.0,6.0,6.32,0.0,6.34,12.65,12.67,0.01,0.0,0.0,0.0,0.0,12.65,12.67,0.01,0.0,6.0
320,24.06.2020,15:38:14,Referenz II o. Nadel Referenz I (60 Zyklen),Referenz I (60 Zyklen),9.02,499.5,1.32,1.32,1.28,1.27,10.98,10.97,4.15,1.91,-3772.64,2678.45,0.0,0.0,-39.99,12297.24,-6.35,-6.35,6.44,6.45,0.04,0.05,0.0,9.0,5.31,0.01,5.29,10.61,10.59,0.01,0.0,0.0,0.0,0.0,10.61,10.59,0.01,0.0,6.0
321,24.06.2020,15:38:18,Referenz II o. Nadel Referenz I (60 Zyklen),Referenz I (60 Zyklen),9.01,998.0,2.6,2.58,2.55,2.54,10.8,10.75,4.15,1.9,-3769.57,2687.33,0.0,0.0,-39.96,12107.48,-6.35,-6.35,6.44,6.45,0.04,0.05,0.0,9.0,5.31,0.01,5.29,10.61,10.59,0.01,0.0,0.0,0.0,0.0,10.61,10.59,0.01,0.0,6.0
322,24.06.2020,15:38:22,Referenz II o. Nadel Referenz I (60 Zyklen),Referenz I (60 Zyklen),9.01,1497.0,3.86,3.85,3.81,3.8,10.69,10.68,4.15,1.91,-3771.2,2687.43,0.0,0.0,-39.97,12105.3,-6.35,-6.35,6.44,6.45,0.04,0.05,0.0,9.0,5.28,0.01,5.29,10.57,10.59,0.01,0.0,0.0,0.0,0.0,10.57,10.59,0.01,0.0,6.0
323,24.06.2020,15:38:25,Referenz II o. Nadel Referenz I (60 Zyklen),Referenz I (60 Zyklen),9.02,1997.0,5.12,5.13,5.08,5.08,10.65,10.66,4.15,1.91,-3770.95,2687.4,0.0,0.0,-39.97,12105.83,-6.35,-6.35,6.44,6.45,0.04,0.05,0.0,9.0,5.28,0.01,5.29,10.56,10.59,0.01,0.0,0.0,0.0,0.0,10.56,10.59,0.01,0.0,6.0
324,24.06.2020,15:38:28,Referenz II o. Nadel Referenz I (60 Zyklen),Referenz I (60 Zyklen),10.01,499.5,1.26,1.26,1.21,1.21,10.45,10.45,4.15,2.12,-3557.83,2712.8,0.0,0.0,-37.56,11562.62,-6.35,-6.35,6.44,6.45,0.04,0.05,0.0,10.0,5.04,0.01,5.03,10.08,10.06,0.01,0.0,0.0,0.0,0.0,10.08,10.06,0.01,0.0,6.0
325,24.06.2020,15:38:33,Referenz II o. Nadel Referenz I (60 Zyklen),Referenz I (60 Zyklen),10.01,997.0,2.46,2.46,2.42,2.41,10.25,10.24,4.15,2.12,-3554.82,2721.96,0.0,0.0,-37.53,11366.77,-6.35,-6.35,6.44,6.45,0.04,0.05,0.0,10.0,5.03,0.01,5.03,10.07,10.06,0.01,0.0,0.0,0.0,0.0,10.07,10.06,0.01,0.0,6.0
326,24.06.2020,15:38:36,Referenz II o. Nadel Referenz I (60 Zyklen),Referenz I (60 Zyklen),10.0,1497.0,3.66,3.67,3.62,3.63,10.16,10.18,4.15,2.11,-3556.89,2721.82,0.0,0.0,-37.55,11369.63,-6.35,-6.35,6.44,6.45,0.04,0.05,0.0,10.0,5.02,0.01,5.03,10.04,10.06,0.01,0.0,0.0,0.0,0.0,10.04,10.06,0.01,0.0,6.0
327,24.06.2020,15:38:39,Referenz II o. Nadel Referenz I (60 Zyklen),Referenz I (60 Zyklen),10.01,1997.0,4.88,4.87,4.83,4.83,10.13,10.13,4.15,2.12,-3558.89,2721.78,0.0,0.0,-37.57,11370.61,-6.35,-6.35,6.44,6.45,0.04,0.05,0.0,10.0,5.02,0.01,5.03,10.04,10.06,0.01,0.0,0.0,0.0,0.0,10.04,10.06,0.01,0.0,6.0
328,24.06.2020,15:38:42,Referenz II o. Nadel Referenz I (60 Zyklen),Referenz I (60 Zyklen),11.99,499.5,1.17,1.15,1.12,1.1,9.7,9.55,4.15,2.54,-3143.36,2762.67,0.0,0.0,-32.93,10496.1,-6.35,-6.35,6.44,6.45,0.04,0.05,0.0,12.0,4.67,0.01,4.63,9.33,9.26,0.03,0.0,0.0,0.0,0.0,9.33,9.26,0.03,0.0,6.0
329,24.06.2020,15:38:47,Referenz II o. Nadel Referenz I (60 Zyklen),Referenz I (60 Zyklen),12.02,997.0,2.27,2.27,2.22,2.22,9.44,9.44,4.15,2.54,-3137.17,2771.98,0.0,0.0,-32.86,10296.91,-6.35,-6.35,6.44,6.45,0.04,0.05,0.0,12.0,4.63,0.01,4.63,9.26,9.26,0.03,0.0,0.0,0.0,0.0,9.26,9.26,0.03,0.0,6.0
330,24.06.2020,15:38:50,Referenz II o. Nadel Referenz I (60 Zyklen),Referenz I (60 Zyklen),12.01,1498.0,3.37,3.36,3.33,3.32,9.35,9.32,4.15,2.54,-3139.86,2771.91,0.0,0.0,-32.89,10298.32,-6.35,-6.35,6.44,6.45,0.04,0.05,0.0,12.0,4.61,0.01,4.63,9.22,9.26,0.03,0.0,0.0,0.0,0.0,9.22,9.26,0.03,0.0,6.0
331,24.06.2020,15:38:53,Referenz II o. Nadel Referenz I (60 Zyklen),Referenz I (60 Zyklen),12.01,1997.0,4.48,4.48,4.43,4.43,9.3,9.3,4.15,2.54,-3140.23,2771.92,0.0,0.0,-32.89,10298.21,-6.35,-6.35,6.44,6.45,0.04,0.05,0.0,12.0,4.61,0.01,4.63,9.21,9.26,0.03,0.0,0.0,0.0,0.0,9.21,9.26,0.03,0.0,6.0
