Repository: ZBT-Tools/ContactResistanceAnalysis

File: h23_reference.csv (part 30 of 80)
,Datum,time,measurement,commentary,pressure_sample[bar],current[mA],voltage[mV],voltage_needle[mV],voltage_th[mV],voltage_needle_th[mV],R_ges / mOhm*cm²,R_bulk / mOhm*cm²,contact_area[cm2],pressure[bar],p_Kraftsensor / ?,Weg Bürster,Kraftsensor Poly,Probendicke Poly,Kraftsensor,Probendicke,U_ges 1,U_Nadel 1,U_ges 2,U_Nadel 2,Diff_U_ges/2,Diff_U_Nadel/2,Relais,pressure_rounded[bar],contact_resistance[mOhm*cm2],contact_resistance_error[mOhm*cm2],contact_resistance_mean[mOhm*cm2],resistance[mOhm*cm2],resistance_mean[mOhm*cm2],resistance_error[mOhm*cm2],bulk_resistance[mOhm*cm2],bulk_resistance_mean[mOhm*cm2],bulk_resistance_error[mOhm*cm2],bulk_resistance_sub[mOhm*cm2],volume_resistance[mOhm*cm2],volume_resistance_mean[mOhm*cm2],volume_resistance_error[mOhm*cm2],degradation_corr[mOhm*cm2],cycle
332,24.06.2020,15:38:57,Referenz II o. Nadel Referenz I (60 Zyklen),Referenz I (60 Zyklen),15.02,499.5,1.05,1.04,1.01,1.0,8.72,8.66,4.15,3.17,-2518.91,2842.36,0.0,0.0,-26.1,8791.63,-6.35,-6.35,6.44,6.45,0.04,0.05,0.0,15.0,4.18,0.01,4.16,8.35,8.32,0.01,0.0,0.0,0.0,0.0,8.35,8.32,0.01,0.0,6.0
333,24.06.2020,15:39:01,Referenz II o. Nadel Referenz I (60 Zyklen),Referenz I (60 Zyklen),15.01,997.0,2.05,2.04,2.0,2.0,8.52,8.51,4.15,3.17,-2515.28,2851.86,0.0,0.0,-26.06,8588.36,-6.35,-6.35,6.44,6.45,0.04,0.05,0.0,15.0,4.17,0.01,4.16,8.33,8.32,0.01,0.0,0.0,0.0,0.0,8.33,8.32,0.01,0.0,6.0
334,24.06.2020,15:39:04,Referenz II o. Nadel Referenz I (60 Zyklen),Referenz I (60 Zyklen),15.01,1497.0,3.04,3.03,2.99,2.99,8.42,8.41,4.15,3.17,-2514.72,2851.66,0.0,0.0,-26.05,8592.58,-6.35,-6.35,6.44,6.45,0.04,0.05,0.0,15.0,4.15,0.01,4.16,8.3,8.32,0.01,0.0,0.0,0.0,0.0,8.3,8.32,0.01,0.0,6.0
335,24.06.2020,15:39:08,Referenz II o. Nadel Referenz I (60 Zyklen),Referenz I (60 Zyklen),15.01,1997.0,4.04,4.03,3.99,3.98,8.39,8.37,4.15,3.17,-2514.53,2851.67,0.0,0.0,-26.05,8592.4,-6.35,-6.35,6.44,6.45,0.04,0.05,0.0,15.0,4.15,0.01,4.16,8.29,8.32,0.01,0.0,0.0,0.0,0.0,8.29,8.32,0.01,0.0,6.0
336,24.06.2020,15:39:11,Referenz II o. Nadel Referenz I (60 Zyklen),Referenz I (60 Zyklen),17.97,499.5,0.96,0.96,0.91,0.91,7.95,7.97,4.15,3.8,-1897.65,2923.03,0.0,0.0,-19.46,7066.08,-6.35,-6.35,6.44,6.45,0.04,0.05,0.0,18.0,3.79,0.0,3.8,7.59,7.59,0.0,0.0,0.0,0.0,0.0,7.59,7.59,0.0,0.0,6.0
337,24.06.2020,15:39:15,Referenz II o. Nadel Referenz I (60 Zyklen),Referenz I (60 Zyklen),18.0,998.0,1.87,1.87,1.83,1.83,7.78,7.79,4.15,3.81,-1882.75,2932.74,0.0,0.0,-19.3,6858.51,-6.35,-6.35,6.44,6.45,0.04,0.05,0.0,18.0,3.8,0.0,3.8,7.6,7.59,0.0,0.0,0.0,0.0,0.0,7.6,7.59,0.0,0.0,6.0
338,24.06.2020,15:39:19,Referenz II o. Nadel Referenz I (60 Zyklen),Referenz I (60 Zyklen),18.0,1498.0,2.79,2.78,2.74,2.74,7.72,7.71,4.15,3.81,-1886.2,2932.66,0.0,0.0,-19.34,6860.09,-6.35,-6.35,6.44,6.45,0.04,0.05,0.0,18.0,3.8,0.0,3.8,7.6,7.59,0.0,0.0,0.0,0.0,0.0,7.6,7.59,0.0,0.0,6.0
339,24.06.2020,15:39:22,Referenz II o. Nadel Referenz I (60 Zyklen),Referenz I (60 Zyklen),17.99,1997.0,3.69,3.69,3.65,3.64,7.68,7.66,4.15,3.8,-1889.64,2932.67,0.0,0.0,-19.38,6859.88,-6.35,-6.35,6.44,6.45,0.04,0.05,0.0,18.0,3.79,0.0,3.8,7.58,7.59,0.0,0.0,0.0,0.0,0.0,7.58,7.59,0.0,0.0,6.0
340,24.06.2020,15:39:25,Referenz II o. Nadel Referenz I (60 Zyklen),Referenz I (60 Zyklen),19.97,499.5,0.92,0.91,0.87,0.87,7.63,7.59,4.15,4.22,-1481.87,2974.58,0.0,0.0,-15.11,5963.47,-6.35,-6.35,6.44,6.45,0.04,0.05,0.0,20.0,3.63,0.01,3.61,7.26,7.22,0.02,0.0,0.0,0.0,0.0,7.26,7.22,0.02,0.0,6.0
341,24.06.2020,15:39:30,Referenz II o. Nadel Referenz I (60 Zyklen),Referenz I (60 Zyklen),19.98,997.0,1.77,1.79,1.73,1.74,7.39,7.43,4.15,4.22,-1470.54,2984.59,0.0,0.0,-14.99,5749.43,-6.35,-6.35,6.44,6.45,0.04,0.05,0.0,20.0,3.6,0.01,3.61,7.2,7.22,0.02,0.0,0.0,0.0,0.0,7.2,7.22,0.02,0.0,6.0
342,24.06.2020,15:39:33,Referenz II o. Nadel Referenz I (60 Zyklen),Referenz I (60 Zyklen),19.97,1498.0,2.64,2.65,2.6,2.6,7.32,7.33,4.15,4.22,-1474.42,2984.48,0.0,0.0,-15.03,5751.89,-6.35,-6.35,6.44,6.45,0.04,0.05,0.0,20.0,3.6,0.01,3.61,7.2,7.22,0.02,0.0,0.0,0.0,0.0,7.2,7.22,0.02,0.0,6.0
343,24.06.2020,15:39:36,Referenz II o. Nadel Referenz I (60 Zyklen),Referenz I (60 Zyklen),19.97,1997.0,3.51,3.51,3.46,3.47,7.29,7.3,4.15,4.22,-1476.24,2984.5,0.0,0.0,-15.05,5751.43,-6.35,-6.35,6.44,6.45,0.04,0.05,0.0,20.0,3.6,0.01,3.61,7.2,7.22,0.02,0.0,0.0,0.0,0.0,7.2,7.22,0.02,0.0,6.0
344,24.06.2020,15:39:39,Referenz II o. Nadel Referenz I (60 Zyklen),Referenz I (60 Zyklen),20.98,499.5,0.9,0.9,0.86,0.85,7.48,7.44,4.15,4.44,-1274.01,3005.03,0.0,0.0,-12.95,5312.22,-6.35,-6.35,6.44,6.45,0.04,0.05,0.0,21.0,3.56,0.01,3.53,7.12,7.06,0.02,0.0,0.0,0.0,0.0,7.12,7.06,0.02,0.0,6.0
345,24.06.2020,15:39:44,Referenz II o. Nadel Referenz I (60 Zyklen),Referenz I (60 Zyklen),20.98,997.0,1.74,1.74,1.7,1.69,7.24,7.24,4.15,4.44,-1262.87,3015.14,0.0,0.0,-12.84,5096.1,-6.35,-6.35,6.44,6.45,0.04,0.05,0.0,21.0,3.53,0.01,3.53,7.06,7.06,0.02,0.0,0.0,0.0,0.0,7.06,7.06,0.02,0.0,6.0
346,24.06.2020,15:39:47,Referenz II o. Nadel Referenz I (60 Zyklen),Referenz I (60 Zyklen),20.98,1498.0,2.58,2.58,2.53,2.54,7.14,7.16,4.15,4.43,-1266.19,3015.05,0.0,0.0,-12.87,5097.93,-6.35,-6.35,6.44,6.45,0.04,0.05,0.0,21.0,3.51,0.01,3.53,7.02,7.06,0.02,0.0,0.0,0.0,0.0,7.02,7.06,0.02,0.0,6.0
347,24.06.2020,15:39:50,Referenz II o. Nadel Referenz I (60 Zyklen),Referenz I (60 Zyklen),20.97,1997.0,3.43,3.43,3.39,3.38,7.14,7.12,4.15,4.43,-1266.81,3015.03,0.0,0.0,-12.88,5098.32,-6.35,-6.35,6.44,6.45,0.04,0.05,0.0,21.0,3.52,0.01,3.53,7.04,7.06,0.02,0.0,0.0,0.0,0.0,7.04,7.06,0.02,0.0,6.0
348,24.06.2020,15:39:54,Referenz II o. Nadel Referenz I (60 Zyklen),Referenz I (60 Zyklen),24.0,499.5,0.84,0.85,0.8,0.8,6.99,7.06,4.15,5.07,-640.42,3081.38,0.0,0.0,-6.49,3679.36,-6.35,-6.35,6.44,6.45,0.04,0.05,0.0,24.0,3.31,0.01,3.3,6.62,6.6,0.01,0.0,0.0,0.0,0.0,6.62,6.6,0.01,0.0,6.0
349,24.06.2020,15:39:58,Referenz II o. Nadel Referenz I (60 Zyklen),Referenz I (60 Zyklen),23.97,997.0,1.64,1.64,1.59,1.59,6.81,6.81,4.15,5.07,-634.85,3091.55,0.0,0.0,-6.43,3461.65,-6.35,-6.35,6.44,6.45,0.04,0.05,0.0,24.0,3.31,0.01,3.3,6.63,6.6,0.01,0.0,0.0,0.0,0.0,6.63,6.6,0.01,0.0,6.0
350,24.06.2020,15:40:01,Referenz II o. Nadel Referenz I (60 Zyklen),Referenz I (60 Zyklen),23.98,1497.0,2.42,2.43,2.38,2.38,6.71,6.73,4.15,5.07,-634.98,3091.6,0.0,0.0,-6.43,3460.7,-6.35,-6.35,6.44,6.45,0.04,0.05,0.0,24.0,3.29,0.01,3.3,6.59,6.6,0.01,0.0,0.0,0.0,0.0,6.59,6.6,0.01,0.0,6.0
351,24.06.2020,15:40:05,Referenz II o. Nadel Referenz I (60 Zyklen),Referenz I (60 Zyklen),23.95,1997.0,3.21,3.22,3.16,3.18,6.67,6.7,4.15,5.06,-639.92,3091.58,0.0,0.0,-6.48,3461.13,-6.35,-6.35,6.44,6.45,0.04,0.05,0.0,24.0,3.29,0.01,3.3,6.58,6.6,0.01,0.0,0.0,0.0,0.0,6.58,6.6,0.01,0.0,6.0
352,24.06.2020,15:40:08,Referenz II o. Nadel Referenz I (60 Zyklen),Referenz I (60 Zyklen),26.99,499.5,0.79,0.8,0.75,0.75,6.57,6.61,4.15,5.71,-14.59,3158.24,0.0,0.0,-0.23,2035.37,-6.35,-6.35,6.44,6.45,0.04,0.05,0.0,27.0,3.1,0.0,3.1,6.2,6.21,0.0,0.0,0.0,0.0,0.0,6.2,6.21,0.0,0.0,6.0
353,24.06.2020,15:40:12,Referenz II o. Nadel Referenz I (60 Zyklen),Referenz I (60 Zyklen),26.98,997.0,1.54,1.55,1.49,1.5,6.4,6.45,4.15,5.7,-4.39,3168.83,0.0,0.0,-0.13,1808.9,-6.35,-6.35,6.44,6.45,0.04,0.05,0.0,27.0,3.11,0.0,3.1,6.22,6.21,0.0,0.0,0.0,0.0,0.0,6.22,6.21,0.0,0.0,6.0
354,24.06.2020,15:40:16,Referenz II o. Nadel Referenz I (60 Zyklen),Referenz I (60 Zyklen),26.96,1498.0,2.29,2.29,2.24,2.24,6.33,6.33,4.15,5.7,-8.02,3168.68,0.0,0.0,-0.17,1812.0,-6.35,-6.35,6.44,6.45,0.04,0.05,0.0,27.0,3.11,0.0,3.1,6.21,6.21,0.0,0.0,0.0,0.0,0.0,6.21,6.21,0.0,0.0,6.0
355,24.06.2020,15:40:19,Referenz II o. Nadel Referenz I (60 Zyklen),Referenz I (60 Zyklen),26.96,1997.0,3.03,3.05,2.98,3.0,6.29,6.33,4.15,5.7,-12.21,3168.74,0.0,0.0,-0.21,1810.66,-6.35,-6.35,6.44,6.45,0.04,0.05,0.0,27.0,3.1,0.0,3.1,6.2,6.21,0.0,0.0,0.0,0.0,0.0,6.2,6.21,0.0,0.0,6.0
356,24.06.2020,15:40:22,Referenz II o. Nadel Referenz I (60 Zyklen),Referenz I (60 Zyklen),29.99,499.5,0.76,0.76,0.71,0.71,6.28,6.28,4.15,6.34,612.43,3233.25,0.0,0.0,5.91,430.97,-6.35,-6.35,6.44,6.45,0.04,0.05,0.0,30.0,2.95,0.01,2.95,5.91,5.9,0.01,0.0,0.0,0.0,0.0,5.91,5.9,0.01,0.0,6.0
357,24.06.2020,15:40:27,Referenz II o. Nadel Referenz I (60 Zyklen),Referenz I (60 Zyklen),29.92,997.0,1.47,1.46,1.42,1.42,6.11,6.1,4.15,6.33,614.05,3243.91,0.0,0.0,5.92,203.06,-6.35,-6.35,6.44,6.45,0.04,0.05,0.0,30.0,2.96,0.01,2.95,5.93,5.9,0.01,0.0,0.0,0.0,0.0,5.93,5.9,0.01,0.0,6.0
358,24.06.2020,15:40:30,Referenz II o. Nadel Referenz I (60 Zyklen),Referenz I (60 Zyklen),29.93,1498.0,2.17,2.17,2.12,2.12,6.0,6.01,4.15,6.33,610.11,3243.92,0.0,0.0,5.89,202.74,-6.35,-6.35,6.44,6.45,0.04,0.05,0.0,30.0,2.94,0.01,2.95,5.88,5.9,0.01,0.0,0.0,0.0,0.0,5.88,5.9,0.01,0.0,6.0
359,24.06.2020,15:40:33,Referenz II o. Nadel Referenz I (60 Zyklen),Referenz I (60 Zyklen),29.94,1997.0,2.87,2.87,2.83,2.83,5.97,5.97,4.15,6.33,612.18,3243.92,0.0,0.0,5.91,202.67,-6.35,-6.35,6.44,6.45,0.04,0.05,0.0,30.0,2.94,0.01,2.95,5.88,5.9,0.01,0.0,0.0,0.0,0.0,5.88,5.9,0.01,0.0,6.0
360,24.06.2020,15:40:43,Referenz II o. Nadel Referenz I (60 Zyklen),Referenz I (60 Zyklen),1.04,499.5,3.31,3.31,3.27,3.26,27.5,27.5,4.15,0.22,-5433.13,2454.43,0.0,0.0,-59.6,17088.81,-6.35,-6.35,6.44,6.45,0.04,0.05,0.0,1.0,13.57,0.03,13.48,27.13,26.96,0.07,0.0,0.0,0.0,0.0,27.13,26.96,0.07,0.0,7.0
361,24.06.2020,15:40:46,Referenz II o. Nadel Referenz I (60 Zyklen),Referenz I (60 Zyklen),1.04,998.0,6.54,6.54,6.49,6.49,27.18,27.18,4.15,0.22,-5431.81,2462.64,0.0,0.0,-59.58,16913.27,-6.35,-6.35,6.44,6.45,0.04,0.05,0.0,1.0,13.5,0.03,13.48,27.0,26.96,0.07,0.0,0.0,0.0,0.0,27.0,26.96,0.07,0.0,7.0
362,24.06.2020,15:40:49,Referenz II o. Nadel Referenz I (60 Zyklen),Referenz I (60 Zyklen),1.04,1498.0,9.75,9.76,9.71,9.71,27.02,27.04,4.15,0.22,-5431.44,2462.75,0.0,0.0,-59.58,16910.77,-6.35,-6.35,6.44,6.45,0.04,0.05,0.0,1.0,13.45,0.03,13.48,26.9,26.96,0.07,0.0,0.0,0.0,0.0,26.9,26.96,0.07,0.0,7.0
363,24.06.2020,15:40:53,Referenz II o. Nadel Referenz I (60 Zyklen),Referenz I (60 Zyklen),1.04,1997.0,12.95,12.96,12.91,12.91,26.92,26.93,4.15,0.22,-5429.0,2462.69,0.0,0.0,-59.55,16912.22,-6.35,-6.35,6.44,6.45,0.04,0.05,0.0,1.0,13.41,0.03,13.48,26.83,26.96,0.07,0.0,0.0,0.0,0.0,26.83,26.96,0.07,0.0,7.0
364,24.06.2020,15:40:56,Referenz II o. Nadel Referenz I (60 Zyklen),Referenz I (60 Zyklen),2.03,499.5,2.48,2.48,2.44,2.44,20.63,20.63,4.15,0.43,-5232.21,2471.87,0.0,0.0,-57.14,16715.88,-6.35,-6.35,6.44,6.45,0.04,0.05,0.0,2.0,10.13,0.01,10.1,20.26,20.2,0.02,0.0,0.0,0.0,0.0,20.26,20.2,0.02,0.0,7.0
365,24.06.2020,15:41:00,Referenz II o. Nadel Referenz I (60 Zyklen),Referenz I (60 Zyklen),2.04,998.0,4.9,4.91,4.86,4.87,20.4,20.43,4.15,0.43,-5225.71,2480.26,0.0,0.0,-57.06,16536.36,-6.35,-6.35,6.44,6.45,0.04,0.05,0.0,2.0,10.11,0.01,10.1,20.21,20.2,0.02,0.0,0.0,0.0,0.0,20.21,20.2,0.02,0.0,7.0
366,24.06.2020,15:41:04,Referenz II o. Nadel Referenz I (60 Zyklen),Referenz I (60 Zyklen),2.04,1498.0,7.32,7.33,7.28,7.28,20.29,20.3,4.15,0.43,-5227.08,2480.24,0.0,0.0,-57.08,16536.81,-6.35,-6.35,6.44,6.45,0.04,0.05,0.0,2.0,10.08,0.01,10.1,20.17,20.2,0.02,0.0,0.0,0.0,0.0,20.17,20.2,0.02,0.0,7.0
367,24.06.2020,15:41:07,Referenz II o. Nadel Referenz I (60 Zyklen),Referenz I (60 Zyklen),2.04,1997.0,9.74,9.73,9.7,9.68,20.24,20.22,4.15,0.43,-5222.01,2480.24,0.0,0.0,-57.02,16536.67,-6.35,-6.35,6.44,6.45,0.04,0.05,0.0,2.0,10.08,0.01,10.1,20.15,20.2,0.02,0.0,0.0,0.0,0.0,20.15,20.2,0.02,0.0,7.0
368,24.06.2020,15:41:10,Referenz II o. Nadel Referenz I (60 Zyklen),Referenz I (60 Zyklen),3.02,499.5,2.11,2.11,2.06,2.06,17.52,17.51,4.15,0.64,-5016.72,2516.82,0.0,0.0,-54.54,15754.44,-6.35,-6.35,6.44,6.45,0.04,0.05,0.0,3.0,8.58,0.01,8.57,17.16,17.13,0.01,0.0,0.0,0.0,0.0,17.16,17.13,0.01,0.0,7.0
369,24.06.2020,15:41:15,Referenz II o. Nadel Referenz I (60 Zyklen),Referenz I (60 Zyklen),3.02,998.0,4.17,4.17,4.12,4.13,17.33,17.35,4.15,0.64,-5013.4,2525.26,0.0,0.0,-54.5,15573.91,-6.35,-6.35,6.44,6.45,0.04,0.05,0.0,3.0,8.57,0.01,8.57,17.15,17.13,0.01,0.0,0.0,0.0,0.0,17.15,17.13,0.01,0.0,7.0
370,24.06.2020,15:41:18,Referenz II o. Nadel Referenz I (60 Zyklen),Referenz I (60 Zyklen),3.03,1498.0,6.22,6.21,6.18,6.17,17.24,17.21,4.15,0.64,-5013.03,2525.21,0.0,0.0,-54.49,15574.86,-6.35,-6.35,6.44,6.45,0.04,0.05,0.0,3.0,8.56,0.01,8.57,17.12,17.13,0.01,0.0,0.0,0.0,0.0,17.12,17.13,0.01,0.0,7.0
371,24.06.2020,15:41:21,Referenz II o. Nadel Referenz I (60 Zyklen),Referenz I (60 Zyklen),3.03,1997.0,8.27,8.26,8.23,8.21,17.19,17.16,4.15,0.64,-5012.09,2525.21,0.0,0.0,-54.48,15575.0,-6.35,-6.35,6.44,6.45,0.04,0.05,0.0,3.0,8.55,0.01,8.57,17.1,17.13,0.01,0.0,0.0,0.0,0.0,17.1,17.13,0.01,0.0,7.0
372,24.06.2020,15:41:24,Referenz II o. Nadel Referenz I (60 Zyklen),Referenz I (60 Zyklen),5.02,499.5,1.71,1.71,1.66,1.66,14.18,14.21,4.15,1.06,-4606.26,2567.21,0.0,0.0,-49.65,14676.56,-6.35,-6.35,6.44,6.45,0.04,0.05,0.0,5.0,6.91,0.0,6.9,13.81,13.81,0.01,0.0,0.0,0.0,0.0,13.81,13.81,0.01,0.0,7.0
373,24.06.2020,15:41:29,Referenz II o. Nadel Referenz I (60 Zyklen),Referenz I (60 Zyklen),5.01,997.0,3.37,3.36,3.32,3.31,14.01,13.98,4.15,1.06,-4602.51,2575.77,0.0,0.0,-49.6,14493.59,-6.35,-6.35,6.44,6.45,0.04,0.05,0.0,5.0,6.91,0.0,6.9,13.83,13.81,0.01,0.0,0.0,0.0,0.0,13.83,13.81,0.01,0.0,7.0
374,24.06.2020,15:41:32,Referenz II o. Nadel Referenz I (60 Zyklen),Referenz I (60 Zyklen),5.01,1498.0,5.02,5.01,4.98,4.97,13.92,13.89,4.15,1.06,-4603.69,2575.8,0.0,0.0,-49.62,14492.85,-6.35,-6.35,6.44,6.45,0.04,0.05,0.0,5.0,6.9,0.0,6.9,13.8,13.81,0.01,0.0,0.0,0.0,0.0,13.8,13.81,0.01,0.0,7.0
375,24.06.2020,15:41:35,Referenz II o. Nadel Referenz I (60 Zyklen),Referenz I (60 Zyklen),5.01,1997.0,6.68,6.67,6.64,6.62,13.88,13.85,4.15,1.06,-4602.94,2575.65,0.0,0.0,-49.61,14495.99,-6.35,-6.35,6.44,6.45,0.04,0.05,0.0,5.0,6.9,0.0,6.9,13.79,13.81,0.01,0.0,0.0,0.0,0.0,13.79,13.81,0.01,0.0,7.0
376,24.06.2020,15:41:39,Referenz II o. Nadel Referenz I (60 Zyklen),Referenz I (60 Zyklen),6.03,499.5,1.57,1.58,1.53,1.53,13.05,13.1,4.15,1.27,-4389.83,2602.53,0.0,0.0,-47.1,13921.15,-6.35,-6.35,6.44,6.45,0.04,0.05,0.0,6.0,6.34,0.0,6.33,12.68,12.66,0.01,0.0,0.0,0.0,0.0,12.68,12.66,0.01,0.0,7.0
377,24.06.2020,15:41:43,Referenz II o. Nadel Referenz I (60 Zyklen),Referenz I (60 Zyklen),6.0,998.0,3.09,3.08,3.05,3.04,12.85,12.83,4.15,1.27,-4393.71,2611.16,0.0,0.0,-47.15,13736.66,-6.35,-6.35,6.44,6.45,0.04,0.05,0.0,6.0,6.33,0.0,6.33,12.66,12.66,0.01,0.0,0.0,0.0,0.0,12.66,12.66,0.01,0.0,7.0
378,24.06.2020,15:41:46,Referenz II o. Nadel Referenz I (60 Zyklen),Referenz I (60 Zyklen),6.0,1498.0,4.61,4.62,4.57,4.57,12.78,12.8,4.15,1.27,-4394.46,2611.11,0.0,0.0,-47.16,13737.58,-6.35,-6.35,6.44,6.45,0.04,0.05,0.0,6.0,6.33,0.0,6.33,12.66,12.66,0.01,0.0,0.0,0.0,0.0,12.66,12.66,0.01,0.0,7.0
379,24.06.2020,15:41:50,Referenz II o. Nadel Referenz I (60 Zyklen),Referenz I (60 Zyklen),6.01,1997.0,6.13,6.13,6.09,6.08,12.74,12.74,4.15,1.27,-4393.14,2611.17,0.0,0.0,-47.14,13736.38,-6.35,-6.35,6.44,6.45,0.04,0.05,0.0,6.0,6.32,0.0,6.33,12.65,12.66,0.01,0.0,0.0,0.0,0.0,12.65,12.66,0.01,0.0,7.0
380,24.06.2020,15:41:53,Referenz II o. Nadel Referenz I (60 Zyklen),Referenz I (60 Zyklen),9.02,499.5,1.32,1.32,1.28,1.27,10.98,10.97,4.15,1.91,-3772.82,2678.73,0.0,0.0,-39.99,12291.36,-6.35,-6.35,6.44,6.45,0.04,0.05,0.0,9.0,5.31,0.01,5.29,10.61,10.59,0.01,0.0,0.0,0.0,0.0,10.61,10.59,0.01,0.0,7.0
381,24.06.2020,15:41:57,Referenz II o. Nadel Referenz I (60 Zyklen),Referenz I (60 Zyklen),9.02,998.0,2.59,2.59,2.55,2.55,10.79,10.79,4.15,1.91,-3766.13,2687.74,0.0,0.0,-39.92,12098.58,-6.35,-6.35,6.44,6.45,0.04,0.05,0.0,9.0,5.3,0.01,5.29,10.6,10.59,0.01,0.0,0.0,0.0,0.0,10.6,10.59,0.01,0.0,7.0
382,24.06.2020,15:42:01,Referenz II o. Nadel Referenz I (60 Zyklen),Referenz I (60 Zyklen),9.01,1498.0,3.86,3.86,3.82,3.82,10.7,10.7,4.15,1.91,-3766.69,2687.62,0.0,0.0,-39.92,12101.29,-6.35,-6.35,6.44,6.45,0.04,0.05,0.0,9.0,5.29,0.01,5.29,10.58,10.59,0.01,0.0,0.0,0.0,0.0,10.58,10.59,0.01,0.0,7.0
383,24.06.2020,15:42:04,Referenz II o. Nadel Referenz I (60 Zyklen),Referenz I (60 Zyklen),9.01,1997.0,5.13,5.13,5.08,5.08,10.65,10.66,4.15,1.91,-3771.82,2687.62,0.0,0.0,-39.98,12101.22,-6.35,-6.35,6.44,6.45,0.04,0.05,0.0,9.0,5.28,0.01,5.29,10.56,10.59,0.01,0.0,0.0,0.0,0.0,10.56,10.59,0.01,0.0,7.0
384,24.06.2020,15:42:07,Referenz II o. Nadel Referenz I (60 Zyklen),Referenz I (60 Zyklen),10.0,499.5,1.26,1.25,1.22,1.21,10.47,10.42,4.15,2.12,-3563.96,2712.61,0.0,0.0,-37.63,11566.74,-6.35,-6.35,6.44,6.45,0.04,0.05,0.0,10.0,5.05,0.01,5.04,10.1,10.07,0.01,0.0,0.0,0.0,0.0,10.1,10.07,0.01,0.0,7.0
385,24.06.2020,15:42:12,Referenz II o. Nadel Referenz I (60 Zyklen),Referenz I (60 Zyklen),10.01,998.0,2.47,2.46,2.43,2.41,10.28,10.22,4.15,2.12,-3555.64,2721.64,0.0,0.0,-37.53,11373.57,-6.35,-6.35,6.44,6.45,0.04,0.05,0.0,10.0,5.05,0.01,5.04,10.09,10.07,0.01,0.0,0.0,0.0,0.0,10.09,10.07,0.01,0.0,7.0
386,24.06.2020,15:42:15,Referenz II o. Nadel Referenz I (60 Zyklen),Referenz I (60 Zyklen),10.0,1498.0,3.67,3.68,3.63,3.63,10.17,10.19,4.15,2.11,-3560.08,2721.69,0.0,0.0,-37.58,11372.41,-6.35,-6.35,6.44,6.45,0.04,0.05,0.0,10.0,5.02,0.01,5.04,10.04,10.07,0.01,0.0,0.0,0.0,0.0,10.04,10.07,0.01,0.0,7.0
387,24.06.2020,15:42:18,Referenz II o. Nadel Referenz I (60 Zyklen),Referenz I (60 Zyklen),10.0,1997.0,4.88,4.87,4.84,4.82,10.14,10.11,4.15,2.11,-3563.46,2721.66,0.0,0.0,-37.62,11373.14,-6.35,-6.35,6.44,6.45,0.04,0.05,0.0,10.0,5.02,0.01,5.04,10.05,10.07,0.01,0.0,0.0,0.0,0.0,10.05,10.07,0.01,0.0,7.0
388,24.06.2020,15:42:21,Referenz II o. Nadel Referenz I (60 Zyklen),Referenz I (60 Zyklen),12.01,499.5,1.16,1.16,1.12,1.11,9.64,9.63,4.15,2.54,-3142.24,2762.54,0.0,0.0,-32.92,10498.74,-6.35,-6.35,6.44,6.45,0.04,0.05,0.0,12.0,4.64,0.01,4.62,9.27,9.24,0.01,0.0,0.0,0.0,0.0,9.27,9.24,0.01,0.0,7.0
389,24.06.2020,15:42:26,Referenz II o. Nadel Referenz I (60 Zyklen),Referenz I (60 Zyklen),12.01,998.0,2.26,2.28,2.22,2.24,9.41,9.49,4.15,2.54,-3143.68,2771.82,0.0,0.0,-32.93,10300.36,-6.35,-6.35,6.44,6.45,0.04,0.05,0.0,12.0,4.61,0.01,4.62,9.22,9.24,0.01,0.0,0.0,0.0,0.0,9.22,9.24,0.01,0.0,7.0
390,24.06.2020,15:42:29,Referenz II o. Nadel Referenz I (60 Zyklen),Referenz I (60 Zyklen),12.02,1497.0,3.38,3.37,3.33,3.32,9.36,9.35,4.15,2.54,-3141.36,2771.71,0.0,0.0,-32.91,10302.61,-6.35,-6.35,6.44,6.45,0.04,0.05,0.0,12.0,4.62,0.01,4.62,9.24,9.24,0.01,0.0,0.0,0.0,0.0,9.24,9.24,0.01,0.0,7.0
391,24.06.2020,15:42:32,Referenz II o. Nadel Referenz I (60 Zyklen),Referenz I (60 Zyklen),12.01,1997.0,4.48,4.48,4.44,4.44,9.32,9.32,4.15,2.54,-3141.99,2771.79,0.0,0.0,-32.91,10300.99,-6.35,-6.35,6.44,6.45,0.04,0.05,0.0,12.0,4.61,0.01,4.62,9.23,9.24,0.01,0.0,0.0,0.0,0.0,9.23,9.24,0.01,0.0,7.0
392,24.06.2020,15:42:36,Referenz II o. Nadel Referenz I (60 Zyklen),Referenz I (60 Zyklen),15.02,499.5,1.04,1.05,1.0,1.0,8.64,8.73,4.15,3.17,-2518.29,2842.13,0.0,0.0,-26.09,8796.38,-6.35,-6.35,6.44,6.45,0.04,0.05,0.0,15.0,4.14,0.0,4.15,8.27,8.29,0.01,0.0,0.0,0.0,0.0,8.27,8.29,0.01,0.0,7.0
393,24.06.2020,15:42:40,Referenz II o. Nadel Referenz I (60 Zyklen),Referenz I (60 Zyklen),15.0,998.0,2.04,2.05,2.0,2.0,8.5,8.51,4.15,3.17,-2513.78,2851.58,0.0,0.0,-26.04,8594.27,-6.35,-6.35,6.44,6.45,0.04,0.05,0.0,15.0,4.16,0.0,4.15,8.32,8.29,0.01,0.0,0.0,0.0,0.0,8.32,8.29,0.01,0.0,7.0
394,24.06.2020,15:42:43,Referenz II o. Nadel Referenz I (60 Zyklen),Referenz I (60 Zyklen),15.01,1498.0,3.04,3.03,3.0,2.98,8.43,8.39,4.15,3.17,-2515.41,2851.52,0.0,0.0,-26.06,8595.53,-6.35,-6.35,6.44,6.45,0.04,0.05,0.0,15.0,4.15,0.0,4.15,8.31,8.29,0.01,0.0,0.0,0.0,0.0,8.31,8.29,0.01,0.0,7.0
395,24.06.2020,15:42:47,Referenz II o. Nadel Referenz I (60 Zyklen),Referenz I (60 Zyklen),15.01,1997.0,4.03,4.04,3.99,3.99,8.38,8.39,4.15,3.17,-2518.35,2851.51,0.0,0.0,-26.09,8595.92,-6.35,-6.35,6.44,6.45,0.04,0.05,0.0,15.0,4.14,0.0,4.15,8.28,8.29,0.01,0.0,0.0,0.0,0.0,8.28,8.29,0.01,0.0,7.0
396,24.06.2020,15:42:50,Referenz II o. Nadel Referenz I (60 Zyklen),Referenz I (60 Zyklen),17.96,499.5,0.97,0.96,0.92,0.91,8.02,7.99,4.15,3.8,-1904.1,2922.74,0.0,0.0,-19.53,7072.34,-6.35,-6.35,6.44,6.45,0.04,0.05,0.0,18.0,3.83,0.01,3.81,7.66,7.61,0.02,0.0,0.0,0.0,0.0,7.66,7.61,0.02,0.0,7.0
397,24.06.2020,15:42:54,Referenz II o. Nadel Referenz I (60 Zyklen),Referenz I (60 Zyklen),18.01,997.0,1.87,1.88,1.83,1.83,7.8,7.81,4.15,3.81,-1881.69,2932.58,0.0,0.0,-19.29,6861.92,-6.35,-6.35,6.44,6.45,0.04,0.05,0.0,18.0,3.81,0.01,3.81,7.62,7.61,0.02,0.0,0.0,0.0,0.0,7.62,7.61,0.02,0.0,7.0
398,24.06.2020,15:42:58,Referenz II o. Nadel Referenz I (60 Zyklen),Referenz I (60 Zyklen),17.99,1498.0,2.79,2.79,2.74,2.75,7.72,7.74,4.15,3.8,-1888.95,2932.53,0.0,0.0,-19.37,6863.05,-6.35,-6.35,6.44,6.45,0.04,0.05,0.0,18.0,3.8,0.01,3.81,7.6,7.61,0.02,0.0,0.0,0.0,0.0,7.6,7.61,0.02,0.0,7.0
399,24.06.2020,15:43:01,Referenz II o. Nadel Referenz I (60 Zyklen),Referenz I (60 Zyklen),17.99,1997.0,3.69,3.7,3.65,3.65,7.68,7.69,4.15,3.8,-1891.14,2932.5,0.0,0.0,-19.39,6863.61,-6.35,-6.35,6.44,6.45,0.04,0.05,0.0,18.0,3.79,0.01,3.81,7.59,7.61,0.02,0.0,0.0,0.0,0.0,7.59,7.61,0.02,0.0,7.0
400,24.06.2020,15:43:04,Referenz II o. Nadel Referenz I (60 Zyklen),Referenz I (60 Zyklen),19.99,499.5,0.92,0.91,0.88,0.86,7.67,7.56,4.15,4.23,-1478.05,2974.27,0.0,0.0,-15.07,5970.2,-6.35,-6.35,6.44,6.45,0.04,0.05,0.0,20.0,3.65,0.01,3.62,7.31,7.24,0.02,0.0,0.0,0.0,0.0,7.31,7.24,0.02,0.0,7.0
401,24.06.2020,15:43:09,Referenz II o. Nadel Referenz I (60 Zyklen),Referenz I (60 Zyklen),19.99,998.0,1.78,1.78,1.74,1.74,7.4,7.42,4.15,4.23,-1468.73,2984.32,0.0,0.0,-14.97,5755.24,-6.35,-6.35,6.44,6.45,0.04,0.05,0.0,20.0,3.61,0.01,3.62,7.22,7.24,0.02,0.0,0.0,0.0,0.0,7.22,7.24,0.02,0.0,7.0
402,24.06.2020,15:43:12,Referenz II o. Nadel Referenz I (60 Zyklen),Referenz I (60 Zyklen),19.99,1498.0,2.65,2.64,2.6,2.6,7.33,7.32,4.15,4.23,-1472.42,2984.26,0.0,0.0,-15.01,5756.5,-6.35,-6.35,6.44,6.45,0.04,0.05,0.0,20.0,3.6,0.01,3.62,7.21,7.24,0.02,0.0,0.0,0.0,0.0,7.21,7.24,0.02,0.0,7.0
403,24.06.2020,15:43:15,Referenz II o. Nadel Referenz I (60 Zyklen),Referenz I (60 Zyklen),19.99,1997.0,3.52,3.51,3.47,3.46,7.31,7.29,4.15,4.23,-1473.98,2984.18,0.0,0.0,-15.02,5758.23,-6.35,-6.35,6.44,6.45,0.04,0.05,0.0,20.0,3.61,0.01,3.62,7.21,7.24,0.02,0.0,0.0,0.0,0.0,7.21,7.24,0.02,0.0,7.0
404,24.06.2020,15:43:18,Referenz II o. Nadel Referenz I (60 Zyklen),Referenz I (60 Zyklen),20.95,499.5,0.89,0.9,0.85,0.85,7.43,7.47,4.15,4.43,-1276.14,3005.45,0.0,0.0,-12.97,5303.21,-6.35,-6.35,6.44,6.45,0.04,0.05,0.0,21.0,3.53,0.01,3.52,7.07,7.05,0.01,0.0,0.0,0.0,0.0,7.07,7.05,0.01,0.0,7.0
405,24.06.2020,15:43:23,Referenz II o. Nadel Referenz I (60 Zyklen),Referenz I (60 Zyklen),20.97,998.0,1.74,1.74,1.7,1.69,7.25,7.24,4.15,4.43,-1263.31,3015.47,0.0,0.0,-12.84,5088.96,-6.35,-6.35,6.44,6.45,0.04,0.05,0.0,21.0,3.53,0.01,3.52,7.07,7.05,0.01,0.0,0.0,0.0,0.0,7.07,7.05,0.01,0.0,7.0
406,24.06.2020,15:43:26,Referenz II o. Nadel Referenz I (60 Zyklen),Referenz I (60 Zyklen),20.99,1498.0,2.58,2.59,2.54,2.55,7.15,7.19,4.15,4.44,-1264.0,3015.4,0.0,0.0,-12.85,5090.54,-6.35,-6.35,6.44,6.45,0.04,0.05,0.0,21.0,3.51,0.01,3.52,7.03,7.05,0.01,0.0,0.0,0.0,0.0,7.03,7.05,0.01,0.0,7.0
407,24.06.2020,15:43:29,Referenz II o. Nadel Referenz I (60 Zyklen),Referenz I (60 Zyklen),20.99,1997.0,3.43,3.42,3.39,3.38,7.13,7.11,4.15,4.44,-1264.62,3015.42,0.0,0.0,-12.86,5090.01,-6.35,-6.35,6.44,6.45,0.04,0.05,0.0,21.0,3.52,0.01,3.52,7.04,7.05,0.01,0.0,0.0,0.0,0.0,7.04,7.05,0.01,0.0,7.0
408,24.06.2020,15:43:33,Referenz II o. Nadel Referenz I (60 Zyklen),Referenz I (60 Zyklen),23.99,499.5,0.85,0.84,0.8,0.79,7.02,6.98,4.15,5.07,-641.3,3081.31,0.0,0.0,-6.49,3680.66,-6.35,-6.35,6.44,6.45,0.04,0.05,0.0,24.0,3.33,0.01,3.31,6.66,6.61,0.02,0.0,0.0,0.0,0.0,6.66,6.61,0.02,0.0,7.0
409,24.06.2020,15:43:37,Referenz II o. Nadel Referenz I (60 Zyklen),Referenz I (60 Zyklen),23.93,998.0,1.64,1.63,1.59,1.58,6.8,6.76,4.15,5.06,-642.67,3091.55,0.0,0.0,-6.51,3461.69,-6.35,-6.35,6.44,6.45,0.04,0.05,0.0,24.0,3.31,0.01,3.31,6.62,6.61,0.02,0.0,0.0,0.0,0.0,6.62,6.61,0.02,0.0,7.0
410,24.06.2020,15:43:40,Referenz II o. Nadel Referenz I (60 Zyklen),Referenz I (60 Zyklen),23.98,1498.0,2.42,2.43,2.38,2.38,6.7,6.72,4.15,5.07,-640.73,3091.52,0.0,0.0,-6.49,3462.46,-6.35,-6.35,6.44,6.45,0.04,0.05,0.0,24.0,3.29,0.01,3.31,6.58,6.61,0.02,0.0,0.0,0.0,0.0,6.58,6.61,0.02,0.0,7.0
411,24.06.2020,15:43:44,Referenz II o. Nadel Referenz I (60 Zyklen),Referenz I (60 Zyklen),24.0,1997.0,3.22,3.21,3.17,3.17,6.69,6.68,4.15,5.07,-636.1,3091.55,0.0,0.0,-6.44,3461.72,-6.35,-6.35,6.44,6.45,0.04,0.05,0.0,24.0,3.3,0.01,3.31,6.59,6.61,0.02,0.0,0.0,0.0,0.0,6.59,6.61,0.02,0.0,7.0
412,24.06.2020,15:43:47,Referenz II o. Nadel Referenz I (60 Zyklen),Referenz I (60 Zyklen),26.99,499.5,0.79,0.8,0.75,0.76,6.59,6.68,4.15,5.7,-17.72,3158.53,0.0,0.0,-0.26,2029.04,-6.35,-6.35,6.44,6.45,0.04,0.05,0.0,27.0,3.11,0.0,3.11,6.22,6.21,0.0,0.0,0.0,0.0,0.0,6.22,6.21,0.0,0.0,7.0
413,24.06.2020,15:43:51,Referenz II o. Nadel Referenz I (60 Zyklen),Referenz I (60 Zyklen),26.97,998.0,1.54,1.55,1.49,1.5,6.4,6.44,4.15,5.7,-8.33,3169.07,0.0,0.0,-0.17,1803.76,-6.35,-6.35,6.44,6.45,0.04,0.05,0.0,27.0,3.11,0.0,3.11,6.21,6.21,0.0,0.0,0.0,0.0,0.0,6.21,6.21,0.0,0.0,7.0
414,24.06.2020,15:43:55,Referenz II o. Nadel Referenz I (60 Zyklen),Referenz I (60 Zyklen),26.99,1498.0,2.28,2.28,2.24,2.23,6.32,6.31,4.15,5.71,-4.01,3168.95,0.0,0.0,-0.13,1806.19,-6.35,-6.35,6.44,6.45,0.04,0.05,0.0,27.0,3.1,0.0,3.11,6.2,6.21,0.0,0.0,0.0,0.0,0.0,6.2,6.21,0.0,0.0,7.0
415,24.06.2020,15:43:58,Referenz II o. Nadel Referenz I (60 Zyklen),Referenz I (60 Zyklen),26.97,1997.0,3.03,3.03,2.99,2.99,6.3,6.3,4.15,5.7,-10.77,3168.91,0.0,0.0,-0.19,1807.11,-6.35,-6.35,6.44,6.45,0.04,0.05,0.0,27.0,3.1,0.0,3.11,6.21,6.21,0.0,0.0,0.0,0.0,0.0,6.21,6.21,0.0,0.0,7.0
416,24.06.2020,15:44:01,Referenz II o. Nadel Referenz I (60 Zyklen),Referenz I (60 Zyklen),29.99,499.5,0.76,0.76,0.71,0.71,6.29,6.28,4.15,6.34,612.8,3233.17,0.0,0.0,5.91,432.66,-6.35,-6.35,6.44,6.45,0.04,0.05,0.0,30.0,2.96,0.0,2.95,5.92,5.9,0.01,0.0,0.0,0.0,0.0,5.92,5.9,0.01,0.0,7.0
417,24.06.2020,15:44:06,Referenz II o. Nadel Referenz I (60 Zyklen),Referenz I (60 Zyklen),29.96,998.0,1.46,1.47,1.42,1.42,6.08,6.11,4.15,6.33,623.82,3243.97,0.0,0.0,6.02,201.62,-6.35,-6.35,6.44,6.45,0.04,0.05,0.0,30.0,2.95,0.0,2.95,5.9,5.9,0.01,0.0,0.0,0.0,0.0,5.9,5.9,0.01,0.0,7.0
418,24.06.2020,15:44:09,Referenz II o. Nadel Referenz I (60 Zyklen),Referenz I (60 Zyklen),29.95,1498.0,2.17,2.18,2.13,2.13,6.02,6.03,4.15,6.33,617.37,3243.91,0.0,0.0,5.96,202.92,-6.35,-6.35,6.44,6.45,0.04,0.05,0.0,30.0,2.95,0.0,2.95,5.9,5.9,0.01,0.0,0.0,0.0,0.0,5.9,5.9,0.01,0.0,7.0
419,24.06.2020,15:44:12,Referenz II o. Nadel Referenz I (60 Zyklen),Referenz I (60 Zyklen),29.96,1997.0,2.88,2.88,2.84,2.83,5.99,5.98,4.15,6.33,616.75,3243.89,0.0,0.0,5.95,203.31,-6.35,-6.35,6.44,6.45,0.04,0.05,0.0,30.0,2.95,0.0,2.95,5.9,5.9,0.01,0.0,0.0,0.0,0.0,5.9,5.9,0.01,0.0,7.0
420,24.06.2020,15:44:22,Referenz II o. Nadel Referenz I (60 Zyklen),Referenz I (60 Zyklen),1.03,499.5,3.31,3.31,3.26,3.26,27.48,27.46,4.15,0.22,-5436.57,2453.96,0.0,0.0,-59.64,17098.91,-6.35,-6.35,6.44,6.45,0.04,0.05,0.0,1.0,13.56,0.04,13.47,27.12,26.93,0.07,0.0,0.0,0.0,0.0,27.12,26.93,0.07,0.0,8.0
421,24.06.2020,15:44:25,Referenz II o. Nadel Referenz I (60 Zyklen),Referenz I (60 Zyklen),1.04,998.0,6.53,6.54,6.49,6.49,27.16,27.18,4.15,0.22,-5434.44,2462.34,0.0,0.0,-59.61,16919.57,-6.35,-6.35,6.44,6.45,0.04,0.05,0.0,1.0,13.49,0.04,13.47,26.98,26.93,0.07,0.0,0.0,0.0,0.0,26.98,26.93,0.07,0.0,8.0
422,24.06.2020,15:44:28,Referenz II o. Nadel Referenz I (60 Zyklen),Referenz I (60 Zyklen),1.04,1498.0,9.74,9.74,9.69,9.69,26.97,26.98,4.15,0.22,-5431.06,2462.26,0.0,0.0,-59.57,16921.37,-6.35,-6.35,6.44,6.45,0.04,0.05,0.0,1.0,13.43,0.04,13.47,26.85,26.93,0.07,0.0,0.0,0.0,0.0,26.85,26.93,0.07,0.0,8.0
423,24.06.2020,15:44:32,Referenz II o. Nadel Referenz I (60 Zyklen),Referenz I (60 Zyklen),1.04,1997.0,12.94,12.94,12.89,12.89,26.88,26.88,4.15,0.22,-5428.37,2462.29,0.0,0.0,-59.54,16920.66,-6.35,-6.35,6.44,6.45,0.04,0.05,0.0,1.0,13.4,0.04,13.47,26.79,26.93,0.07,0.0,0.0,0.0,0.0,26.79,26.93,0.07,0.0,8.0
424,24.06.2020,15:44:35,Referenz II o. Nadel Referenz I (60 Zyklen),Referenz I (60 Zyklen),2.0,499.5,2.49,2.49,2.45,2.45,20.72,20.72,4.15,0.42,-5237.16,2470.97,0.0,0.0,-57.2,16734.98,-6.35,-6.35,6.44,6.45,0.04,0.05,0.0,2.0,10.18,0.01,10.14,20.35,20.29,0.03,0.0,0.0,0.0,0.0,20.35,20.29,0.03,0.0,8.0
425,24.06.2020,15:44:39,Referenz II o. Nadel Referenz I (60 Zyklen),Referenz I (60 Zyklen),2.01,998.0,4.93,4.93,4.88,4.88,20.48,20.49,4.15,0.42,-5233.97,2479.4,0.0,0.0,-57.16,16554.69,-6.35,-6.35,6.44,6.45,0.04,0.05,0.0,2.0,10.15,0.01,10.14,20.3,20.29,0.03,0.0,0.0,0.0,0.0,20.3,20.29,0.03,0.0,8.0
426,24.06.2020,15:44:43,Referenz II o. Nadel Referenz I (60 Zyklen),Referenz I (60 Zyklen),2.01,1498.0,7.36,7.35,7.32,7.3,20.39,20.36,4.15,0.43,-5229.65,2479.36,0.0,0.0,-57.11,16555.64,-6.35,-6.35,6.44,6.45,0.04,0.05,0.0,2.0,10.14,0.01,10.14,20.27,20.29,0.03,0.0,0.0,0.0,0.0,20.27,20.29,0.03,0.0,8.0
427,24.06.2020,15:44:46,Referenz II o. Nadel Referenz I (60 Zyklen),Referenz I (60 Zyklen),2.01,1997.0,9.77,9.77,9.73,9.72,20.31,20.3,4.15,0.43,-5235.59,2479.31,0.0,0.0,-57.18,16556.63,-6.35,-6.35,6.44,6.45,0.04,0.05,0.0,2.0,10.11,0.01,10.14,20.22,20.29,0.03,0.0,0.0,0.0,0.0,20.22,20.29,0.03,0.0,8.0
428,24.06.2020,15:44:49,Referenz II o. Nadel Referenz I (60 Zyklen),Referenz I (60 Zyklen),3.03,499.5,2.11,2.11,2.06,2.06,17.51,17.51,4.15,0.64,-5014.91,2516.26,0.0,0.0,-54.52,15766.27,-6.35,-6.35,6.44,6.45,0.04,0.05,0.0,3.0,8.57,0.01,8.56,17.14,17.12,0.01,0.0,0.0,0.0,0.0,17.14,17.12,0.01,0.0,8.0
429,24.06.2020,15:44:54,Referenz II o. Nadel Referenz I (60 Zyklen),Referenz I (60 Zyklen),3.03,998.0,4.16,4.16,4.12,4.11,17.3,17.29,4.15,0.64,-5017.66,2524.78,0.0,0.0,-54.55,15584.04,-6.35,-6.35,6.44,6.45,0.04,0.05,0.0,3.0,8.56,0.01,8.56,17.12,17.12,0.01,0.0,0.0,0.0,0.0,17.12,17.12,0.01,0.0,8.0
430,24.06.2020,15:44:57,Referenz II o. Nadel Referenz I (60 Zyklen),Referenz I (60 Zyklen),3.04,1498.0,6.22,6.21,6.18,6.16,17.24,17.21,4.15,0.64,-5012.34,2524.72,0.0,0.0,-54.48,15585.48,-6.35,-6.35,6.44,6.45,0.04,0.05,0.0,3.0,8.56,0.01,8.56,17.11,17.12,0.01,0.0,0.0,0.0,0.0,17.11,17.12,0.01,0.0,8.0
431,24.06.2020,15:45:00,Referenz II o. Nadel Referenz I (60 Zyklen),Referenz I (60 Zyklen),3.03,1997.0,8.27,8.27,8.22,8.22,17.18,17.18,4.15,0.64,-5013.34,2524.61,0.0,0.0,-54.5,15587.67,-6.35,-6.35,6.44,6.45,0.04,0.05,0.0,3.0,8.54,0.01,8.56,17.09,17.12,0.01,0.0,0.0,0.0,0.0,17.09,17.12,0.01,0.0,8.0
432,24.06.2020,15:45:03,Referenz II o. Nadel Referenz I (60 Zyklen),Referenz I (60 Zyklen),5.03,499.5,1.7,1.71,1.66,1.66,14.17,14.19,4.15,1.06,-4603.13,2566.75,0.0,0.0,-49.61,14686.41,-6.35,-6.35,6.44,6.45,0.04,0.05,0.0,5.0,6.9,0.0,6.9,13.8,13.79,0.0,0.0,0.0,0.0,0.0,13.8,13.79,0.0,0.0,8.0
433,24.06.2020,15:45:08,Referenz II o. Nadel Referenz I (60 Zyklen),Referenz I (60 Zyklen),5.03,998.0,3.36,3.36,3.32,3.31,13.98,13.97,4.15,1.06,-4602.44,2575.48,0.0,0.0,-49.6,14499.82,-6.35,-6.35,6.44,6.45,0.04,0.05,0.0,5.0,6.9,0.0,6.9,13.8,13.79,0.0,0.0,0.0,0.0,0.0,13.8,13.79,0.0,0.0,8.0
434,24.06.2020,15:45:11,Referenz II o. Nadel Referenz I (60 Zyklen),Referenz I (60 Zyklen),5.02,1498.0,5.02,5.02,4.98,4.97,13.92,13.91,4.15,1.06,-4601.63,2575.35,0.0,0.0,-49.59,14502.46,-6.35,-6.35,6.44,6.45,0.04,0.05,0.0,5.0,6.9,0.0,6.9,13.79,13.79,0.0,0.0,0.0,0.0,0.0,13.79,13.79,0.0,0.0,8.0
435,24.06.2020,15:45:14,Referenz II o. Nadel Referenz I (60 Zyklen),Referenz I (60 Zyklen),5.02,1997.0,6.68,6.69,6.63,6.64,13.87,13.89,4.15,1.06,-4599.25,2575.36,0.0,0.0,-49.56,14502.28,-6.35,-6.35,6.44,6.45,0.04,0.05,0.0,5.0,6.89,0.0,6.9,13.78,13.79,0.0,0.0,0.0,0.0,0.0,13.78,13.79,0.0,0.0,8.0
436,24.06.2020,15:45:18,Referenz II o. Nadel Referenz I (60 Zyklen),Referenz I (60 Zyklen),6.03,499.5,1.58,1.57,1.53,1.52,13.11,13.04,4.15,1.27,-4391.08,2602.33,0.0,0.0,-47.12,13925.47,-6.35,-6.35,6.44,6.45,0.04,0.05,0.0,6.0,6.37,0.01,6.35,12.74,12.69,0.02,0.0,0.0,0.0,0.0,12.74,12.69,0.02,0.0,8.0
437,24.06.2020,15:45:22,Referenz II o. Nadel Referenz I (60 Zyklen),Referenz I (60 Zyklen),6.02,998.0,3.1,3.1,3.06,3.05,12.89,12.88,4.15,1.27,-4388.76,2611.02,0.0,0.0,-47.09,13739.55,-6.35,-6.35,6.44,6.45,0.04,0.05,0.0,6.0,6.35,0.01,6.35,12.71,12.69,0.02,0.0,0.0,0.0,0.0,12.71,12.69,0.02,0.0,8.0
438,24.06.2020,15:45:25,Referenz II o. Nadel Referenz I (60 Zyklen),Referenz I (60 Zyklen),6.03,1498.0,4.61,4.61,4.57,4.56,12.78,12.78,4.15,1.27,-4386.07,2610.95,0.0,0.0,-47.06,13741.03,-6.35,-6.35,6.44,6.45,0.04,0.05,0.0,6.0,6.33,0.01,6.35,12.66,12.69,0.02,0.0,0.0,0.0,0.0,12.66,12.69,0.02,0.0,8.0
439,24.06.2020,15:45:29,Referenz II o. Nadel Referenz I (60 Zyklen),Referenz I (60 Zyklen),6.03,1997.0,6.14,6.13,6.09,6.09,12.75,12.75,4.15,1.27,-4388.39,2611.03,0.0,0.0,-47.09,13739.44,-6.35,-6.35,6.44,6.45,0.04,0.05,0.0,6.0,6.33,0.01,6.35,12.66,12.69,0.02,0.0,0.0,0.0,0.0,12.66,12.69,0.02,0.0,8.0
440,24.06.2020,15:45:32,Referenz II o. Nadel Referenz I (60 Zyklen),Referenz I (60 Zyklen),9.02,499.5,1.33,1.32,1.28,1.27,11.03,10.96,4.15,1.91,-3773.39,2677.72,0.0,0.0,-40.0,12312.87,-6.35,-6.35,6.44,6.45,0.04,0.05,0.0,9.0,5.33,0.01,5.3,10.67,10.61,0.02,0.0,0.0,0.0,0.0,10.67,10.61,0.02,0.0,8.0
441,24.06.2020,15:45:36,Referenz II o. Nadel Referenz I (60 Zyklen),Referenz I (60 Zyklen),9.02,998.0,2.59,2.59,2.55,2.55,10.78,10.78,4.15,1.91,-3767.25,2686.78,0.0,0.0,-39.93,12119.23,-6.35,-6.35,6.44,6.45,0.04,0.05,0.0,9.0,5.3,0.01,5.3,10.6,10.61,0.02,0.0,0.0,0.0,0.0,10.6,10.61,0.02,0.0,8.0
442,24.06.2020,15:45:40,Referenz II o. Nadel Referenz I (60 Zyklen),Referenz I (60 Zyklen),9.0,1498.0,3.86,3.86,3.82,3.81,10.7,10.69,4.15,1.9,-3770.82,2686.65,0.0,0.0,-39.97,12121.87,-6.35,-6.35,6.44,6.45,0.04,0.05,0.0,9.0,5.29,0.01,5.3,10.58,10.61,0.02,0.0,0.0,0.0,0.0,10.58,10.61,0.02,0.0,8.0
443,24.06.2020,15:45:43,Referenz II o. Nadel Referenz I (60 Zyklen),Referenz I (60 Zyklen),9.0,1997.0,5.13,5.13,5.09,5.08,10.67,10.66,4.15,1.9,-3774.83,2686.67,0.0,0.0,-40.02,12121.45,-6.35,-6.35,6.44,6.45,0.04,0.05,0.0,9.0,5.29,0.01,5.3,10.58,10.61,0.02,0.0,0.0,0.0,0.0,10.58,10.61,0.02,0.0,8.0
444,24.06.2020,15:45:46,Referenz II o. Nadel Referenz I (60 Zyklen),Referenz I (60 Zyklen),10.01,499.5,1.26,1.26,1.21,1.22,10.43,10.48,4.15,2.12,-3561.83,2713.18,0.0,0.0,-37.6,11554.42,-6.35,-6.35,6.44,6.45,0.04,0.05,0.0,10.0,5.03,0.0,5.03,10.07,10.06,0.01,0.0,0.0,0.0,0.0,10.07,10.06,0.01,0.0,8.0
445,24.06.2020,15:45:51,Referenz II o. Nadel Referenz I (60 Zyklen),Referenz I (60 Zyklen),10.02,998.0,2.47,2.47,2.42,2.42,10.25,10.26,4.15,2.12,-3554.57,2722.33,0.0,0.0,-37.52,11358.75,-6.35,-6.35,6.44,6.45,0.04,0.05,0.0,10.0,5.03,0.0,5.03,10.07,10.06,0.01,0.0,0.0,0.0,0.0,10.07,10.06,0.01,0.0,8.0
446,24.06.2020,15:45:54,Referenz II o. Nadel Referenz I (60 Zyklen),Referenz I (60 Zyklen),10.02,1498.0,3.67,3.67,3.63,3.62,10.17,10.16,4.15,2.12,-3553.95,2722.18,0.0,0.0,-37.52,11362.06,-6.35,-6.35,6.44,6.45,0.04,0.05,0.0,10.0,5.02,0.0,5.03,10.05,10.06,0.01,0.0,0.0,0.0,0.0,10.05,10.06,0.01,0.0,8.0
447,24.06.2020,15:45:57,Referenz II o. Nadel Referenz I (60 Zyklen),Referenz I (60 Zyklen),10.02,1997.0,4.88,4.88,4.83,4.83,10.13,10.14,4.15,2.12,-3555.7,2722.16,0.0,0.0,-37.53,11362.52,-6.35,-6.35,6.44,6.45,0.04,0.05,0.0,10.0,5.02,0.0,5.03,10.04,10.06,0.01,0.0,0.0,0.0,0.0,10.04,10.06,0.01,0.0,8.0
448,24.06.2020,15:46:00,Referenz II o. Nadel Referenz I (60 Zyklen),Referenz I (60 Zyklen),12.0,499.5,1.16,1.16,1.11,1.11,9.62,9.63,4.15,2.54,-3146.87,2762.48,0.0,0.0,-32.97,10500.11,-6.35,-6.35,6.44,6.45,0.04,0.05,0.0,12.0,4.63,0.0,4.62,9.25,9.24,0.01,0.0,0.0,0.0,0.0,9.25,9.24,0.01,0.0,8.0
449,24.06.2020,15:46:05,Referenz II o. Nadel Referenz I (60 Zyklen),Referenz I (60 Zyklen),12.01,998.0,2.27,2.27,2.22,2.22,9.43,9.44,4.15,2.54,-3140.61,2771.69,0.0,0.0,-32.9,10303.07,-6.35,-6.35,6.44,6.45,0.04,0.05,0.0,12.0,4.62,0.0,4.62,9.25,9.24,0.01,0.0,0.0,0.0,0.0,9.25,9.24,0.01,0.0,8.0
450,24.06.2020,15:46:08,Referenz II o. Nadel Referenz I (60 Zyklen),Referenz I (60 Zyklen),12.0,1498.0,3.37,3.38,3.33,3.33,9.35,9.35,4.15,2.54,-3143.74,2771.74,0.0,0.0,-32.93,10302.01,-6.35,-6.35,6.44,6.45,0.04,0.05,0.0,12.0,4.61,0.0,4.62,9.23,9.24,0.01,0.0,0.0,0.0,0.0,9.23,9.24,0.01,0.0,8.0
451,24.06.2020,15:46:11,Referenz II o. Nadel Referenz I (60 Zyklen),Referenz I (60 Zyklen),12.0,1997.0,4.5,4.49,4.45,4.44,9.34,9.33,4.15,2.54,-3142.99,2771.63,0.0,0.0,-32.92,10304.44,-6.35,-6.35,6.44,6.45,0.04,0.05,0.0,12.0,4.63,0.0,4.62,9.25,9.24,0.01,0.0,0.0,0.0,0.0,9.25,9.24,0.01,0.0,8.0
452,24.06.2020,15:46:15,Referenz II o. Nadel Referenz I (60 Zyklen),Referenz I (60 Zyklen),15.01,499.5,1.05,1.05,1.0,1.0,8.7,8.74,4.15,3.17,-2520.98,2842.14,0.0,0.0,-26.12,8796.35,-6.35,-6.35,6.44,6.45,0.04,0.05,0.0,15.0,4.17,0.01,4.15,8.34,8.31,0.01,0.0,0.0,0.0,0.0,8.34,8.31,0.01,0.0,8.0
453,24.06.2020,15:46:19,Referenz II o. Nadel Referenz I (60 Zyklen),Referenz I (60 Zyklen),15.0,998.0,2.04,2.05,2.0,2.0,8.49,8.52,4.15,3.17,-2517.47,2851.73,0.0,0.0,-26.08,8591.24,-6.35,-6.35,6.44,6.45,0.04,0.05,0.0,15.0,4.15,0.01,4.15,8.31,8.31,0.01,0.0,0.0,0.0,0.0,8.31,8.31,0.01,0.0,8.0
454,24.06.2020,15:46:22,Referenz II o. Nadel Referenz I (60 Zyklen),Referenz I (60 Zyklen),15.01,1498.0,3.04,3.04,2.99,2.99,8.42,8.41,4.15,3.17,-2519.29,2851.67,0.0,0.0,-26.1,8592.4,-6.35,-6.35,6.44,6.45,0.04,0.05,0.0,15.0,4.15,0.01,4.15,8.3,8.31,0.01,0.0,0.0,0.0,0.0,8.3,8.31,0.01,0.0,8.0
455,24.06.2020,15:46:26,Referenz II o. Nadel Referenz I (60 Zyklen),Referenz I (60 Zyklen),15.01,1997.0,4.03,4.04,3.99,3.99,8.38,8.39,4.15,3.17,-2516.16,2851.66,0.0,0.0,-26.07,8592.72,-6.35,-6.35,6.44,6.45,0.04,0.05,0.0,15.0,4.15,0.01,4.15,8.29,8.31,0.01,0.0,0.0,0.0,0.0,8.29,8.31,0.01,0.0,8.0
456,24.06.2020,15:46:29,Referenz II o. Nadel Referenz I (60 Zyklen),Referenz I (60 Zyklen),17.99,499.5,0.97,0.96,0.92,0.91,8.04,7.98,4.15,3.8,-1896.09,2922.74,0.0,0.0,-19.45,7072.38,-6.35,-6.35,6.44,6.45,0.04,0.05,0.0,18.0,3.84,0.01,3.81,7.67,7.62,0.02,0.0,0.0,0.0,0.0,7.67,7.62,0.02,0.0,8.0
457,24.06.2020,15:46:33,Referenz II o. Nadel Referenz I (60 Zyklen),Referenz I (60 Zyklen),17.97,998.0,1.88,1.88,1.83,1.83,7.8,7.81,4.15,3.8,-1887.57,2932.5,0.0,0.0,-19.36,6863.58,-6.35,-6.35,6.44,6.45,0.04,0.05,0.0,18.0,3.81,0.01,3.81,7.62,7.62,0.02,0.0,0.0,0.0,0.0,7.62,7.62,0.02,0.0,8.0
458,24.06.2020,15:46:37,Referenz II o. Nadel Referenz I (60 Zyklen),Referenz I (60 Zyklen),17.98,1498.0,2.79,2.78,2.74,2.73,7.72,7.7,4.15,3.8,-1891.02,2932.39,0.0,0.0,-19.39,6865.86,-6.35,-6.35,6.44,6.45,0.04,0.05,0.0,18.0,3.8,0.01,3.81,7.6,7.62,0.02,0.0,0.0,0.0,0.0,7.6,7.62,0.02,0.0,8.0
459,24.06.2020,15:46:40,Referenz II o. Nadel Referenz I (60 Zyklen),Referenz I (60 Zyklen),17.99,1997.0,3.7,3.69,3.65,3.65,7.68,7.68,4.15,3.8,-1890.14,2932.42,0.0,0.0,-19.38,6865.23,-6.35,-6.35,6.44,6.45,0.04,0.05,0.0,18.0,3.8,0.01,3.81,7.59,7.62,0.02,0.0,0.0,0.0,0.0,7.59,7.62,0.02,0.0,8.0
460,24.06.2020,15:46:43,Referenz II o. Nadel Referenz I (60 Zyklen),Referenz I (60 Zyklen),20.0,499.5,0.91,0.93,0.87,0.88,7.58,7.7,4.15,4.23,-1477.05,2974.45,0.0,0.0,-15.06,5966.36,-6.35,-6.35,6.44,6.45,0.04,0.05,0.0,20.0,3.6,0.0,3.6,7.21,7.21,0.01,0.0,0.0,0.0,0.0,7.21,7.21,0.01,0.0,8.0
461,24.06.2020,15:46:48,Referenz II o. Nadel Referenz I (60 Zyklen),Referenz I (60 Zyklen),19.99,998.0,1.78,1.79,1.74,1.74,7.41,7.45,4.15,4.23,-1470.92,2984.3,0.0,0.0,-14.99,5755.55,-6.35,-6.35,6.44,6.45,0.04,0.05,0.0,20.0,3.61,0.0,3.6,7.22,7.21,0.01,0.0,0.0,0.0,0.0,7.22,7.21,0.01,0.0,8.0
462,24.06.2020,15:46:51,Referenz II o. Nadel Referenz I (60 Zyklen),Referenz I (60 Zyklen),19.99,1498.0,2.64,2.64,2.6,2.6,7.32,7.33,4.15,4.23,-1475.24,2984.24,0.0,0.0,-15.04,5757.0,-6.35,-6.35,6.44,6.45,0.04,0.05,0.0,20.0,3.6,0.0,3.6,7.2,7.21,0.01,0.0,0.0,0.0,0.0,7.2,7.21,0.01,0.0,8.0
463,24.06.2020,15:46:54,Referenz II o. Nadel Referenz I (60 Zyklen),Referenz I (60 Zyklen),19.99,1997.0,3.51,3.51,3.46,3.47,7.29,7.3,4.15,4.23,-1477.8,2984.2,0.0,0.0,-15.06,5757.7,-6.35,-6.35,6.44,6.45,0.04,0.05,0.0,20.0,3.6,0.0,3.6,7.2,7.21,0.01,0.0,0.0,0.0,0.0,7.2,7.21,0.01,0.0,8.0
464,24.06.2020,15:46:57,Referenz II o. Nadel Referenz I (60 Zyklen),Referenz I (60 Zyklen),20.96,499.5,0.9,0.9,0.85,0.85,7.44,7.44,4.15,4.43,-1280.58,3005.18,0.0,0.0,-13.02,5309.09,-6.35,-6.35,6.44,6.45,0.04,0.05,0.0,21.0,3.54,0.0,3.52,7.07,7.05,0.01,0.0,0.0,0.0,0.0,7.07,7.05,0.01,0.0,8.0
465,24.06.2020,15:47:02,Referenz II o. Nadel Referenz I (60 Zyklen),Referenz I (60 Zyklen),20.97,998.0,1.74,1.74,1.7,1.69,7.24,7.22,4.15,4.43,-1261.81,3015.22,0.0,0.0,-12.83,5094.24,-6.35,-6.35,6.44,6.45,0.04,0.05,0.0,21.0,3.53,0.0,3.52,7.05,7.05,0.01,0.0,0.0,0.0,0.0,7.05,7.05,0.01,0.0,8.0
466,24.06.2020,15:47:05,Referenz II o. Nadel Referenz I (60 Zyklen),Referenz I (60 Zyklen),20.97,1498.0,2.58,2.58,2.54,2.53,7.16,7.15,4.15,4.43,-1266.25,3015.27,0.0,0.0,-12.87,5093.18,-6.35,-6.35,6.44,6.45,0.04,0.05,0.0,21.0,3.52,0.0,3.52,7.03,7.05,0.01,0.0,0.0,0.0,0.0,7.03,7.05,0.01,0.0,8.0
467,24.06.2020,15:47:08,Referenz II o. Nadel Referenz I (60 Zyklen),Referenz I (60 Zyklen),20.97,1997.0,3.43,3.43,3.39,3.38,7.13,7.12,4.15,4.43,-1266.31,3015.2,0.0,0.0,-12.87,5094.8,-6.35,-6.35,6.44,6.45,0.04,0.05,0.0,21.0,3.52,0.0,3.52,7.04,7.05,0.01,0.0,0.0,0.0,0.0,7.04,7.05,0.01,0.0,8.0
