Repository: ZBT-Tools/ContactResistanceAnalysis

File: h23_reference.csv (part 33 of 80)
,Datum,time,measurement,commentary,pressure_sample[bar],current[mA],voltage[mV],voltage_needle[mV],voltage_th[mV],voltage_needle_th[mV],R_ges / mOhm*cm²,R_bulk / mOhm*cm²,contact_area[cm2],pressure[bar],p_Kraftsensor / ?,Weg Bürster,Kraftsensor Poly,Probendicke Poly,Kraftsensor,Probendicke,U_ges 1,U_Nadel 1,U_ges 2,U_Nadel 2,Diff_U_ges/2,Diff_U_Nadel/2,Relais,pressure_rounded[bar],contact_resistance[mOhm*cm2],contact_resistance_error[mOhm*cm2],contact_resistance_mean[mOhm*cm2],resistance[mOhm*cm2],resistance_mean[mOhm*cm2],resistance_error[mOhm*cm2],bulk_resistance[mOhm*cm2],bulk_resistance_mean[mOhm*cm2],bulk_resistance_error[mOhm*cm2],bulk_resistance_sub[mOhm*cm2],volume_resistance[mOhm*cm2],volume_resistance_mean[mOhm*cm2],volume_resistance_error[mOhm*cm2],degradation_corr[mOhm*cm2],cycle
739,24.06.2020,16:03:45,Referenz II o. Nadel Referenz I (60 Zyklen),Referenz I (60 Zyklen),6.02,1997.0,6.14,6.14,6.1,6.09,12.76,12.76,4.15,1.27,-4391.45,2611.13,0.0,0.0,-47.12,13737.12,-6.35,-6.35,6.44,6.45,0.04,0.05,0.0,6.0,6.33,0.01,6.34,12.67,12.69,0.02,0.0,0.0,0.0,0.0,12.67,12.69,0.02,0.0,13.0
740,24.06.2020,16:03:48,Referenz II o. Nadel Referenz I (60 Zyklen),Referenz I (60 Zyklen),9.02,499.5,1.32,1.32,1.28,1.27,11.0,10.96,4.15,1.91,-3774.89,2678.42,0.0,0.0,-40.02,12297.94,-6.35,-6.35,6.44,6.45,0.04,0.05,0.0,9.0,5.32,0.01,5.29,10.63,10.58,0.02,0.0,0.0,0.0,0.0,10.63,10.58,0.02,0.0,13.0
741,24.06.2020,16:03:52,Referenz II o. Nadel Referenz I (60 Zyklen),Referenz I (60 Zyklen),9.02,998.0,2.59,2.59,2.54,2.54,10.76,10.76,4.15,1.91,-3775.33,2687.43,0.0,0.0,-40.02,12105.3,-6.35,-6.35,6.44,6.45,0.04,0.05,0.0,9.0,5.29,0.01,5.29,10.57,10.58,0.02,0.0,0.0,0.0,0.0,10.57,10.58,0.02,0.0,13.0
742,24.06.2020,16:03:56,Referenz II o. Nadel Referenz I (60 Zyklen),Referenz I (60 Zyklen),9.03,1497.0,3.85,3.85,3.81,3.81,10.68,10.69,4.15,1.91,-3774.26,2687.38,0.0,0.0,-40.01,12106.39,-6.35,-6.35,6.44,6.45,0.04,0.05,0.0,9.0,5.28,0.01,5.29,10.56,10.58,0.02,0.0,0.0,0.0,0.0,10.56,10.58,0.02,0.0,13.0
743,24.06.2020,16:03:59,Referenz II o. Nadel Referenz I (60 Zyklen),Referenz I (60 Zyklen),9.02,1997.0,5.13,5.13,5.09,5.08,10.66,10.65,4.15,1.91,-3774.39,2687.22,0.0,0.0,-40.01,12109.66,-6.35,-6.35,6.44,6.45,0.04,0.05,0.0,9.0,5.29,0.01,5.29,10.57,10.58,0.02,0.0,0.0,0.0,0.0,10.57,10.58,0.02,0.0,13.0
744,24.06.2020,16:04:02,Referenz II o. Nadel Referenz I (60 Zyklen),Referenz I (60 Zyklen),9.98,499.5,1.26,1.26,1.21,1.22,10.45,10.51,4.15,2.11,-3567.91,2711.92,0.0,0.0,-37.67,11581.49,-6.35,-6.35,6.44,6.45,0.04,0.05,0.0,10.0,5.04,0.01,5.03,10.09,10.05,0.01,0.0,0.0,0.0,0.0,10.09,10.05,0.01,0.0,13.0
745,24.06.2020,16:04:07,Referenz II o. Nadel Referenz I (60 Zyklen),Referenz I (60 Zyklen),10.02,998.0,2.46,2.46,2.42,2.42,10.25,10.24,4.15,2.12,-3559.21,2721.08,0.0,0.0,-37.57,11385.6,-6.35,-6.35,6.44,6.45,0.04,0.05,0.0,10.0,5.03,0.01,5.03,10.06,10.05,0.01,0.0,0.0,0.0,0.0,10.06,10.05,0.01,0.0,13.0
746,24.06.2020,16:04:10,Referenz II o. Nadel Referenz I (60 Zyklen),Referenz I (60 Zyklen),10.02,1497.0,3.66,3.67,3.62,3.62,10.15,10.17,4.15,2.12,-3558.33,2721.04,0.0,0.0,-37.56,11386.38,-6.35,-6.35,6.44,6.45,0.04,0.05,0.0,10.0,5.01,0.01,5.03,10.02,10.05,0.01,0.0,0.0,0.0,0.0,10.02,10.05,0.01,0.0,13.0
747,24.06.2020,16:04:13,Referenz II o. Nadel Referenz I (60 Zyklen),Referenz I (60 Zyklen),10.02,1997.0,4.87,4.88,4.83,4.83,10.12,10.13,4.15,2.12,-3558.46,2721.0,0.0,0.0,-37.57,11387.29,-6.35,-6.35,6.44,6.45,0.04,0.05,0.0,10.0,5.02,0.01,5.03,10.03,10.05,0.01,0.0,0.0,0.0,0.0,10.03,10.05,0.01,0.0,13.0
748,24.06.2020,16:04:16,Referenz II o. Nadel Referenz I (60 Zyklen),Referenz I (60 Zyklen),12.0,499.5,1.17,1.16,1.12,1.11,9.68,9.64,4.15,2.54,-3152.31,2761.36,0.0,0.0,-33.03,10524.01,-6.35,-6.35,6.44,6.45,0.04,0.05,0.0,12.0,4.66,0.01,4.63,9.31,9.25,0.02,0.0,0.0,0.0,0.0,9.31,9.25,0.02,0.0,13.0
749,24.06.2020,16:04:21,Referenz II o. Nadel Referenz I (60 Zyklen),Referenz I (60 Zyklen),12.0,998.0,2.27,2.26,2.23,2.22,9.44,9.41,4.15,2.54,-3146.99,2770.52,0.0,0.0,-32.97,10328.02,-6.35,-6.35,6.44,6.45,0.04,0.05,0.0,12.0,4.63,0.01,4.63,9.25,9.25,0.02,0.0,0.0,0.0,0.0,9.25,9.25,0.02,0.0,13.0
750,24.06.2020,16:04:24,Referenz II o. Nadel Referenz I (60 Zyklen),Referenz I (60 Zyklen),12.02,1497.0,3.37,3.38,3.32,3.33,9.34,9.37,4.15,2.54,-3145.62,2770.56,0.0,0.0,-32.95,10327.31,-6.35,-6.35,6.44,6.45,0.04,0.05,0.0,12.0,4.61,0.01,4.63,9.22,9.25,0.02,0.0,0.0,0.0,0.0,9.22,9.25,0.02,0.0,13.0
751,24.06.2020,16:04:27,Referenz II o. Nadel Referenz I (60 Zyklen),Referenz I (60 Zyklen),12.01,1997.0,4.48,4.49,4.44,4.44,9.31,9.33,4.15,2.54,-3151.0,2770.46,0.0,0.0,-33.01,10329.36,-6.35,-6.35,6.44,6.45,0.04,0.05,0.0,12.0,4.61,0.01,4.63,9.22,9.25,0.02,0.0,0.0,0.0,0.0,9.22,9.25,0.02,0.0,13.0
752,24.06.2020,16:04:31,Referenz II o. Nadel Referenz I (60 Zyklen),Referenz I (60 Zyklen),15.02,499.5,1.05,1.05,1.01,1.0,8.72,8.72,4.15,3.17,-2522.6,2841.84,0.0,0.0,-26.14,8802.61,-6.35,-6.35,6.44,6.45,0.04,0.05,0.0,15.0,4.17,0.01,4.16,8.35,8.32,0.01,0.0,0.0,0.0,0.0,8.35,8.32,0.01,0.0,13.0
753,24.06.2020,16:04:35,Referenz II o. Nadel Referenz I (60 Zyklen),Referenz I (60 Zyklen),15.01,998.0,2.05,2.04,2.0,2.0,8.51,8.5,4.15,3.17,-2516.09,2851.33,0.0,0.0,-26.07,8599.76,-6.35,-6.35,6.44,6.45,0.04,0.05,0.0,15.0,4.16,0.01,4.16,8.33,8.32,0.01,0.0,0.0,0.0,0.0,8.33,8.32,0.01,0.0,13.0
754,24.06.2020,16:04:38,Referenz II o. Nadel Referenz I (60 Zyklen),Referenz I (60 Zyklen),15.01,1497.0,3.04,3.05,2.99,3.0,8.42,8.45,4.15,3.17,-2518.6,2851.33,0.0,0.0,-26.09,8599.69,-6.35,-6.35,6.44,6.45,0.04,0.05,0.0,15.0,4.15,0.01,4.16,8.29,8.32,0.01,0.0,0.0,0.0,0.0,8.29,8.32,0.01,0.0,13.0
755,24.06.2020,16:04:42,Referenz II o. Nadel Referenz I (60 Zyklen),Referenz I (60 Zyklen),15.01,1997.0,4.03,4.03,3.99,3.99,8.38,8.38,4.15,3.17,-2519.1,2851.32,0.0,0.0,-26.1,8599.83,-6.35,-6.35,6.44,6.45,0.04,0.05,0.0,15.0,4.15,0.01,4.16,8.29,8.32,0.01,0.0,0.0,0.0,0.0,8.29,8.32,0.01,0.0,13.0
756,24.06.2020,16:04:45,Referenz II o. Nadel Referenz I (60 Zyklen),Referenz I (60 Zyklen),17.98,499.5,0.96,0.96,0.92,0.91,7.97,7.99,4.15,3.8,-1897.9,2922.67,0.0,0.0,-19.46,7073.78,-6.35,-6.35,6.44,6.45,0.04,0.05,0.0,18.0,3.8,0.0,3.8,7.6,7.6,0.01,0.0,0.0,0.0,0.0,7.6,7.6,0.01,0.0,13.0
757,24.06.2020,16:04:49,Referenz II o. Nadel Referenz I (60 Zyklen),Referenz I (60 Zyklen),18.01,998.0,1.88,1.87,1.83,1.82,7.8,7.77,4.15,3.81,-1888.64,2932.47,0.0,0.0,-19.37,6864.24,-6.35,-6.35,6.44,6.45,0.04,0.05,0.0,18.0,3.81,0.0,3.8,7.61,7.6,0.01,0.0,0.0,0.0,0.0,7.61,7.6,0.01,0.0,13.0
758,24.06.2020,16:04:53,Referenz II o. Nadel Referenz I (60 Zyklen),Referenz I (60 Zyklen),17.99,1497.0,2.78,2.79,2.74,2.75,7.71,7.74,4.15,3.8,-1891.14,2932.41,0.0,0.0,-19.39,6865.41,-6.35,-6.35,6.44,6.45,0.04,0.05,0.0,18.0,3.79,0.0,3.8,7.58,7.6,0.01,0.0,0.0,0.0,0.0,7.58,7.6,0.01,0.0,13.0
759,24.06.2020,16:04:56,Referenz II o. Nadel Referenz I (60 Zyklen),Referenz I (60 Zyklen),17.99,1997.0,3.7,3.7,3.65,3.65,7.68,7.68,4.15,3.8,-1894.65,2932.35,0.0,0.0,-19.43,6866.88,-6.35,-6.35,6.44,6.45,0.04,0.05,0.0,18.0,3.79,0.0,3.8,7.59,7.6,0.01,0.0,0.0,0.0,0.0,7.59,7.6,0.01,0.0,13.0
760,24.06.2020,16:04:59,Referenz II o. Nadel Referenz I (60 Zyklen),Referenz I (60 Zyklen),19.99,499.5,0.92,0.91,0.87,0.87,7.61,7.58,4.15,4.23,-1483.12,2974.4,0.0,0.0,-15.12,5967.35,-6.35,-6.35,6.44,6.45,0.04,0.05,0.0,20.0,3.62,0.0,3.61,7.24,7.22,0.01,0.0,0.0,0.0,0.0,7.24,7.22,0.01,0.0,13.0
761,24.06.2020,16:05:04,Referenz II o. Nadel Referenz I (60 Zyklen),Referenz I (60 Zyklen),19.94,998.0,1.78,1.78,1.74,1.74,7.41,7.42,4.15,4.22,-1476.68,2984.33,0.0,0.0,-15.05,5754.99,-6.35,-6.35,6.44,6.45,0.04,0.05,0.0,20.0,3.62,0.0,3.61,7.23,7.22,0.01,0.0,0.0,0.0,0.0,7.23,7.22,0.01,0.0,13.0
762,24.06.2020,16:05:07,Referenz II o. Nadel Referenz I (60 Zyklen),Referenz I (60 Zyklen),19.94,1497.0,2.65,2.64,2.6,2.6,7.34,7.33,4.15,4.21,-1481.62,2984.23,0.0,0.0,-15.1,5757.07,-6.35,-6.35,6.44,6.45,0.04,0.05,0.0,20.0,3.61,0.0,3.61,7.22,7.22,0.01,0.0,0.0,0.0,0.0,7.22,7.22,0.01,0.0,13.0
763,24.06.2020,16:05:10,Referenz II o. Nadel Referenz I (60 Zyklen),Referenz I (60 Zyklen),19.95,1997.0,3.51,3.52,3.47,3.47,7.29,7.31,4.15,4.22,-1484.5,2984.29,0.0,0.0,-15.13,5755.83,-6.35,-6.35,6.44,6.45,0.04,0.05,0.0,20.0,3.6,0.0,3.61,7.2,7.22,0.01,0.0,0.0,0.0,0.0,7.2,7.22,0.01,0.0,13.0
764,24.06.2020,16:05:13,Referenz II o. Nadel Referenz I (60 Zyklen),Referenz I (60 Zyklen),20.94,499.5,0.9,0.89,0.85,0.85,7.44,7.43,4.15,4.43,-1286.22,3005.25,0.0,0.0,-13.08,5307.58,-6.35,-6.35,6.44,6.45,0.04,0.05,0.0,21.0,3.54,0.01,3.53,7.08,7.05,0.01,0.0,0.0,0.0,0.0,7.08,7.05,0.01,0.0,13.0
765,24.06.2020,16:05:18,Referenz II o. Nadel Referenz I (60 Zyklen),Referenz I (60 Zyklen),20.96,998.0,1.74,1.74,1.7,1.69,7.23,7.23,4.15,4.43,-1271.13,3015.23,0.0,0.0,-12.92,5094.2,-6.35,-6.35,6.44,6.45,0.04,0.05,0.0,21.0,3.52,0.01,3.53,7.05,7.05,0.01,0.0,0.0,0.0,0.0,7.05,7.05,0.01,0.0,13.0
766,24.06.2020,16:05:21,Referenz II o. Nadel Referenz I (60 Zyklen),Referenz I (60 Zyklen),20.99,1497.0,2.59,2.58,2.55,2.53,7.18,7.16,4.15,4.44,-1268.0,3015.09,0.0,0.0,-12.89,5097.02,-6.35,-6.35,6.44,6.45,0.04,0.05,0.0,21.0,3.53,0.01,3.53,7.06,7.05,0.01,0.0,0.0,0.0,0.0,7.06,7.05,0.01,0.0,13.0
767,24.06.2020,16:05:24,Referenz II o. Nadel Referenz I (60 Zyklen),Referenz I (60 Zyklen),20.99,1997.0,3.42,3.43,3.38,3.39,7.11,7.14,4.15,4.44,-1271.07,3015.14,0.0,0.0,-12.92,5096.07,-6.35,-6.35,6.44,6.45,0.04,0.05,0.0,21.0,3.51,0.01,3.53,7.02,7.05,0.01,0.0,0.0,0.0,0.0,7.02,7.05,0.01,0.0,13.0
768,24.06.2020,16:05:28,Referenz II o. Nadel Referenz I (60 Zyklen),Referenz I (60 Zyklen),24.01,499.5,0.84,0.84,0.8,0.8,6.98,7.02,4.15,5.08,-647.12,3080.88,0.0,0.0,-6.55,3689.88,-6.35,-6.35,6.44,6.45,0.04,0.05,0.0,24.0,3.31,0.01,3.3,6.61,6.6,0.01,0.0,0.0,0.0,0.0,6.61,6.6,0.01,0.0,13.0
769,24.06.2020,16:05:32,Referenz II o. Nadel Referenz I (60 Zyklen),Referenz I (60 Zyklen),23.99,997.0,1.64,1.63,1.59,1.58,6.81,6.78,4.15,5.07,-636.67,3091.09,0.0,0.0,-6.45,3471.51,-6.35,-6.35,6.44,6.45,0.04,0.05,0.0,24.0,3.31,0.01,3.3,6.63,6.6,0.01,0.0,0.0,0.0,0.0,6.63,6.6,0.01,0.0,13.0
770,24.06.2020,16:05:35,Referenz II o. Nadel Referenz I (60 Zyklen),Referenz I (60 Zyklen),24.0,1498.0,2.42,2.42,2.38,2.38,6.71,6.71,4.15,5.07,-636.54,3091.18,0.0,0.0,-6.45,3469.68,-6.35,-6.35,6.44,6.45,0.04,0.05,0.0,24.0,3.29,0.01,3.3,6.59,6.6,0.01,0.0,0.0,0.0,0.0,6.59,6.6,0.01,0.0,13.0
771,24.06.2020,16:05:39,Referenz II o. Nadel Referenz I (60 Zyklen),Referenz I (60 Zyklen),23.99,1997.0,3.21,3.22,3.16,3.17,6.67,6.69,4.15,5.07,-642.17,3091.1,0.0,0.0,-6.5,3471.37,-6.35,-6.35,6.44,6.45,0.04,0.05,0.0,24.0,3.29,0.01,3.3,6.58,6.6,0.01,0.0,0.0,0.0,0.0,6.58,6.6,0.01,0.0,13.0
772,24.06.2020,16:05:42,Referenz II o. Nadel Referenz I (60 Zyklen),Referenz I (60 Zyklen),26.98,499.5,0.8,0.79,0.75,0.75,6.62,6.6,4.15,5.7,-23.17,3158.3,0.0,0.0,-0.32,2034.1,-6.35,-6.35,6.44,6.45,0.04,0.05,0.0,27.0,3.13,0.01,3.11,6.25,6.22,0.01,0.0,0.0,0.0,0.0,6.25,6.22,0.01,0.0,13.0
773,24.06.2020,16:05:46,Referenz II o. Nadel Referenz I (60 Zyklen),Referenz I (60 Zyklen),26.99,998.0,1.54,1.53,1.5,1.48,6.42,6.37,4.15,5.71,-11.34,3168.78,0.0,0.0,-0.2,1809.82,-6.35,-6.35,6.44,6.45,0.04,0.05,0.0,27.0,3.12,0.01,3.11,6.24,6.22,0.01,0.0,0.0,0.0,0.0,6.24,6.22,0.01,0.0,13.0
774,24.06.2020,16:05:50,Referenz II o. Nadel Referenz I (60 Zyklen),Referenz I (60 Zyklen),26.97,1497.0,2.28,2.28,2.24,2.23,6.32,6.32,4.15,5.7,-9.9,3168.75,0.0,0.0,-0.18,1810.59,-6.35,-6.35,6.44,6.45,0.04,0.05,0.0,27.0,3.1,0.01,3.11,6.2,6.22,0.01,0.0,0.0,0.0,0.0,6.2,6.22,0.01,0.0,13.0
775,24.06.2020,16:05:53,Referenz II o. Nadel Referenz I (60 Zyklen),Referenz I (60 Zyklen),26.96,1997.0,3.03,3.03,2.99,2.98,6.29,6.3,4.15,5.7,-14.84,3168.82,0.0,0.0,-0.23,1809.15,-6.35,-6.35,6.44,6.45,0.04,0.05,0.0,27.0,3.1,0.01,3.11,6.2,6.22,0.01,0.0,0.0,0.0,0.0,6.2,6.22,0.01,0.0,13.0
776,24.06.2020,16:05:56,Referenz II o. Nadel Referenz I (60 Zyklen),Referenz I (60 Zyklen),29.92,499.5,0.76,0.76,0.71,0.71,6.3,6.32,4.15,6.32,595.21,3233.29,0.0,0.0,5.74,430.16,-6.35,-6.35,6.44,6.45,0.04,0.05,0.0,30.0,2.97,0.01,2.95,5.93,5.9,0.01,0.0,0.0,0.0,0.0,5.93,5.9,0.01,0.0,13.0
777,24.06.2020,16:06:01,Referenz II o. Nadel Referenz I (60 Zyklen),Referenz I (60 Zyklen),29.93,998.0,1.46,1.46,1.42,1.42,6.09,6.08,4.15,6.33,611.86,3244.02,0.0,0.0,5.9,200.7,-6.35,-6.35,6.44,6.45,0.04,0.05,0.0,30.0,2.95,0.01,2.95,5.9,5.9,0.01,0.0,0.0,0.0,0.0,5.9,5.9,0.01,0.0,13.0
778,24.06.2020,16:06:04,Referenz II o. Nadel Referenz I (60 Zyklen),Referenz I (60 Zyklen),29.95,1497.0,2.16,2.17,2.12,2.12,6.0,6.0,4.15,6.33,611.3,3243.98,0.0,0.0,5.9,201.41,-6.35,-6.35,6.44,6.45,0.04,0.05,0.0,30.0,2.94,0.01,2.95,5.88,5.9,0.01,0.0,0.0,0.0,0.0,5.88,5.9,0.01,0.0,13.0
779,24.06.2020,16:06:07,Referenz II o. Nadel Referenz I (60 Zyklen),Referenz I (60 Zyklen),29.95,1997.0,2.88,2.88,2.83,2.83,5.98,5.98,4.15,6.33,608.73,3243.95,0.0,0.0,5.87,202.18,-6.35,-6.35,6.44,6.45,0.04,0.05,0.0,30.0,2.94,0.01,2.95,5.88,5.9,0.01,0.0,0.0,0.0,0.0,5.88,5.9,0.01,0.0,13.0
780,24.06.2020,16:06:17,Referenz II o. Nadel Referenz I (60 Zyklen),Referenz I (60 Zyklen),1.03,499.5,3.36,3.36,3.31,3.32,27.88,27.95,4.15,0.22,-5441.39,2457.18,0.0,0.0,-59.7,17029.93,-6.35,-6.35,6.44,6.45,0.04,0.05,0.0,1.0,13.76,0.04,13.67,27.52,27.34,0.08,0.0,0.0,0.0,0.0,27.52,27.34,0.08,0.0,14.0
781,24.06.2020,16:06:20,Referenz II o. Nadel Referenz I (60 Zyklen),Referenz I (60 Zyklen),1.04,997.0,6.63,6.62,6.58,6.58,27.59,27.57,4.15,0.22,-5434.5,2465.56,0.0,0.0,-59.61,16850.8,-6.35,-6.35,6.44,6.45,0.04,0.05,0.0,1.0,13.7,0.04,13.67,27.41,27.34,0.08,0.0,0.0,0.0,0.0,27.41,27.34,0.08,0.0,14.0
782,24.06.2020,16:06:23,Referenz II o. Nadel Referenz I (60 Zyklen),Referenz I (60 Zyklen),1.04,1497.0,9.88,9.88,9.84,9.83,27.4,27.38,4.15,0.22,-5430.5,2465.49,0.0,0.0,-59.57,16852.32,-6.35,-6.35,6.44,6.45,0.04,0.05,0.0,1.0,13.64,0.04,13.67,27.28,27.34,0.08,0.0,0.0,0.0,0.0,27.28,27.34,0.08,0.0,14.0
783,24.06.2020,16:06:27,Referenz II o. Nadel Referenz I (60 Zyklen),Referenz I (60 Zyklen),1.04,1997.0,13.12,13.11,13.07,13.07,27.26,27.25,4.15,0.22,-5429.87,2465.5,0.0,0.0,-59.56,16852.0,-6.35,-6.35,6.44,6.45,0.04,0.05,0.0,1.0,13.58,0.04,13.67,27.17,27.34,0.08,0.0,0.0,0.0,0.0,27.17,27.34,0.08,0.0,14.0
784,24.06.2020,16:06:30,Referenz II o. Nadel Referenz I (60 Zyklen),Referenz I (60 Zyklen),2.02,499.5,2.5,2.51,2.45,2.46,20.75,20.85,4.15,0.43,-5235.78,2474.03,0.0,0.0,-57.19,16669.63,-6.35,-6.35,6.44,6.45,0.04,0.05,0.0,2.0,10.19,0.02,10.16,20.39,20.31,0.03,0.0,0.0,0.0,0.0,20.39,20.31,0.03,0.0,14.0
785,24.06.2020,16:06:34,Referenz II o. Nadel Referenz I (60 Zyklen),Referenz I (60 Zyklen),2.03,998.0,4.93,4.94,4.89,4.89,20.52,20.53,4.15,0.43,-5229.09,2482.4,0.0,0.0,-57.1,16490.64,-6.35,-6.35,6.44,6.45,0.04,0.05,0.0,2.0,10.17,0.02,10.16,20.33,20.31,0.03,0.0,0.0,0.0,0.0,20.33,20.31,0.03,0.0,14.0
786,24.06.2020,16:06:38,Referenz II o. Nadel Referenz I (60 Zyklen),Referenz I (60 Zyklen),2.03,1497.0,7.36,7.36,7.32,7.32,20.41,20.41,4.15,0.43,-5231.03,2482.35,0.0,0.0,-57.13,16491.59,-6.35,-6.35,6.44,6.45,0.04,0.05,0.0,2.0,10.14,0.02,10.16,20.28,20.31,0.03,0.0,0.0,0.0,0.0,20.28,20.31,0.03,0.0,14.0
787,24.06.2020,16:06:41,Referenz II o. Nadel Referenz I (60 Zyklen),Referenz I (60 Zyklen),2.03,1997.0,9.78,9.79,9.74,9.75,20.33,20.35,4.15,0.43,-5229.52,2482.37,0.0,0.0,-57.11,16491.2,-6.35,-6.35,6.44,6.45,0.04,0.05,0.0,2.0,10.12,0.02,10.16,20.24,20.31,0.03,0.0,0.0,0.0,0.0,20.24,20.31,0.03,0.0,14.0
788,24.06.2020,16:06:44,Referenz II o. Nadel Referenz I (60 Zyklen),Referenz I (60 Zyklen),3.03,499.5,2.1,2.1,2.06,2.05,17.45,17.45,4.15,0.64,-5014.97,2512.67,0.0,0.0,-54.52,15843.24,-6.35,-6.35,6.44,6.45,0.04,0.05,0.0,3.0,8.54,0.01,8.53,17.08,17.07,0.02,0.0,0.0,0.0,0.0,17.08,17.07,0.02,0.0,14.0
789,24.06.2020,16:06:49,Referenz II o. Nadel Referenz I (60 Zyklen),Referenz I (60 Zyklen),3.03,998.0,4.16,4.15,4.11,4.1,17.28,17.24,4.15,0.64,-5012.78,2521.16,0.0,0.0,-54.49,15661.64,-6.35,-6.35,6.44,6.45,0.04,0.05,0.0,3.0,8.55,0.01,8.53,17.1,17.07,0.02,0.0,0.0,0.0,0.0,17.1,17.07,0.02,0.0,14.0
790,24.06.2020,16:06:52,Referenz II o. Nadel Referenz I (60 Zyklen),Referenz I (60 Zyklen),3.03,1497.0,6.2,6.19,6.16,6.15,17.19,17.17,4.15,0.64,-5013.72,2521.09,0.0,0.0,-54.5,15663.12,-6.35,-6.35,6.44,6.45,0.04,0.05,0.0,3.0,8.53,0.01,8.53,17.07,17.07,0.02,0.0,0.0,0.0,0.0,17.07,17.07,0.02,0.0,14.0
791,24.06.2020,16:06:55,Referenz II o. Nadel Referenz I (60 Zyklen),Referenz I (60 Zyklen),3.03,1997.0,8.24,8.25,8.19,8.2,17.11,17.14,4.15,0.64,-5014.15,2521.12,0.0,0.0,-54.51,15662.38,-6.35,-6.35,6.44,6.45,0.04,0.05,0.0,3.0,8.51,0.01,8.53,17.02,17.07,0.02,0.0,0.0,0.0,0.0,17.02,17.07,0.02,0.0,14.0
792,24.06.2020,16:06:58,Referenz II o. Nadel Referenz I (60 Zyklen),Referenz I (60 Zyklen),5.02,499.5,1.71,1.7,1.66,1.66,14.18,14.17,4.15,1.06,-4603.26,2564.49,0.0,0.0,-49.61,14734.84,-6.35,-6.35,6.44,6.45,0.04,0.05,0.0,5.0,6.91,0.0,6.9,13.82,13.8,0.01,0.0,0.0,0.0,0.0,13.82,13.8,0.01,0.0,14.0
793,24.06.2020,16:07:03,Referenz II o. Nadel Referenz I (60 Zyklen),Referenz I (60 Zyklen),5.02,997.0,3.36,3.37,3.32,3.32,14.0,14.03,4.15,1.06,-4603.13,2573.16,0.0,0.0,-49.61,14549.37,-6.35,-6.35,6.44,6.45,0.04,0.05,0.0,5.0,6.91,0.0,6.9,13.82,13.8,0.01,0.0,0.0,0.0,0.0,13.82,13.8,0.01,0.0,14.0
794,24.06.2020,16:07:06,Referenz II o. Nadel Referenz I (60 Zyklen),Referenz I (60 Zyklen),5.01,1497.0,5.02,5.02,4.97,4.97,13.91,13.9,4.15,1.06,-4605.2,2573.15,0.0,0.0,-49.63,14549.51,-6.35,-6.35,6.44,6.45,0.04,0.05,0.0,5.0,6.89,0.0,6.9,13.79,13.8,0.01,0.0,0.0,0.0,0.0,13.79,13.8,0.01,0.0,14.0
795,24.06.2020,16:07:09,Referenz II o. Nadel Referenz I (60 Zyklen),Referenz I (60 Zyklen),5.01,1997.0,6.68,6.66,6.63,6.61,13.88,13.84,4.15,1.06,-4606.89,2573.1,0.0,0.0,-49.65,14550.57,-6.35,-6.35,6.44,6.45,0.04,0.05,0.0,5.0,6.89,0.0,6.9,13.79,13.8,0.01,0.0,0.0,0.0,0.0,13.79,13.8,0.01,0.0,14.0
796,24.06.2020,16:07:13,Referenz II o. Nadel Referenz I (60 Zyklen),Referenz I (60 Zyklen),6.03,499.5,1.57,1.58,1.52,1.54,13.03,13.14,4.15,1.27,-4395.34,2602.19,0.0,0.0,-47.17,13928.43,-6.35,-6.35,6.44,6.45,0.04,0.05,0.0,6.0,6.33,0.0,6.34,12.66,12.68,0.01,0.0,0.0,0.0,0.0,12.66,12.68,0.01,0.0,14.0
797,24.06.2020,16:07:17,Referenz II o. Nadel Referenz I (60 Zyklen),Referenz I (60 Zyklen),6.02,997.0,3.1,3.1,3.05,3.05,12.89,12.89,4.15,1.27,-4393.27,2610.96,0.0,0.0,-47.14,13740.89,-6.35,-6.35,6.44,6.45,0.04,0.05,0.0,6.0,6.35,0.0,6.34,12.7,12.68,0.01,0.0,0.0,0.0,0.0,12.7,12.68,0.01,0.0,14.0
798,24.06.2020,16:07:20,Referenz II o. Nadel Referenz I (60 Zyklen),Referenz I (60 Zyklen),6.03,1497.0,4.62,4.61,4.57,4.57,12.8,12.79,4.15,1.27,-4390.64,2610.86,0.0,0.0,-47.11,13742.96,-6.35,-6.35,6.44,6.45,0.04,0.05,0.0,6.0,6.34,0.0,6.34,12.68,12.68,0.01,0.0,0.0,0.0,0.0,12.68,12.68,0.01,0.0,14.0
799,24.06.2020,16:07:24,Referenz II o. Nadel Referenz I (60 Zyklen),Referenz I (60 Zyklen),6.02,1997.0,6.14,6.14,6.1,6.09,12.77,12.75,4.15,1.27,-4389.01,2610.89,0.0,0.0,-47.1,13742.4,-6.35,-6.35,6.44,6.45,0.04,0.05,0.0,6.0,6.34,0.0,6.34,12.68,12.68,0.01,0.0,0.0,0.0,0.0,12.68,12.68,0.01,0.0,14.0
800,24.06.2020,16:07:27,Referenz II o. Nadel Referenz I (60 Zyklen),Referenz I (60 Zyklen),9.02,499.5,1.32,1.33,1.28,1.28,10.99,11.04,4.15,1.91,-3772.76,2678.39,0.0,0.0,-39.99,12298.65,-6.35,-6.35,6.44,6.45,0.04,0.05,0.0,9.0,5.31,0.01,5.29,10.62,10.59,0.01,0.0,0.0,0.0,0.0,10.62,10.59,0.01,0.0,14.0
801,24.06.2020,16:07:31,Referenz II o. Nadel Referenz I (60 Zyklen),Referenz I (60 Zyklen),9.01,998.0,2.59,2.59,2.55,2.54,10.78,10.77,4.15,1.9,-3773.57,2687.22,0.0,0.0,-40.0,12109.84,-6.35,-6.35,6.44,6.45,0.04,0.05,0.0,9.0,5.3,0.01,5.29,10.6,10.59,0.01,0.0,0.0,0.0,0.0,10.6,10.59,0.01,0.0,14.0
802,24.06.2020,16:07:35,Referenz II o. Nadel Referenz I (60 Zyklen),Referenz I (60 Zyklen),9.02,1498.0,3.86,3.86,3.82,3.82,10.7,10.7,4.15,1.91,-3774.2,2687.32,0.0,0.0,-40.01,12107.55,-6.35,-6.35,6.44,6.45,0.04,0.05,0.0,9.0,5.29,0.01,5.29,10.58,10.59,0.01,0.0,0.0,0.0,0.0,10.58,10.59,0.01,0.0,14.0
803,24.06.2020,16:07:38,Referenz II o. Nadel Referenz I (60 Zyklen),Referenz I (60 Zyklen),9.02,1997.0,5.12,5.13,5.08,5.08,10.65,10.66,4.15,1.91,-3773.89,2687.28,0.0,0.0,-40.0,12108.47,-6.35,-6.35,6.44,6.45,0.04,0.05,0.0,9.0,5.28,0.01,5.29,10.56,10.59,0.01,0.0,0.0,0.0,0.0,10.56,10.59,0.01,0.0,14.0
804,24.06.2020,16:07:41,Referenz II o. Nadel Referenz I (60 Zyklen),Referenz I (60 Zyklen),10.0,499.5,1.26,1.26,1.21,1.21,10.44,10.48,4.15,2.12,-3566.47,2712.31,0.0,0.0,-37.66,11573.04,-6.35,-6.35,6.44,6.45,0.04,0.05,0.0,10.0,5.04,0.0,5.03,10.07,10.06,0.01,0.0,0.0,0.0,0.0,10.07,10.06,0.01,0.0,14.0
805,24.06.2020,16:07:46,Referenz II o. Nadel Referenz I (60 Zyklen),Referenz I (60 Zyklen),10.02,997.0,2.46,2.46,2.42,2.42,10.25,10.25,4.15,2.12,-3557.58,2721.41,0.0,0.0,-37.56,11378.42,-6.35,-6.35,6.44,6.45,0.04,0.05,0.0,10.0,5.03,0.0,5.03,10.07,10.06,0.01,0.0,0.0,0.0,0.0,10.07,10.06,0.01,0.0,14.0
806,24.06.2020,16:07:49,Referenz II o. Nadel Referenz I (60 Zyklen),Referenz I (60 Zyklen),10.01,1497.0,3.67,3.67,3.62,3.63,10.16,10.18,4.15,2.12,-3561.65,2721.37,0.0,0.0,-37.6,11379.34,-6.35,-6.35,6.44,6.45,0.04,0.05,0.0,10.0,5.02,0.0,5.03,10.04,10.06,0.01,0.0,0.0,0.0,0.0,10.04,10.06,0.01,0.0,14.0
807,24.06.2020,16:07:52,Referenz II o. Nadel Referenz I (60 Zyklen),Referenz I (60 Zyklen),10.01,1997.0,4.88,4.89,4.83,4.84,10.13,10.15,4.15,2.12,-3560.58,2721.34,0.0,0.0,-37.59,11380.04,-6.35,-6.35,6.44,6.45,0.04,0.05,0.0,10.0,5.02,0.0,5.03,10.04,10.06,0.01,0.0,0.0,0.0,0.0,10.04,10.06,0.01,0.0,14.0
808,24.06.2020,16:07:55,Referenz II o. Nadel Referenz I (60 Zyklen),Referenz I (60 Zyklen),12.01,499.5,1.16,1.16,1.11,1.11,9.63,9.63,4.15,2.54,-3146.74,2761.35,0.0,0.0,-32.97,10524.32,-6.35,-6.35,6.44,6.45,0.04,0.05,0.0,12.0,4.63,0.01,4.62,9.26,9.25,0.01,0.0,0.0,0.0,0.0,9.26,9.25,0.01,0.0,14.0
809,24.06.2020,16:08:00,Referenz II o. Nadel Referenz I (60 Zyklen),Referenz I (60 Zyklen),12.02,997.0,2.27,2.27,2.23,2.22,9.45,9.43,4.15,2.54,-3141.67,2770.62,0.0,0.0,-32.91,10326.05,-6.35,-6.35,6.44,6.45,0.04,0.05,0.0,12.0,4.63,0.01,4.62,9.27,9.25,0.01,0.0,0.0,0.0,0.0,9.27,9.25,0.01,0.0,14.0
810,24.06.2020,16:08:03,Referenz II o. Nadel Referenz I (60 Zyklen),Referenz I (60 Zyklen),12.0,1497.0,3.38,3.38,3.33,3.33,9.36,9.36,4.15,2.54,-3145.68,2770.48,0.0,0.0,-32.95,10328.93,-6.35,-6.35,6.44,6.45,0.04,0.05,0.0,12.0,4.62,0.01,4.62,9.24,9.25,0.01,0.0,0.0,0.0,0.0,9.24,9.25,0.01,0.0,14.0
811,24.06.2020,16:08:06,Referenz II o. Nadel Referenz I (60 Zyklen),Referenz I (60 Zyklen),12.0,1997.0,4.48,4.49,4.44,4.44,9.32,9.32,4.15,2.54,-3151.88,2770.51,0.0,0.0,-33.02,10328.37,-6.35,-6.35,6.44,6.45,0.04,0.05,0.0,12.0,4.61,0.01,4.62,9.22,9.25,0.01,0.0,0.0,0.0,0.0,9.22,9.25,0.01,0.0,14.0
812,24.06.2020,16:08:10,Referenz II o. Nadel Referenz I (60 Zyklen),Referenz I (60 Zyklen),15.01,499.5,1.05,1.04,1.01,1.0,8.74,8.67,4.15,3.17,-2523.54,2842.17,0.0,0.0,-26.15,8795.68,-6.35,-6.35,6.44,6.45,0.04,0.05,0.0,15.0,4.18,0.01,4.16,8.37,8.32,0.02,0.0,0.0,0.0,0.0,8.37,8.32,0.02,0.0,14.0
813,24.06.2020,16:08:14,Referenz II o. Nadel Referenz I (60 Zyklen),Referenz I (60 Zyklen),15.01,998.0,2.04,2.04,2.0,2.0,8.5,8.5,4.15,3.17,-2517.85,2851.59,0.0,0.0,-26.09,8594.13,-6.35,-6.35,6.44,6.45,0.04,0.05,0.0,15.0,4.16,0.01,4.16,8.32,8.32,0.02,0.0,0.0,0.0,0.0,8.32,8.32,0.02,0.0,14.0
814,24.06.2020,16:08:17,Referenz II o. Nadel Referenz I (60 Zyklen),Referenz I (60 Zyklen),15.01,1497.0,3.03,3.04,2.99,2.99,8.41,8.42,4.15,3.17,-2518.91,2851.65,0.0,0.0,-26.1,8592.79,-6.35,-6.35,6.44,6.45,0.04,0.05,0.0,15.0,4.14,0.01,4.16,8.29,8.32,0.02,0.0,0.0,0.0,0.0,8.29,8.32,0.02,0.0,14.0
815,24.06.2020,16:08:21,Referenz II o. Nadel Referenz I (60 Zyklen),Referenz I (60 Zyklen),15.01,1997.0,4.03,4.03,3.99,3.98,8.38,8.37,4.15,3.17,-2521.16,2851.63,0.0,0.0,-26.12,8593.35,-6.35,-6.35,6.44,6.45,0.04,0.05,0.0,15.0,4.15,0.01,4.16,8.29,8.32,0.02,0.0,0.0,0.0,0.0,8.29,8.32,0.02,0.0,14.0
816,24.06.2020,16:08:24,Referenz II o. Nadel Referenz I (60 Zyklen),Referenz I (60 Zyklen),18.01,499.5,0.96,0.96,0.92,0.92,7.98,8.0,4.15,3.81,-1895.9,2922.67,0.0,0.0,-19.44,7073.82,-6.35,-6.35,6.44,6.45,0.04,0.05,0.0,18.0,3.8,0.01,3.8,7.61,7.61,0.02,0.0,0.0,0.0,0.0,7.61,7.61,0.02,0.0,14.0
817,24.06.2020,16:08:28,Referenz II o. Nadel Referenz I (60 Zyklen),Referenz I (60 Zyklen),17.96,997.0,1.88,1.87,1.84,1.82,7.83,7.78,4.15,3.8,-1893.02,2932.36,0.0,0.0,-19.41,6866.5,-6.35,-6.35,6.44,6.45,0.04,0.05,0.0,18.0,3.82,0.01,3.8,7.65,7.61,0.02,0.0,0.0,0.0,0.0,7.65,7.61,0.02,0.0,14.0
818,24.06.2020,16:08:32,Referenz II o. Nadel Referenz I (60 Zyklen),Referenz I (60 Zyklen),18.01,1497.0,2.78,2.79,2.74,2.74,7.71,7.73,4.15,3.81,-1891.58,2932.3,0.0,0.0,-19.4,6867.9,-6.35,-6.35,6.44,6.45,0.04,0.05,0.0,18.0,3.79,0.01,3.8,7.58,7.61,0.02,0.0,0.0,0.0,0.0,7.58,7.61,0.02,0.0,14.0
819,24.06.2020,16:08:35,Referenz II o. Nadel Referenz I (60 Zyklen),Referenz I (60 Zyklen),18.0,1997.0,3.69,3.69,3.65,3.64,7.67,7.67,4.15,3.8,-1893.58,2932.33,0.0,0.0,-19.42,6867.16,-6.35,-6.35,6.44,6.45,0.04,0.05,0.0,18.0,3.79,0.01,3.8,7.58,7.61,0.02,0.0,0.0,0.0,0.0,7.58,7.61,0.02,0.0,14.0
820,24.06.2020,16:08:38,Referenz II o. Nadel Referenz I (60 Zyklen),Referenz I (60 Zyklen),20.0,499.5,0.92,0.92,0.87,0.87,7.63,7.62,4.15,4.23,-1478.62,2974.14,0.0,0.0,-15.07,5972.94,-6.35,-6.35,6.44,6.45,0.04,0.05,0.0,20.0,3.63,0.01,3.61,7.27,7.23,0.02,0.0,0.0,0.0,0.0,7.27,7.23,0.02,0.0,14.0
821,24.06.2020,16:08:43,Referenz II o. Nadel Referenz I (60 Zyklen),Referenz I (60 Zyklen),19.96,998.0,1.79,1.78,1.74,1.74,7.43,7.42,4.15,4.22,-1482.75,2984.06,0.0,0.0,-15.12,5760.87,-6.35,-6.35,6.44,6.45,0.04,0.05,0.0,20.0,3.62,0.01,3.61,7.25,7.23,0.02,0.0,0.0,0.0,0.0,7.25,7.23,0.02,0.0,14.0
822,24.06.2020,16:08:46,Referenz II o. Nadel Referenz I (60 Zyklen),Referenz I (60 Zyklen),19.99,1497.0,2.64,2.65,2.6,2.6,7.33,7.35,4.15,4.23,-1476.36,2983.95,0.0,0.0,-15.05,5763.05,-6.35,-6.35,6.44,6.45,0.04,0.05,0.0,20.0,3.6,0.01,3.61,7.21,7.23,0.02,0.0,0.0,0.0,0.0,7.21,7.23,0.02,0.0,14.0
823,24.06.2020,16:08:49,Referenz II o. Nadel Referenz I (60 Zyklen),Referenz I (60 Zyklen),19.99,1997.0,3.51,3.51,3.46,3.46,7.29,7.28,4.15,4.23,-1477.11,2983.88,0.0,0.0,-15.06,5764.56,-6.35,-6.35,6.44,6.45,0.04,0.05,0.0,20.0,3.6,0.01,3.61,7.2,7.23,0.02,0.0,0.0,0.0,0.0,7.2,7.23,0.02,0.0,14.0
824,24.06.2020,16:08:52,Referenz II o. Nadel Referenz I (60 Zyklen),Referenz I (60 Zyklen),20.99,499.5,0.89,0.89,0.85,0.85,7.4,7.43,4.15,4.44,-1274.07,3005.13,0.0,0.0,-12.95,5310.22,-6.35,-6.35,6.44,6.45,0.04,0.05,0.0,21.0,3.51,0.0,3.52,7.03,7.04,0.0,0.0,0.0,0.0,0.0,7.03,7.04,0.0,0.0,14.0
825,24.06.2020,16:08:57,Referenz II o. Nadel Referenz I (60 Zyklen),Referenz I (60 Zyklen),20.99,998.0,1.74,1.75,1.7,1.7,7.23,7.27,4.15,4.44,-1264.87,3015.28,0.0,0.0,-12.86,5093.0,-6.35,-6.35,6.44,6.45,0.04,0.05,0.0,21.0,3.52,0.0,3.52,7.05,7.04,0.0,0.0,0.0,0.0,0.0,7.05,7.04,0.0,0.0,14.0
826,24.06.2020,16:09:00,Referenz II o. Nadel Referenz I (60 Zyklen),Referenz I (60 Zyklen),20.98,1497.0,2.58,2.59,2.54,2.54,7.16,7.17,4.15,4.43,-1265.12,3015.16,0.0,0.0,-12.86,5095.5,-6.35,-6.35,6.44,6.45,0.04,0.05,0.0,21.0,3.52,0.0,3.52,7.04,7.04,0.0,0.0,0.0,0.0,0.0,7.04,7.04,0.0,0.0,14.0
827,24.06.2020,16:09:03,Referenz II o. Nadel Referenz I (60 Zyklen),Referenz I (60 Zyklen),20.97,1997.0,3.43,3.42,3.39,3.37,7.14,7.11,4.15,4.43,-1271.01,3015.1,0.0,0.0,-12.92,5096.91,-6.35,-6.35,6.44,6.45,0.04,0.05,0.0,21.0,3.52,0.0,3.52,7.05,7.04,0.0,0.0,0.0,0.0,0.0,7.05,7.04,0.0,0.0,14.0
828,24.06.2020,16:09:07,Referenz II o. Nadel Referenz I (60 Zyklen),Referenz I (60 Zyklen),23.94,499.5,0.84,0.84,0.8,0.79,7.0,6.99,4.15,5.06,-658.13,3081.08,0.0,0.0,-6.66,3685.69,-6.35,-6.35,6.44,6.45,0.04,0.05,0.0,24.0,3.32,0.0,3.3,6.64,6.61,0.01,0.0,0.0,0.0,0.0,6.64,6.61,0.01,0.0,14.0
829,24.06.2020,16:09:11,Referenz II o. Nadel Referenz I (60 Zyklen),Referenz I (60 Zyklen),23.99,997.0,1.63,1.63,1.59,1.58,6.79,6.79,4.15,5.07,-637.67,3091.33,0.0,0.0,-6.46,3466.55,-6.35,-6.35,6.44,6.45,0.04,0.05,0.0,24.0,3.3,0.0,3.3,6.6,6.61,0.01,0.0,0.0,0.0,0.0,6.6,6.61,0.01,0.0,14.0
830,24.06.2020,16:09:14,Referenz II o. Nadel Referenz I (60 Zyklen),Referenz I (60 Zyklen),23.99,1497.0,2.43,2.43,2.38,2.38,6.73,6.74,4.15,5.07,-640.36,3091.35,0.0,0.0,-6.48,3465.98,-6.35,-6.35,6.44,6.45,0.04,0.05,0.0,24.0,3.3,0.0,3.3,6.6,6.61,0.01,0.0,0.0,0.0,0.0,6.6,6.61,0.01,0.0,14.0
831,24.06.2020,16:09:18,Referenz II o. Nadel Referenz I (60 Zyklen),Referenz I (60 Zyklen),23.98,1997.0,3.21,3.21,3.17,3.17,6.68,6.68,4.15,5.07,-644.87,3091.25,0.0,0.0,-6.53,3468.24,-6.35,-6.35,6.44,6.45,0.04,0.05,0.0,24.0,3.29,0.0,3.3,6.59,6.61,0.01,0.0,0.0,0.0,0.0,6.59,6.61,0.01,0.0,14.0
832,24.06.2020,16:09:21,Referenz II o. Nadel Referenz I (60 Zyklen),Referenz I (60 Zyklen),26.93,499.5,0.79,0.81,0.75,0.76,6.58,6.69,4.15,5.69,-31.93,3158.25,0.0,0.0,-0.4,2035.2,-6.35,-6.35,6.44,6.45,0.04,0.05,0.0,27.0,3.11,0.0,3.11,6.22,6.21,0.01,0.0,0.0,0.0,0.0,6.22,6.21,0.01,0.0,14.0
833,24.06.2020,16:09:25,Referenz II o. Nadel Referenz I (60 Zyklen),Referenz I (60 Zyklen),26.97,998.0,1.54,1.54,1.5,1.49,6.41,6.39,4.15,5.7,-12.21,3168.79,0.0,0.0,-0.21,1809.68,-6.35,-6.35,6.44,6.45,0.04,0.05,0.0,27.0,3.12,0.0,3.11,6.23,6.21,0.01,0.0,0.0,0.0,0.0,6.23,6.21,0.01,0.0,14.0
834,24.06.2020,16:09:29,Referenz II o. Nadel Referenz I (60 Zyklen),Referenz I (60 Zyklen),26.96,1497.0,2.28,2.29,2.24,2.24,6.33,6.35,4.15,5.7,-15.09,3168.67,0.0,0.0,-0.24,1812.21,-6.35,-6.35,6.44,6.45,0.04,0.05,0.0,27.0,3.1,0.0,3.11,6.21,6.21,0.01,0.0,0.0,0.0,0.0,6.21,6.21,0.01,0.0,14.0
835,24.06.2020,16:09:32,Referenz II o. Nadel Referenz I (60 Zyklen),Referenz I (60 Zyklen),26.95,1997.0,3.03,3.04,2.98,2.99,6.29,6.31,4.15,5.7,-19.97,3168.73,0.0,0.0,-0.28,1810.87,-6.35,-6.35,6.44,6.45,0.04,0.05,0.0,27.0,3.1,0.0,3.11,6.2,6.21,0.01,0.0,0.0,0.0,0.0,6.2,6.21,0.01,0.0,14.0
836,24.06.2020,16:09:35,Referenz II o. Nadel Referenz I (60 Zyklen),Referenz I (60 Zyklen),29.99,499.5,0.76,0.76,0.71,0.71,6.31,6.32,4.15,6.34,609.17,3233.43,0.0,0.0,5.88,427.14,-6.35,-6.35,6.44,6.45,0.04,0.05,0.0,30.0,2.97,0.01,2.95,5.94,5.9,0.01,0.0,0.0,0.0,0.0,5.94,5.9,0.01,0.0,14.0
837,24.06.2020,16:09:40,Referenz II o. Nadel Referenz I (60 Zyklen),Referenz I (60 Zyklen),29.94,998.0,1.47,1.46,1.42,1.41,6.1,6.06,4.15,6.33,611.11,3244.16,0.0,0.0,5.9,197.6,-6.35,-6.35,6.44,6.45,0.04,0.05,0.0,30.0,2.96,0.01,2.95,5.91,5.9,0.01,0.0,0.0,0.0,0.0,5.91,5.9,0.01,0.0,14.0
838,24.06.2020,16:09:43,Referenz II o. Nadel Referenz I (60 Zyklen),Referenz I (60 Zyklen),29.95,1497.0,2.17,2.16,2.12,2.12,6.01,6.0,4.15,6.33,612.3,3244.09,0.0,0.0,5.91,199.22,-6.35,-6.35,6.44,6.45,0.04,0.05,0.0,30.0,2.95,0.01,2.95,5.89,5.9,0.01,0.0,0.0,0.0,0.0,5.89,5.9,0.01,0.0,14.0
839,24.06.2020,16:09:46,Referenz II o. Nadel Referenz I (60 Zyklen),Referenz I (60 Zyklen),29.95,1997.0,2.87,2.88,2.83,2.83,5.97,5.98,4.15,6.33,606.61,3244.14,0.0,0.0,5.85,198.06,-6.35,-6.35,6.44,6.45,0.04,0.05,0.0,30.0,2.94,0.01,2.95,5.87,5.9,0.01,0.0,0.0,0.0,0.0,5.87,5.9,0.01,0.0,14.0
840,24.06.2020,16:09:56,Referenz II o. Nadel Referenz I (60 Zyklen),Referenz I (60 Zyklen),1.03,499.5,3.32,3.31,3.28,3.27,27.62,27.52,4.15,0.22,-5438.45,2455.61,0.0,0.0,-59.66,17063.54,-6.35,-6.35,6.44,6.45,0.04,0.05,0.0,1.0,13.63,0.04,13.51,27.26,27.02,0.09,0.0,0.0,0.0,0.0,27.26,27.02,0.09,0.0,15.0
841,24.06.2020,16:09:59,Referenz II o. Nadel Referenz I (60 Zyklen),Referenz I (60 Zyklen),1.04,998.0,6.55,6.54,6.5,6.49,27.23,27.19,4.15,0.22,-5432.37,2463.96,0.0,0.0,-59.59,16885.05,-6.35,-6.35,6.44,6.45,0.04,0.05,0.0,1.0,13.52,0.04,13.51,27.04,27.02,0.09,0.0,0.0,0.0,0.0,27.04,27.02,0.09,0.0,15.0
842,24.06.2020,16:10:02,Referenz II o. Nadel Referenz I (60 Zyklen),Referenz I (60 Zyklen),1.04,1497.0,9.76,9.76,9.72,9.72,27.07,27.07,4.15,0.22,-5432.31,2463.93,0.0,0.0,-59.59,16885.54,-6.35,-6.35,6.44,6.45,0.04,0.05,0.0,1.0,13.47,0.04,13.51,26.94,27.02,0.09,0.0,0.0,0.0,0.0,26.94,27.02,0.09,0.0,15.0
843,24.06.2020,16:10:06,Referenz II o. Nadel Referenz I (60 Zyklen),Referenz I (60 Zyklen),1.04,1997.0,12.97,12.96,12.92,12.92,26.95,26.94,4.15,0.22,-5431.31,2463.92,0.0,0.0,-59.58,16885.75,-6.35,-6.35,6.44,6.45,0.04,0.05,0.0,1.0,13.43,0.04,13.51,26.86,27.02,0.09,0.0,0.0,0.0,0.0,26.86,27.02,0.09,0.0,15.0
844,24.06.2020,16:10:09,Referenz II o. Nadel Referenz I (60 Zyklen),Referenz I (60 Zyklen),2.01,499.5,2.49,2.5,2.44,2.45,20.67,20.73,4.15,0.42,-5236.72,2472.72,0.0,0.0,-57.2,16697.68,-6.35,-6.35,6.44,6.45,0.04,0.05,0.0,2.0,10.15,0.01,10.13,20.31,20.26,0.02,0.0,0.0,0.0,0.0,20.31,20.26,0.02,0.0,15.0
845,24.06.2020,16:10:13,Referenz II o. Nadel Referenz I (60 Zyklen),Referenz I (60 Zyklen),2.02,998.0,4.92,4.92,4.88,4.87,20.46,20.46,4.15,0.43,-5232.47,2481.01,0.0,0.0,-57.15,16520.38,-6.35,-6.35,6.44,6.45,0.04,0.05,0.0,2.0,10.14,0.01,10.13,20.28,20.26,0.02,0.0,0.0,0.0,0.0,20.28,20.26,0.02,0.0,15.0
846,24.06.2020,16:10:17,Referenz II o. Nadel Referenz I (60 Zyklen),Referenz I (60 Zyklen),2.02,1497.0,7.35,7.35,7.31,7.3,20.38,20.36,4.15,0.43,-5232.21,2480.9,0.0,0.0,-57.14,16522.56,-6.35,-6.35,6.44,6.45,0.04,0.05,0.0,2.0,10.13,0.01,10.13,20.26,20.26,0.02,0.0,0.0,0.0,0.0,20.26,20.26,0.02,0.0,15.0
847,24.06.2020,16:10:20,Referenz II o. Nadel Referenz I (60 Zyklen),Referenz I (60 Zyklen),2.02,1997.0,9.76,9.77,9.72,9.72,20.29,20.3,4.15,0.43,-5233.9,2481.06,0.0,0.0,-57.16,16519.32,-6.35,-6.35,6.44,6.45,0.04,0.05,0.0,2.0,10.1,0.01,10.13,20.2,20.26,0.02,0.0,0.0,0.0,0.0,20.2,20.26,0.02,0.0,15.0
848,24.06.2020,16:10:23,Referenz II o. Nadel Referenz I (60 Zyklen),Referenz I (60 Zyklen),3.03,499.5,2.1,2.09,2.05,2.05,17.41,17.4,4.15,0.64,-5016.85,2513.63,0.0,0.0,-54.54,15822.51,-6.35,-6.35,6.44,6.45,0.04,0.05,0.0,3.0,8.52,0.0,8.53,17.04,17.05,0.01,0.0,0.0,0.0,0.0,17.04,17.05,0.01,0.0,15.0
849,24.06.2020,16:10:28,Referenz II o. Nadel Referenz I (60 Zyklen),Referenz I (60 Zyklen),3.03,998.0,4.15,4.16,4.11,4.11,17.26,17.29,4.15,0.64,-5017.1,2522.17,0.0,0.0,-54.54,15640.03,-6.35,-6.35,6.44,6.45,0.04,0.05,0.0,3.0,8.54,0.0,8.53,17.07,17.05,0.01,0.0,0.0,0.0,0.0,17.07,17.05,0.01,0.0,15.0
850,24.06.2020,16:10:31,Referenz II o. Nadel Referenz I (60 Zyklen),Referenz I (60 Zyklen),3.04,1497.0,6.19,6.2,6.15,6.15,17.17,17.19,4.15,0.64,-5015.09,2522.12,0.0,0.0,-54.52,15640.95,-6.35,-6.35,6.44,6.45,0.04,0.05,0.0,3.0,8.52,0.0,8.53,17.05,17.05,0.01,0.0,0.0,0.0,0.0,17.05,17.05,0.01,0.0,15.0
851,24.06.2020,16:10:34,Referenz II o. Nadel Referenz I (60 Zyklen),Referenz I (60 Zyklen),3.04,1997.0,8.24,8.24,8.2,8.19,17.13,17.12,4.15,0.64,-5013.4,2522.02,0.0,0.0,-54.5,15643.16,-6.35,-6.35,6.44,6.45,0.04,0.05,0.0,3.0,8.52,0.0,8.53,17.03,17.05,0.01,0.0,0.0,0.0,0.0,17.03,17.05,0.01,0.0,15.0
852,24.06.2020,16:10:37,Referenz II o. Nadel Referenz I (60 Zyklen),Referenz I (60 Zyklen),5.02,499.5,1.71,1.7,1.66,1.66,14.2,14.15,4.15,1.06,-4606.26,2564.85,0.0,0.0,-49.65,14727.03,-6.35,-6.35,6.44,6.45,0.04,0.05,0.0,5.0,6.92,0.01,6.9,13.83,13.79,0.01,0.0,0.0,0.0,0.0,13.83,13.79,0.01,0.0,15.0
853,24.06.2020,16:10:42,Referenz II o. Nadel Referenz I (60 Zyklen),Referenz I (60 Zyklen),5.03,997.0,3.35,3.36,3.31,3.31,13.96,13.99,4.15,1.06,-4605.2,2573.52,0.0,0.0,-49.63,14541.6,-6.35,-6.35,6.44,6.45,0.04,0.05,0.0,5.0,6.89,0.01,6.9,13.78,13.79,0.01,0.0,0.0,0.0,0.0,13.78,13.79,0.01,0.0,15.0
854,24.06.2020,16:10:45,Referenz II o. Nadel Referenz I (60 Zyklen),Referenz I (60 Zyklen),5.02,1497.0,5.02,5.02,4.97,4.97,13.91,13.9,4.15,1.06,-4606.39,2573.39,0.0,0.0,-49.65,14544.41,-6.35,-6.35,6.44,6.45,0.04,0.05,0.0,5.0,6.89,0.01,6.9,13.78,13.79,0.01,0.0,0.0,0.0,0.0,13.78,13.79,0.01,0.0,15.0
855,24.06.2020,16:10:48,Referenz II o. Nadel Referenz I (60 Zyklen),Referenz I (60 Zyklen),5.03,1997.0,6.67,6.67,6.63,6.62,13.86,13.86,4.15,1.06,-4607.7,2573.39,0.0,0.0,-49.66,14544.45,-6.35,-6.35,6.44,6.45,0.04,0.05,0.0,5.0,6.89,0.01,6.9,13.77,13.79,0.01,0.0,0.0,0.0,0.0,13.77,13.79,0.01,0.0,15.0
856,24.06.2020,16:10:52,Referenz II o. Nadel Referenz I (60 Zyklen),Referenz I (60 Zyklen),6.03,499.5,1.58,1.56,1.54,1.52,13.12,12.99,4.15,1.27,-4394.02,2602.43,0.0,0.0,-47.15,13923.22,-6.35,-6.35,6.44,6.45,0.04,0.05,0.0,6.0,6.38,0.01,6.34,12.76,12.69,0.02,0.0,0.0,0.0,0.0,12.76,12.69,0.02,0.0,15.0
857,24.06.2020,16:10:56,Referenz II o. Nadel Referenz I (60 Zyklen),Referenz I (60 Zyklen),6.01,997.0,3.09,3.1,3.05,3.05,12.86,12.89,4.15,1.27,-4394.4,2611.12,0.0,0.0,-47.16,13737.47,-6.35,-6.35,6.44,6.45,0.04,0.05,0.0,6.0,6.34,0.01,6.34,12.68,12.69,0.02,0.0,0.0,0.0,0.0,12.68,12.69,0.02,0.0,15.0
858,24.06.2020,16:10:59,Referenz II o. Nadel Referenz I (60 Zyklen),Referenz I (60 Zyklen),6.02,1497.0,4.61,4.61,4.57,4.57,12.79,12.79,4.15,1.27,-4391.7,2611.05,0.0,0.0,-47.13,13738.85,-6.35,-6.35,6.44,6.45,0.04,0.05,0.0,6.0,6.33,0.01,6.34,12.67,12.69,0.02,0.0,0.0,0.0,0.0,12.67,12.69,0.02,0.0,15.0
859,24.06.2020,16:11:03,Referenz II o. Nadel Referenz I (60 Zyklen),Referenz I (60 Zyklen),6.03,1997.0,6.13,6.13,6.09,6.08,12.75,12.74,4.15,1.27,-4388.51,2611.07,0.0,0.0,-47.09,13738.6,-6.35,-6.35,6.44,6.45,0.04,0.05,0.0,6.0,6.33,0.01,6.34,12.66,12.69,0.02,0.0,0.0,0.0,0.0,12.66,12.69,0.02,0.0,15.0
860,24.06.2020,16:11:06,Referenz II o. Nadel Referenz I (60 Zyklen),Referenz I (60 Zyklen),9.02,499.5,1.32,1.32,1.28,1.28,10.98,10.99,4.15,1.91,-3777.83,2678.58,0.0,0.0,-40.05,12294.64,-6.35,-6.35,6.44,6.45,0.04,0.05,0.0,9.0,5.31,0.01,5.29,10.62,10.58,0.01,0.0,0.0,0.0,0.0,10.62,10.58,0.01,0.0,15.0
861,24.06.2020,16:11:10,Referenz II o. Nadel Referenz I (60 Zyklen),Referenz I (60 Zyklen),9.0,998.0,2.59,2.59,2.55,2.54,10.77,10.78,4.15,1.9,-3775.95,2687.52,0.0,0.0,-40.03,12103.33,-6.35,-6.35,6.44,6.45,0.04,0.05,0.0,9.0,5.29,0.01,5.29,10.59,10.58,0.01,0.0,0.0,0.0,0.0,10.59,10.58,0.01,0.0,15.0
862,24.06.2020,16:11:14,Referenz II o. Nadel Referenz I (60 Zyklen),Referenz I (60 Zyklen),9.0,1497.0,3.86,3.86,3.81,3.81,10.69,10.69,4.15,1.9,-3780.08,2687.52,0.0,0.0,-40.08,12103.29,-6.35,-6.35,6.44,6.45,0.04,0.05,0.0,9.0,5.28,0.01,5.29,10.57,10.58,0.01,0.0,0.0,0.0,0.0,10.57,10.58,0.01,0.0,15.0
863,24.06.2020,16:11:17,Referenz II o. Nadel Referenz I (60 Zyklen),Referenz I (60 Zyklen),9.01,1997.0,5.13,5.13,5.08,5.08,10.66,10.65,4.15,1.91,-3776.77,2687.5,0.0,0.0,-40.04,12103.75,-6.35,-6.35,6.44,6.45,0.04,0.05,0.0,9.0,5.28,0.01,5.29,10.57,10.58,0.01,0.0,0.0,0.0,0.0,10.57,10.58,0.01,0.0,15.0
864,24.06.2020,16:11:20,Referenz II o. Nadel Referenz I (60 Zyklen),Referenz I (60 Zyklen),10.01,499.5,1.26,1.26,1.22,1.21,10.47,10.44,4.15,2.12,-3566.47,2712.25,0.0,0.0,-37.66,11574.34,-6.35,-6.35,6.44,6.45,0.04,0.05,0.0,10.0,5.05,0.01,5.03,10.1,10.06,0.02,0.0,0.0,0.0,0.0,10.1,10.06,0.02,0.0,15.0
865,24.06.2020,16:11:25,Referenz II o. Nadel Referenz I (60 Zyklen),Referenz I (60 Zyklen),10.0,997.0,2.46,2.46,2.41,2.41,10.22,10.22,4.15,2.11,-3561.77,2721.36,0.0,0.0,-37.6,11379.55,-6.35,-6.35,6.44,6.45,0.04,0.05,0.0,10.0,5.02,0.01,5.03,10.04,10.06,0.02,0.0,0.0,0.0,0.0,10.04,10.06,0.02,0.0,15.0
866,24.06.2020,16:11:28,Referenz II o. Nadel Referenz I (60 Zyklen),Referenz I (60 Zyklen),10.0,1497.0,3.67,3.67,3.63,3.62,10.18,10.16,4.15,2.11,-3560.83,2721.27,0.0,0.0,-37.59,11381.49,-6.35,-6.35,6.44,6.45,0.04,0.05,0.0,10.0,5.03,0.01,5.03,10.06,10.06,0.02,0.0,0.0,0.0,0.0,10.06,10.06,0.02,0.0,15.0
867,24.06.2020,16:11:31,Referenz II o. Nadel Referenz I (60 Zyklen),Referenz I (60 Zyklen),10.0,1997.0,4.87,4.87,4.83,4.83,10.12,10.12,4.15,2.11,-3561.15,2721.3,0.0,0.0,-37.6,11380.92,-6.35,-6.35,6.44,6.45,0.04,0.05,0.0,10.0,5.01,0.01,5.03,10.03,10.06,0.02,0.0,0.0,0.0,0.0,10.03,10.06,0.02,0.0,15.0
868,24.06.2020,16:11:34,Referenz II o. Nadel Referenz I (60 Zyklen),Referenz I (60 Zyklen),12.0,499.5,1.16,1.16,1.11,1.11,9.61,9.63,4.15,2.54,-3151.38,2761.48,0.0,0.0,-33.02,10521.47,-6.35,-6.35,6.44,6.45,0.04,0.05,0.0,12.0,4.62,0.0,4.62,9.24,9.24,0.01,0.0,0.0,0.0,0.0,9.24,9.24,0.01,0.0,15.0
869,24.06.2020,16:11:39,Referenz II o. Nadel Referenz I (60 Zyklen),Referenz I (60 Zyklen),12.01,997.0,2.27,2.27,2.22,2.22,9.44,9.44,4.15,2.54,-3144.74,2770.77,0.0,0.0,-32.94,10322.74,-6.35,-6.35,6.44,6.45,0.04,0.05,0.0,12.0,4.63,0.0,4.62,9.26,9.24,0.01,0.0,0.0,0.0,0.0,9.26,9.24,0.01,0.0,15.0
870,24.06.2020,16:11:42,Referenz II o. Nadel Referenz I (60 Zyklen),Referenz I (60 Zyklen),12.02,1497.0,3.38,3.37,3.33,3.33,9.36,9.35,4.15,2.54,-3142.93,2770.72,0.0,0.0,-32.92,10323.9,-6.35,-6.35,6.44,6.45,0.04,0.05,0.0,12.0,4.62,0.0,4.62,9.24,9.24,0.01,0.0,0.0,0.0,0.0,9.24,9.24,0.01,0.0,15.0
871,24.06.2020,16:11:45,Referenz II o. Nadel Referenz I (60 Zyklen),Referenz I (60 Zyklen),12.01,1997.0,4.48,4.49,4.43,4.44,9.3,9.32,4.15,2.54,-3146.05,2770.77,0.0,0.0,-32.96,10322.84,-6.35,-6.35,6.44,6.45,0.04,0.05,0.0,12.0,4.61,0.0,4.62,9.21,9.24,0.01,0.0,0.0,0.0,0.0,9.21,9.24,0.01,0.0,15.0
872,24.06.2020,16:11:49,Referenz II o. Nadel Referenz I (60 Zyklen),Referenz I (60 Zyklen),15.02,499.5,1.05,1.04,1.0,0.99,8.71,8.64,4.15,3.17,-2523.42,2841.93,0.0,0.0,-26.15,8800.68,-6.35,-6.35,6.44,6.45,0.04,0.05,0.0,15.0,4.17,0.01,4.16,8.34,8.32,0.02,0.0,0.0,0.0,0.0,8.34,8.32,0.02,0.0,15.0
873,24.06.2020,16:11:53,Referenz II o. Nadel Referenz I (60 Zyklen),Referenz I (60 Zyklen),15.01,997.0,2.05,2.04,2.0,1.99,8.52,8.49,4.15,3.17,-2516.41,2851.36,0.0,0.0,-26.07,8598.95,-6.35,-6.35,6.44,6.45,0.04,0.05,0.0,15.0,4.17,0.01,4.16,8.34,8.32,0.02,0.0,0.0,0.0,0.0,8.34,8.32,0.02,0.0,15.0
