Repository: ZBT-Tools/ContactResistanceAnalysis

File: h23_reference.csv (part 40 of 80)
,Datum,time,measurement,commentary,pressure_sample[bar],current[mA],voltage[mV],voltage_needle[mV],voltage_th[mV],voltage_needle_th[mV],R_ges / mOhm*cm²,R_bulk / mOhm*cm²,contact_area[cm2],pressure[bar],p_Kraftsensor / ?,Weg Bürster,Kraftsensor Poly,Probendicke Poly,Kraftsensor,Probendicke,U_ges 1,U_Nadel 1,U_ges 2,U_Nadel 2,Diff_U_ges/2,Diff_U_Nadel/2,Relais,pressure_rounded[bar],contact_resistance[mOhm*cm2],contact_resistance_error[mOhm*cm2],contact_resistance_mean[mOhm*cm2],resistance[mOhm*cm2],resistance_mean[mOhm*cm2],resistance_error[mOhm*cm2],bulk_resistance[mOhm*cm2],bulk_resistance_mean[mOhm*cm2],bulk_resistance_error[mOhm*cm2],bulk_resistance_sub[mOhm*cm2],volume_resistance[mOhm*cm2],volume_resistance_mean[mOhm*cm2],volume_resistance_error[mOhm*cm2],degradation_corr[mOhm*cm2],cycle
1685,24.06.2020,17:01:24,Referenz II o. Nadel Referenz I (60 Zyklen),Referenz I (60 Zyklen),2.02,997.0,5.03,5.01,4.98,4.97,20.92,20.87,4.15,0.43,-5227.9,2488.72,0.0,0.0,-57.09,16355.47,-6.35,-6.35,6.44,6.45,0.04,0.05,0.0,2.0,10.37,0.02,10.36,20.74,20.72,0.05,0.0,0.0,0.0,0.0,20.74,20.72,0.05,0.0,29.0
1686,24.06.2020,17:01:28,Referenz II o. Nadel Referenz I (60 Zyklen),Referenz I (60 Zyklen),2.02,1496.0,7.5,7.49,7.46,7.45,20.81,20.79,4.15,0.43,-5229.77,2488.61,0.0,0.0,-57.11,16357.68,-6.35,-6.35,6.44,6.45,0.04,0.05,0.0,2.0,10.34,0.02,10.36,20.69,20.72,0.05,0.0,0.0,0.0,0.0,20.69,20.72,0.05,0.0,29.0
1687,24.06.2020,17:01:31,Referenz II o. Nadel Referenz I (60 Zyklen),Referenz I (60 Zyklen),2.02,1997.0,9.96,9.97,9.92,9.92,20.7,20.72,4.15,0.43,-5231.4,2488.72,0.0,0.0,-57.13,16355.33,-6.35,-6.35,6.44,6.45,0.04,0.05,0.0,2.0,10.31,0.02,10.36,20.61,20.72,0.05,0.0,0.0,0.0,0.0,20.61,20.72,0.05,0.0,29.0
1688,24.06.2020,17:01:34,Referenz II o. Nadel Referenz I (60 Zyklen),Referenz I (60 Zyklen),3.02,499.4,2.13,2.13,2.08,2.08,17.67,17.66,4.15,0.64,-5024.73,2500.45,0.0,0.0,-54.63,16104.58,-6.35,-6.35,6.44,6.45,0.04,0.05,0.0,3.0,8.65,0.01,8.62,17.3,17.25,0.02,0.0,0.0,0.0,0.0,17.3,17.25,0.02,0.0,29.0
1689,24.06.2020,17:01:39,Referenz II o. Nadel Referenz I (60 Zyklen),Referenz I (60 Zyklen),3.03,996.0,4.19,4.19,4.14,4.14,17.45,17.45,4.15,0.64,-5021.73,2509.05,0.0,0.0,-54.6,15920.52,-6.35,-6.35,6.44,6.45,0.04,0.05,0.0,3.0,8.63,0.01,8.62,17.27,17.25,0.02,0.0,0.0,0.0,0.0,17.27,17.25,0.02,0.0,29.0
1690,24.06.2020,17:01:42,Referenz II o. Nadel Referenz I (60 Zyklen),Referenz I (60 Zyklen),3.03,1496.0,6.25,6.25,6.21,6.2,17.34,17.34,4.15,0.64,-5019.85,2509.05,0.0,0.0,-54.57,15920.55,-6.35,-6.35,6.44,6.45,0.04,0.05,0.0,3.0,8.61,0.01,8.62,17.21,17.25,0.02,0.0,0.0,0.0,0.0,17.21,17.25,0.02,0.0,29.0
1691,24.06.2020,17:01:45,Referenz II o. Nadel Referenz I (60 Zyklen),Referenz I (60 Zyklen),3.04,1996.0,8.31,8.31,8.27,8.26,17.29,17.28,4.15,0.64,-5017.91,2509.06,0.0,0.0,-54.55,15920.45,-6.35,-6.35,6.44,6.45,0.04,0.05,0.0,3.0,8.6,0.01,8.62,17.2,17.25,0.02,0.0,0.0,0.0,0.0,17.2,17.25,0.02,0.0,29.0
1692,24.06.2020,17:01:48,Referenz II o. Nadel Referenz I (60 Zyklen),Referenz I (60 Zyklen),5.03,499.4,1.71,1.71,1.67,1.66,14.22,14.22,4.15,1.06,-4597.75,2561.77,0.0,0.0,-49.55,14792.91,-6.35,-6.35,6.44,6.45,0.04,0.05,0.0,5.0,6.93,0.01,6.9,13.86,13.81,0.02,0.0,0.0,0.0,0.0,13.86,13.81,0.02,0.0,29.0
1693,24.06.2020,17:01:53,Referenz II o. Nadel Referenz I (60 Zyklen),Referenz I (60 Zyklen),5.03,997.0,3.36,3.36,3.32,3.31,14.0,13.97,4.15,1.06,-4597.25,2570.35,0.0,0.0,-49.54,14609.41,-6.35,-6.35,6.44,6.45,0.04,0.05,0.0,5.0,6.91,0.01,6.9,13.82,13.81,0.02,0.0,0.0,0.0,0.0,13.82,13.81,0.02,0.0,29.0
1694,24.06.2020,17:01:56,Referenz II o. Nadel Referenz I (60 Zyklen),Referenz I (60 Zyklen),5.02,1497.0,5.01,5.02,4.97,4.97,13.9,13.92,4.15,1.06,-4596.06,2570.37,0.0,0.0,-49.53,14609.1,-6.35,-6.35,6.44,6.45,0.04,0.05,0.0,5.0,6.89,0.01,6.9,13.78,13.81,0.02,0.0,0.0,0.0,0.0,13.78,13.81,0.02,0.0,29.0
1695,24.06.2020,17:01:59,Referenz II o. Nadel Referenz I (60 Zyklen),Referenz I (60 Zyklen),5.02,1996.0,6.67,6.67,6.63,6.63,13.88,13.88,4.15,1.06,-4595.18,2570.34,0.0,0.0,-49.52,14609.55,-6.35,-6.35,6.44,6.45,0.04,0.05,0.0,5.0,6.89,0.01,6.9,13.79,13.81,0.02,0.0,0.0,0.0,0.0,13.79,13.81,0.02,0.0,29.0
1696,24.06.2020,17:02:03,Referenz II o. Nadel Referenz I (60 Zyklen),Referenz I (60 Zyklen),6.03,499.4,1.58,1.57,1.53,1.53,13.11,13.08,4.15,1.27,-4380.88,2603.9,0.0,0.0,-47.0,13891.87,-6.35,-6.35,6.44,6.45,0.04,0.05,0.0,6.0,6.37,0.01,6.35,12.75,12.7,0.02,0.0,0.0,0.0,0.0,12.75,12.7,0.02,0.0,29.0
1697,24.06.2020,17:02:07,Referenz II o. Nadel Referenz I (60 Zyklen),Referenz I (60 Zyklen),6.03,997.0,3.1,3.09,3.06,3.04,12.91,12.84,4.15,1.27,-4377.18,2612.56,0.0,0.0,-46.96,13706.57,-6.35,-6.35,6.44,6.45,0.04,0.05,0.0,6.0,6.36,0.01,6.35,12.72,12.7,0.02,0.0,0.0,0.0,0.0,12.72,12.7,0.02,0.0,29.0
1698,24.06.2020,17:02:10,Referenz II o. Nadel Referenz I (60 Zyklen),Referenz I (60 Zyklen),6.02,1497.0,4.61,4.61,4.57,4.57,12.79,12.79,4.15,1.27,-4377.43,2612.48,0.0,0.0,-46.96,13708.3,-6.35,-6.35,6.44,6.45,0.04,0.05,0.0,6.0,6.33,0.01,6.35,12.66,12.7,0.02,0.0,0.0,0.0,0.0,12.66,12.7,0.02,0.0,29.0
1699,24.06.2020,17:02:14,Referenz II o. Nadel Referenz I (60 Zyklen),Referenz I (60 Zyklen),6.02,1996.0,6.14,6.13,6.09,6.08,12.76,12.75,4.15,1.27,-4377.0,2612.53,0.0,0.0,-46.95,13707.17,-6.35,-6.35,6.44,6.45,0.04,0.05,0.0,6.0,6.33,0.01,6.35,12.66,12.7,0.02,0.0,0.0,0.0,0.0,12.66,12.7,0.02,0.0,29.0
1700,24.06.2020,17:02:17,Referenz II o. Nadel Referenz I (60 Zyklen),Referenz I (60 Zyklen),9.03,499.4,1.33,1.32,1.28,1.27,11.02,10.97,4.15,1.91,-3755.86,2677.21,0.0,0.0,-39.8,12323.85,-6.35,-6.35,6.44,6.45,0.04,0.05,0.0,9.0,5.33,0.01,5.3,10.65,10.59,0.02,0.0,0.0,0.0,0.0,10.65,10.59,0.02,0.0,29.0
1701,24.06.2020,17:02:21,Referenz II o. Nadel Referenz I (60 Zyklen),Referenz I (60 Zyklen),9.02,996.0,2.58,2.6,2.54,2.55,10.77,10.84,4.15,1.91,-3755.42,2686.33,0.0,0.0,-39.79,12128.74,-6.35,-6.35,6.44,6.45,0.04,0.05,0.0,9.0,5.29,0.01,5.3,10.58,10.59,0.02,0.0,0.0,0.0,0.0,10.58,10.59,0.02,0.0,29.0
1702,24.06.2020,17:02:25,Referenz II o. Nadel Referenz I (60 Zyklen),Referenz I (60 Zyklen),9.01,1497.0,3.85,3.86,3.81,3.81,10.68,10.7,4.15,1.91,-3754.23,2686.2,0.0,0.0,-39.78,12131.55,-6.35,-6.35,6.44,6.45,0.04,0.05,0.0,9.0,5.28,0.01,5.3,10.56,10.59,0.02,0.0,0.0,0.0,0.0,10.56,10.59,0.02,0.0,29.0
1703,24.06.2020,17:02:28,Referenz II o. Nadel Referenz I (60 Zyklen),Referenz I (60 Zyklen),9.02,1996.0,5.13,5.12,5.08,5.08,10.66,10.65,4.15,1.91,-3758.36,2686.16,0.0,0.0,-39.83,12132.5,-6.35,-6.35,6.44,6.45,0.04,0.05,0.0,9.0,5.28,0.01,5.3,10.57,10.59,0.02,0.0,0.0,0.0,0.0,10.57,10.59,0.02,0.0,29.0
1704,24.06.2020,17:02:31,Referenz II o. Nadel Referenz I (60 Zyklen),Referenz I (60 Zyklen),10.03,499.4,1.26,1.25,1.21,1.21,10.45,10.42,4.15,2.12,-3543.56,2712.2,0.0,0.0,-37.4,11575.47,-6.35,-6.35,6.44,6.45,0.04,0.05,0.0,10.0,5.04,0.01,5.04,10.09,10.07,0.01,0.0,0.0,0.0,0.0,10.09,10.07,0.01,0.0,29.0
1705,24.06.2020,17:02:36,Referenz II o. Nadel Referenz I (60 Zyklen),Referenz I (60 Zyklen),9.99,996.0,2.47,2.46,2.42,2.41,10.29,10.25,4.15,2.11,-3543.68,2721.27,0.0,0.0,-37.4,11381.49,-6.35,-6.35,6.44,6.45,0.04,0.05,0.0,10.0,5.05,0.01,5.04,10.1,10.07,0.01,0.0,0.0,0.0,0.0,10.1,10.07,0.01,0.0,29.0
1706,24.06.2020,17:02:39,Referenz II o. Nadel Referenz I (60 Zyklen),Referenz I (60 Zyklen),9.99,1497.0,3.67,3.68,3.62,3.63,10.17,10.19,4.15,2.11,-3546.94,2721.21,0.0,0.0,-37.44,11382.72,-6.35,-6.35,6.44,6.45,0.04,0.05,0.0,10.0,5.02,0.01,5.04,10.05,10.07,0.01,0.0,0.0,0.0,0.0,10.05,10.07,0.01,0.0,29.0
1707,24.06.2020,17:02:42,Referenz II o. Nadel Referenz I (60 Zyklen),Referenz I (60 Zyklen),10.0,1996.0,4.87,4.87,4.83,4.83,10.13,10.13,4.15,2.11,-3541.68,2721.27,0.0,0.0,-37.38,11381.41,-6.35,-6.35,6.44,6.45,0.04,0.05,0.0,10.0,5.02,0.01,5.04,10.04,10.07,0.01,0.0,0.0,0.0,0.0,10.04,10.07,0.01,0.0,29.0
1708,24.06.2020,17:02:45,Referenz II o. Nadel Referenz I (60 Zyklen),Referenz I (60 Zyklen),12.0,499.4,1.15,1.16,1.11,1.12,9.6,9.66,4.15,2.54,-3130.91,2760.51,0.0,0.0,-32.79,10542.17,-6.35,-6.35,6.44,6.45,0.04,0.05,0.0,12.0,4.61,0.0,4.61,9.23,9.23,0.01,0.0,0.0,0.0,0.0,9.23,9.23,0.01,0.0,29.0
1709,24.06.2020,17:02:50,Referenz II o. Nadel Referenz I (60 Zyklen),Referenz I (60 Zyklen),12.01,997.0,2.27,2.27,2.22,2.22,9.44,9.43,4.15,2.54,-3120.96,2769.67,0.0,0.0,-32.68,10346.28,-6.35,-6.35,6.44,6.45,0.04,0.05,0.0,12.0,4.63,0.0,4.61,9.25,9.23,0.01,0.0,0.0,0.0,0.0,9.25,9.23,0.01,0.0,29.0
1710,24.06.2020,17:02:53,Referenz II o. Nadel Referenz I (60 Zyklen),Referenz I (60 Zyklen),12.01,1497.0,3.37,3.37,3.33,3.32,9.34,9.34,4.15,2.54,-3125.09,2769.61,0.0,0.0,-32.73,10347.48,-6.35,-6.35,6.44,6.45,0.04,0.05,0.0,12.0,4.61,0.0,4.61,9.22,9.23,0.01,0.0,0.0,0.0,0.0,9.22,9.23,0.01,0.0,29.0
1711,24.06.2020,17:02:56,Referenz II o. Nadel Referenz I (60 Zyklen),Referenz I (60 Zyklen),12.0,1996.0,4.47,4.47,4.43,4.43,9.3,9.3,4.15,2.54,-3126.65,2769.61,0.0,0.0,-32.74,10347.55,-6.35,-6.35,6.44,6.45,0.04,0.05,0.0,12.0,4.6,0.0,4.61,9.21,9.23,0.01,0.0,0.0,0.0,0.0,9.21,9.23,0.01,0.0,29.0
1712,24.06.2020,17:03:00,Referenz II o. Nadel Referenz I (60 Zyklen),Referenz I (60 Zyklen),15.01,499.4,1.05,1.05,1.01,1.0,8.75,8.69,4.15,3.17,-2500.45,2841.39,0.0,0.0,-25.9,8812.39,-6.35,-6.35,6.44,6.45,0.04,0.05,0.0,15.0,4.19,0.01,4.15,8.38,8.31,0.03,0.0,0.0,0.0,0.0,8.38,8.31,0.03,0.0,29.0
1713,24.06.2020,17:03:04,Referenz II o. Nadel Referenz I (60 Zyklen),Referenz I (60 Zyklen),15.01,997.0,2.04,2.04,1.99,1.99,8.48,8.49,4.15,3.17,-2494.44,2850.91,0.0,0.0,-25.83,8608.63,-6.35,-6.35,6.44,6.45,0.04,0.05,0.0,15.0,4.15,0.01,4.15,8.3,8.31,0.03,0.0,0.0,0.0,0.0,8.3,8.31,0.03,0.0,29.0
1714,24.06.2020,17:03:07,Referenz II o. Nadel Referenz I (60 Zyklen),Referenz I (60 Zyklen),15.01,1497.0,3.03,3.03,2.98,2.99,8.39,8.41,4.15,3.17,-2496.69,2850.85,0.0,0.0,-25.86,8609.96,-6.35,-6.35,6.44,6.45,0.04,0.05,0.0,15.0,4.14,0.01,4.15,8.27,8.31,0.03,0.0,0.0,0.0,0.0,8.27,8.31,0.03,0.0,29.0
1715,24.06.2020,17:03:11,Referenz II o. Nadel Referenz I (60 Zyklen),Referenz I (60 Zyklen),15.02,1996.0,4.02,4.02,3.98,3.97,8.37,8.35,4.15,3.17,-2499.13,2850.79,0.0,0.0,-25.88,8611.34,-6.35,-6.35,6.44,6.45,0.04,0.05,0.0,15.0,4.14,0.01,4.15,8.27,8.31,0.03,0.0,0.0,0.0,0.0,8.27,8.31,0.03,0.0,29.0
1716,24.06.2020,17:03:14,Referenz II o. Nadel Referenz I (60 Zyklen),Referenz I (60 Zyklen),18.01,499.3,0.96,0.97,0.92,0.92,7.98,8.06,4.15,3.81,-1870.61,2921.9,0.0,0.0,-19.18,7090.29,-6.35,-6.35,6.44,6.45,0.04,0.05,0.0,18.0,3.81,0.0,3.8,7.61,7.59,0.01,0.0,0.0,0.0,0.0,7.61,7.59,0.01,0.0,29.0
1717,24.06.2020,17:03:18,Referenz II o. Nadel Referenz I (60 Zyklen),Referenz I (60 Zyklen),17.97,997.0,1.87,1.87,1.83,1.82,7.79,7.78,4.15,3.8,-1869.61,2931.58,0.0,0.0,-19.17,6883.25,-6.35,-6.35,6.44,6.45,0.04,0.05,0.0,18.0,3.8,0.0,3.8,7.6,7.59,0.01,0.0,0.0,0.0,0.0,7.6,7.59,0.01,0.0,29.0
1718,24.06.2020,17:03:22,Referenz II o. Nadel Referenz I (60 Zyklen),Referenz I (60 Zyklen),17.96,1497.0,2.78,2.77,2.73,2.73,7.7,7.69,4.15,3.8,-1871.24,2931.55,0.0,0.0,-19.18,6883.99,-6.35,-6.35,6.44,6.45,0.04,0.05,0.0,18.0,3.79,0.0,3.8,7.58,7.59,0.01,0.0,0.0,0.0,0.0,7.58,7.59,0.01,0.0,29.0
1719,24.06.2020,17:03:25,Referenz II o. Nadel Referenz I (60 Zyklen),Referenz I (60 Zyklen),17.98,1996.0,3.69,3.69,3.65,3.64,7.67,7.67,4.15,3.8,-1870.68,2931.56,0.0,0.0,-19.18,6883.74,-6.35,-6.35,6.44,6.45,0.04,0.05,0.0,18.0,3.79,0.0,3.8,7.58,7.59,0.01,0.0,0.0,0.0,0.0,7.58,7.59,0.01,0.0,29.0
1720,24.06.2020,17:03:28,Referenz II o. Nadel Referenz I (60 Zyklen),Referenz I (60 Zyklen),20.01,499.3,0.92,0.92,0.88,0.87,7.66,7.61,4.15,4.23,-1453.83,2972.67,0.0,0.0,-14.81,6004.44,-6.35,-6.35,6.44,6.45,0.04,0.05,0.0,20.0,3.65,0.01,3.61,7.29,7.23,0.02,0.0,0.0,0.0,0.0,7.29,7.23,0.02,0.0,29.0
1721,24.06.2020,17:03:33,Referenz II o. Nadel Referenz I (60 Zyklen),Referenz I (60 Zyklen),19.95,996.0,1.78,1.79,1.73,1.74,7.41,7.45,4.15,4.22,-1459.65,2982.63,0.0,0.0,-14.88,5791.27,-6.35,-6.35,6.44,6.45,0.04,0.05,0.0,20.0,3.61,0.01,3.61,7.23,7.23,0.02,0.0,0.0,0.0,0.0,7.23,7.23,0.02,0.0,29.0
1722,24.06.2020,17:03:36,Referenz II o. Nadel Referenz I (60 Zyklen),Referenz I (60 Zyklen),19.96,1497.0,2.64,2.63,2.59,2.59,7.31,7.3,4.15,4.22,-1457.77,2982.57,0.0,0.0,-14.86,5792.72,-6.35,-6.35,6.44,6.45,0.04,0.05,0.0,20.0,3.59,0.01,3.61,7.19,7.23,0.02,0.0,0.0,0.0,0.0,7.19,7.23,0.02,0.0,29.0
1723,24.06.2020,17:03:39,Referenz II o. Nadel Referenz I (60 Zyklen),Referenz I (60 Zyklen),19.98,1996.0,3.51,3.5,3.46,3.45,7.29,7.28,4.15,4.23,-1453.58,2982.58,0.0,0.0,-14.81,5792.43,-6.35,-6.35,6.44,6.45,0.04,0.05,0.0,20.0,3.6,0.01,3.61,7.2,7.23,0.02,0.0,0.0,0.0,0.0,7.2,7.23,0.02,0.0,29.0
1724,24.06.2020,17:03:42,Referenz II o. Nadel Referenz I (60 Zyklen),Referenz I (60 Zyklen),20.96,499.3,0.89,0.9,0.84,0.86,7.39,7.51,4.15,4.43,-1257.61,3005.63,0.0,0.0,-12.78,5299.45,-6.35,-6.35,6.44,6.45,0.04,0.05,0.0,21.0,3.51,0.0,3.51,7.02,7.02,0.01,0.0,0.0,0.0,0.0,7.02,7.02,0.01,0.0,29.0
1725,24.06.2020,17:03:47,Referenz II o. Nadel Referenz I (60 Zyklen),Referenz I (60 Zyklen),20.97,997.0,1.73,1.73,1.69,1.68,7.22,7.2,4.15,4.43,-1244.34,3015.6,0.0,0.0,-12.65,5086.25,-6.35,-6.35,6.44,6.45,0.04,0.05,0.0,21.0,3.52,0.0,3.51,7.04,7.02,0.01,0.0,0.0,0.0,0.0,7.04,7.02,0.01,0.0,29.0
1726,24.06.2020,17:03:50,Referenz II o. Nadel Referenz I (60 Zyklen),Referenz I (60 Zyklen),20.97,1497.0,2.58,2.57,2.53,2.53,7.14,7.13,4.15,4.43,-1245.53,3015.55,0.0,0.0,-12.66,5087.27,-6.35,-6.35,6.44,6.45,0.04,0.05,0.0,21.0,3.51,0.0,3.51,7.02,7.02,0.01,0.0,0.0,0.0,0.0,7.02,7.02,0.01,0.0,29.0
1727,24.06.2020,17:03:53,Referenz II o. Nadel Referenz I (60 Zyklen),Referenz I (60 Zyklen),20.97,1996.0,3.41,3.41,3.37,3.36,7.1,7.09,4.15,4.43,-1246.29,3015.58,0.0,0.0,-12.67,5086.63,-6.35,-6.35,6.44,6.45,0.04,0.05,0.0,21.0,3.5,0.0,3.51,7.01,7.02,0.01,0.0,0.0,0.0,0.0,7.01,7.02,0.01,0.0,29.0
1728,24.06.2020,17:03:57,Referenz II o. Nadel Referenz I (60 Zyklen),Referenz I (60 Zyklen),24.0,499.3,0.84,0.84,0.8,0.8,6.98,7.0,4.15,5.08,-620.14,3080.9,0.0,0.0,-6.28,3689.46,-6.35,-6.35,6.44,6.45,0.04,0.05,0.0,24.0,3.31,0.01,3.29,6.62,6.58,0.01,0.0,0.0,0.0,0.0,6.62,6.58,0.01,0.0,29.0
1729,24.06.2020,17:04:01,Referenz II o. Nadel Referenz I (60 Zyklen),Referenz I (60 Zyklen),23.94,996.0,1.62,1.62,1.58,1.58,6.77,6.76,4.15,5.06,-618.08,3091.17,0.0,0.0,-6.26,3469.82,-6.35,-6.35,6.44,6.45,0.04,0.05,0.0,24.0,3.29,0.01,3.29,6.59,6.58,0.01,0.0,0.0,0.0,0.0,6.59,6.58,0.01,0.0,29.0
1730,24.06.2020,17:04:04,Referenz II o. Nadel Referenz I (60 Zyklen),Referenz I (60 Zyklen),23.98,1497.0,2.41,2.41,2.37,2.37,6.69,6.69,4.15,5.07,-615.2,3091.12,0.0,0.0,-6.23,3470.87,-6.35,-6.35,6.44,6.45,0.04,0.05,0.0,24.0,3.28,0.01,3.29,6.56,6.58,0.01,0.0,0.0,0.0,0.0,6.56,6.58,0.01,0.0,29.0
1731,24.06.2020,17:04:08,Referenz II o. Nadel Referenz I (60 Zyklen),Referenz I (60 Zyklen),24.0,1996.0,3.2,3.19,3.16,3.14,6.66,6.63,4.15,5.07,-614.01,3091.09,0.0,0.0,-6.22,3471.47,-6.35,-6.35,6.44,6.45,0.04,0.05,0.0,24.0,3.28,0.01,3.29,6.57,6.58,0.01,0.0,0.0,0.0,0.0,6.57,6.58,0.01,0.0,29.0
1732,24.06.2020,17:04:11,Referenz II o. Nadel Referenz I (60 Zyklen),Referenz I (60 Zyklen),26.99,499.3,0.8,0.8,0.75,0.75,6.63,6.66,4.15,5.71,4.75,3158.46,0.0,0.0,-0.04,2030.73,-6.35,-6.35,6.44,6.45,0.04,0.05,0.0,27.0,3.13,0.01,3.1,6.26,6.21,0.02,0.0,0.0,0.0,0.0,6.26,6.21,0.02,0.0,29.0
1733,24.06.2020,17:04:16,Referenz II o. Nadel Referenz I (60 Zyklen),Referenz I (60 Zyklen),27.0,997.0,1.54,1.53,1.49,1.49,6.39,6.38,4.15,5.71,23.27,3168.97,0.0,0.0,0.14,1805.84,-6.35,-6.35,6.44,6.45,0.04,0.05,0.0,27.0,3.1,0.01,3.1,6.21,6.21,0.02,0.0,0.0,0.0,0.0,6.21,6.21,0.02,0.0,29.0
1734,24.06.2020,17:04:19,Referenz II o. Nadel Referenz I (60 Zyklen),Referenz I (60 Zyklen),26.98,1497.0,2.27,2.27,2.23,2.22,6.3,6.29,4.15,5.7,13.32,3169.05,0.0,0.0,0.04,1804.08,-6.35,-6.35,6.44,6.45,0.04,0.05,0.0,27.0,3.09,0.01,3.1,6.18,6.21,0.02,0.0,0.0,0.0,0.0,6.18,6.21,0.02,0.0,29.0
1735,24.06.2020,17:04:22,Referenz II o. Nadel Referenz I (60 Zyklen),Referenz I (60 Zyklen),26.96,1996.0,3.02,3.01,2.97,2.97,6.27,6.27,4.15,5.7,9.94,3168.9,0.0,0.0,0.01,1807.39,-6.35,-6.35,6.44,6.45,0.04,0.05,0.0,27.0,3.09,0.01,3.1,6.18,6.21,0.02,0.0,0.0,0.0,0.0,6.18,6.21,0.02,0.0,29.0
1736,24.06.2020,17:04:25,Referenz II o. Nadel Referenz I (60 Zyklen),Referenz I (60 Zyklen),29.92,499.3,0.75,0.76,0.71,0.71,6.27,6.29,4.15,6.33,625.63,3233.06,0.0,0.0,6.04,434.95,-6.35,-6.35,6.44,6.45,0.04,0.05,0.0,30.0,2.95,0.0,2.94,5.91,5.88,0.01,0.0,0.0,0.0,0.0,5.91,5.88,0.01,0.0,29.0
1737,24.06.2020,17:04:30,Referenz II o. Nadel Referenz I (60 Zyklen),Referenz I (60 Zyklen),29.93,997.0,1.45,1.46,1.41,1.41,6.05,6.08,4.15,6.33,637.15,3243.84,0.0,0.0,6.15,204.57,-6.35,-6.35,6.44,6.45,0.04,0.05,0.0,30.0,2.93,0.0,2.94,5.87,5.88,0.01,0.0,0.0,0.0,0.0,5.87,5.88,0.01,0.0,29.0
1738,24.06.2020,17:04:33,Referenz II o. Nadel Referenz I (60 Zyklen),Referenz I (60 Zyklen),29.95,1496.0,2.16,2.16,2.12,2.11,6.0,5.99,4.15,6.33,641.03,3243.78,0.0,0.0,6.19,205.84,-6.35,-6.35,6.44,6.45,0.04,0.05,0.0,30.0,2.94,0.0,2.94,5.88,5.88,0.01,0.0,0.0,0.0,0.0,5.88,5.88,0.01,0.0,29.0
1739,24.06.2020,17:04:36,Referenz II o. Nadel Referenz I (60 Zyklen),Referenz I (60 Zyklen),29.94,1996.0,2.87,2.85,2.83,2.81,5.97,5.93,4.15,6.33,641.72,3243.78,0.0,0.0,6.19,205.8,-6.35,-6.35,6.44,6.45,0.04,0.05,0.0,30.0,2.94,0.0,2.94,5.88,5.88,0.01,0.0,0.0,0.0,0.0,5.88,5.88,0.01,0.0,29.0
1740,24.06.2020,17:04:46,Referenz II o. Nadel Referenz I (60 Zyklen),Referenz I (60 Zyklen),1.04,499.3,3.25,3.25,3.21,3.2,27.02,26.98,4.15,0.22,-5431.44,2450.91,0.0,0.0,-59.58,17164.09,-6.35,-6.35,6.44,6.45,0.04,0.05,0.0,1.0,13.32,0.05,13.18,26.65,26.36,0.11,0.0,0.0,0.0,0.0,26.65,26.36,0.11,0.0,30.0
1741,24.06.2020,17:04:50,Referenz II o. Nadel Referenz I (60 Zyklen),Referenz I (60 Zyklen),1.04,997.0,6.38,6.38,6.33,6.34,26.54,26.57,4.15,0.22,-5425.3,2459.34,0.0,0.0,-59.5,16983.69,-6.35,-6.35,6.44,6.45,0.04,0.05,0.0,1.0,13.18,0.05,13.18,26.36,26.36,0.11,0.0,0.0,0.0,0.0,26.36,26.36,0.11,0.0,30.0
1742,24.06.2020,17:04:54,Referenz II o. Nadel Referenz I (60 Zyklen),Referenz I (60 Zyklen),1.04,1496.0,9.51,9.5,9.47,9.45,26.38,26.34,4.15,0.22,-5426.49,2459.3,0.0,0.0,-59.52,16984.64,-6.35,-6.35,6.44,6.45,0.04,0.05,0.0,1.0,13.13,0.05,13.18,26.26,26.36,0.11,0.0,0.0,0.0,0.0,26.26,26.36,0.11,0.0,30.0
1743,24.06.2020,17:04:57,Referenz II o. Nadel Referenz I (60 Zyklen),Referenz I (60 Zyklen),1.04,1996.0,12.62,12.63,12.58,12.59,26.25,26.27,4.15,0.22,-5429.56,2459.34,0.0,0.0,-59.55,16983.87,-6.35,-6.35,6.44,6.45,0.04,0.05,0.0,1.0,13.08,0.05,13.18,26.16,26.36,0.11,0.0,0.0,0.0,0.0,26.16,26.36,0.11,0.0,30.0
1744,24.06.2020,17:05:00,Referenz II o. Nadel Referenz I (60 Zyklen),Referenz I (60 Zyklen),2.0,499.3,2.49,2.5,2.45,2.45,20.69,20.76,4.15,0.42,-5235.16,2467.43,0.0,0.0,-57.18,16810.82,-6.35,-6.35,6.44,6.45,0.04,0.05,0.0,2.0,10.16,0.01,10.14,20.32,20.28,0.02,0.0,0.0,0.0,0.0,20.32,20.28,0.02,0.0,30.0
1745,24.06.2020,17:05:05,Referenz II o. Nadel Referenz I (60 Zyklen),Referenz I (60 Zyklen),2.01,997.0,4.92,4.92,4.88,4.88,20.49,20.5,4.15,0.43,-5230.02,2475.89,0.0,0.0,-57.12,16629.9,-6.35,-6.35,6.44,6.45,0.04,0.05,0.0,2.0,10.15,0.01,10.14,20.3,20.28,0.02,0.0,0.0,0.0,0.0,20.3,20.28,0.02,0.0,30.0
1746,24.06.2020,17:05:08,Referenz II o. Nadel Referenz I (60 Zyklen),Referenz I (60 Zyklen),2.01,1497.0,7.35,7.35,7.31,7.3,20.39,20.37,4.15,0.43,-5229.34,2475.87,0.0,0.0,-57.11,16630.22,-6.35,-6.35,6.44,6.45,0.04,0.05,0.0,2.0,10.13,0.01,10.14,20.27,20.28,0.02,0.0,0.0,0.0,0.0,20.27,20.28,0.02,0.0,30.0
1747,24.06.2020,17:05:11,Referenz II o. Nadel Referenz I (60 Zyklen),Referenz I (60 Zyklen),2.02,1996.0,9.78,9.77,9.73,9.73,20.33,20.32,4.15,0.43,-5229.65,2475.87,0.0,0.0,-57.11,16630.29,-6.35,-6.35,6.44,6.45,0.04,0.05,0.0,2.0,10.12,0.01,10.14,20.23,20.28,0.02,0.0,0.0,0.0,0.0,20.23,20.28,0.02,0.0,30.0
1748,24.06.2020,17:05:14,Referenz II o. Nadel Referenz I (60 Zyklen),Referenz I (60 Zyklen),3.03,499.3,2.11,2.11,2.06,2.07,17.51,17.56,4.15,0.64,-5006.52,2515.88,0.0,0.0,-54.41,15774.57,-6.35,-6.35,6.44,6.45,0.04,0.05,0.0,3.0,8.57,0.01,8.55,17.14,17.1,0.02,0.0,0.0,0.0,0.0,17.14,17.1,0.02,0.0,30.0
1749,24.06.2020,17:05:19,Referenz II o. Nadel Referenz I (60 Zyklen),Referenz I (60 Zyklen),3.03,997.0,4.16,4.15,4.11,4.11,17.3,17.29,4.15,0.64,-5006.08,2524.39,0.0,0.0,-54.41,15592.49,-6.35,-6.35,6.44,6.45,0.04,0.05,0.0,3.0,8.56,0.01,8.55,17.11,17.1,0.02,0.0,0.0,0.0,0.0,17.11,17.1,0.02,0.0,30.0
1750,24.06.2020,17:05:22,Referenz II o. Nadel Referenz I (60 Zyklen),Referenz I (60 Zyklen),3.03,1497.0,6.2,6.21,6.16,6.16,17.2,17.21,4.15,0.64,-5007.21,2524.27,0.0,0.0,-54.42,15595.06,-6.35,-6.35,6.44,6.45,0.04,0.05,0.0,3.0,8.54,0.01,8.55,17.08,17.1,0.02,0.0,0.0,0.0,0.0,17.08,17.1,0.02,0.0,30.0
1751,24.06.2020,17:05:25,Referenz II o. Nadel Referenz I (60 Zyklen),Referenz I (60 Zyklen),3.04,1996.0,8.25,8.24,8.21,8.19,17.15,17.13,4.15,0.64,-5007.52,2524.29,0.0,0.0,-54.43,15594.67,-6.35,-6.35,6.44,6.45,0.04,0.05,0.0,3.0,8.53,0.01,8.55,17.06,17.1,0.02,0.0,0.0,0.0,0.0,17.06,17.1,0.02,0.0,30.0
1752,24.06.2020,17:05:29,Referenz II o. Nadel Referenz I (60 Zyklen),Referenz I (60 Zyklen),5.02,499.3,1.72,1.72,1.67,1.68,14.27,14.32,4.15,1.06,-4593.18,2563.59,0.0,0.0,-49.49,14754.09,-6.35,-6.35,6.44,6.45,0.04,0.05,0.0,5.0,6.95,0.01,6.92,13.9,13.84,0.02,0.0,0.0,0.0,0.0,13.9,13.84,0.02,0.0,30.0
1753,24.06.2020,17:05:33,Referenz II o. Nadel Referenz I (60 Zyklen),Referenz I (60 Zyklen),5.02,997.0,3.37,3.37,3.33,3.32,14.04,14.02,4.15,1.06,-4592.55,2572.24,0.0,0.0,-49.48,14568.98,-6.35,-6.35,6.44,6.45,0.04,0.05,0.0,5.0,6.93,0.01,6.92,13.86,13.84,0.02,0.0,0.0,0.0,0.0,13.86,13.84,0.02,0.0,30.0
1754,24.06.2020,17:05:36,Referenz II o. Nadel Referenz I (60 Zyklen),Referenz I (60 Zyklen),5.02,1497.0,5.03,5.03,4.98,4.98,13.94,13.95,4.15,1.06,-4594.81,2572.13,0.0,0.0,-49.51,14571.4,-6.35,-6.35,6.44,6.45,0.04,0.05,0.0,5.0,6.91,0.01,6.92,13.82,13.84,0.02,0.0,0.0,0.0,0.0,13.82,13.84,0.02,0.0,30.0
1755,24.06.2020,17:05:40,Referenz II o. Nadel Referenz I (60 Zyklen),Referenz I (60 Zyklen),5.02,1996.0,6.68,6.68,6.64,6.64,13.89,13.9,4.15,1.06,-4595.87,2572.17,0.0,0.0,-49.52,14570.56,-6.35,-6.35,6.44,6.45,0.04,0.05,0.0,5.0,6.9,0.01,6.92,13.8,13.84,0.02,0.0,0.0,0.0,0.0,13.8,13.84,0.02,0.0,30.0
1756,24.06.2020,17:05:43,Referenz II o. Nadel Referenz I (60 Zyklen),Referenz I (60 Zyklen),6.03,499.3,1.59,1.59,1.54,1.54,13.2,13.2,4.15,1.27,-4380.25,2602.04,0.0,0.0,-46.99,13931.63,-6.35,-6.35,6.44,6.45,0.04,0.05,0.0,6.0,6.42,0.01,6.38,12.83,12.75,0.03,0.0,0.0,0.0,0.0,12.83,12.75,0.03,0.0,30.0
1757,24.06.2020,17:05:47,Referenz II o. Nadel Referenz I (60 Zyklen),Referenz I (60 Zyklen),6.03,997.0,3.11,3.11,3.06,3.06,12.94,12.93,4.15,1.27,-4380.81,2610.72,0.0,0.0,-47.0,13746.06,-6.35,-6.35,6.44,6.45,0.04,0.05,0.0,6.0,6.38,0.01,6.38,12.75,12.75,0.03,0.0,0.0,0.0,0.0,12.75,12.75,0.03,0.0,30.0
1758,24.06.2020,17:05:51,Referenz II o. Nadel Referenz I (60 Zyklen),Referenz I (60 Zyklen),6.03,1497.0,4.63,4.62,4.59,4.58,12.84,12.82,4.15,1.27,-4380.31,2610.65,0.0,0.0,-46.99,13747.47,-6.35,-6.35,6.44,6.45,0.04,0.05,0.0,6.0,6.36,0.01,6.38,12.72,12.75,0.03,0.0,0.0,0.0,0.0,12.72,12.75,0.03,0.0,30.0
1759,24.06.2020,17:05:54,Referenz II o. Nadel Referenz I (60 Zyklen),Referenz I (60 Zyklen),6.02,1996.0,6.16,6.16,6.11,6.11,12.8,12.8,4.15,1.27,-4379.88,2610.76,0.0,0.0,-46.99,13745.04,-6.35,-6.35,6.44,6.45,0.04,0.05,0.0,6.0,6.35,0.01,6.38,12.71,12.75,0.03,0.0,0.0,0.0,0.0,12.71,12.75,0.03,0.0,30.0
1760,24.06.2020,17:05:57,Referenz II o. Nadel Referenz I (60 Zyklen),Referenz I (60 Zyklen),9.02,499.3,1.32,1.31,1.28,1.27,10.99,10.91,4.15,1.91,-3760.18,2677.01,0.0,0.0,-39.85,12328.1,-6.35,-6.35,6.44,6.45,0.04,0.05,0.0,9.0,5.31,0.0,5.3,10.62,10.6,0.01,0.0,0.0,0.0,0.0,10.62,10.6,0.01,0.0,30.0
1761,24.06.2020,17:06:02,Referenz II o. Nadel Referenz I (60 Zyklen),Referenz I (60 Zyklen),9.01,997.0,2.59,2.6,2.55,2.56,10.78,10.84,4.15,1.91,-3755.99,2685.91,0.0,0.0,-39.8,12137.89,-6.35,-6.35,6.44,6.45,0.04,0.05,0.0,9.0,5.3,0.0,5.3,10.6,10.6,0.01,0.0,0.0,0.0,0.0,10.6,10.6,0.01,0.0,30.0
1762,24.06.2020,17:06:05,Referenz II o. Nadel Referenz I (60 Zyklen),Referenz I (60 Zyklen),9.02,1496.0,3.87,3.86,3.83,3.81,10.73,10.71,4.15,1.91,-3756.05,2685.94,0.0,0.0,-39.8,12137.08,-6.35,-6.35,6.44,6.45,0.04,0.05,0.0,9.0,5.31,0.0,5.3,10.61,10.6,0.01,0.0,0.0,0.0,0.0,10.61,10.6,0.01,0.0,30.0
1763,24.06.2020,17:06:08,Referenz II o. Nadel Referenz I (60 Zyklen),Referenz I (60 Zyklen),9.03,1996.0,5.13,5.13,5.09,5.09,10.67,10.67,4.15,1.91,-3756.61,2685.88,0.0,0.0,-39.81,12138.45,-6.35,-6.35,6.44,6.45,0.04,0.05,0.0,9.0,5.29,0.0,5.3,10.58,10.6,0.01,0.0,0.0,0.0,0.0,10.58,10.6,0.01,0.0,30.0
1764,24.06.2020,17:06:11,Referenz II o. Nadel Referenz I (60 Zyklen),Referenz I (60 Zyklen),9.98,499.3,1.27,1.26,1.22,1.22,10.51,10.5,4.15,2.11,-3551.07,2712.02,0.0,0.0,-37.48,11579.23,-6.35,-6.35,6.44,6.45,0.04,0.05,0.0,10.0,5.07,0.01,5.04,10.15,10.08,0.02,0.0,0.0,0.0,0.0,10.15,10.08,0.02,0.0,30.0
1765,24.06.2020,17:06:16,Referenz II o. Nadel Referenz I (60 Zyklen),Referenz I (60 Zyklen),10.02,997.0,2.47,2.46,2.42,2.42,10.26,10.26,4.15,2.12,-3537.93,2721.06,0.0,0.0,-37.33,11385.99,-6.35,-6.35,6.44,6.45,0.04,0.05,0.0,10.0,5.04,0.01,5.04,10.08,10.08,0.02,0.0,0.0,0.0,0.0,10.08,10.08,0.02,0.0,30.0
1766,24.06.2020,17:06:19,Referenz II o. Nadel Referenz I (60 Zyklen),Referenz I (60 Zyklen),10.02,1497.0,3.67,3.67,3.63,3.62,10.18,10.18,4.15,2.12,-3541.87,2721.01,0.0,0.0,-37.38,11387.12,-6.35,-6.35,6.44,6.45,0.04,0.05,0.0,10.0,5.03,0.01,5.04,10.05,10.08,0.02,0.0,0.0,0.0,0.0,10.05,10.08,0.02,0.0,30.0
1767,24.06.2020,17:06:22,Referenz II o. Nadel Referenz I (60 Zyklen),Referenz I (60 Zyklen),10.02,1996.0,4.88,4.89,4.84,4.84,10.15,10.16,4.15,2.12,-3540.43,2721.0,0.0,0.0,-37.36,11387.26,-6.35,-6.35,6.44,6.45,0.04,0.05,0.0,10.0,5.03,0.01,5.04,10.06,10.08,0.02,0.0,0.0,0.0,0.0,10.06,10.08,0.02,0.0,30.0
1768,24.06.2020,17:06:26,Referenz II o. Nadel Referenz I (60 Zyklen),Referenz I (60 Zyklen),12.01,499.3,1.16,1.16,1.12,1.11,9.67,9.64,4.15,2.54,-3130.6,2759.78,0.0,0.0,-32.79,10557.86,-6.35,-6.35,6.44,6.45,0.04,0.05,0.0,12.0,4.65,0.01,4.63,9.3,9.25,0.02,0.0,0.0,0.0,0.0,9.3,9.25,0.02,0.0,30.0
1769,24.06.2020,17:06:30,Referenz II o. Nadel Referenz I (60 Zyklen),Referenz I (60 Zyklen),11.99,997.0,2.27,2.27,2.22,2.23,9.44,9.46,4.15,2.54,-3126.65,2769.05,0.0,0.0,-32.74,10359.48,-6.35,-6.35,6.44,6.45,0.04,0.05,0.0,12.0,4.63,0.01,4.63,9.25,9.25,0.02,0.0,0.0,0.0,0.0,9.25,9.25,0.02,0.0,30.0
1770,24.06.2020,17:06:33,Referenz II o. Nadel Referenz I (60 Zyklen),Referenz I (60 Zyklen),12.0,1497.0,3.37,3.38,3.33,3.33,9.35,9.37,4.15,2.54,-3124.02,2769.0,0.0,0.0,-32.71,10360.61,-6.35,-6.35,6.44,6.45,0.04,0.05,0.0,12.0,4.61,0.01,4.63,9.23,9.25,0.02,0.0,0.0,0.0,0.0,9.23,9.25,0.02,0.0,30.0
1771,24.06.2020,17:06:37,Referenz II o. Nadel Referenz I (60 Zyklen),Referenz I (60 Zyklen),12.01,1996.0,4.48,4.48,4.43,4.43,9.31,9.31,4.15,2.54,-3124.96,2768.97,0.0,0.0,-32.72,10361.17,-6.35,-6.35,6.44,6.45,0.04,0.05,0.0,12.0,4.61,0.01,4.63,9.22,9.25,0.02,0.0,0.0,0.0,0.0,9.22,9.25,0.02,0.0,30.0
1772,24.06.2020,17:06:40,Referenz II o. Nadel Referenz I (60 Zyklen),Referenz I (60 Zyklen),15.01,499.3,1.04,1.05,1.0,1.0,8.68,8.72,4.15,3.17,-2501.32,2841.04,0.0,0.0,-25.91,8819.71,-6.35,-6.35,6.44,6.45,0.04,0.05,0.0,15.0,4.16,0.01,4.15,8.32,8.3,0.01,0.0,0.0,0.0,0.0,8.32,8.3,0.01,0.0,30.0
1773,24.06.2020,17:06:44,Referenz II o. Nadel Referenz I (60 Zyklen),Referenz I (60 Zyklen),15.01,997.0,2.04,2.04,2.0,1.99,8.5,8.49,4.15,3.17,-2493.5,2850.58,0.0,0.0,-25.82,8615.81,-6.35,-6.35,6.44,6.45,0.04,0.05,0.0,15.0,4.16,0.01,4.15,8.32,8.3,0.01,0.0,0.0,0.0,0.0,8.32,8.3,0.01,0.0,30.0
1774,24.06.2020,17:06:48,Referenz II o. Nadel Referenz I (60 Zyklen),Referenz I (60 Zyklen),15.01,1497.0,3.03,3.03,2.98,2.99,8.4,8.41,4.15,3.17,-2502.58,2850.58,0.0,0.0,-25.92,8615.74,-6.35,-6.35,6.44,6.45,0.04,0.05,0.0,15.0,4.14,0.01,4.15,8.27,8.3,0.01,0.0,0.0,0.0,0.0,8.27,8.3,0.01,0.0,30.0
1775,24.06.2020,17:06:51,Referenz II o. Nadel Referenz I (60 Zyklen),Referenz I (60 Zyklen),15.01,1996.0,4.02,4.02,3.98,3.97,8.37,8.36,4.15,3.17,-2500.89,2850.58,0.0,0.0,-25.9,8615.7,-6.35,-6.35,6.44,6.45,0.04,0.05,0.0,15.0,4.14,0.01,4.15,8.28,8.3,0.01,0.0,0.0,0.0,0.0,8.28,8.3,0.01,0.0,30.0
1776,24.06.2020,17:06:54,Referenz II o. Nadel Referenz I (60 Zyklen),Referenz I (60 Zyklen),18.01,499.3,0.97,0.96,0.92,0.92,8.03,8.02,4.15,3.81,-1873.55,2922.02,0.0,0.0,-19.21,7087.69,-6.35,-6.35,6.44,6.45,0.04,0.05,0.0,18.0,3.83,0.01,3.8,7.67,7.61,0.02,0.0,0.0,0.0,0.0,7.67,7.61,0.02,0.0,30.0
1777,24.06.2020,17:06:59,Referenz II o. Nadel Referenz I (60 Zyklen),Referenz I (60 Zyklen),17.99,997.0,1.87,1.87,1.83,1.82,7.78,7.77,4.15,3.8,-1864.73,2931.8,0.0,0.0,-19.11,6878.5,-6.35,-6.35,6.44,6.45,0.04,0.05,0.0,18.0,3.8,0.01,3.8,7.6,7.61,0.02,0.0,0.0,0.0,0.0,7.6,7.61,0.02,0.0,30.0
1778,24.06.2020,17:07:02,Referenz II o. Nadel Referenz I (60 Zyklen),Referenz I (60 Zyklen),18.0,1496.0,2.78,2.78,2.74,2.73,7.71,7.7,4.15,3.8,-1865.67,2931.74,0.0,0.0,-19.12,6879.76,-6.35,-6.35,6.44,6.45,0.04,0.05,0.0,18.0,3.8,0.01,3.8,7.59,7.61,0.02,0.0,0.0,0.0,0.0,7.59,7.61,0.02,0.0,30.0
1779,24.06.2020,17:07:05,Referenz II o. Nadel Referenz I (60 Zyklen),Referenz I (60 Zyklen),17.99,1996.0,3.69,3.69,3.64,3.64,7.67,7.66,4.15,3.8,-1867.48,2931.71,0.0,0.0,-19.14,6880.47,-6.35,-6.35,6.44,6.45,0.04,0.05,0.0,18.0,3.79,0.01,3.8,7.58,7.61,0.02,0.0,0.0,0.0,0.0,7.58,7.61,0.02,0.0,30.0
1780,24.06.2020,17:07:08,Referenz II o. Nadel Referenz I (60 Zyklen),Referenz I (60 Zyklen),20.01,499.3,0.92,0.92,0.87,0.87,7.61,7.61,4.15,4.23,-1456.4,2973.41,0.0,0.0,-14.84,5988.6,-6.35,-6.35,6.44,6.45,0.04,0.05,0.0,20.0,3.62,0.01,3.61,7.25,7.21,0.01,0.0,0.0,0.0,0.0,7.25,7.21,0.01,0.0,30.0
1781,24.06.2020,17:07:13,Referenz II o. Nadel Referenz I (60 Zyklen),Referenz I (60 Zyklen),19.97,997.0,1.78,1.78,1.74,1.73,7.42,7.41,4.15,4.22,-1452.7,2983.34,0.0,0.0,-14.8,5776.28,-6.35,-6.35,6.44,6.45,0.04,0.05,0.0,20.0,3.62,0.01,3.61,7.23,7.21,0.01,0.0,0.0,0.0,0.0,7.23,7.21,0.01,0.0,30.0
1782,24.06.2020,17:07:16,Referenz II o. Nadel Referenz I (60 Zyklen),Referenz I (60 Zyklen),19.99,1496.0,2.63,2.65,2.59,2.6,7.31,7.34,4.15,4.23,-1453.33,2983.4,0.0,0.0,-14.81,5774.84,-6.35,-6.35,6.44,6.45,0.04,0.05,0.0,20.0,3.59,0.01,3.61,7.19,7.21,0.01,0.0,0.0,0.0,0.0,7.19,7.21,0.01,0.0,30.0
1783,24.06.2020,17:07:19,Referenz II o. Nadel Referenz I (60 Zyklen),Referenz I (60 Zyklen),19.98,1996.0,3.5,3.5,3.46,3.45,7.28,7.27,4.15,4.22,-1457.59,2983.33,0.0,0.0,-14.85,5776.32,-6.35,-6.35,6.44,6.45,0.04,0.05,0.0,20.0,3.6,0.01,3.61,7.19,7.21,0.01,0.0,0.0,0.0,0.0,7.19,7.21,0.01,0.0,30.0
1784,24.06.2020,17:07:23,Referenz II o. Nadel Referenz I (60 Zyklen),Referenz I (60 Zyklen),21.0,499.3,0.9,0.9,0.85,0.85,7.45,7.46,4.15,4.44,-1244.6,3006.31,0.0,0.0,-12.65,5284.98,-6.35,-6.35,6.44,6.45,0.04,0.05,0.0,21.0,3.54,0.01,3.53,7.09,7.06,0.02,0.0,0.0,0.0,0.0,7.09,7.06,0.02,0.0,30.0
1785,24.06.2020,17:07:27,Referenz II o. Nadel Referenz I (60 Zyklen),Referenz I (60 Zyklen),20.95,997.0,1.74,1.73,1.7,1.69,7.26,7.22,4.15,4.43,-1240.9,3016.23,0.0,0.0,-12.61,5072.7,-6.35,-6.35,6.44,6.45,0.04,0.05,0.0,21.0,3.54,0.01,3.53,7.07,7.06,0.02,0.0,0.0,0.0,0.0,7.07,7.06,0.02,0.0,30.0
1786,24.06.2020,17:07:30,Referenz II o. Nadel Referenz I (60 Zyklen),Referenz I (60 Zyklen),20.95,1496.0,2.59,2.58,2.54,2.53,7.17,7.14,4.15,4.43,-1246.03,3016.29,0.0,0.0,-12.66,5071.47,-6.35,-6.35,6.44,6.45,0.04,0.05,0.0,21.0,3.52,0.01,3.53,7.05,7.06,0.02,0.0,0.0,0.0,0.0,7.05,7.06,0.02,0.0,30.0
1787,24.06.2020,17:07:34,Referenz II o. Nadel Referenz I (60 Zyklen),Referenz I (60 Zyklen),20.95,1996.0,3.42,3.41,3.37,3.37,7.1,7.1,4.15,4.43,-1246.1,3016.27,0.0,0.0,-12.66,5071.82,-6.35,-6.35,6.44,6.45,0.04,0.05,0.0,21.0,3.51,0.01,3.53,7.01,7.06,0.02,0.0,0.0,0.0,0.0,7.01,7.06,0.02,0.0,30.0
1788,24.06.2020,17:07:37,Referenz II o. Nadel Referenz I (60 Zyklen),Referenz I (60 Zyklen),23.96,499.3,0.85,0.84,0.8,0.79,7.03,6.96,4.15,5.07,-629.66,3082.02,0.0,0.0,-6.38,3665.49,-6.35,-6.35,6.44,6.45,0.04,0.05,0.0,24.0,3.33,0.01,3.3,6.66,6.61,0.02,0.0,0.0,0.0,0.0,6.66,6.61,0.02,0.0,30.0
1789,24.06.2020,17:07:41,Referenz II o. Nadel Referenz I (60 Zyklen),Referenz I (60 Zyklen),23.93,997.0,1.63,1.63,1.59,1.58,6.79,6.79,4.15,5.06,-620.21,3092.32,0.0,0.0,-6.28,3445.29,-6.35,-6.35,6.44,6.45,0.04,0.05,0.0,24.0,3.3,0.01,3.3,6.61,6.61,0.02,0.0,0.0,0.0,0.0,6.61,6.61,0.02,0.0,30.0
1790,24.06.2020,17:07:45,Referenz II o. Nadel Referenz I (60 Zyklen),Referenz I (60 Zyklen),23.94,1496.0,2.42,2.41,2.38,2.36,6.72,6.69,4.15,5.06,-617.58,3092.29,0.0,0.0,-6.25,3445.89,-6.35,-6.35,6.44,6.45,0.04,0.05,0.0,24.0,3.3,0.01,3.3,6.6,6.61,0.02,0.0,0.0,0.0,0.0,6.6,6.61,0.02,0.0,30.0
1791,24.06.2020,17:07:48,Referenz II o. Nadel Referenz I (60 Zyklen),Referenz I (60 Zyklen),23.97,1996.0,3.2,3.2,3.15,3.15,6.65,6.65,4.15,5.07,-619.89,3092.33,0.0,0.0,-6.28,3445.08,-6.35,-6.35,6.44,6.45,0.04,0.05,0.0,24.0,3.28,0.01,3.3,6.56,6.61,0.02,0.0,0.0,0.0,0.0,6.56,6.61,0.02,0.0,30.0
1792,24.06.2020,17:07:51,Referenz II o. Nadel Referenz I (60 Zyklen),Referenz I (60 Zyklen),26.94,499.3,0.79,0.8,0.75,0.75,6.59,6.63,4.15,5.7,-0.7,3157.81,0.0,0.0,-0.09,2044.63,-6.35,-6.35,6.44,6.45,0.04,0.05,0.0,27.0,3.11,0.01,3.1,6.23,6.21,0.01,0.0,0.0,0.0,0.0,6.23,6.21,0.01,0.0,30.0
1793,24.06.2020,17:07:56,Referenz II o. Nadel Referenz I (60 Zyklen),Referenz I (60 Zyklen),26.97,997.0,1.54,1.53,1.49,1.48,6.41,6.37,4.15,5.7,18.52,3168.22,0.0,0.0,0.1,1821.96,-6.35,-6.35,6.44,6.45,0.04,0.05,0.0,27.0,3.11,0.01,3.1,6.22,6.21,0.01,0.0,0.0,0.0,0.0,6.22,6.21,0.01,0.0,30.0
1794,24.06.2020,17:07:59,Referenz II o. Nadel Referenz I (60 Zyklen),Referenz I (60 Zyklen),26.97,1496.0,2.28,2.27,2.23,2.23,6.31,6.31,4.15,5.7,12.2,3168.22,0.0,0.0,0.03,1821.82,-6.35,-6.35,6.44,6.45,0.04,0.05,0.0,27.0,3.1,0.01,3.1,6.19,6.21,0.01,0.0,0.0,0.0,0.0,6.19,6.21,0.01,0.0,30.0
1795,24.06.2020,17:08:02,Referenz II o. Nadel Referenz I (60 Zyklen),Referenz I (60 Zyklen),26.96,1996.0,3.02,3.02,2.97,2.98,6.28,6.28,4.15,5.7,11.45,3168.22,0.0,0.0,0.03,1821.85,-6.35,-6.35,6.44,6.45,0.04,0.05,0.0,27.0,3.09,0.01,3.1,6.18,6.21,0.01,0.0,0.0,0.0,0.0,6.18,6.21,0.01,0.0,30.0
1796,24.06.2020,17:08:05,Referenz II o. Nadel Referenz I (60 Zyklen),Referenz I (60 Zyklen),29.99,499.3,0.76,0.76,0.71,0.71,6.3,6.28,4.15,6.34,635.77,3231.47,0.0,0.0,6.14,469.09,-6.35,-6.35,6.44,6.45,0.04,0.05,0.0,30.0,2.97,0.01,2.95,5.93,5.89,0.02,0.0,0.0,0.0,0.0,5.93,5.89,0.02,0.0,30.0
1797,24.06.2020,17:08:10,Referenz II o. Nadel Referenz I (60 Zyklen),Referenz I (60 Zyklen),29.97,996.0,1.46,1.45,1.42,1.41,6.09,6.06,4.15,6.34,647.66,3242.19,0.0,0.0,6.25,239.73,-6.35,-6.35,6.44,6.45,0.04,0.05,0.0,30.0,2.95,0.01,2.95,5.91,5.89,0.02,0.0,0.0,0.0,0.0,5.91,5.89,0.02,0.0,30.0
1798,24.06.2020,17:08:13,Referenz II o. Nadel Referenz I (60 Zyklen),Referenz I (60 Zyklen),29.96,1496.0,2.16,2.16,2.12,2.12,5.99,6.0,4.15,6.33,639.78,3242.19,0.0,0.0,6.17,239.87,-6.35,-6.35,6.44,6.45,0.04,0.05,0.0,30.0,2.93,0.01,2.95,5.87,5.89,0.02,0.0,0.0,0.0,0.0,5.87,5.89,0.02,0.0,30.0
1799,24.06.2020,17:08:16,Referenz II o. Nadel Referenz I (60 Zyklen),Referenz I (60 Zyklen),29.95,1996.0,2.86,2.87,2.82,2.82,5.96,5.96,4.15,6.33,635.27,3242.26,0.0,0.0,6.13,238.32,-6.35,-6.35,6.44,6.45,0.04,0.05,0.0,30.0,2.93,0.01,2.95,5.86,5.89,0.02,0.0,0.0,0.0,0.0,5.86,5.89,0.02,0.0,30.0
1800,24.06.2020,17:08:26,Referenz II o. Nadel Referenz I (60 Zyklen),Referenz I (60 Zyklen),1.03,499.3,3.23,3.21,3.18,3.17,26.82,26.7,4.15,0.22,-5430.25,2451.44,0.0,0.0,-59.56,17152.83,-6.35,-6.35,6.44,6.45,0.04,0.05,0.0,1.0,13.23,0.06,13.07,26.45,26.14,0.11,0.0,0.0,0.0,0.0,26.45,26.14,0.11,0.0,31.0
1801,24.06.2020,17:08:29,Referenz II o. Nadel Referenz I (60 Zyklen),Referenz I (60 Zyklen),1.04,996.0,6.32,6.32,6.28,6.28,26.35,26.35,4.15,0.22,-5434.63,2459.94,0.0,0.0,-59.62,16970.99,-6.35,-6.35,6.44,6.45,0.04,0.05,0.0,1.0,13.08,0.06,13.07,26.16,26.14,0.11,0.0,0.0,0.0,0.0,26.16,26.14,0.11,0.0,31.0
1802,24.06.2020,17:08:32,Referenz II o. Nadel Referenz I (60 Zyklen),Referenz I (60 Zyklen),1.04,1496.0,9.43,9.41,9.38,9.36,26.15,26.1,4.15,0.22,-5428.81,2459.89,0.0,0.0,-59.54,16971.94,-6.35,-6.35,6.44,6.45,0.04,0.05,0.0,1.0,13.01,0.06,13.07,26.03,26.14,0.11,0.0,0.0,0.0,0.0,26.03,26.14,0.11,0.0,31.0
1803,24.06.2020,17:08:36,Referenz II o. Nadel Referenz I (60 Zyklen),Referenz I (60 Zyklen),1.04,1996.0,12.51,12.5,12.47,12.45,26.01,25.99,4.15,0.22,-5426.55,2459.93,0.0,0.0,-59.52,16971.27,-6.35,-6.35,6.44,6.45,0.04,0.05,0.0,1.0,12.96,0.06,13.07,25.92,26.14,0.11,0.0,0.0,0.0,0.0,25.92,26.14,0.11,0.0,31.0
1804,24.06.2020,17:08:39,Referenz II o. Nadel Referenz I (60 Zyklen),Referenz I (60 Zyklen),2.01,499.3,2.47,2.47,2.42,2.42,20.51,20.52,4.15,0.42,-5230.09,2468.25,0.0,0.0,-57.12,16793.23,-6.35,-6.35,6.44,6.45,0.04,0.05,0.0,2.0,10.07,0.01,10.05,20.14,20.11,0.03,0.0,0.0,0.0,0.0,20.14,20.11,0.03,0.0,31.0
1805,24.06.2020,17:08:43,Referenz II o. Nadel Referenz I (60 Zyklen),Referenz I (60 Zyklen),2.01,996.0,4.88,4.87,4.84,4.83,20.34,20.31,4.15,0.43,-5228.52,2476.64,0.0,0.0,-57.1,16613.82,-6.35,-6.35,6.44,6.45,0.04,0.05,0.0,2.0,10.08,0.01,10.05,20.16,20.11,0.03,0.0,0.0,0.0,0.0,20.16,20.11,0.03,0.0,31.0
1806,24.06.2020,17:08:47,Referenz II o. Nadel Referenz I (60 Zyklen),Referenz I (60 Zyklen),2.02,1496.0,7.28,7.29,7.24,7.24,20.21,20.22,4.15,0.43,-5229.4,2476.6,0.0,0.0,-57.11,16614.59,-6.35,-6.35,6.44,6.45,0.04,0.05,0.0,2.0,10.04,0.01,10.05,20.08,20.11,0.03,0.0,0.0,0.0,0.0,20.08,20.11,0.03,0.0,31.0
1807,24.06.2020,17:08:50,Referenz II o. Nadel Referenz I (60 Zyklen),Referenz I (60 Zyklen),2.03,1996.0,9.68,9.68,9.64,9.64,20.14,20.13,4.15,0.43,-5228.96,2476.58,0.0,0.0,-57.1,16614.94,-6.35,-6.35,6.44,6.45,0.04,0.05,0.0,2.0,10.02,0.01,10.05,20.04,20.11,0.03,0.0,0.0,0.0,0.0,20.04,20.11,0.03,0.0,31.0
1808,24.06.2020,17:08:53,Referenz II o. Nadel Referenz I (60 Zyklen),Referenz I (60 Zyklen),3.03,499.3,2.09,2.08,2.05,2.04,17.38,17.33,4.15,0.64,-5007.96,2516.59,0.0,0.0,-54.43,15759.34,-6.35,-6.35,6.44,6.45,0.04,0.05,0.0,3.0,8.51,0.01,8.48,17.01,16.95,0.02,0.0,0.0,0.0,0.0,17.01,16.95,0.02,0.0,31.0
1809,24.06.2020,17:08:58,Referenz II o. Nadel Referenz I (60 Zyklen),Referenz I (60 Zyklen),3.03,997.0,4.12,4.12,4.08,4.07,17.15,17.14,4.15,0.64,-5006.96,2524.95,0.0,0.0,-54.42,15580.49,-6.35,-6.35,6.44,6.45,0.04,0.05,0.0,3.0,8.48,0.01,8.48,16.96,16.95,0.02,0.0,0.0,0.0,0.0,16.96,16.95,0.02,0.0,31.0
1810,24.06.2020,17:09:01,Referenz II o. Nadel Referenz I (60 Zyklen),Referenz I (60 Zyklen),3.03,1496.0,6.15,6.14,6.11,6.1,17.06,17.04,4.15,0.64,-5007.71,2524.95,0.0,0.0,-54.43,15580.38,-6.35,-6.35,6.44,6.45,0.04,0.05,0.0,3.0,8.47,0.01,8.48,16.94,16.95,0.02,0.0,0.0,0.0,0.0,16.94,16.95,0.02,0.0,31.0
1811,24.06.2020,17:09:04,Referenz II o. Nadel Referenz I (60 Zyklen),Referenz I (60 Zyklen),3.03,1996.0,8.18,8.17,8.13,8.12,17.0,16.99,4.15,0.64,-5008.52,2524.93,0.0,0.0,-54.44,15580.84,-6.35,-6.35,6.44,6.45,0.04,0.05,0.0,3.0,8.45,0.01,8.48,16.91,16.95,0.02,0.0,0.0,0.0,0.0,16.91,16.95,0.02,0.0,31.0
1812,24.06.2020,17:09:07,Referenz II o. Nadel Referenz I (60 Zyklen),Referenz I (60 Zyklen),5.02,499.3,1.71,1.7,1.67,1.65,14.22,14.1,4.15,1.06,-4591.87,2563.63,0.0,0.0,-49.48,14753.17,-6.35,-6.35,6.44,6.45,0.04,0.05,0.0,5.0,6.93,0.01,6.89,13.86,13.77,0.03,0.0,0.0,0.0,0.0,13.86,13.77,0.03,0.0,31.0
1813,24.06.2020,17:09:12,Referenz II o. Nadel Referenz I (60 Zyklen),Referenz I (60 Zyklen),5.01,996.0,3.35,3.36,3.3,3.31,13.95,13.98,4.15,1.06,-4595.5,2572.36,0.0,0.0,-49.52,14566.55,-6.35,-6.35,6.44,6.45,0.04,0.05,0.0,5.0,6.88,0.01,6.89,13.77,13.77,0.03,0.0,0.0,0.0,0.0,13.77,13.77,0.03,0.0,31.0
1814,24.06.2020,17:09:15,Referenz II o. Nadel Referenz I (60 Zyklen),Referenz I (60 Zyklen),5.02,1496.0,4.99,5.01,4.95,4.96,13.85,13.9,4.15,1.06,-4595.93,2572.36,0.0,0.0,-49.52,14566.44,-6.35,-6.35,6.44,6.45,0.04,0.05,0.0,5.0,6.87,0.01,6.89,13.73,13.77,0.03,0.0,0.0,0.0,0.0,13.73,13.77,0.03,0.0,31.0
1815,24.06.2020,17:09:18,Referenz II o. Nadel Referenz I (60 Zyklen),Referenz I (60 Zyklen),5.03,1996.0,6.65,6.66,6.6,6.61,13.82,13.84,4.15,1.06,-4594.12,2572.38,0.0,0.0,-49.5,14566.12,-6.35,-6.35,6.44,6.45,0.04,0.05,0.0,5.0,6.86,0.01,6.89,13.73,13.77,0.03,0.0,0.0,0.0,0.0,13.73,13.77,0.03,0.0,31.0
1816,24.06.2020,17:09:22,Referenz II o. Nadel Referenz I (60 Zyklen),Referenz I (60 Zyklen),6.03,499.3,1.57,1.57,1.53,1.52,13.05,13.01,4.15,1.27,-4380.94,2602.59,0.0,0.0,-47.0,13919.95,-6.35,-6.35,6.44,6.45,0.04,0.05,0.0,6.0,6.34,0.01,6.33,12.68,12.67,0.01,0.0,0.0,0.0,0.0,12.68,12.67,0.01,0.0,31.0
1817,24.06.2020,17:09:26,Referenz II o. Nadel Referenz I (60 Zyklen),Referenz I (60 Zyklen),6.03,996.0,3.09,3.09,3.05,3.05,12.88,12.9,4.15,1.27,-4378.06,2611.26,0.0,0.0,-46.97,13734.38,-6.35,-6.35,6.44,6.45,0.04,0.05,0.0,6.0,6.35,0.01,6.33,12.69,12.67,0.01,0.0,0.0,0.0,0.0,12.69,12.67,0.01,0.0,31.0
1818,24.06.2020,17:09:29,Referenz II o. Nadel Referenz I (60 Zyklen),Referenz I (60 Zyklen),6.02,1496.0,4.61,4.61,4.56,4.56,12.78,12.79,4.15,1.27,-4380.81,2611.2,0.0,0.0,-47.0,13735.78,-6.35,-6.35,6.44,6.45,0.04,0.05,0.0,6.0,6.33,0.01,6.33,12.66,12.67,0.01,0.0,0.0,0.0,0.0,12.66,12.67,0.01,0.0,31.0
1819,24.06.2020,17:09:33,Referenz II o. Nadel Referenz I (60 Zyklen),Referenz I (60 Zyklen),6.02,1996.0,6.12,6.12,6.08,6.08,12.73,12.73,4.15,1.27,-4380.81,2611.26,0.0,0.0,-47.0,13734.45,-6.35,-6.35,6.44,6.45,0.04,0.05,0.0,6.0,6.32,0.01,6.33,12.64,12.67,0.01,0.0,0.0,0.0,0.0,12.64,12.67,0.01,0.0,31.0
