Repository: ZBT-Tools/ContactResistanceAnalysis

File: h23_reference.csv (part 42 of 80)
,Datum,time,measurement,commentary,pressure_sample[bar],current[mA],voltage[mV],voltage_needle[mV],voltage_th[mV],voltage_needle_th[mV],R_ges / mOhm*cm²,R_bulk / mOhm*cm²,contact_area[cm2],pressure[bar],p_Kraftsensor / ?,Weg Bürster,Kraftsensor Poly,Probendicke Poly,Kraftsensor,Probendicke,U_ges 1,U_Nadel 1,U_ges 2,U_Nadel 2,Diff_U_ges/2,Diff_U_Nadel/2,Relais,pressure_rounded[bar],contact_resistance[mOhm*cm2],contact_resistance_error[mOhm*cm2],contact_resistance_mean[mOhm*cm2],resistance[mOhm*cm2],resistance_mean[mOhm*cm2],resistance_error[mOhm*cm2],bulk_resistance[mOhm*cm2],bulk_resistance_mean[mOhm*cm2],bulk_resistance_error[mOhm*cm2],bulk_resistance_sub[mOhm*cm2],volume_resistance[mOhm*cm2],volume_resistance_mean[mOhm*cm2],volume_resistance_error[mOhm*cm2],degradation_corr[mOhm*cm2],cycle
1955,24.06.2020,17:17:48,Referenz II o. Nadel Referenz I (60 Zyklen),Referenz I (60 Zyklen),15.01,1996.0,4.01,4.0,3.97,3.96,8.34,8.32,4.15,3.17,-2498.38,2850.47,0.0,0.0,-25.87,8617.99,-6.35,-6.35,6.44,6.45,0.04,0.05,0.0,15.0,4.12,0.01,4.13,8.25,8.26,0.01,0.0,0.0,0.0,0.0,8.25,8.26,0.01,0.0,33.0
1956,24.06.2020,17:17:51,Referenz II o. Nadel Referenz I (60 Zyklen),Referenz I (60 Zyklen),18.01,499.3,0.96,0.96,0.92,0.91,7.99,7.97,4.15,3.81,-1869.11,2921.14,0.0,0.0,-19.16,7106.51,-6.35,-6.35,6.44,6.45,0.04,0.05,0.0,18.0,3.81,0.01,3.78,7.62,7.57,0.02,0.0,0.0,0.0,0.0,7.62,7.57,0.02,0.0,33.0
1957,24.06.2020,17:17:55,Referenz II o. Nadel Referenz I (60 Zyklen),Referenz I (60 Zyklen),17.99,996.0,1.86,1.86,1.82,1.82,7.75,7.77,4.15,3.8,-1868.92,2930.84,0.0,0.0,-19.16,6899.19,-6.35,-6.35,6.44,6.45,0.04,0.05,0.0,18.0,3.79,0.01,3.78,7.57,7.57,0.02,0.0,0.0,0.0,0.0,7.57,7.57,0.02,0.0,33.0
1958,24.06.2020,17:17:59,Referenz II o. Nadel Referenz I (60 Zyklen),Referenz I (60 Zyklen),18.0,1496.0,2.76,2.76,2.72,2.72,7.67,7.67,4.15,3.8,-1869.8,2930.83,0.0,0.0,-19.17,6899.33,-6.35,-6.35,6.44,6.45,0.04,0.05,0.0,18.0,3.77,0.01,3.78,7.55,7.57,0.02,0.0,0.0,0.0,0.0,7.55,7.57,0.02,0.0,33.0
1959,24.06.2020,17:18:02,Referenz II o. Nadel Referenz I (60 Zyklen),Referenz I (60 Zyklen),17.99,1996.0,3.67,3.67,3.62,3.62,7.62,7.63,4.15,3.8,-1869.05,2930.8,0.0,0.0,-19.16,6900.0,-6.35,-6.35,6.44,6.45,0.04,0.05,0.0,18.0,3.76,0.01,3.78,7.53,7.57,0.02,0.0,0.0,0.0,0.0,7.53,7.57,0.02,0.0,33.0
1960,24.06.2020,17:18:05,Referenz II o. Nadel Referenz I (60 Zyklen),Referenz I (60 Zyklen),20.01,499.3,0.91,0.91,0.86,0.86,7.54,7.55,4.15,4.23,-1454.58,2973.0,0.0,0.0,-14.82,5997.26,-6.35,-6.35,6.44,6.45,0.04,0.05,0.0,20.0,3.59,0.01,3.59,7.17,7.18,0.01,0.0,0.0,0.0,0.0,7.17,7.18,0.01,0.0,33.0
1961,24.06.2020,17:18:10,Referenz II o. Nadel Referenz I (60 Zyklen),Referenz I (60 Zyklen),20.01,996.0,1.77,1.77,1.73,1.73,7.39,7.39,4.15,4.23,-1448.2,2982.93,0.0,0.0,-14.76,5785.01,-6.35,-6.35,6.44,6.45,0.04,0.05,0.0,20.0,3.6,0.01,3.59,7.21,7.18,0.01,0.0,0.0,0.0,0.0,7.21,7.18,0.01,0.0,33.0
1962,24.06.2020,17:18:13,Referenz II o. Nadel Referenz I (60 Zyklen),Referenz I (60 Zyklen),20.0,1496.0,2.63,2.63,2.58,2.58,7.29,7.29,4.15,4.23,-1450.14,2982.97,0.0,0.0,-14.78,5784.09,-6.35,-6.35,6.44,6.45,0.04,0.05,0.0,20.0,3.58,0.01,3.59,7.17,7.18,0.01,0.0,0.0,0.0,0.0,7.17,7.18,0.01,0.0,33.0
1963,24.06.2020,17:18:16,Referenz II o. Nadel Referenz I (60 Zyklen),Referenz I (60 Zyklen),19.99,1996.0,3.49,3.49,3.44,3.44,7.25,7.25,4.15,4.23,-1451.7,2982.82,0.0,0.0,-14.79,5787.37,-6.35,-6.35,6.44,6.45,0.04,0.05,0.0,20.0,3.58,0.01,3.59,7.16,7.18,0.01,0.0,0.0,0.0,0.0,7.16,7.18,0.01,0.0,33.0
1964,24.06.2020,17:18:19,Referenz II o. Nadel Referenz I (60 Zyklen),Referenz I (60 Zyklen),20.95,499.3,0.89,0.89,0.85,0.84,7.43,7.4,4.15,4.43,-1254.42,3006.5,0.0,0.0,-12.75,5280.83,-6.35,-6.35,6.44,6.45,0.04,0.05,0.0,21.0,3.53,0.01,3.51,7.06,7.01,0.02,0.0,0.0,0.0,0.0,7.06,7.01,0.02,0.0,33.0
1965,24.06.2020,17:18:24,Referenz II o. Nadel Referenz I (60 Zyklen),Referenz I (60 Zyklen),20.97,996.0,1.73,1.72,1.68,1.68,7.2,7.18,4.15,4.43,-1244.97,3016.44,0.0,0.0,-12.65,5068.19,-6.35,-6.35,6.44,6.45,0.04,0.05,0.0,21.0,3.51,0.01,3.51,7.02,7.01,0.02,0.0,0.0,0.0,0.0,7.02,7.01,0.02,0.0,33.0
1966,24.06.2020,17:18:27,Referenz II o. Nadel Referenz I (60 Zyklen),Referenz I (60 Zyklen),20.98,1496.0,2.56,2.57,2.52,2.52,7.11,7.12,4.15,4.44,-1241.78,3016.4,0.0,0.0,-12.62,5069.07,-6.35,-6.35,6.44,6.45,0.04,0.05,0.0,21.0,3.49,0.01,3.51,6.99,7.01,0.02,0.0,0.0,0.0,0.0,6.99,7.01,0.02,0.0,33.0
1967,24.06.2020,17:18:30,Referenz II o. Nadel Referenz I (60 Zyklen),Referenz I (60 Zyklen),20.98,1996.0,3.4,3.41,3.36,3.36,7.07,7.08,4.15,4.44,-1244.97,3016.42,0.0,0.0,-12.65,5068.72,-6.35,-6.35,6.44,6.45,0.04,0.05,0.0,21.0,3.49,0.01,3.51,6.98,7.01,0.02,0.0,0.0,0.0,0.0,6.98,7.01,0.02,0.0,33.0
1968,24.06.2020,17:18:34,Referenz II o. Nadel Referenz I (60 Zyklen),Referenz I (60 Zyklen),24.0,499.3,0.84,0.83,0.8,0.79,6.98,6.92,4.15,5.07,-616.45,3081.61,0.0,0.0,-6.24,3674.36,-6.35,-6.35,6.44,6.45,0.04,0.05,0.0,24.0,3.31,0.01,3.28,6.62,6.56,0.02,0.0,0.0,0.0,0.0,6.62,6.56,0.02,0.0,33.0
1969,24.06.2020,17:18:38,Referenz II o. Nadel Referenz I (60 Zyklen),Referenz I (60 Zyklen),23.99,996.0,1.62,1.63,1.57,1.58,6.73,6.79,4.15,5.07,-610.88,3091.91,0.0,0.0,-6.19,3454.12,-6.35,-6.35,6.44,6.45,0.04,0.05,0.0,24.0,3.27,0.01,3.28,6.55,6.56,0.02,0.0,0.0,0.0,0.0,6.55,6.56,0.02,0.0,33.0
1970,24.06.2020,17:18:41,Referenz II o. Nadel Referenz I (60 Zyklen),Referenz I (60 Zyklen),23.98,1496.0,2.41,2.4,2.36,2.36,6.68,6.67,4.15,5.07,-611.26,3091.84,0.0,0.0,-6.19,3455.53,-6.35,-6.35,6.44,6.45,0.04,0.05,0.0,24.0,3.28,0.01,3.28,6.56,6.56,0.02,0.0,0.0,0.0,0.0,6.56,6.56,0.02,0.0,33.0
1971,24.06.2020,17:18:45,Referenz II o. Nadel Referenz I (60 Zyklen),Referenz I (60 Zyklen),23.97,1996.0,3.19,3.2,3.14,3.15,6.63,6.65,4.15,5.07,-617.58,3091.87,0.0,0.0,-6.25,3454.97,-6.35,-6.35,6.44,6.45,0.04,0.05,0.0,24.0,3.27,0.01,3.28,6.53,6.56,0.02,0.0,0.0,0.0,0.0,6.53,6.56,0.02,0.0,33.0
1972,24.06.2020,17:18:48,Referenz II o. Nadel Referenz I (60 Zyklen),Referenz I (60 Zyklen),26.93,499.3,0.79,0.78,0.75,0.74,6.58,6.51,4.15,5.69,-4.01,3157.46,0.0,0.0,-0.13,2051.98,-6.35,-6.35,6.44,6.45,0.04,0.05,0.0,27.0,3.1,0.01,3.09,6.21,6.18,0.01,0.0,0.0,0.0,0.0,6.21,6.18,0.01,0.0,33.0
1973,24.06.2020,17:18:52,Referenz II o. Nadel Referenz I (60 Zyklen),Referenz I (60 Zyklen),26.96,996.0,1.53,1.53,1.48,1.49,6.37,6.39,4.15,5.7,11.51,3168.0,0.0,0.0,0.03,1826.57,-6.35,-6.35,6.44,6.45,0.04,0.05,0.0,27.0,3.09,0.01,3.09,6.18,6.18,0.01,0.0,0.0,0.0,0.0,6.18,6.18,0.01,0.0,33.0
1974,24.06.2020,17:18:56,Referenz II o. Nadel Referenz I (60 Zyklen),Referenz I (60 Zyklen),26.96,1496.0,2.27,2.28,2.22,2.23,6.29,6.32,4.15,5.7,13.26,3167.92,0.0,0.0,0.04,1828.29,-6.35,-6.35,6.44,6.45,0.04,0.05,0.0,27.0,3.08,0.01,3.09,6.17,6.18,0.01,0.0,0.0,0.0,0.0,6.17,6.18,0.01,0.0,33.0
1975,24.06.2020,17:18:59,Referenz II o. Nadel Referenz I (60 Zyklen),Referenz I (60 Zyklen),26.96,1995.0,3.01,3.0,2.96,2.95,6.25,6.23,4.15,5.7,10.44,3167.9,0.0,0.0,0.02,1828.75,-6.35,-6.35,6.44,6.45,0.04,0.05,0.0,27.0,3.08,0.01,3.09,6.16,6.18,0.01,0.0,0.0,0.0,0.0,6.16,6.18,0.01,0.0,33.0
1976,24.06.2020,17:19:02,Referenz II o. Nadel Referenz I (60 Zyklen),Referenz I (60 Zyklen),29.99,499.3,0.75,0.76,0.71,0.71,6.26,6.29,4.15,6.34,635.4,3230.56,0.0,0.0,6.13,488.44,-6.35,-6.35,6.44,6.45,0.04,0.05,0.0,30.0,2.94,0.01,2.93,5.89,5.87,0.01,0.0,0.0,0.0,0.0,5.89,5.87,0.01,0.0,33.0
1977,24.06.2020,17:19:07,Referenz II o. Nadel Referenz I (60 Zyklen),Referenz I (60 Zyklen),29.97,996.0,1.45,1.45,1.41,1.41,6.05,6.06,4.15,6.34,643.91,3241.36,0.0,0.0,6.21,257.61,-6.35,-6.35,6.44,6.45,0.04,0.05,0.0,30.0,2.93,0.01,2.93,5.86,5.87,0.01,0.0,0.0,0.0,0.0,5.86,5.87,0.01,0.0,33.0
1978,24.06.2020,17:19:10,Referenz II o. Nadel Referenz I (60 Zyklen),Referenz I (60 Zyklen),29.96,1496.0,2.16,2.15,2.12,2.1,5.99,5.96,4.15,6.33,642.97,3241.24,0.0,0.0,6.2,260.11,-6.35,-6.35,6.44,6.45,0.04,0.05,0.0,30.0,2.94,0.01,2.93,5.87,5.87,0.01,0.0,0.0,0.0,0.0,5.87,5.87,0.01,0.0,33.0
1979,24.06.2020,17:19:13,Referenz II o. Nadel Referenz I (60 Zyklen),Referenz I (60 Zyklen),29.96,1996.0,2.85,2.85,2.81,2.81,5.93,5.93,4.15,6.33,640.59,3241.3,0.0,0.0,6.18,258.77,-6.35,-6.35,6.44,6.45,0.04,0.05,0.0,30.0,2.92,0.01,2.93,5.84,5.87,0.01,0.0,0.0,0.0,0.0,5.84,5.87,0.01,0.0,33.0
1980,24.06.2020,17:19:23,Referenz II o. Nadel Referenz I (60 Zyklen),Referenz I (60 Zyklen),1.03,499.3,3.47,3.48,3.43,3.43,28.85,28.89,4.15,0.22,-5427.18,2463.18,0.0,0.0,-59.52,16901.66,-6.35,-6.35,6.44,6.45,0.04,0.05,0.0,1.0,14.24,0.06,14.08,28.48,28.17,0.12,0.0,0.0,0.0,0.0,28.48,28.17,0.12,0.0,34.0
1981,24.06.2020,17:19:26,Referenz II o. Nadel Referenz I (60 Zyklen),Referenz I (60 Zyklen),1.04,996.0,6.82,6.82,6.78,6.78,28.42,28.44,4.15,0.22,-5427.56,2471.49,0.0,0.0,-59.53,16724.0,-6.35,-6.35,6.44,6.45,0.04,0.05,0.0,1.0,14.12,0.06,14.08,28.24,28.17,0.12,0.0,0.0,0.0,0.0,28.24,28.17,0.12,0.0,34.0
1982,24.06.2020,17:19:29,Referenz II o. Nadel Referenz I (60 Zyklen),Referenz I (60 Zyklen),1.04,1496.0,10.15,10.15,10.11,10.1,28.16,28.16,4.15,0.22,-5425.49,2471.52,0.0,0.0,-59.5,16723.3,-6.35,-6.35,6.44,6.45,0.04,0.05,0.0,1.0,14.02,0.06,14.08,28.03,28.17,0.12,0.0,0.0,0.0,0.0,28.03,28.17,0.12,0.0,34.0
1983,24.06.2020,17:19:33,Referenz II o. Nadel Referenz I (60 Zyklen),Referenz I (60 Zyklen),1.04,1996.0,13.47,13.47,13.43,13.43,28.01,28.02,4.15,0.22,-5422.55,2471.57,0.0,0.0,-59.47,16722.17,-6.35,-6.35,6.44,6.45,0.04,0.05,0.0,1.0,13.96,0.06,14.08,27.92,28.17,0.12,0.0,0.0,0.0,0.0,27.92,28.17,0.12,0.0,34.0
1984,24.06.2020,17:19:36,Referenz II o. Nadel Referenz I (60 Zyklen),Referenz I (60 Zyklen),2.03,499.3,2.48,2.49,2.44,2.45,20.63,20.73,4.15,0.43,-5224.02,2481.69,0.0,0.0,-57.04,16505.77,-6.35,-6.35,6.44,6.45,0.04,0.05,0.0,2.0,10.13,0.02,10.09,20.26,20.18,0.04,0.0,0.0,0.0,0.0,20.26,20.18,0.04,0.0,34.0
1985,24.06.2020,17:19:40,Referenz II o. Nadel Referenz I (60 Zyklen),Referenz I (60 Zyklen),2.04,996.0,4.9,4.89,4.85,4.84,20.4,20.37,4.15,0.43,-5224.02,2489.96,0.0,0.0,-57.04,16328.83,-6.35,-6.35,6.44,6.45,0.04,0.05,0.0,2.0,10.11,0.02,10.09,20.22,20.18,0.04,0.0,0.0,0.0,0.0,20.22,20.18,0.04,0.0,34.0
1986,24.06.2020,17:19:44,Referenz II o. Nadel Referenz I (60 Zyklen),Referenz I (60 Zyklen),2.04,1496.0,7.3,7.3,7.26,7.26,20.26,20.26,4.15,0.43,-5221.76,2489.96,0.0,0.0,-57.02,16328.83,-6.35,-6.35,6.44,6.45,0.04,0.05,0.0,2.0,10.07,0.02,10.09,20.14,20.18,0.04,0.0,0.0,0.0,0.0,20.14,20.18,0.04,0.0,34.0
1987,24.06.2020,17:19:47,Referenz II o. Nadel Referenz I (60 Zyklen),Referenz I (60 Zyklen),2.04,1995.0,9.71,9.71,9.66,9.67,20.19,20.2,4.15,0.43,-5221.57,2490.06,0.0,0.0,-57.01,16326.68,-6.35,-6.35,6.44,6.45,0.04,0.05,0.0,2.0,10.05,0.02,10.09,20.1,20.18,0.04,0.0,0.0,0.0,0.0,20.1,20.18,0.04,0.0,34.0
1988,24.06.2020,17:19:50,Referenz II o. Nadel Referenz I (60 Zyklen),Referenz I (60 Zyklen),3.01,499.3,2.12,2.11,2.07,2.07,17.59,17.57,4.15,0.64,-5020.6,2501.62,0.0,0.0,-54.58,16079.41,-6.35,-6.35,6.44,6.45,0.04,0.05,0.0,3.0,8.61,0.01,8.57,17.22,17.14,0.03,0.0,0.0,0.0,0.0,17.22,17.14,0.03,0.0,34.0
1989,24.06.2020,17:19:55,Referenz II o. Nadel Referenz I (60 Zyklen),Referenz I (60 Zyklen),3.02,996.0,4.16,4.16,4.11,4.11,17.33,17.32,4.15,0.64,-5020.1,2510.28,0.0,0.0,-54.58,15894.34,-6.35,-6.35,6.44,6.45,0.04,0.05,0.0,3.0,8.57,0.01,8.57,17.14,17.14,0.03,0.0,0.0,0.0,0.0,17.14,17.14,0.03,0.0,34.0
1990,24.06.2020,17:19:58,Referenz II o. Nadel Referenz I (60 Zyklen),Referenz I (60 Zyklen),3.02,1496.0,6.21,6.2,6.16,6.16,17.22,17.21,4.15,0.64,-5021.04,2510.28,0.0,0.0,-54.59,15894.3,-6.35,-6.35,6.44,6.45,0.04,0.05,0.0,3.0,8.55,0.01,8.57,17.1,17.14,0.03,0.0,0.0,0.0,0.0,17.1,17.14,0.03,0.0,34.0
1991,24.06.2020,17:20:01,Referenz II o. Nadel Referenz I (60 Zyklen),Referenz I (60 Zyklen),3.03,1996.0,8.26,8.25,8.22,8.2,17.18,17.15,4.15,0.64,-5018.22,2510.27,0.0,0.0,-54.55,15894.44,-6.35,-6.35,6.44,6.45,0.04,0.05,0.0,3.0,8.55,0.01,8.57,17.09,17.14,0.03,0.0,0.0,0.0,0.0,17.09,17.14,0.03,0.0,34.0
1992,24.06.2020,17:20:04,Referenz II o. Nadel Referenz I (60 Zyklen),Referenz I (60 Zyklen),5.03,499.3,1.7,1.7,1.65,1.65,14.09,14.12,4.15,1.06,-4597.62,2565.4,0.0,0.0,-49.54,14715.24,-6.35,-6.35,6.44,6.45,0.04,0.05,0.0,5.0,6.86,0.0,6.85,13.72,13.7,0.01,0.0,0.0,0.0,0.0,13.72,13.7,0.01,0.0,34.0
1993,24.06.2020,17:20:09,Referenz II o. Nadel Referenz I (60 Zyklen),Referenz I (60 Zyklen),5.02,996.0,3.33,3.34,3.29,3.29,13.89,13.91,4.15,1.06,-4593.43,2574.04,0.0,0.0,-49.49,14530.44,-6.35,-6.35,6.44,6.45,0.04,0.05,0.0,5.0,6.85,0.0,6.85,13.71,13.7,0.01,0.0,0.0,0.0,0.0,13.71,13.7,0.01,0.0,34.0
1994,24.06.2020,17:20:12,Referenz II o. Nadel Referenz I (60 Zyklen),Referenz I (60 Zyklen),5.03,1496.0,4.98,4.97,4.94,4.93,13.81,13.8,4.15,1.06,-4590.93,2573.98,0.0,0.0,-49.47,14531.78,-6.35,-6.35,6.44,6.45,0.04,0.05,0.0,5.0,6.85,0.0,6.85,13.69,13.7,0.01,0.0,0.0,0.0,0.0,13.69,13.7,0.01,0.0,34.0
1995,24.06.2020,17:20:15,Referenz II o. Nadel Referenz I (60 Zyklen),Referenz I (60 Zyklen),5.03,1996.0,6.62,6.63,6.58,6.58,13.77,13.78,4.15,1.06,-4588.11,2573.99,0.0,0.0,-49.43,14531.53,-6.35,-6.35,6.44,6.45,0.04,0.05,0.0,5.0,6.84,0.0,6.85,13.68,13.7,0.01,0.0,0.0,0.0,0.0,13.68,13.7,0.01,0.0,34.0
1996,24.06.2020,17:20:19,Referenz II o. Nadel Referenz I (60 Zyklen),Referenz I (60 Zyklen),6.03,499.3,1.56,1.57,1.52,1.53,12.98,13.09,4.15,1.27,-4375.93,2604.36,0.0,0.0,-46.94,13882.12,-6.35,-6.35,6.44,6.45,0.04,0.05,0.0,6.0,6.31,0.01,6.31,12.62,12.62,0.01,0.0,0.0,0.0,0.0,12.62,12.62,0.01,0.0,34.0
1997,24.06.2020,17:20:23,Referenz II o. Nadel Referenz I (60 Zyklen),Referenz I (60 Zyklen),6.03,996.0,3.08,3.09,3.03,3.04,12.83,12.86,4.15,1.27,-4370.3,2612.92,0.0,0.0,-46.88,13698.83,-6.35,-6.35,6.44,6.45,0.04,0.05,0.0,6.0,6.32,0.01,6.31,12.65,12.62,0.01,0.0,0.0,0.0,0.0,12.65,12.62,0.01,0.0,34.0
1998,24.06.2020,17:20:26,Referenz II o. Nadel Referenz I (60 Zyklen),Referenz I (60 Zyklen),6.03,1496.0,4.59,4.59,4.54,4.54,12.72,12.73,4.15,1.27,-4373.55,2612.95,0.0,0.0,-46.91,13698.34,-6.35,-6.35,6.44,6.45,0.04,0.05,0.0,6.0,6.3,0.01,6.31,12.6,12.62,0.01,0.0,0.0,0.0,0.0,12.6,12.62,0.01,0.0,34.0
1999,24.06.2020,17:20:30,Referenz II o. Nadel Referenz I (60 Zyklen),Referenz I (60 Zyklen),6.03,1995.0,6.1,6.1,6.06,6.05,12.69,12.68,4.15,1.27,-4375.99,2612.89,0.0,0.0,-46.94,13699.61,-6.35,-6.35,6.44,6.45,0.04,0.05,0.0,6.0,6.3,0.01,6.31,12.6,12.62,0.01,0.0,0.0,0.0,0.0,12.6,12.62,0.01,0.0,34.0
2000,24.06.2020,17:20:33,Referenz II o. Nadel Referenz I (60 Zyklen),Referenz I (60 Zyklen),9.01,499.3,1.32,1.32,1.28,1.27,10.99,10.97,4.15,1.91,-3755.3,2677.46,0.0,0.0,-39.79,12318.43,-6.35,-6.35,6.44,6.45,0.04,0.05,0.0,9.0,5.31,0.01,5.28,10.62,10.56,0.02,0.0,0.0,0.0,0.0,10.62,10.56,0.02,0.0,34.0
2001,24.06.2020,17:20:37,Referenz II o. Nadel Referenz I (60 Zyklen),Referenz I (60 Zyklen),9.0,996.0,2.58,2.58,2.54,2.53,10.75,10.75,4.15,1.9,-3751.86,2686.43,0.0,0.0,-39.75,12126.73,-6.35,-6.35,6.44,6.45,0.04,0.05,0.0,9.0,5.28,0.01,5.28,10.56,10.56,0.02,0.0,0.0,0.0,0.0,10.56,10.56,0.02,0.0,34.0
2002,24.06.2020,17:20:41,Referenz II o. Nadel Referenz I (60 Zyklen),Referenz I (60 Zyklen),9.0,1496.0,3.84,3.84,3.8,3.79,10.67,10.65,4.15,1.9,-3754.3,2686.37,0.0,0.0,-39.78,12128.0,-6.35,-6.35,6.44,6.45,0.04,0.05,0.0,9.0,5.27,0.01,5.28,10.54,10.56,0.02,0.0,0.0,0.0,0.0,10.54,10.56,0.02,0.0,34.0
2003,24.06.2020,17:20:44,Referenz II o. Nadel Referenz I (60 Zyklen),Referenz I (60 Zyklen),9.01,1995.0,5.1,5.11,5.05,5.06,10.61,10.63,4.15,1.9,-3753.3,2686.4,0.0,0.0,-39.77,12127.33,-6.35,-6.35,6.44,6.45,0.04,0.05,0.0,9.0,5.26,0.01,5.28,10.52,10.56,0.02,0.0,0.0,0.0,0.0,10.52,10.56,0.02,0.0,34.0
2004,24.06.2020,17:20:47,Referenz II o. Nadel Referenz I (60 Zyklen),Referenz I (60 Zyklen),10.0,499.3,1.25,1.26,1.21,1.21,10.42,10.46,4.15,2.12,-3542.93,2713.29,0.0,0.0,-37.39,11552.24,-6.35,-6.35,6.44,6.45,0.04,0.05,0.0,10.0,5.02,0.01,5.01,10.05,10.02,0.01,0.0,0.0,0.0,0.0,10.05,10.02,0.01,0.0,34.0
2005,24.06.2020,17:20:52,Referenz II o. Nadel Referenz I (60 Zyklen),Referenz I (60 Zyklen),10.02,996.0,2.45,2.45,2.41,2.4,10.21,10.19,4.15,2.12,-3538.36,2722.33,0.0,0.0,-37.34,11358.75,-6.35,-6.35,6.44,6.45,0.04,0.05,0.0,10.0,5.01,0.01,5.01,10.02,10.02,0.01,0.0,0.0,0.0,0.0,10.02,10.02,0.01,0.0,34.0
2006,24.06.2020,17:20:55,Referenz II o. Nadel Referenz I (60 Zyklen),Referenz I (60 Zyklen),10.01,1496.0,3.65,3.65,3.61,3.6,10.13,10.12,4.15,2.12,-3540.3,2722.35,0.0,0.0,-37.36,11358.47,-6.35,-6.35,6.44,6.45,0.04,0.05,0.0,10.0,5.0,0.01,5.01,10.0,10.02,0.01,0.0,0.0,0.0,0.0,10.0,10.02,0.01,0.0,34.0
2007,24.06.2020,17:20:58,Referenz II o. Nadel Referenz I (60 Zyklen),Referenz I (60 Zyklen),10.01,1995.0,4.85,4.84,4.8,4.8,10.08,10.07,4.15,2.12,-3541.87,2722.28,0.0,0.0,-37.38,11359.84,-6.35,-6.35,6.44,6.45,0.04,0.05,0.0,10.0,5.0,0.01,5.01,9.99,10.02,0.01,0.0,0.0,0.0,0.0,9.99,10.02,0.01,0.0,34.0
2008,24.06.2020,17:21:01,Referenz II o. Nadel Referenz I (60 Zyklen),Referenz I (60 Zyklen),12.0,499.3,1.16,1.16,1.11,1.11,9.62,9.61,4.15,2.54,-3125.84,2760.62,0.0,0.0,-32.73,10539.81,-6.35,-6.35,6.44,6.45,0.04,0.05,0.0,12.0,4.63,0.01,4.61,9.26,9.21,0.02,0.0,0.0,0.0,0.0,9.26,9.21,0.02,0.0,34.0
2009,24.06.2020,17:21:06,Referenz II o. Nadel Referenz I (60 Zyklen),Referenz I (60 Zyklen),12.0,996.0,2.26,2.25,2.22,2.21,9.42,9.39,4.15,2.54,-3119.96,2769.75,0.0,0.0,-32.67,10344.66,-6.35,-6.35,6.44,6.45,0.04,0.05,0.0,12.0,4.62,0.01,4.61,9.24,9.21,0.02,0.0,0.0,0.0,0.0,9.24,9.21,0.02,0.0,34.0
2010,24.06.2020,17:21:09,Referenz II o. Nadel Referenz I (60 Zyklen),Referenz I (60 Zyklen),12.02,1496.0,3.35,3.36,3.31,3.31,9.29,9.31,4.15,2.54,-3119.64,2769.87,0.0,0.0,-32.67,10341.99,-6.35,-6.35,6.44,6.45,0.04,0.05,0.0,12.0,4.58,0.01,4.61,9.17,9.21,0.02,0.0,0.0,0.0,0.0,9.17,9.21,0.02,0.0,34.0
2011,24.06.2020,17:21:12,Referenz II o. Nadel Referenz I (60 Zyklen),Referenz I (60 Zyklen),12.01,1995.0,4.46,4.46,4.42,4.41,9.28,9.27,4.15,2.54,-3122.4,2769.78,0.0,0.0,-32.7,10344.0,-6.35,-6.35,6.44,6.45,0.04,0.05,0.0,12.0,4.59,0.01,4.61,9.18,9.21,0.02,0.0,0.0,0.0,0.0,9.18,9.21,0.02,0.0,34.0
2012,24.06.2020,17:21:16,Referenz II o. Nadel Referenz I (60 Zyklen),Referenz I (60 Zyklen),15.01,499.3,1.05,1.04,1.0,1.0,8.69,8.67,4.15,3.17,-2496.0,2841.2,0.0,0.0,-25.85,8816.37,-6.35,-6.35,6.44,6.45,0.04,0.05,0.0,15.0,4.16,0.01,4.14,8.33,8.27,0.02,0.0,0.0,0.0,0.0,8.33,8.27,0.02,0.0,34.0
2013,24.06.2020,17:21:20,Referenz II o. Nadel Referenz I (60 Zyklen),Referenz I (60 Zyklen),15.01,996.0,2.04,2.02,1.99,1.98,8.48,8.43,4.15,3.17,-2492.87,2850.74,0.0,0.0,-25.82,8612.22,-6.35,-6.35,6.44,6.45,0.04,0.05,0.0,15.0,4.15,0.01,4.14,8.3,8.27,0.02,0.0,0.0,0.0,0.0,8.3,8.27,0.02,0.0,34.0
2014,24.06.2020,17:21:23,Referenz II o. Nadel Referenz I (60 Zyklen),Referenz I (60 Zyklen),15.01,1496.0,3.01,3.02,2.97,2.97,8.36,8.37,4.15,3.17,-2494.19,2850.74,0.0,0.0,-25.83,8612.25,-6.35,-6.35,6.44,6.45,0.04,0.05,0.0,15.0,4.12,0.01,4.14,8.24,8.27,0.02,0.0,0.0,0.0,0.0,8.24,8.27,0.02,0.0,34.0
2015,24.06.2020,17:21:27,Referenz II o. Nadel Referenz I (60 Zyklen),Referenz I (60 Zyklen),15.01,1996.0,4.01,4.02,3.96,3.97,8.33,8.36,4.15,3.17,-2495.0,2850.66,0.0,0.0,-25.84,8613.98,-6.35,-6.35,6.44,6.45,0.04,0.05,0.0,15.0,4.12,0.01,4.14,8.24,8.27,0.02,0.0,0.0,0.0,0.0,8.24,8.27,0.02,0.0,34.0
2016,24.06.2020,17:21:30,Referenz II o. Nadel Referenz I (60 Zyklen),Referenz I (60 Zyklen),18.0,499.3,0.96,0.97,0.91,0.92,7.96,8.04,4.15,3.81,-1871.61,2920.42,0.0,0.0,-19.19,7122.03,-6.35,-6.35,6.44,6.45,0.04,0.05,0.0,18.0,3.8,0.01,3.78,7.6,7.56,0.02,0.0,0.0,0.0,0.0,7.6,7.56,0.02,0.0,34.0
2017,24.06.2020,17:21:34,Referenz II o. Nadel Referenz I (60 Zyklen),Referenz I (60 Zyklen),18.01,996.0,1.86,1.86,1.82,1.81,7.76,7.76,4.15,3.81,-1862.1,2930.3,0.0,0.0,-19.09,6910.7,-6.35,-6.35,6.44,6.45,0.04,0.05,0.0,18.0,3.79,0.01,3.78,7.58,7.56,0.02,0.0,0.0,0.0,0.0,7.58,7.56,0.02,0.0,34.0
2018,24.06.2020,17:21:38,Referenz II o. Nadel Referenz I (60 Zyklen),Referenz I (60 Zyklen),18.01,1496.0,2.76,2.77,2.72,2.72,7.65,7.69,4.15,3.81,-1866.23,2930.19,0.0,0.0,-19.13,6913.02,-6.35,-6.35,6.44,6.45,0.04,0.05,0.0,18.0,3.77,0.01,3.78,7.53,7.56,0.02,0.0,0.0,0.0,0.0,7.53,7.56,0.02,0.0,34.0
2019,24.06.2020,17:21:41,Referenz II o. Nadel Referenz I (60 Zyklen),Referenz I (60 Zyklen),18.01,1995.0,3.67,3.67,3.62,3.62,7.63,7.63,4.15,3.81,-1870.68,2930.2,0.0,0.0,-19.18,6912.74,-6.35,-6.35,6.44,6.45,0.04,0.05,0.0,18.0,3.77,0.01,3.78,7.54,7.56,0.02,0.0,0.0,0.0,0.0,7.54,7.56,0.02,0.0,34.0
2020,24.06.2020,17:21:44,Referenz II o. Nadel Referenz I (60 Zyklen),Referenz I (60 Zyklen),20.01,499.3,0.91,0.91,0.87,0.86,7.6,7.57,4.15,4.23,-1451.95,2972.54,0.0,0.0,-14.8,6007.18,-6.35,-6.35,6.44,6.45,0.04,0.05,0.0,20.0,3.62,0.01,3.59,7.23,7.19,0.02,0.0,0.0,0.0,0.0,7.23,7.19,0.02,0.0,34.0
2021,24.06.2020,17:21:49,Referenz II o. Nadel Referenz I (60 Zyklen),Referenz I (60 Zyklen),20.01,996.0,1.77,1.77,1.73,1.72,7.38,7.36,4.15,4.23,-1448.95,2982.52,0.0,0.0,-14.76,5793.67,-6.35,-6.35,6.44,6.45,0.04,0.05,0.0,20.0,3.6,0.01,3.59,7.2,7.19,0.02,0.0,0.0,0.0,0.0,7.2,7.19,0.02,0.0,34.0
2022,24.06.2020,17:21:52,Referenz II o. Nadel Referenz I (60 Zyklen),Referenz I (60 Zyklen),20.0,1496.0,2.63,2.64,2.58,2.59,7.28,7.31,4.15,4.23,-1450.08,2982.53,0.0,0.0,-14.78,5793.6,-6.35,-6.35,6.44,6.45,0.04,0.05,0.0,20.0,3.58,0.01,3.59,7.16,7.19,0.02,0.0,0.0,0.0,0.0,7.16,7.19,0.02,0.0,34.0
2023,24.06.2020,17:21:55,Referenz II o. Nadel Referenz I (60 Zyklen),Referenz I (60 Zyklen),19.99,1996.0,3.49,3.48,3.44,3.44,7.25,7.24,4.15,4.23,-1451.64,2982.42,0.0,0.0,-14.79,5795.85,-6.35,-6.35,6.44,6.45,0.04,0.05,0.0,20.0,3.58,0.01,3.59,7.16,7.19,0.02,0.0,0.0,0.0,0.0,7.16,7.19,0.02,0.0,34.0
2024,24.06.2020,17:21:58,Referenz II o. Nadel Referenz I (60 Zyklen),Referenz I (60 Zyklen),20.99,499.3,0.89,0.89,0.85,0.85,7.43,7.43,4.15,4.44,-1247.1,3006.31,0.0,0.0,-12.68,5284.91,-6.35,-6.35,6.44,6.45,0.04,0.05,0.0,21.0,3.53,0.01,3.5,7.07,7.01,0.02,0.0,0.0,0.0,0.0,7.07,7.01,0.02,0.0,34.0
2025,24.06.2020,17:22:03,Referenz II o. Nadel Referenz I (60 Zyklen),Referenz I (60 Zyklen),20.98,996.0,1.72,1.73,1.68,1.69,7.18,7.22,4.15,4.44,-1240.21,3016.41,0.0,0.0,-12.6,5068.93,-6.35,-6.35,6.44,6.45,0.04,0.05,0.0,21.0,3.5,0.01,3.5,7.0,7.01,0.02,0.0,0.0,0.0,0.0,7.0,7.01,0.02,0.0,34.0
2026,24.06.2020,17:22:06,Referenz II o. Nadel Referenz I (60 Zyklen),Referenz I (60 Zyklen),20.98,1496.0,2.56,2.57,2.52,2.52,7.11,7.12,4.15,4.44,-1243.03,3016.3,0.0,0.0,-12.63,5071.15,-6.35,-6.35,6.44,6.45,0.04,0.05,0.0,21.0,3.5,0.01,3.5,6.99,7.01,0.02,0.0,0.0,0.0,0.0,6.99,7.01,0.02,0.0,34.0
2027,24.06.2020,17:22:09,Referenz II o. Nadel Referenz I (60 Zyklen),Referenz I (60 Zyklen),20.98,1996.0,3.4,3.4,3.36,3.35,7.07,7.07,4.15,4.43,-1243.41,3016.36,0.0,0.0,-12.64,5069.95,-6.35,-6.35,6.44,6.45,0.04,0.05,0.0,21.0,3.49,0.01,3.5,6.98,7.01,0.02,0.0,0.0,0.0,0.0,6.98,7.01,0.02,0.0,34.0
2028,24.06.2020,17:22:13,Referenz II o. Nadel Referenz I (60 Zyklen),Referenz I (60 Zyklen),23.98,499.3,0.84,0.83,0.79,0.79,6.97,6.92,4.15,5.07,-619.39,3082.68,0.0,0.0,-6.27,3651.52,-6.35,-6.35,6.44,6.45,0.04,0.05,0.0,24.0,3.3,0.01,3.28,6.6,6.56,0.02,0.0,0.0,0.0,0.0,6.6,6.56,0.02,0.0,34.0
2029,24.06.2020,17:22:17,Referenz II o. Nadel Referenz I (60 Zyklen),Referenz I (60 Zyklen),24.0,996.0,1.62,1.62,1.57,1.58,6.74,6.77,4.15,5.07,-605.18,3093.01,0.0,0.0,-6.13,3430.4,-6.35,-6.35,6.44,6.45,0.04,0.05,0.0,24.0,3.28,0.01,3.28,6.56,6.56,0.02,0.0,0.0,0.0,0.0,6.56,6.56,0.02,0.0,34.0
2030,24.06.2020,17:22:20,Referenz II o. Nadel Referenz I (60 Zyklen),Referenz I (60 Zyklen),23.99,1496.0,2.4,2.41,2.36,2.36,6.66,6.68,4.15,5.07,-610.0,3092.95,0.0,0.0,-6.18,3431.81,-6.35,-6.35,6.44,6.45,0.04,0.05,0.0,24.0,3.27,0.01,3.28,6.54,6.56,0.02,0.0,0.0,0.0,0.0,6.54,6.56,0.02,0.0,34.0
2031,24.06.2020,17:22:24,Referenz II o. Nadel Referenz I (60 Zyklen),Referenz I (60 Zyklen),23.96,1996.0,3.19,3.18,3.15,3.13,6.63,6.61,4.15,5.07,-616.07,3092.89,0.0,0.0,-6.24,3433.04,-6.35,-6.35,6.44,6.45,0.04,0.05,0.0,24.0,3.27,0.01,3.28,6.54,6.56,0.02,0.0,0.0,0.0,0.0,6.54,6.56,0.02,0.0,34.0
2032,24.06.2020,17:22:27,Referenz II o. Nadel Referenz I (60 Zyklen),Referenz I (60 Zyklen),26.96,499.3,0.8,0.78,0.75,0.74,6.64,6.51,4.15,5.7,2.87,3157.55,0.0,0.0,-0.06,2050.08,-6.35,-6.35,6.44,6.45,0.04,0.05,0.0,27.0,3.13,0.01,3.1,6.27,6.2,0.02,0.0,0.0,0.0,0.0,6.27,6.2,0.02,0.0,34.0
2033,24.06.2020,17:22:31,Referenz II o. Nadel Referenz I (60 Zyklen),Referenz I (60 Zyklen),26.98,996.0,1.53,1.53,1.49,1.48,6.39,6.37,4.15,5.7,21.52,3168.03,0.0,0.0,0.13,1826.04,-6.35,-6.35,6.44,6.45,0.04,0.05,0.0,27.0,3.1,0.01,3.1,6.2,6.2,0.02,0.0,0.0,0.0,0.0,6.2,6.2,0.02,0.0,34.0
2034,24.06.2020,17:22:35,Referenz II o. Nadel Referenz I (60 Zyklen),Referenz I (60 Zyklen),26.98,1496.0,2.27,2.26,2.23,2.22,6.3,6.28,4.15,5.7,16.45,3167.92,0.0,0.0,0.08,1828.29,-6.35,-6.35,6.44,6.45,0.04,0.05,0.0,27.0,3.09,0.01,3.1,6.18,6.2,0.02,0.0,0.0,0.0,0.0,6.18,6.2,0.02,0.0,34.0
2035,24.06.2020,17:22:38,Referenz II o. Nadel Referenz I (60 Zyklen),Referenz I (60 Zyklen),26.97,1996.0,3.0,3.01,2.96,2.96,6.25,6.25,4.15,5.7,11.82,3168.02,0.0,0.0,0.03,1826.18,-6.35,-6.35,6.44,6.45,0.04,0.05,0.0,27.0,3.08,0.01,3.1,6.16,6.2,0.02,0.0,0.0,0.0,0.0,6.16,6.2,0.02,0.0,34.0
2036,24.06.2020,17:22:41,Referenz II o. Nadel Referenz I (60 Zyklen),Referenz I (60 Zyklen),29.99,499.3,0.76,0.76,0.71,0.71,6.29,6.29,4.15,6.34,633.89,3231.85,0.0,0.0,6.12,460.92,-6.35,-6.35,6.44,6.45,0.04,0.05,0.0,30.0,2.96,0.01,2.93,5.92,5.86,0.02,0.0,0.0,0.0,0.0,5.92,5.86,0.02,0.0,34.0
2037,24.06.2020,17:22:46,Referenz II o. Nadel Referenz I (60 Zyklen),Referenz I (60 Zyklen),29.96,996.0,1.46,1.45,1.41,1.4,6.06,6.04,4.15,6.33,642.47,3242.61,0.0,0.0,6.2,230.76,-6.35,-6.35,6.44,6.45,0.04,0.05,0.0,30.0,2.94,0.01,2.93,5.88,5.86,0.02,0.0,0.0,0.0,0.0,5.88,5.86,0.02,0.0,34.0
2038,24.06.2020,17:22:49,Referenz II o. Nadel Referenz I (60 Zyklen),Referenz I (60 Zyklen),29.96,1496.0,2.15,2.14,2.1,2.1,5.95,5.94,4.15,6.33,641.53,3242.63,0.0,0.0,6.19,230.26,-6.35,-6.35,6.44,6.45,0.04,0.05,0.0,30.0,2.91,0.01,2.93,5.83,5.86,0.02,0.0,0.0,0.0,0.0,5.83,5.86,0.02,0.0,34.0
2039,24.06.2020,17:22:52,Referenz II o. Nadel Referenz I (60 Zyklen),Referenz I (60 Zyklen),29.96,1996.0,2.84,2.85,2.8,2.8,5.91,5.92,4.15,6.33,639.47,3242.58,0.0,0.0,6.17,231.43,-6.35,-6.35,6.44,6.45,0.04,0.05,0.0,30.0,2.91,0.01,2.93,5.82,5.86,0.02,0.0,0.0,0.0,0.0,5.82,5.86,0.02,0.0,34.0
2040,24.06.2020,17:23:02,Referenz II o. Nadel Referenz I (60 Zyklen),Referenz I (60 Zyklen),1.03,499.3,3.45,3.45,3.4,3.41,28.65,28.71,4.15,0.22,-5431.62,2462.04,0.0,0.0,-59.58,16926.05,-6.35,-6.35,6.44,6.45,0.04,0.05,0.0,1.0,14.14,0.06,14.0,28.29,28.01,0.11,0.0,0.0,0.0,0.0,28.29,28.01,0.11,0.0,35.0
2041,24.06.2020,17:23:05,Referenz II o. Nadel Referenz I (60 Zyklen),Referenz I (60 Zyklen),1.04,996.0,6.78,6.79,6.74,6.74,28.26,28.29,4.15,0.22,-5426.99,2470.52,0.0,0.0,-59.52,16744.63,-6.35,-6.35,6.44,6.45,0.04,0.05,0.0,1.0,14.04,0.06,14.0,28.08,28.01,0.11,0.0,0.0,0.0,0.0,28.08,28.01,0.11,0.0,35.0
2042,24.06.2020,17:23:08,Referenz II o. Nadel Referenz I (60 Zyklen),Referenz I (60 Zyklen),1.04,1496.0,10.1,10.09,10.05,10.05,28.01,28.0,4.15,0.22,-5423.86,2470.56,0.0,0.0,-59.48,16743.89,-6.35,-6.35,6.44,6.45,0.04,0.05,0.0,1.0,13.94,0.06,14.0,27.88,28.01,0.11,0.0,0.0,0.0,0.0,27.88,28.01,0.11,0.0,35.0
2043,24.06.2020,17:23:12,Referenz II o. Nadel Referenz I (60 Zyklen),Referenz I (60 Zyklen),1.04,1996.0,13.4,13.4,13.36,13.35,27.87,27.86,4.15,0.22,-5426.62,2470.52,0.0,0.0,-59.52,16744.77,-6.35,-6.35,6.44,6.45,0.04,0.05,0.0,1.0,13.89,0.06,14.0,27.77,28.01,0.11,0.0,0.0,0.0,0.0,27.77,28.01,0.11,0.0,35.0
2044,24.06.2020,17:23:15,Referenz II o. Nadel Referenz I (60 Zyklen),Referenz I (60 Zyklen),2.02,499.3,2.48,2.47,2.43,2.42,20.6,20.54,4.15,0.43,-5222.51,2480.58,0.0,0.0,-57.03,16529.39,-6.35,-6.35,6.44,6.45,0.04,0.05,0.0,2.0,10.12,0.03,10.05,20.24,20.1,0.05,0.0,0.0,0.0,0.0,20.24,20.1,0.05,0.0,35.0
2045,24.06.2020,17:23:19,Referenz II o. Nadel Referenz I (60 Zyklen),Referenz I (60 Zyklen),2.03,996.0,4.88,4.87,4.83,4.82,20.31,20.3,4.15,0.43,-5221.95,2488.96,0.0,0.0,-57.02,16350.22,-6.35,-6.35,6.44,6.45,0.04,0.05,0.0,2.0,10.06,0.03,10.05,20.13,20.1,0.05,0.0,0.0,0.0,0.0,20.13,20.1,0.05,0.0,35.0
2046,24.06.2020,17:23:23,Referenz II o. Nadel Referenz I (60 Zyklen),Referenz I (60 Zyklen),2.03,1496.0,7.27,7.27,7.22,7.23,20.16,20.18,4.15,0.43,-5222.51,2488.98,0.0,0.0,-57.03,16349.91,-6.35,-6.35,6.44,6.45,0.04,0.05,0.0,2.0,10.02,0.03,10.05,20.04,20.1,0.05,0.0,0.0,0.0,0.0,20.04,20.1,0.05,0.0,35.0
2047,24.06.2020,17:23:26,Referenz II o. Nadel Referenz I (60 Zyklen),Referenz I (60 Zyklen),2.03,1996.0,9.67,9.66,9.62,9.61,20.1,20.08,4.15,0.43,-5224.77,2488.94,0.0,0.0,-57.05,16350.61,-6.35,-6.35,6.44,6.45,0.04,0.05,0.0,2.0,10.0,0.03,10.05,20.01,20.1,0.05,0.0,0.0,0.0,0.0,20.01,20.1,0.05,0.0,35.0
2048,24.06.2020,17:23:29,Referenz II o. Nadel Referenz I (60 Zyklen),Referenz I (60 Zyklen),3.03,499.2,2.07,2.08,2.03,2.03,17.21,17.25,4.15,0.64,-5001.57,2517.07,0.0,0.0,-54.35,15748.99,-6.35,-6.35,6.44,6.45,0.04,0.05,0.0,3.0,8.42,0.01,8.41,16.85,16.81,0.02,0.0,0.0,0.0,0.0,16.85,16.81,0.02,0.0,35.0
2049,24.06.2020,17:23:34,Referenz II o. Nadel Referenz I (60 Zyklen),Referenz I (60 Zyklen),3.04,996.0,4.08,4.09,4.04,4.04,17.02,17.04,4.15,0.64,-5002.14,2525.53,0.0,0.0,-54.36,15567.99,-6.35,-6.35,6.44,6.45,0.04,0.05,0.0,3.0,8.42,0.01,8.41,16.83,16.81,0.02,0.0,0.0,0.0,0.0,16.83,16.81,0.02,0.0,35.0
2050,24.06.2020,17:23:37,Referenz II o. Nadel Referenz I (60 Zyklen),Referenz I (60 Zyklen),3.04,1496.0,6.1,6.1,6.05,6.05,16.91,16.92,4.15,0.64,-5000.63,2525.49,0.0,0.0,-54.34,15568.91,-6.35,-6.35,6.44,6.45,0.04,0.05,0.0,3.0,8.4,0.01,8.41,16.79,16.81,0.02,0.0,0.0,0.0,0.0,16.79,16.81,0.02,0.0,35.0
2051,24.06.2020,17:23:40,Referenz II o. Nadel Referenz I (60 Zyklen),Referenz I (60 Zyklen),3.04,1996.0,8.11,8.1,8.07,8.06,16.86,16.85,4.15,0.64,-5001.7,2525.46,0.0,0.0,-54.36,15569.54,-6.35,-6.35,6.44,6.45,0.04,0.05,0.0,3.0,8.38,0.01,8.41,16.77,16.81,0.02,0.0,0.0,0.0,0.0,16.77,16.81,0.02,0.0,35.0
2052,24.06.2020,17:23:43,Referenz II o. Nadel Referenz I (60 Zyklen),Referenz I (60 Zyklen),5.02,499.2,1.7,1.69,1.65,1.65,14.11,14.07,4.15,1.06,-4590.99,2565.72,0.0,0.0,-49.47,14708.41,-6.35,-6.35,6.44,6.45,0.04,0.05,0.0,5.0,6.87,0.01,6.85,13.75,13.71,0.02,0.0,0.0,0.0,0.0,13.75,13.71,0.02,0.0,35.0
2053,24.06.2020,17:23:48,Referenz II o. Nadel Referenz I (60 Zyklen),Referenz I (60 Zyklen),5.01,996.0,3.34,3.34,3.29,3.29,13.9,13.92,4.15,1.06,-4589.42,2574.35,0.0,0.0,-49.45,14523.79,-6.35,-6.35,6.44,6.45,0.04,0.05,0.0,5.0,6.86,0.01,6.85,13.71,13.71,0.02,0.0,0.0,0.0,0.0,13.71,13.71,0.02,0.0,35.0
2054,24.06.2020,17:23:51,Referenz II o. Nadel Referenz I (60 Zyklen),Referenz I (60 Zyklen),5.02,1496.0,4.98,4.97,4.94,4.93,13.82,13.8,4.15,1.06,-4587.11,2574.26,0.0,0.0,-49.42,14525.86,-6.35,-6.35,6.44,6.45,0.04,0.05,0.0,5.0,6.85,0.01,6.85,13.7,13.71,0.02,0.0,0.0,0.0,0.0,13.7,13.71,0.02,0.0,35.0
2055,24.06.2020,17:23:54,Referenz II o. Nadel Referenz I (60 Zyklen),Referenz I (60 Zyklen),5.02,1996.0,6.62,6.61,6.58,6.57,13.76,13.75,4.15,1.06,-4592.12,2574.29,0.0,0.0,-49.48,14525.27,-6.35,-6.35,6.44,6.45,0.04,0.05,0.0,5.0,6.84,0.01,6.85,13.67,13.71,0.02,0.0,0.0,0.0,0.0,13.67,13.71,0.02,0.0,35.0
2056,24.06.2020,17:23:58,Referenz II o. Nadel Referenz I (60 Zyklen),Referenz I (60 Zyklen),6.02,499.2,1.57,1.57,1.52,1.52,13.03,13.01,4.15,1.27,-4377.87,2602.84,0.0,0.0,-46.96,13914.53,-6.35,-6.35,6.44,6.45,0.04,0.05,0.0,6.0,6.33,0.01,6.31,12.67,12.62,0.02,0.0,0.0,0.0,0.0,12.67,12.62,0.02,0.0,35.0
2057,24.06.2020,17:24:02,Referenz II o. Nadel Referenz I (60 Zyklen),Referenz I (60 Zyklen),6.03,996.0,3.08,3.07,3.04,3.03,12.83,12.81,4.15,1.27,-4374.49,2611.56,0.0,0.0,-46.93,13728.11,-6.35,-6.35,6.44,6.45,0.04,0.05,0.0,6.0,6.32,0.01,6.31,12.65,12.62,0.02,0.0,0.0,0.0,0.0,12.65,12.62,0.02,0.0,35.0
2058,24.06.2020,17:24:05,Referenz II o. Nadel Referenz I (60 Zyklen),Referenz I (60 Zyklen),6.03,1496.0,4.58,4.58,4.54,4.54,12.71,12.72,4.15,1.27,-4378.31,2611.49,0.0,0.0,-46.97,13729.49,-6.35,-6.35,6.44,6.45,0.04,0.05,0.0,6.0,6.29,0.01,6.31,12.59,12.62,0.02,0.0,0.0,0.0,0.0,12.59,12.62,0.02,0.0,35.0
2059,24.06.2020,17:24:09,Referenz II o. Nadel Referenz I (60 Zyklen),Referenz I (60 Zyklen),6.02,1996.0,6.1,6.1,6.06,6.05,12.68,12.68,4.15,1.27,-4376.56,2611.42,0.0,0.0,-46.95,13731.07,-6.35,-6.35,6.44,6.45,0.04,0.05,0.0,6.0,6.3,0.01,6.31,12.59,12.62,0.02,0.0,0.0,0.0,0.0,12.59,12.62,0.02,0.0,35.0
2060,24.06.2020,17:24:12,Referenz II o. Nadel Referenz I (60 Zyklen),Referenz I (60 Zyklen),9.02,499.2,1.32,1.31,1.27,1.27,10.97,10.93,4.15,1.91,-3755.05,2677.68,0.0,0.0,-39.79,12313.71,-6.35,-6.35,6.44,6.45,0.04,0.05,0.0,9.0,5.3,0.01,5.27,10.6,10.55,0.02,0.0,0.0,0.0,0.0,10.6,10.55,0.02,0.0,35.0
2061,24.06.2020,17:24:16,Referenz II o. Nadel Referenz I (60 Zyklen),Referenz I (60 Zyklen),9.03,996.0,2.58,2.57,2.54,2.52,10.75,10.71,4.15,1.91,-3748.85,2686.64,0.0,0.0,-39.72,12122.16,-6.35,-6.35,6.44,6.45,0.04,0.05,0.0,9.0,5.28,0.01,5.27,10.56,10.55,0.02,0.0,0.0,0.0,0.0,10.56,10.55,0.02,0.0,35.0
2062,24.06.2020,17:24:20,Referenz II o. Nadel Referenz I (60 Zyklen),Referenz I (60 Zyklen),9.02,1496.0,3.84,3.84,3.79,3.79,10.64,10.64,4.15,1.91,-3753.48,2686.63,0.0,0.0,-39.77,12122.33,-6.35,-6.35,6.44,6.45,0.04,0.05,0.0,9.0,5.26,0.01,5.27,10.52,10.55,0.02,0.0,0.0,0.0,0.0,10.52,10.55,0.02,0.0,35.0
2063,24.06.2020,17:24:23,Referenz II o. Nadel Referenz I (60 Zyklen),Referenz I (60 Zyklen),9.01,1996.0,5.1,5.09,5.05,5.04,10.6,10.58,4.15,1.91,-3754.73,2686.58,0.0,0.0,-39.79,12123.49,-6.35,-6.35,6.44,6.45,0.04,0.05,0.0,9.0,5.25,0.01,5.27,10.51,10.55,0.02,0.0,0.0,0.0,0.0,10.51,10.55,0.02,0.0,35.0
2064,24.06.2020,17:24:26,Referenz II o. Nadel Referenz I (60 Zyklen),Referenz I (60 Zyklen),10.01,499.3,1.25,1.26,1.21,1.21,10.38,10.44,4.15,2.12,-3543.06,2713.25,0.0,0.0,-37.39,11552.95,-6.35,-6.35,6.44,6.45,0.04,0.05,0.0,10.0,5.01,0.01,5.0,10.02,10.0,0.01,0.0,0.0,0.0,0.0,10.02,10.0,0.01,0.0,35.0
2065,24.06.2020,17:24:31,Referenz II o. Nadel Referenz I (60 Zyklen),Referenz I (60 Zyklen),10.01,996.0,2.45,2.45,2.4,2.4,10.2,10.19,4.15,2.12,-3541.31,2722.39,0.0,0.0,-37.37,11357.55,-6.35,-6.35,6.44,6.45,0.04,0.05,0.0,10.0,5.01,0.01,5.0,10.02,10.0,0.01,0.0,0.0,0.0,0.0,10.02,10.0,0.01,0.0,35.0
2066,24.06.2020,17:24:34,Referenz II o. Nadel Referenz I (60 Zyklen),Referenz I (60 Zyklen),10.01,1496.0,3.65,3.65,3.6,3.6,10.11,10.13,4.15,2.12,-3540.74,2722.28,0.0,0.0,-37.37,11359.81,-6.35,-6.35,6.44,6.45,0.04,0.05,0.0,10.0,5.0,0.01,5.0,9.99,10.0,0.01,0.0,0.0,0.0,0.0,9.99,10.0,0.01,0.0,35.0
2067,24.06.2020,17:24:37,Referenz II o. Nadel Referenz I (60 Zyklen),Referenz I (60 Zyklen),10.01,1996.0,4.84,4.84,4.79,4.8,10.06,10.07,4.15,2.12,-3540.55,2722.36,0.0,0.0,-37.36,11358.15,-6.35,-6.35,6.44,6.45,0.04,0.05,0.0,10.0,4.98,0.01,5.0,9.97,10.0,0.01,0.0,0.0,0.0,0.0,9.97,10.0,0.01,0.0,35.0
2068,24.06.2020,17:24:40,Referenz II o. Nadel Referenz I (60 Zyklen),Referenz I (60 Zyklen),12.0,499.3,1.16,1.15,1.12,1.1,9.68,9.55,4.15,2.54,-3124.46,2760.81,0.0,0.0,-32.72,10535.83,-6.35,-6.35,6.44,6.45,0.04,0.05,0.0,12.0,4.65,0.02,4.61,9.31,9.22,0.03,0.0,0.0,0.0,0.0,9.31,9.22,0.03,0.0,35.0
2069,24.06.2020,17:24:45,Referenz II o. Nadel Referenz I (60 Zyklen),Referenz I (60 Zyklen),12.02,996.0,2.26,2.26,2.22,2.21,9.41,9.4,4.15,2.54,-3119.64,2770.09,0.0,0.0,-32.67,10337.31,-6.35,-6.35,6.44,6.45,0.04,0.05,0.0,12.0,4.62,0.02,4.61,9.23,9.22,0.03,0.0,0.0,0.0,0.0,9.23,9.22,0.03,0.0,35.0
2070,24.06.2020,17:24:48,Referenz II o. Nadel Referenz I (60 Zyklen),Referenz I (60 Zyklen),12.0,1496.0,3.36,3.35,3.31,3.3,9.31,9.29,4.15,2.54,-3124.52,2770.06,0.0,0.0,-32.72,10337.98,-6.35,-6.35,6.44,6.45,0.04,0.05,0.0,12.0,4.59,0.02,4.61,9.19,9.22,0.03,0.0,0.0,0.0,0.0,9.19,9.22,0.03,0.0,35.0
2071,24.06.2020,17:24:51,Referenz II o. Nadel Referenz I (60 Zyklen),Referenz I (60 Zyklen),12.01,1996.0,4.45,4.45,4.41,4.4,9.26,9.25,4.15,2.54,-3124.34,2770.04,0.0,0.0,-32.72,10338.4,-6.35,-6.35,6.44,6.45,0.04,0.05,0.0,12.0,4.58,0.02,4.61,9.17,9.22,0.03,0.0,0.0,0.0,0.0,9.17,9.22,0.03,0.0,35.0
2072,24.06.2020,17:24:55,Referenz II o. Nadel Referenz I (60 Zyklen),Referenz I (60 Zyklen),15.01,499.3,1.04,1.06,1.0,1.01,8.65,8.8,4.15,3.17,-2498.32,2842.05,0.0,0.0,-25.87,8798.11,-6.35,-6.35,6.44,6.45,0.04,0.05,0.0,15.0,4.14,0.01,4.13,8.29,8.26,0.01,0.0,0.0,0.0,0.0,8.29,8.26,0.01,0.0,35.0
2073,24.06.2020,17:24:59,Referenz II o. Nadel Referenz I (60 Zyklen),Referenz I (60 Zyklen),15.01,996.0,2.03,2.03,1.99,1.98,8.47,8.46,4.15,3.17,-2490.87,2851.55,0.0,0.0,-25.79,8595.08,-6.35,-6.35,6.44,6.45,0.04,0.05,0.0,15.0,4.14,0.01,4.13,8.29,8.26,0.01,0.0,0.0,0.0,0.0,8.29,8.26,0.01,0.0,35.0
2074,24.06.2020,17:25:02,Referenz II o. Nadel Referenz I (60 Zyklen),Referenz I (60 Zyklen),15.02,1496.0,3.02,3.02,2.97,2.98,8.37,8.39,4.15,3.17,-2497.38,2851.48,0.0,0.0,-25.86,8596.59,-6.35,-6.35,6.44,6.45,0.04,0.05,0.0,15.0,4.12,0.01,4.13,8.25,8.26,0.01,0.0,0.0,0.0,0.0,8.25,8.26,0.01,0.0,35.0
2075,24.06.2020,17:25:06,Referenz II o. Nadel Referenz I (60 Zyklen),Referenz I (60 Zyklen),15.01,1996.0,4.01,4.0,3.96,3.95,8.33,8.32,4.15,3.17,-2494.63,2851.53,0.0,0.0,-25.83,8595.36,-6.35,-6.35,6.44,6.45,0.04,0.05,0.0,15.0,4.12,0.01,4.13,8.24,8.26,0.01,0.0,0.0,0.0,0.0,8.24,8.26,0.01,0.0,35.0
2076,24.06.2020,17:25:09,Referenz II o. Nadel Referenz I (60 Zyklen),Referenz I (60 Zyklen),18.0,499.3,0.96,0.96,0.92,0.91,7.99,7.97,4.15,3.81,-1871.61,2921.28,0.0,0.0,-19.19,7103.66,-6.35,-6.35,6.44,6.45,0.04,0.05,0.0,18.0,3.81,0.01,3.78,7.62,7.56,0.02,0.0,0.0,0.0,0.0,7.62,7.56,0.02,0.0,35.0
2077,24.06.2020,17:25:13,Referenz II o. Nadel Referenz I (60 Zyklen),Referenz I (60 Zyklen),18.01,996.0,1.86,1.87,1.81,1.82,7.73,7.77,4.15,3.81,-1863.48,2931.04,0.0,0.0,-19.1,6894.9,-6.35,-6.35,6.44,6.45,0.04,0.05,0.0,18.0,3.77,0.01,3.78,7.55,7.56,0.02,0.0,0.0,0.0,0.0,7.55,7.56,0.02,0.0,35.0
2078,24.06.2020,17:25:17,Referenz II o. Nadel Referenz I (60 Zyklen),Referenz I (60 Zyklen),18.01,1496.0,2.76,2.76,2.72,2.71,7.65,7.65,4.15,3.81,-1867.67,2931.07,0.0,0.0,-19.15,6894.26,-6.35,-6.35,6.44,6.45,0.04,0.05,0.0,18.0,3.77,0.01,3.78,7.53,7.56,0.02,0.0,0.0,0.0,0.0,7.53,7.56,0.02,0.0,35.0
2079,24.06.2020,17:25:20,Referenz II o. Nadel Referenz I (60 Zyklen),Referenz I (60 Zyklen),18.01,1996.0,3.66,3.66,3.62,3.62,7.61,7.62,4.15,3.81,-1867.11,2931.1,0.0,0.0,-19.14,6893.6,-6.35,-6.35,6.44,6.45,0.04,0.05,0.0,18.0,3.76,0.01,3.78,7.52,7.56,0.02,0.0,0.0,0.0,0.0,7.52,7.56,0.02,0.0,35.0
2080,24.06.2020,17:25:23,Referenz II o. Nadel Referenz I (60 Zyklen),Referenz I (60 Zyklen),20.0,499.3,0.91,0.92,0.87,0.87,7.6,7.62,4.15,4.23,-1459.34,2972.87,0.0,0.0,-14.87,6000.22,-6.35,-6.35,6.44,6.45,0.04,0.05,0.0,20.0,3.62,0.01,3.59,7.23,7.18,0.02,0.0,0.0,0.0,0.0,7.23,7.18,0.02,0.0,35.0
2081,24.06.2020,17:25:28,Referenz II o. Nadel Referenz I (60 Zyklen),Referenz I (60 Zyklen),20.0,996.0,1.76,1.76,1.72,1.72,7.35,7.35,4.15,4.23,-1451.01,2982.83,0.0,0.0,-14.79,5787.16,-6.35,-6.35,6.44,6.45,0.04,0.05,0.0,20.0,3.58,0.01,3.59,7.17,7.18,0.02,0.0,0.0,0.0,0.0,7.17,7.18,0.02,0.0,35.0
2082,24.06.2020,17:25:31,Referenz II o. Nadel Referenz I (60 Zyklen),Referenz I (60 Zyklen),19.99,1496.0,2.63,2.62,2.58,2.57,7.29,7.26,4.15,4.23,-1452.7,2982.74,0.0,0.0,-14.8,5789.09,-6.35,-6.35,6.44,6.45,0.04,0.05,0.0,20.0,3.58,0.01,3.59,7.17,7.18,0.02,0.0,0.0,0.0,0.0,7.17,7.18,0.02,0.0,35.0
2083,24.06.2020,17:25:34,Referenz II o. Nadel Referenz I (60 Zyklen),Referenz I (60 Zyklen),19.99,1996.0,3.48,3.48,3.44,3.43,7.24,7.23,4.15,4.22,-1453.71,2982.73,0.0,0.0,-14.81,5789.27,-6.35,-6.35,6.44,6.45,0.04,0.05,0.0,20.0,3.58,0.01,3.59,7.15,7.18,0.02,0.0,0.0,0.0,0.0,7.15,7.18,0.02,0.0,35.0
2084,24.06.2020,17:25:37,Referenz II o. Nadel Referenz I (60 Zyklen),Referenz I (60 Zyklen),20.95,499.3,0.89,0.89,0.85,0.85,7.44,7.42,4.15,4.43,-1257.3,3006.54,0.0,0.0,-12.78,5280.02,-6.35,-6.35,6.44,6.45,0.04,0.05,0.0,21.0,3.53,0.01,3.51,7.07,7.02,0.02,0.0,0.0,0.0,0.0,7.07,7.02,0.02,0.0,35.0
2085,24.06.2020,17:25:42,Referenz II o. Nadel Referenz I (60 Zyklen),Referenz I (60 Zyklen),20.97,996.0,1.73,1.73,1.68,1.68,7.2,7.21,4.15,4.43,-1241.72,3016.62,0.0,0.0,-12.62,5064.43,-6.35,-6.35,6.44,6.45,0.04,0.05,0.0,21.0,3.51,0.01,3.51,7.02,7.02,0.02,0.0,0.0,0.0,0.0,7.02,7.02,0.02,0.0,35.0
2086,24.06.2020,17:25:45,Referenz II o. Nadel Referenz I (60 Zyklen),Referenz I (60 Zyklen),21.0,1496.0,2.57,2.57,2.52,2.52,7.12,7.13,4.15,4.44,-1237.77,3016.56,0.0,0.0,-12.58,5065.59,-6.35,-6.35,6.44,6.45,0.04,0.05,0.0,21.0,3.5,0.01,3.51,7.0,7.02,0.02,0.0,0.0,0.0,0.0,7.0,7.02,0.02,0.0,35.0
2087,24.06.2020,17:25:48,Referenz II o. Nadel Referenz I (60 Zyklen),Referenz I (60 Zyklen),21.0,1996.0,3.41,3.4,3.36,3.35,7.08,7.06,4.15,4.44,-1236.96,3016.52,0.0,0.0,-12.57,5066.5,-6.35,-6.35,6.44,6.45,0.04,0.05,0.0,21.0,3.5,0.01,3.51,6.99,7.02,0.02,0.0,0.0,0.0,0.0,6.99,7.02,0.02,0.0,35.0
2088,24.06.2020,17:25:52,Referenz II o. Nadel Referenz I (60 Zyklen),Referenz I (60 Zyklen),24.01,499.2,0.83,0.84,0.79,0.79,6.92,6.98,4.15,5.07,-618.52,3082.22,0.0,0.0,-6.26,3661.27,-6.35,-6.35,6.44,6.45,0.04,0.05,0.0,24.0,3.27,0.0,3.27,6.55,6.54,0.01,0.0,0.0,0.0,0.0,6.55,6.54,0.01,0.0,35.0
2089,24.06.2020,17:25:56,Referenz II o. Nadel Referenz I (60 Zyklen),Referenz I (60 Zyklen),23.98,996.0,1.62,1.62,1.57,1.57,6.74,6.74,4.15,5.07,-607.75,3092.51,0.0,0.0,-6.16,3441.24,-6.35,-6.35,6.44,6.45,0.04,0.05,0.0,24.0,3.28,0.0,3.27,6.56,6.54,0.01,0.0,0.0,0.0,0.0,6.56,6.54,0.01,0.0,35.0
