Repository: ZBT-Tools/ContactResistanceAnalysis

File: h23_reference.csv (part 52 of 80)
,Datum,time,measurement,commentary,pressure_sample[bar],current[mA],voltage[mV],voltage_needle[mV],voltage_th[mV],voltage_needle_th[mV],R_ges / mOhm*cm²,R_bulk / mOhm*cm²,contact_area[cm2],pressure[bar],p_Kraftsensor / ?,Weg Bürster,Kraftsensor Poly,Probendicke Poly,Kraftsensor,Probendicke,U_ges 1,U_Nadel 1,U_ges 2,U_Nadel 2,Diff_U_ges/2,Diff_U_Nadel/2,Relais,pressure_rounded[bar],contact_resistance[mOhm*cm2],contact_resistance_error[mOhm*cm2],contact_resistance_mean[mOhm*cm2],resistance[mOhm*cm2],resistance_mean[mOhm*cm2],resistance_error[mOhm*cm2],bulk_resistance[mOhm*cm2],bulk_resistance_mean[mOhm*cm2],bulk_resistance_error[mOhm*cm2],bulk_resistance_sub[mOhm*cm2],volume_resistance[mOhm*cm2],volume_resistance_mean[mOhm*cm2],volume_resistance_error[mOhm*cm2],degradation_corr[mOhm*cm2],cycle
3305,24.06.2020,18:40:09,Referenz II o. Nadel Referenz I (60 Zyklen),Referenz I (60 Zyklen),2.0,996.0,4.87,4.87,4.83,4.83,20.31,20.31,4.15,0.42,-5234.53,2490.32,0.0,0.0,-57.17,16321.22,-6.35,-6.35,6.44,6.45,0.04,0.05,0.0,2.0,10.06,0.02,10.05,20.13,20.11,0.03,0.0,0.0,0.0,0.0,20.13,20.11,0.03,0.0,56.0
3306,24.06.2020,18:40:12,Referenz II o. Nadel Referenz I (60 Zyklen),Referenz I (60 Zyklen),2.01,1496.0,7.28,7.28,7.23,7.23,20.19,20.19,4.15,0.42,-5228.9,2490.34,0.0,0.0,-57.1,16320.73,-6.35,-6.35,6.44,6.45,0.04,0.05,0.0,2.0,10.03,0.02,10.05,20.07,20.11,0.03,0.0,0.0,0.0,0.0,20.07,20.11,0.03,0.0,56.0
3307,24.06.2020,18:40:15,Referenz II o. Nadel Referenz I (60 Zyklen),Referenz I (60 Zyklen),2.01,1995.0,9.68,9.67,9.63,9.62,20.13,20.11,4.15,0.43,-5230.21,2490.32,0.0,0.0,-57.12,16321.22,-6.35,-6.35,6.44,6.45,0.04,0.05,0.0,2.0,10.02,0.02,10.05,20.04,20.11,0.03,0.0,0.0,0.0,0.0,20.04,20.11,0.03,0.0,56.0
3308,24.06.2020,18:40:18,Referenz II o. Nadel Referenz I (60 Zyklen),Referenz I (60 Zyklen),3.01,499.2,2.06,2.07,2.01,2.02,17.11,17.2,4.15,0.64,-5013.34,2516.09,0.0,0.0,-54.5,15769.96,-6.35,-6.35,6.44,6.45,0.04,0.05,0.0,3.0,8.37,0.01,8.36,16.74,16.72,0.01,0.0,0.0,0.0,0.0,16.74,16.72,0.01,0.0,56.0
3309,24.06.2020,18:40:23,Referenz II o. Nadel Referenz I (60 Zyklen),Referenz I (60 Zyklen),3.02,996.0,4.06,4.07,4.02,4.02,16.93,16.96,4.15,0.64,-5013.9,2524.56,0.0,0.0,-54.5,15588.9,-6.35,-6.35,6.44,6.45,0.04,0.05,0.0,3.0,8.37,0.01,8.36,16.75,16.72,0.01,0.0,0.0,0.0,0.0,16.75,16.72,0.01,0.0,56.0
3310,24.06.2020,18:40:26,Referenz II o. Nadel Referenz I (60 Zyklen),Referenz I (60 Zyklen),3.03,1496.0,6.07,6.07,6.02,6.02,16.84,16.84,4.15,0.64,-5012.15,2524.54,0.0,0.0,-54.48,15589.25,-6.35,-6.35,6.44,6.45,0.04,0.05,0.0,3.0,8.36,0.01,8.36,16.71,16.72,0.01,0.0,0.0,0.0,0.0,16.71,16.72,0.01,0.0,56.0
3311,24.06.2020,18:40:29,Referenz II o. Nadel Referenz I (60 Zyklen),Referenz I (60 Zyklen),3.03,1995.0,8.07,8.07,8.02,8.03,16.78,16.79,4.15,0.64,-5011.78,2524.55,0.0,0.0,-54.48,15589.14,-6.35,-6.35,6.44,6.45,0.04,0.05,0.0,3.0,8.34,0.01,8.36,16.69,16.72,0.01,0.0,0.0,0.0,0.0,16.69,16.72,0.01,0.0,56.0
3312,24.06.2020,18:40:33,Referenz II o. Nadel Referenz I (60 Zyklen),Referenz I (60 Zyklen),5.03,499.2,1.68,1.68,1.63,1.64,13.94,14.0,4.15,1.06,-4600.38,2566.47,0.0,0.0,-49.58,14692.43,-6.35,-6.35,6.44,6.45,0.04,0.05,0.0,5.0,6.79,0.01,6.78,13.57,13.55,0.01,0.0,0.0,0.0,0.0,13.57,13.55,0.01,0.0,56.0
3313,24.06.2020,18:40:37,Referenz II o. Nadel Referenz I (60 Zyklen),Referenz I (60 Zyklen),5.03,995.0,3.3,3.3,3.25,3.25,13.75,13.77,4.15,1.06,-4595.31,2575.06,0.0,0.0,-49.52,14508.76,-6.35,-6.35,6.44,6.45,0.04,0.05,0.0,5.0,6.78,0.01,6.78,13.56,13.55,0.01,0.0,0.0,0.0,0.0,13.56,13.55,0.01,0.0,56.0
3314,24.06.2020,18:40:40,Referenz II o. Nadel Referenz I (60 Zyklen),Referenz I (60 Zyklen),5.02,1496.0,4.92,4.92,4.88,4.88,13.66,13.66,4.15,1.06,-4598.75,2575.07,0.0,0.0,-49.56,14508.44,-6.35,-6.35,6.44,6.45,0.04,0.05,0.0,5.0,6.77,0.01,6.78,13.54,13.55,0.01,0.0,0.0,0.0,0.0,13.54,13.55,0.01,0.0,56.0
3315,24.06.2020,18:40:44,Referenz II o. Nadel Referenz I (60 Zyklen),Referenz I (60 Zyklen),5.02,1995.0,6.54,6.55,6.5,6.5,13.61,13.62,4.15,1.06,-4596.75,2574.99,0.0,0.0,-49.53,14510.1,-6.35,-6.35,6.44,6.45,0.04,0.05,0.0,5.0,6.76,0.01,6.78,13.52,13.55,0.01,0.0,0.0,0.0,0.0,13.52,13.55,0.01,0.0,56.0
3316,24.06.2020,18:40:47,Referenz II o. Nadel Referenz I (60 Zyklen),Referenz I (60 Zyklen),6.03,499.2,1.55,1.55,1.51,1.51,12.92,12.9,4.15,1.27,-4385.76,2604.1,0.0,0.0,-47.06,13887.61,-6.35,-6.35,6.44,6.45,0.04,0.05,0.0,6.0,6.28,0.01,6.25,12.55,12.51,0.02,0.0,0.0,0.0,0.0,12.55,12.51,0.02,0.0,56.0
3317,24.06.2020,18:40:51,Referenz II o. Nadel Referenz I (60 Zyklen),Referenz I (60 Zyklen),6.02,996.0,3.05,3.05,3.01,3.01,12.72,12.72,4.15,1.27,-4383.19,2612.81,0.0,0.0,-47.03,13701.33,-6.35,-6.35,6.44,6.45,0.04,0.05,0.0,6.0,6.27,0.01,6.25,12.54,12.51,0.02,0.0,0.0,0.0,0.0,12.54,12.51,0.02,0.0,56.0
3318,24.06.2020,18:40:55,Referenz II o. Nadel Referenz I (60 Zyklen),Referenz I (60 Zyklen),6.03,1496.0,4.54,4.54,4.5,4.49,12.61,12.6,4.15,1.28,-4384.69,2612.71,0.0,0.0,-47.04,13703.41,-6.35,-6.35,6.44,6.45,0.04,0.05,0.0,6.0,6.24,0.01,6.25,12.48,12.51,0.02,0.0,0.0,0.0,0.0,12.48,12.51,0.02,0.0,56.0
3319,24.06.2020,18:40:58,Referenz II o. Nadel Referenz I (60 Zyklen),Referenz I (60 Zyklen),6.03,1995.0,6.04,6.04,5.99,5.99,12.55,12.56,4.15,1.27,-4389.58,2612.75,0.0,0.0,-47.1,13702.53,-6.35,-6.35,6.44,6.45,0.04,0.05,0.0,6.0,6.23,0.01,6.25,12.46,12.51,0.02,0.0,0.0,0.0,0.0,12.46,12.51,0.02,0.0,56.0
3320,24.06.2020,18:41:01,Referenz II o. Nadel Referenz I (60 Zyklen),Referenz I (60 Zyklen),9.01,499.2,1.29,1.3,1.25,1.25,10.73,10.82,4.15,1.91,-3770.32,2677.87,0.0,0.0,-39.96,12309.66,-6.35,-6.35,6.44,6.45,0.04,0.05,0.0,9.0,5.18,0.01,5.19,10.36,10.39,0.01,0.0,0.0,0.0,0.0,10.36,10.39,0.01,0.0,56.0
3321,24.06.2020,18:41:06,Referenz II o. Nadel Referenz I (60 Zyklen),Referenz I (60 Zyklen),9.01,995.0,2.54,2.55,2.5,2.5,10.6,10.62,4.15,1.91,-3764.12,2686.82,0.0,0.0,-39.89,12118.28,-6.35,-6.35,6.44,6.45,0.04,0.05,0.0,9.0,5.21,0.01,5.19,10.42,10.39,0.01,0.0,0.0,0.0,0.0,10.42,10.39,0.01,0.0,56.0
3322,24.06.2020,18:41:09,Referenz II o. Nadel Referenz I (60 Zyklen),Referenz I (60 Zyklen),9.0,1496.0,3.79,3.79,3.74,3.74,10.51,10.5,4.15,1.9,-3764.06,2686.85,0.0,0.0,-39.89,12117.69,-6.35,-6.35,6.44,6.45,0.04,0.05,0.0,9.0,5.19,0.01,5.19,10.39,10.39,0.01,0.0,0.0,0.0,0.0,10.39,10.39,0.01,0.0,56.0
3323,24.06.2020,18:41:12,Referenz II o. Nadel Referenz I (60 Zyklen),Referenz I (60 Zyklen),9.01,1995.0,5.03,5.04,4.99,4.99,10.47,10.49,4.15,1.9,-3767.0,2686.7,0.0,0.0,-39.93,12120.92,-6.35,-6.35,6.44,6.45,0.04,0.05,0.0,9.0,5.19,0.01,5.19,10.38,10.39,0.01,0.0,0.0,0.0,0.0,10.38,10.39,0.01,0.0,56.0
3324,24.06.2020,18:41:15,Referenz II o. Nadel Referenz I (60 Zyklen),Referenz I (60 Zyklen),10.03,499.2,1.23,1.24,1.19,1.19,10.26,10.29,4.15,2.12,-3555.26,2714.09,0.0,0.0,-37.53,11535.07,-6.35,-6.35,6.44,6.45,0.04,0.05,0.0,10.0,4.94,0.0,4.94,9.89,9.88,0.01,0.0,0.0,0.0,0.0,9.89,9.88,0.01,0.0,56.0
3325,24.06.2020,18:41:20,Referenz II o. Nadel Referenz I (60 Zyklen),Referenz I (60 Zyklen),10.0,996.0,2.42,2.42,2.38,2.37,10.08,10.09,4.15,2.11,-3551.51,2723.27,0.0,0.0,-37.49,11338.73,-6.35,-6.35,6.44,6.45,0.04,0.05,0.0,10.0,4.95,0.0,4.94,9.9,9.88,0.01,0.0,0.0,0.0,0.0,9.9,9.88,0.01,0.0,56.0
3326,24.06.2020,18:41:23,Referenz II o. Nadel Referenz I (60 Zyklen),Referenz I (60 Zyklen),10.01,1496.0,3.6,3.6,3.56,3.56,9.99,9.99,4.15,2.12,-3554.26,2723.16,0.0,0.0,-37.52,11341.01,-6.35,-6.35,6.44,6.45,0.04,0.05,0.0,10.0,4.94,0.0,4.94,9.87,9.88,0.01,0.0,0.0,0.0,0.0,9.87,9.88,0.01,0.0,56.0
3327,24.06.2020,18:41:26,Referenz II o. Nadel Referenz I (60 Zyklen),Referenz I (60 Zyklen),10.02,1995.0,4.79,4.8,4.75,4.75,9.97,9.98,4.15,2.12,-3554.45,2723.17,0.0,0.0,-37.52,11340.84,-6.35,-6.35,6.44,6.45,0.04,0.05,0.0,10.0,4.94,0.0,4.94,9.87,9.88,0.01,0.0,0.0,0.0,0.0,9.87,9.88,0.01,0.0,56.0
3328,24.06.2020,18:41:30,Referenz II o. Nadel Referenz I (60 Zyklen),Referenz I (60 Zyklen),11.99,499.2,1.14,1.14,1.1,1.1,9.49,9.51,4.15,2.54,-3140.55,2761.41,0.0,0.0,-32.9,10522.85,-6.35,-6.35,6.44,6.45,0.04,0.05,0.0,12.0,4.56,0.01,4.54,9.12,9.09,0.01,0.0,0.0,0.0,0.0,9.12,9.09,0.01,0.0,56.0
3329,24.06.2020,18:41:34,Referenz II o. Nadel Referenz I (60 Zyklen),Referenz I (60 Zyklen),12.01,996.0,2.22,2.23,2.18,2.18,9.27,9.27,4.15,2.54,-3135.79,2770.66,0.0,0.0,-32.84,10325.13,-6.35,-6.35,6.44,6.45,0.04,0.05,0.0,12.0,4.54,0.01,4.54,9.09,9.09,0.01,0.0,0.0,0.0,0.0,9.09,9.09,0.01,0.0,56.0
3330,24.06.2020,18:41:37,Referenz II o. Nadel Referenz I (60 Zyklen),Referenz I (60 Zyklen),12.02,1496.0,3.31,3.32,3.27,3.27,9.19,9.2,4.15,2.54,-3136.42,2770.63,0.0,0.0,-32.85,10325.8,-6.35,-6.35,6.44,6.45,0.04,0.05,0.0,12.0,4.53,0.01,4.54,9.07,9.09,0.01,0.0,0.0,0.0,0.0,9.07,9.09,0.01,0.0,56.0
3331,24.06.2020,18:41:41,Referenz II o. Nadel Referenz I (60 Zyklen),Referenz I (60 Zyklen),12.01,1995.0,4.41,4.4,4.36,4.36,9.17,9.16,4.15,2.54,-3141.3,2770.65,0.0,0.0,-32.91,10325.41,-6.35,-6.35,6.44,6.45,0.04,0.05,0.0,12.0,4.54,0.01,4.54,9.07,9.09,0.01,0.0,0.0,0.0,0.0,9.07,9.09,0.01,0.0,56.0
3332,24.06.2020,18:41:44,Referenz II o. Nadel Referenz I (60 Zyklen),Referenz I (60 Zyklen),15.02,499.2,1.03,1.04,0.98,0.99,8.55,8.64,4.15,3.17,-2516.47,2842.22,0.0,0.0,-26.07,8794.59,-6.35,-6.35,6.44,6.45,0.04,0.05,0.0,15.0,4.09,0.01,4.08,8.18,8.17,0.01,0.0,0.0,0.0,0.0,8.18,8.17,0.01,0.0,56.0
3333,24.06.2020,18:41:48,Referenz II o. Nadel Referenz I (60 Zyklen),Referenz I (60 Zyklen),15.01,995.0,2.01,2.0,1.97,1.96,8.38,8.36,4.15,3.17,-2511.4,2851.64,0.0,0.0,-26.02,8593.07,-6.35,-6.35,6.44,6.45,0.04,0.05,0.0,15.0,4.1,0.01,4.08,8.2,8.17,0.01,0.0,0.0,0.0,0.0,8.2,8.17,0.01,0.0,56.0
3334,24.06.2020,18:41:52,Referenz II o. Nadel Referenz I (60 Zyklen),Referenz I (60 Zyklen),15.01,1495.0,2.98,2.98,2.94,2.93,8.28,8.27,4.15,3.17,-2512.59,2851.67,0.0,0.0,-26.03,8592.4,-6.35,-6.35,6.44,6.45,0.04,0.05,0.0,15.0,4.08,0.01,4.08,8.16,8.17,0.01,0.0,0.0,0.0,0.0,8.16,8.17,0.01,0.0,56.0
3335,24.06.2020,18:41:55,Referenz II o. Nadel Referenz I (60 Zyklen),Referenz I (60 Zyklen),15.02,1995.0,3.96,3.96,3.91,3.92,8.23,8.25,4.15,3.17,-2514.34,2851.56,0.0,0.0,-26.05,8594.69,-6.35,-6.35,6.44,6.45,0.04,0.05,0.0,15.0,4.07,0.01,4.08,8.14,8.17,0.01,0.0,0.0,0.0,0.0,8.14,8.17,0.01,0.0,56.0
3336,24.06.2020,18:41:58,Referenz II o. Nadel Referenz I (60 Zyklen),Referenz I (60 Zyklen),18.01,499.2,0.95,0.95,0.9,0.9,7.88,7.89,4.15,3.81,-1888.26,2921.5,0.0,0.0,-19.36,7098.84,-6.35,-6.35,6.44,6.45,0.04,0.05,0.0,18.0,3.76,0.01,3.73,7.51,7.47,0.02,0.0,0.0,0.0,0.0,7.51,7.47,0.02,0.0,56.0
3337,24.06.2020,18:42:03,Referenz II o. Nadel Referenz I (60 Zyklen),Referenz I (60 Zyklen),18.0,995.0,1.84,1.84,1.79,1.79,7.66,7.65,4.15,3.81,-1882.38,2931.21,0.0,0.0,-19.3,6891.13,-6.35,-6.35,6.44,6.45,0.04,0.05,0.0,18.0,3.74,0.01,3.73,7.48,7.47,0.02,0.0,0.0,0.0,0.0,7.48,7.47,0.02,0.0,56.0
3338,24.06.2020,18:42:06,Referenz II o. Nadel Referenz I (60 Zyklen),Referenz I (60 Zyklen),18.0,1496.0,2.73,2.73,2.68,2.69,7.56,7.58,4.15,3.81,-1882.57,2931.18,0.0,0.0,-19.3,6891.8,-6.35,-6.35,6.44,6.45,0.04,0.05,0.0,18.0,3.72,0.01,3.73,7.44,7.47,0.02,0.0,0.0,0.0,0.0,7.44,7.47,0.02,0.0,56.0
3339,24.06.2020,18:42:09,Referenz II o. Nadel Referenz I (60 Zyklen),Referenz I (60 Zyklen),18.0,1995.0,3.62,3.62,3.58,3.58,7.54,7.53,4.15,3.8,-1884.57,2931.19,0.0,0.0,-19.32,6891.59,-6.35,-6.35,6.44,6.45,0.04,0.05,0.0,18.0,3.72,0.01,3.73,7.45,7.47,0.02,0.0,0.0,0.0,0.0,7.45,7.47,0.02,0.0,56.0
3340,24.06.2020,18:42:12,Referenz II o. Nadel Referenz I (60 Zyklen),Referenz I (60 Zyklen),19.97,499.2,0.9,0.9,0.86,0.85,7.49,7.49,4.15,4.22,-1474.99,2973.99,0.0,0.0,-15.03,5976.14,-6.35,-6.35,6.44,6.45,0.04,0.05,0.0,20.0,3.56,0.01,3.55,7.12,7.09,0.01,0.0,0.0,0.0,0.0,7.12,7.09,0.01,0.0,56.0
3341,24.06.2020,18:42:17,Referenz II o. Nadel Referenz I (60 Zyklen),Referenz I (60 Zyklen),19.99,995.0,1.75,1.74,1.7,1.7,7.29,7.27,4.15,4.23,-1469.29,2983.94,0.0,0.0,-14.98,5763.37,-6.35,-6.35,6.44,6.45,0.04,0.05,0.0,20.0,3.55,0.01,3.55,7.11,7.09,0.01,0.0,0.0,0.0,0.0,7.11,7.09,0.01,0.0,56.0
3342,24.06.2020,18:42:20,Referenz II o. Nadel Referenz I (60 Zyklen),Referenz I (60 Zyklen),20.0,1496.0,2.6,2.59,2.55,2.55,7.2,7.2,4.15,4.23,-1466.85,2983.83,0.0,0.0,-14.95,5765.76,-6.35,-6.35,6.44,6.45,0.04,0.05,0.0,20.0,3.54,0.01,3.55,7.08,7.09,0.01,0.0,0.0,0.0,0.0,7.08,7.09,0.01,0.0,56.0
3343,24.06.2020,18:42:23,Referenz II o. Nadel Referenz I (60 Zyklen),Referenz I (60 Zyklen),19.98,1995.0,3.44,3.44,3.39,3.39,7.15,7.15,4.15,4.22,-1471.61,2983.86,0.0,0.0,-15.0,5765.09,-6.35,-6.35,6.44,6.45,0.04,0.05,0.0,20.0,3.53,0.01,3.55,7.05,7.09,0.01,0.0,0.0,0.0,0.0,7.05,7.09,0.01,0.0,56.0
3344,24.06.2020,18:42:27,Referenz II o. Nadel Referenz I (60 Zyklen),Referenz I (60 Zyklen),20.98,499.2,0.88,0.87,0.83,0.83,7.28,7.26,4.15,4.43,-1267.94,3008.24,0.0,0.0,-12.89,5243.63,-6.35,-6.35,6.44,6.45,0.04,0.05,0.0,21.0,3.46,0.0,3.45,6.91,6.91,0.01,0.0,0.0,0.0,0.0,6.91,6.91,0.01,0.0,56.0
3345,24.06.2020,18:42:31,Referenz II o. Nadel Referenz I (60 Zyklen),Referenz I (60 Zyklen),20.98,996.0,1.7,1.71,1.66,1.66,7.1,7.12,4.15,4.43,-1257.11,3018.25,0.0,0.0,-12.78,5029.41,-6.35,-6.35,6.44,6.45,0.04,0.05,0.0,21.0,3.46,0.0,3.45,6.91,6.91,0.01,0.0,0.0,0.0,0.0,6.91,6.91,0.01,0.0,56.0
3346,24.06.2020,18:42:34,Referenz II o. Nadel Referenz I (60 Zyklen),Referenz I (60 Zyklen),20.97,1496.0,2.54,2.52,2.49,2.47,7.04,6.99,4.15,4.43,-1258.36,3018.24,0.0,0.0,-12.79,5029.73,-6.35,-6.35,6.44,6.45,0.04,0.05,0.0,21.0,3.46,0.0,3.45,6.91,6.91,0.01,0.0,0.0,0.0,0.0,6.91,6.91,0.01,0.0,56.0
3347,24.06.2020,18:42:38,Referenz II o. Nadel Referenz I (60 Zyklen),Referenz I (60 Zyklen),20.97,1995.0,3.35,3.35,3.31,3.3,6.98,6.97,4.15,4.43,-1263.56,3018.22,0.0,0.0,-12.85,5030.22,-6.35,-6.35,6.44,6.45,0.04,0.05,0.0,21.0,3.44,0.0,3.45,6.88,6.91,0.01,0.0,0.0,0.0,0.0,6.88,6.91,0.01,0.0,56.0
3348,24.06.2020,18:42:41,Referenz II o. Nadel Referenz I (60 Zyklen),Referenz I (60 Zyklen),23.94,499.2,0.83,0.83,0.79,0.78,6.92,6.88,4.15,5.06,-648.56,3084.17,0.0,0.0,-6.57,3619.53,-6.35,-6.35,6.44,6.45,0.04,0.05,0.0,24.0,3.28,0.01,3.24,6.55,6.48,0.02,0.0,0.0,0.0,0.0,6.55,6.48,0.02,0.0,56.0
3349,24.06.2020,18:42:45,Referenz II o. Nadel Referenz I (60 Zyklen),Referenz I (60 Zyklen),24.0,995.0,1.6,1.6,1.55,1.55,6.65,6.66,4.15,5.07,-628.91,3094.57,0.0,0.0,-6.37,3397.22,-6.35,-6.35,6.44,6.45,0.04,0.05,0.0,24.0,3.24,0.01,3.24,6.47,6.48,0.02,0.0,0.0,0.0,0.0,6.47,6.48,0.02,0.0,56.0
3350,24.06.2020,18:42:49,Referenz II o. Nadel Referenz I (60 Zyklen),Referenz I (60 Zyklen),23.95,1495.0,2.37,2.37,2.32,2.32,6.57,6.57,4.15,5.06,-634.04,3094.45,0.0,0.0,-6.42,3399.75,-6.35,-6.35,6.44,6.45,0.04,0.05,0.0,24.0,3.23,0.01,3.24,6.45,6.48,0.02,0.0,0.0,0.0,0.0,6.45,6.48,0.02,0.0,56.0
3351,24.06.2020,18:42:52,Referenz II o. Nadel Referenz I (60 Zyklen),Referenz I (60 Zyklen),23.93,1995.0,3.14,3.14,3.1,3.09,6.53,6.53,4.15,5.06,-643.93,3094.45,0.0,0.0,-6.52,3399.61,-6.35,-6.35,6.44,6.45,0.04,0.05,0.0,24.0,3.22,0.01,3.24,6.44,6.48,0.02,0.0,0.0,0.0,0.0,6.44,6.48,0.02,0.0,56.0
3352,24.06.2020,18:42:55,Referenz II o. Nadel Referenz I (60 Zyklen),Referenz I (60 Zyklen),27.0,499.2,0.78,0.78,0.74,0.73,6.48,6.47,4.15,5.71,-12.46,3159.74,0.0,0.0,-0.21,2003.35,-6.35,-6.35,6.44,6.45,0.04,0.05,0.0,27.0,3.06,0.01,3.04,6.12,6.08,0.01,0.0,0.0,0.0,0.0,6.12,6.08,0.01,0.0,56.0
3353,24.06.2020,18:43:00,Referenz II o. Nadel Referenz I (60 Zyklen),Referenz I (60 Zyklen),26.93,995.0,1.5,1.5,1.46,1.46,6.27,6.27,4.15,5.69,-8.58,3170.31,0.0,0.0,-0.17,1777.09,-6.35,-6.35,6.44,6.45,0.04,0.05,0.0,27.0,3.04,0.01,3.04,6.09,6.08,0.01,0.0,0.0,0.0,0.0,6.09,6.08,0.01,0.0,56.0
3354,24.06.2020,18:43:03,Referenz II o. Nadel Referenz I (60 Zyklen),Referenz I (60 Zyklen),26.98,1495.0,2.23,2.23,2.19,2.18,6.2,6.19,4.15,5.7,-4.52,3170.23,0.0,0.0,-0.13,1778.81,-6.35,-6.35,6.44,6.45,0.04,0.05,0.0,27.0,3.04,0.01,3.04,6.08,6.08,0.01,0.0,0.0,0.0,0.0,6.08,6.08,0.01,0.0,56.0
3355,24.06.2020,18:43:06,Referenz II o. Nadel Referenz I (60 Zyklen),Referenz I (60 Zyklen),26.98,1996.0,2.96,2.95,2.91,2.9,6.15,6.14,4.15,5.7,-5.83,3170.24,0.0,0.0,-0.14,1778.64,-6.35,-6.35,6.44,6.45,0.04,0.05,0.0,27.0,3.03,0.01,3.04,6.06,6.08,0.01,0.0,0.0,0.0,0.0,6.06,6.08,0.01,0.0,56.0
3356,24.06.2020,18:43:09,Referenz II o. Nadel Referenz I (60 Zyklen),Referenz I (60 Zyklen),29.92,499.2,0.74,0.75,0.7,0.71,6.17,6.26,4.15,6.33,602.91,3232.29,0.0,0.0,5.82,451.6,-6.35,-6.35,6.44,6.45,0.04,0.05,0.0,30.0,2.9,0.01,2.88,5.8,5.77,0.01,0.0,0.0,0.0,0.0,5.8,5.77,0.01,0.0,56.0
3357,24.06.2020,18:43:14,Referenz II o. Nadel Referenz I (60 Zyklen),Referenz I (60 Zyklen),29.94,996.0,1.43,1.44,1.39,1.39,5.97,5.99,4.15,6.33,623.38,3242.99,0.0,0.0,6.02,222.59,-6.35,-6.35,6.44,6.45,0.04,0.05,0.0,30.0,2.89,0.01,2.88,5.78,5.77,0.01,0.0,0.0,0.0,0.0,5.78,5.77,0.01,0.0,56.0
3358,24.06.2020,18:43:17,Referenz II o. Nadel Referenz I (60 Zyklen),Referenz I (60 Zyklen),29.96,1495.0,2.11,2.13,2.07,2.08,5.87,5.9,4.15,6.33,620.5,3242.94,0.0,0.0,5.99,223.79,-6.35,-6.35,6.44,6.45,0.04,0.05,0.0,30.0,2.87,0.01,2.88,5.74,5.77,0.01,0.0,0.0,0.0,0.0,5.74,5.77,0.01,0.0,56.0
3359,24.06.2020,18:43:20,Referenz II o. Nadel Referenz I (60 Zyklen),Referenz I (60 Zyklen),29.95,1995.0,2.81,2.8,2.76,2.76,5.84,5.83,4.15,6.33,621.82,3242.94,0.0,0.0,6.0,223.79,-6.35,-6.35,6.44,6.45,0.04,0.05,0.0,30.0,2.87,0.01,2.88,5.75,5.77,0.01,0.0,0.0,0.0,0.0,5.75,5.77,0.01,0.0,56.0
3360,24.06.2020,18:43:30,Referenz II o. Nadel Referenz I (60 Zyklen),Referenz I (60 Zyklen),1.03,499.2,3.47,3.47,3.42,3.42,28.83,28.83,4.15,0.22,-5437.95,2464.14,0.0,0.0,-59.66,16881.18,-6.35,-6.35,6.44,6.45,0.04,0.05,0.0,1.0,14.23,0.07,14.05,28.47,28.09,0.14,0.0,0.0,0.0,0.0,28.47,28.09,0.14,0.0,57.0
3361,24.06.2020,18:43:33,Referenz II o. Nadel Referenz I (60 Zyklen),Referenz I (60 Zyklen),1.04,996.0,6.8,6.8,6.76,6.75,28.34,28.32,4.15,0.22,-5432.94,2472.44,0.0,0.0,-59.6,16703.7,-6.35,-6.35,6.44,6.45,0.04,0.05,0.0,1.0,14.08,0.07,14.05,28.16,28.09,0.14,0.0,0.0,0.0,0.0,28.16,28.09,0.14,0.0,57.0
3362,24.06.2020,18:43:36,Referenz II o. Nadel Referenz I (60 Zyklen),Referenz I (60 Zyklen),1.04,1496.0,10.11,10.11,10.07,10.07,28.05,28.06,4.15,0.22,-5431.87,2472.49,0.0,0.0,-59.58,16702.47,-6.35,-6.35,6.44,6.45,0.04,0.05,0.0,1.0,13.96,0.07,14.05,27.93,28.09,0.14,0.0,0.0,0.0,0.0,27.93,28.09,0.14,0.0,57.0
3363,24.06.2020,18:43:40,Referenz II o. Nadel Referenz I (60 Zyklen),Referenz I (60 Zyklen),1.04,1995.0,13.42,13.42,13.38,13.38,27.92,27.93,4.15,0.22,-5429.43,2472.48,0.0,0.0,-59.55,16702.78,-6.35,-6.35,6.44,6.45,0.04,0.05,0.0,1.0,13.91,0.07,14.05,27.83,28.09,0.14,0.0,0.0,0.0,0.0,27.83,28.09,0.14,0.0,57.0
3364,24.06.2020,18:43:43,Referenz II o. Nadel Referenz I (60 Zyklen),Referenz I (60 Zyklen),2.03,499.2,2.46,2.46,2.42,2.42,20.45,20.47,4.15,0.43,-5230.84,2482.62,0.0,0.0,-57.13,16485.96,-6.35,-6.35,6.44,6.45,0.04,0.05,0.0,2.0,10.04,0.02,9.98,20.08,19.96,0.05,0.0,0.0,0.0,0.0,20.08,19.96,0.05,0.0,57.0
3365,24.06.2020,18:43:47,Referenz II o. Nadel Referenz I (60 Zyklen),Referenz I (60 Zyklen),2.04,996.0,4.84,4.84,4.79,4.79,20.16,20.17,4.15,0.43,-5227.02,2491.06,0.0,0.0,-57.08,16305.39,-6.35,-6.35,6.44,6.45,0.04,0.05,0.0,2.0,9.99,0.02,9.98,19.98,19.96,0.05,0.0,0.0,0.0,0.0,19.98,19.96,0.05,0.0,57.0
3366,24.06.2020,18:43:51,Referenz II o. Nadel Referenz I (60 Zyklen),Referenz I (60 Zyklen),2.04,1495.0,7.22,7.22,7.17,7.17,20.04,20.03,4.15,0.43,-5228.71,2491.08,0.0,0.0,-57.1,16304.93,-6.35,-6.35,6.44,6.45,0.04,0.05,0.0,2.0,9.96,0.02,9.98,19.91,19.96,0.05,0.0,0.0,0.0,0.0,19.91,19.96,0.05,0.0,57.0
3367,24.06.2020,18:43:54,Referenz II o. Nadel Referenz I (60 Zyklen),Referenz I (60 Zyklen),2.04,1996.0,9.6,9.6,9.55,9.55,19.96,19.96,4.15,0.43,-5221.89,2491.0,0.0,0.0,-57.02,16306.69,-6.35,-6.35,6.44,6.45,0.04,0.05,0.0,2.0,9.93,0.02,9.98,19.86,19.96,0.05,0.0,0.0,0.0,0.0,19.86,19.96,0.05,0.0,57.0
3368,24.06.2020,18:43:57,Referenz II o. Nadel Referenz I (60 Zyklen),Referenz I (60 Zyklen),3.03,499.2,2.06,2.05,2.01,2.01,17.12,17.07,4.15,0.64,-5010.21,2516.78,0.0,0.0,-54.46,15755.25,-6.35,-6.35,6.44,6.45,0.04,0.05,0.0,3.0,8.38,0.01,8.35,16.75,16.71,0.02,0.0,0.0,0.0,0.0,16.75,16.71,0.02,0.0,57.0
3369,24.06.2020,18:44:02,Referenz II o. Nadel Referenz I (60 Zyklen),Referenz I (60 Zyklen),3.04,996.0,4.06,4.06,4.01,4.01,16.9,16.91,4.15,0.64,-5006.89,2525.18,0.0,0.0,-54.42,15575.59,-6.35,-6.35,6.44,6.45,0.04,0.05,0.0,3.0,8.36,0.01,8.35,16.72,16.71,0.02,0.0,0.0,0.0,0.0,16.72,16.71,0.02,0.0,57.0
3370,24.06.2020,18:44:05,Referenz II o. Nadel Referenz I (60 Zyklen),Referenz I (60 Zyklen),3.04,1495.0,6.06,6.06,6.02,6.01,16.82,16.81,4.15,0.64,-5011.09,2525.22,0.0,0.0,-54.47,15574.68,-6.35,-6.35,6.44,6.45,0.04,0.05,0.0,3.0,8.35,0.01,8.35,16.7,16.71,0.02,0.0,0.0,0.0,0.0,16.7,16.71,0.02,0.0,57.0
3371,24.06.2020,18:44:08,Referenz II o. Nadel Referenz I (60 Zyklen),Referenz I (60 Zyklen),3.04,1996.0,8.06,8.05,8.01,8.01,16.76,16.75,4.15,0.64,-5007.08,2525.19,0.0,0.0,-54.42,15575.42,-6.35,-6.35,6.44,6.45,0.04,0.05,0.0,3.0,8.33,0.01,8.35,16.66,16.71,0.02,0.0,0.0,0.0,0.0,16.66,16.71,0.02,0.0,57.0
3372,24.06.2020,18:44:11,Referenz II o. Nadel Referenz I (60 Zyklen),Referenz I (60 Zyklen),5.03,499.2,1.67,1.68,1.63,1.63,13.92,13.97,4.15,1.06,-4600.88,2566.62,0.0,0.0,-49.58,14689.3,-6.35,-6.35,6.44,6.45,0.04,0.05,0.0,5.0,6.78,0.01,6.77,13.55,13.54,0.01,0.0,0.0,0.0,0.0,13.55,13.54,0.01,0.0,57.0
3373,24.06.2020,18:44:16,Referenz II o. Nadel Referenz I (60 Zyklen),Referenz I (60 Zyklen),5.02,995.0,3.3,3.29,3.26,3.24,13.76,13.71,4.15,1.06,-4598.5,2575.13,0.0,0.0,-49.55,14507.25,-6.35,-6.35,6.44,6.45,0.04,0.05,0.0,5.0,6.79,0.01,6.77,13.58,13.54,0.01,0.0,0.0,0.0,0.0,13.58,13.54,0.01,0.0,57.0
3374,24.06.2020,18:44:19,Referenz II o. Nadel Referenz I (60 Zyklen),Referenz I (60 Zyklen),5.02,1496.0,4.92,4.92,4.87,4.88,13.64,13.65,4.15,1.06,-4597.56,2575.17,0.0,0.0,-49.54,14506.37,-6.35,-6.35,6.44,6.45,0.04,0.05,0.0,5.0,6.76,0.01,6.77,13.52,13.54,0.01,0.0,0.0,0.0,0.0,13.52,13.54,0.01,0.0,57.0
3375,24.06.2020,18:44:22,Referenz II o. Nadel Referenz I (60 Zyklen),Referenz I (60 Zyklen),5.03,1995.0,6.54,6.54,6.5,6.49,13.61,13.61,4.15,1.06,-4601.69,2575.13,0.0,0.0,-49.59,14507.14,-6.35,-6.35,6.44,6.45,0.04,0.05,0.0,5.0,6.76,0.01,6.77,13.52,13.54,0.01,0.0,0.0,0.0,0.0,13.52,13.54,0.01,0.0,57.0
3376,24.06.2020,18:44:26,Referenz II o. Nadel Referenz I (60 Zyklen),Referenz I (60 Zyklen),6.03,499.2,1.55,1.55,1.51,1.51,12.91,12.91,4.15,1.28,-4385.7,2603.85,0.0,0.0,-47.06,13892.96,-6.35,-6.35,6.44,6.45,0.04,0.05,0.0,6.0,6.27,0.01,6.25,12.55,12.5,0.02,0.0,0.0,0.0,0.0,12.55,12.5,0.02,0.0,57.0
3377,24.06.2020,18:44:30,Referenz II o. Nadel Referenz I (60 Zyklen),Referenz I (60 Zyklen),6.02,996.0,3.04,3.06,3.0,3.01,12.69,12.75,4.15,1.27,-4385.57,2612.6,0.0,0.0,-47.05,13705.8,-6.35,-6.35,6.44,6.45,0.04,0.05,0.0,6.0,6.25,0.01,6.25,12.5,12.5,0.02,0.0,0.0,0.0,0.0,12.5,12.5,0.02,0.0,57.0
3378,24.06.2020,18:44:33,Referenz II o. Nadel Referenz I (60 Zyklen),Referenz I (60 Zyklen),6.03,1496.0,4.54,4.54,4.5,4.49,12.61,12.59,4.15,1.27,-4388.89,2612.46,0.0,0.0,-47.09,13708.72,-6.35,-6.35,6.44,6.45,0.04,0.05,0.0,6.0,6.24,0.01,6.25,12.48,12.5,0.02,0.0,0.0,0.0,0.0,12.48,12.5,0.02,0.0,57.0
3379,24.06.2020,18:44:37,Referenz II o. Nadel Referenz I (60 Zyklen),Referenz I (60 Zyklen),6.03,1996.0,6.04,6.03,5.99,5.99,12.56,12.54,4.15,1.27,-4384.88,2612.48,0.0,0.0,-47.05,13708.4,-6.35,-6.35,6.44,6.45,0.04,0.05,0.0,6.0,6.23,0.01,6.25,12.46,12.5,0.02,0.0,0.0,0.0,0.0,12.46,12.5,0.02,0.0,57.0
3380,24.06.2020,18:44:40,Referenz II o. Nadel Referenz I (60 Zyklen),Referenz I (60 Zyklen),9.03,499.2,1.3,1.3,1.26,1.25,10.81,10.79,4.15,1.91,-3765.69,2678.04,0.0,0.0,-39.91,12306.14,-6.35,-6.35,6.44,6.45,0.04,0.05,0.0,9.0,5.22,0.01,5.2,10.44,10.4,0.02,0.0,0.0,0.0,0.0,10.44,10.4,0.02,0.0,57.0
3381,24.06.2020,18:44:44,Referenz II o. Nadel Referenz I (60 Zyklen),Referenz I (60 Zyklen),9.01,996.0,2.54,2.53,2.5,2.49,10.58,10.56,4.15,1.9,-3766.06,2687.05,0.0,0.0,-39.92,12113.39,-6.35,-6.35,6.44,6.45,0.04,0.05,0.0,9.0,5.2,0.01,5.2,10.4,10.4,0.02,0.0,0.0,0.0,0.0,10.4,10.4,0.02,0.0,57.0
3382,24.06.2020,18:44:48,Referenz II o. Nadel Referenz I (60 Zyklen),Referenz I (60 Zyklen),9.02,1495.0,3.79,3.78,3.74,3.73,10.51,10.5,4.15,1.91,-3764.37,2686.91,0.0,0.0,-39.9,12116.49,-6.35,-6.35,6.44,6.45,0.04,0.05,0.0,9.0,5.19,0.01,5.2,10.39,10.4,0.02,0.0,0.0,0.0,0.0,10.39,10.4,0.02,0.0,57.0
3383,24.06.2020,18:44:51,Referenz II o. Nadel Referenz I (60 Zyklen),Referenz I (60 Zyklen),9.02,1996.0,5.03,5.03,4.99,4.98,10.46,10.46,4.15,1.91,-3765.94,2686.91,0.0,0.0,-39.91,12116.38,-6.35,-6.35,6.44,6.45,0.04,0.05,0.0,9.0,5.18,0.01,5.2,10.37,10.4,0.02,0.0,0.0,0.0,0.0,10.37,10.4,0.02,0.0,57.0
3384,24.06.2020,18:44:54,Referenz II o. Nadel Referenz I (60 Zyklen),Referenz I (60 Zyklen),10.03,499.2,1.24,1.23,1.2,1.19,10.3,10.26,4.15,2.12,-3552.88,2713.84,0.0,0.0,-37.5,11540.35,-6.35,-6.35,6.44,6.45,0.04,0.05,0.0,10.0,4.97,0.01,4.95,9.94,9.89,0.02,0.0,0.0,0.0,0.0,9.94,9.89,0.02,0.0,57.0
3385,24.06.2020,18:44:59,Referenz II o. Nadel Referenz I (60 Zyklen),Referenz I (60 Zyklen),10.02,996.0,2.42,2.41,2.38,2.36,10.09,10.05,4.15,2.12,-3551.82,2722.92,0.0,0.0,-37.49,11346.26,-6.35,-6.35,6.44,6.45,0.04,0.05,0.0,10.0,4.95,0.01,4.95,9.91,9.89,0.02,0.0,0.0,0.0,0.0,9.91,9.89,0.02,0.0,57.0
3386,24.06.2020,18:45:02,Referenz II o. Nadel Referenz I (60 Zyklen),Referenz I (60 Zyklen),10.03,1496.0,3.6,3.6,3.56,3.56,10.0,9.99,4.15,2.12,-3552.88,2722.97,0.0,0.0,-37.5,11345.13,-6.35,-6.35,6.44,6.45,0.04,0.05,0.0,10.0,4.94,0.01,4.95,9.87,9.89,0.02,0.0,0.0,0.0,0.0,9.87,9.89,0.02,0.0,57.0
3387,24.06.2020,18:45:05,Referenz II o. Nadel Referenz I (60 Zyklen),Referenz I (60 Zyklen),10.02,1996.0,4.79,4.79,4.74,4.74,9.95,9.95,4.15,2.12,-3553.95,2722.94,0.0,0.0,-37.52,11345.69,-6.35,-6.35,6.44,6.45,0.04,0.05,0.0,10.0,4.93,0.01,4.95,9.86,9.89,0.02,0.0,0.0,0.0,0.0,9.86,9.89,0.02,0.0,57.0
3388,24.06.2020,18:45:08,Referenz II o. Nadel Referenz I (60 Zyklen),Referenz I (60 Zyklen),12.01,499.2,1.15,1.14,1.1,1.1,9.54,9.51,4.15,2.54,-3141.11,2761.13,0.0,0.0,-32.9,10529.01,-6.35,-6.35,6.44,6.45,0.04,0.05,0.0,12.0,4.59,0.01,4.55,9.18,9.1,0.03,0.0,0.0,0.0,0.0,9.18,9.1,0.03,0.0,57.0
3389,24.06.2020,18:45:13,Referenz II o. Nadel Referenz I (60 Zyklen),Referenz I (60 Zyklen),11.99,996.0,2.23,2.22,2.18,2.17,9.28,9.24,4.15,2.53,-3143.61,2770.4,0.0,0.0,-32.93,10330.59,-6.35,-6.35,6.44,6.45,0.04,0.05,0.0,12.0,4.55,0.01,4.55,9.09,9.1,0.03,0.0,0.0,0.0,0.0,9.09,9.1,0.03,0.0,57.0
3390,24.06.2020,18:45:16,Referenz II o. Nadel Referenz I (60 Zyklen),Referenz I (60 Zyklen),11.99,1496.0,3.31,3.31,3.27,3.26,9.18,9.18,4.15,2.53,-3140.55,2770.34,0.0,0.0,-32.9,10331.85,-6.35,-6.35,6.44,6.45,0.04,0.05,0.0,12.0,4.53,0.01,4.55,9.06,9.1,0.03,0.0,0.0,0.0,0.0,9.06,9.1,0.03,0.0,57.0
3391,24.06.2020,18:45:19,Referenz II o. Nadel Referenz I (60 Zyklen),Referenz I (60 Zyklen),12.0,1996.0,4.4,4.4,4.36,4.35,9.15,9.15,4.15,2.54,-3142.11,2770.38,0.0,0.0,-32.91,10331.01,-6.35,-6.35,6.44,6.45,0.04,0.05,0.0,12.0,4.53,0.01,4.55,9.06,9.1,0.03,0.0,0.0,0.0,0.0,9.06,9.1,0.03,0.0,57.0
3392,24.06.2020,18:45:23,Referenz II o. Nadel Referenz I (60 Zyklen),Referenz I (60 Zyklen),15.01,499.2,1.04,1.03,0.99,0.98,8.61,8.57,4.15,3.17,-2515.22,2842.52,0.0,0.0,-26.06,8788.15,-6.35,-6.35,6.44,6.45,0.04,0.05,0.0,15.0,4.12,0.01,4.08,8.25,8.17,0.03,0.0,0.0,0.0,0.0,8.25,8.17,0.03,0.0,57.0
3393,24.06.2020,18:45:27,Referenz II o. Nadel Referenz I (60 Zyklen),Referenz I (60 Zyklen),15.01,996.0,2.0,2.0,1.96,1.96,8.34,8.35,4.15,3.17,-2507.65,2852.04,0.0,0.0,-25.98,8584.41,-6.35,-6.35,6.44,6.45,0.04,0.05,0.0,15.0,4.08,0.01,4.08,8.16,8.17,0.03,0.0,0.0,0.0,0.0,8.16,8.17,0.03,0.0,57.0
3394,24.06.2020,18:45:30,Referenz II o. Nadel Referenz I (60 Zyklen),Referenz I (60 Zyklen),15.01,1496.0,2.98,2.99,2.93,2.94,8.26,8.28,4.15,3.17,-2511.15,2851.99,0.0,0.0,-26.01,8585.61,-6.35,-6.35,6.44,6.45,0.04,0.05,0.0,15.0,4.07,0.01,4.08,8.14,8.17,0.03,0.0,0.0,0.0,0.0,8.14,8.17,0.03,0.0,57.0
3395,24.06.2020,18:45:34,Referenz II o. Nadel Referenz I (60 Zyklen),Referenz I (60 Zyklen),15.01,1996.0,3.96,3.95,3.91,3.91,8.23,8.22,4.15,3.17,-2511.9,2852.04,0.0,0.0,-26.02,8584.48,-6.35,-6.35,6.44,6.45,0.04,0.05,0.0,15.0,4.07,0.01,4.08,8.13,8.17,0.03,0.0,0.0,0.0,0.0,8.13,8.17,0.03,0.0,57.0
3396,24.06.2020,18:45:37,Referenz II o. Nadel Referenz I (60 Zyklen),Referenz I (60 Zyklen),17.97,499.2,0.95,0.95,0.91,0.9,7.89,7.89,4.15,3.8,-1895.52,2921.42,0.0,0.0,-19.44,7100.53,-6.35,-6.35,6.44,6.45,0.04,0.05,0.0,18.0,3.76,0.01,3.74,7.52,7.48,0.02,0.0,0.0,0.0,0.0,7.52,7.48,0.02,0.0,57.0
3397,24.06.2020,18:45:41,Referenz II o. Nadel Referenz I (60 Zyklen),Referenz I (60 Zyklen),18.0,996.0,1.85,1.84,1.8,1.79,7.69,7.66,4.15,3.81,-1881.38,2931.29,0.0,0.0,-19.29,6889.51,-6.35,-6.35,6.44,6.45,0.04,0.05,0.0,18.0,3.75,0.01,3.74,7.51,7.48,0.02,0.0,0.0,0.0,0.0,7.51,7.48,0.02,0.0,57.0
3398,24.06.2020,18:45:45,Referenz II o. Nadel Referenz I (60 Zyklen),Referenz I (60 Zyklen),18.0,1496.0,2.74,2.72,2.69,2.67,7.59,7.55,4.15,3.8,-1881.25,2931.18,0.0,0.0,-19.29,6891.84,-6.35,-6.35,6.44,6.45,0.04,0.05,0.0,18.0,3.73,0.01,3.74,7.47,7.48,0.02,0.0,0.0,0.0,0.0,7.47,7.48,0.02,0.0,57.0
3399,24.06.2020,18:45:48,Referenz II o. Nadel Referenz I (60 Zyklen),Referenz I (60 Zyklen),17.99,1996.0,3.62,3.62,3.58,3.57,7.53,7.52,4.15,3.8,-1888.07,2931.19,0.0,0.0,-19.36,6891.62,-6.35,-6.35,6.44,6.45,0.04,0.05,0.0,18.0,3.72,0.01,3.74,7.44,7.48,0.02,0.0,0.0,0.0,0.0,7.44,7.48,0.02,0.0,57.0
3400,24.06.2020,18:45:51,Referenz II o. Nadel Referenz I (60 Zyklen),Referenz I (60 Zyklen),19.97,499.2,0.9,0.91,0.85,0.86,7.47,7.55,4.15,4.22,-1482.12,2973.99,0.0,0.0,-15.11,5976.11,-6.35,-6.35,6.44,6.45,0.04,0.05,0.0,20.0,3.55,0.01,3.54,7.1,7.08,0.01,0.0,0.0,0.0,0.0,7.1,7.08,0.01,0.0,57.0
3401,24.06.2020,18:45:56,Referenz II o. Nadel Referenz I (60 Zyklen),Referenz I (60 Zyklen),20.01,996.0,1.74,1.76,1.7,1.71,7.26,7.32,4.15,4.23,-1465.03,2983.96,0.0,0.0,-14.93,5763.01,-6.35,-6.35,6.44,6.45,0.04,0.05,0.0,20.0,3.54,0.01,3.54,7.08,7.08,0.01,0.0,0.0,0.0,0.0,7.08,7.08,0.01,0.0,57.0
3402,24.06.2020,18:45:59,Referenz II o. Nadel Referenz I (60 Zyklen),Referenz I (60 Zyklen),19.98,1496.0,2.6,2.59,2.55,2.55,7.2,7.19,4.15,4.22,-1470.54,2983.87,0.0,0.0,-14.99,5764.88,-6.35,-6.35,6.44,6.45,0.04,0.05,0.0,20.0,3.54,0.01,3.54,7.08,7.08,0.01,0.0,0.0,0.0,0.0,7.08,7.08,0.01,0.0,57.0
3403,24.06.2020,18:46:02,Referenz II o. Nadel Referenz I (60 Zyklen),Referenz I (60 Zyklen),19.98,1996.0,3.43,3.44,3.39,3.4,7.14,7.16,4.15,4.22,-1472.04,2983.98,0.0,0.0,-15.0,5762.52,-6.35,-6.35,6.44,6.45,0.04,0.05,0.0,20.0,3.52,0.01,3.54,7.04,7.08,0.01,0.0,0.0,0.0,0.0,7.04,7.08,0.01,0.0,57.0
3404,24.06.2020,18:46:05,Referenz II o. Nadel Referenz I (60 Zyklen),Referenz I (60 Zyklen),20.97,499.2,0.88,0.88,0.83,0.83,7.3,7.29,4.15,4.43,-1271.26,3008.44,0.0,0.0,-12.92,5239.23,-6.35,-6.35,6.44,6.45,0.04,0.05,0.0,21.0,3.47,0.0,3.46,6.93,6.91,0.01,0.0,0.0,0.0,0.0,6.93,6.91,0.01,0.0,57.0
3405,24.06.2020,18:46:10,Referenz II o. Nadel Referenz I (60 Zyklen),Referenz I (60 Zyklen),20.97,996.0,1.7,1.7,1.66,1.65,7.09,7.07,4.15,4.43,-1258.36,3018.47,0.0,0.0,-12.79,5024.91,-6.35,-6.35,6.44,6.45,0.04,0.05,0.0,21.0,3.45,0.0,3.46,6.91,6.91,0.01,0.0,0.0,0.0,0.0,6.91,6.91,0.01,0.0,57.0
3406,24.06.2020,18:46:13,Referenz II o. Nadel Referenz I (60 Zyklen),Referenz I (60 Zyklen),20.96,1496.0,2.53,2.53,2.49,2.48,7.03,7.0,4.15,4.43,-1260.12,3018.43,0.0,0.0,-12.81,5025.75,-6.35,-6.35,6.44,6.45,0.04,0.05,0.0,21.0,3.45,0.0,3.46,6.9,6.91,0.01,0.0,0.0,0.0,0.0,6.9,6.91,0.01,0.0,57.0
3407,24.06.2020,18:46:16,Referenz II o. Nadel Referenz I (60 Zyklen),Referenz I (60 Zyklen),20.97,1996.0,3.36,3.35,3.32,3.3,6.99,6.96,4.15,4.43,-1261.93,3018.37,0.0,0.0,-12.83,5027.05,-6.35,-6.35,6.44,6.45,0.04,0.05,0.0,21.0,3.45,0.0,3.46,6.9,6.91,0.01,0.0,0.0,0.0,0.0,6.9,6.91,0.01,0.0,57.0
3408,24.06.2020,18:46:20,Referenz II o. Nadel Referenz I (60 Zyklen),Referenz I (60 Zyklen),23.96,499.2,0.82,0.83,0.78,0.79,6.84,6.92,4.15,5.07,-648.43,3084.36,0.0,0.0,-6.57,3615.45,-6.35,-6.35,6.44,6.45,0.04,0.05,0.0,24.0,3.24,0.0,3.23,6.47,6.45,0.01,0.0,0.0,0.0,0.0,6.47,6.45,0.01,0.0,57.0
3409,24.06.2020,18:46:24,Referenz II o. Nadel Referenz I (60 Zyklen),Referenz I (60 Zyklen),23.96,996.0,1.59,1.59,1.55,1.55,6.64,6.64,4.15,5.06,-632.91,3094.68,0.0,0.0,-6.41,3394.79,-6.35,-6.35,6.44,6.45,0.04,0.05,0.0,24.0,3.23,0.0,3.23,6.46,6.45,0.01,0.0,0.0,0.0,0.0,6.46,6.45,0.01,0.0,57.0
3410,24.06.2020,18:46:27,Referenz II o. Nadel Referenz I (60 Zyklen),Referenz I (60 Zyklen),23.95,1496.0,2.37,2.37,2.32,2.32,6.57,6.58,4.15,5.06,-634.04,3094.61,0.0,0.0,-6.42,3396.37,-6.35,-6.35,6.44,6.45,0.04,0.05,0.0,24.0,3.22,0.0,3.23,6.44,6.45,0.01,0.0,0.0,0.0,0.0,6.44,6.45,0.01,0.0,57.0
3411,24.06.2020,18:46:31,Referenz II o. Nadel Referenz I (60 Zyklen),Referenz I (60 Zyklen),23.97,1996.0,3.14,3.14,3.1,3.09,6.53,6.53,4.15,5.07,-633.29,3094.55,0.0,0.0,-6.41,3397.64,-6.35,-6.35,6.44,6.45,0.04,0.05,0.0,24.0,3.22,0.0,3.23,6.44,6.45,0.01,0.0,0.0,0.0,0.0,6.44,6.45,0.01,0.0,57.0
3412,24.06.2020,18:46:34,Referenz II o. Nadel Referenz I (60 Zyklen),Referenz I (60 Zyklen),26.99,499.2,0.78,0.79,0.74,0.74,6.51,6.55,4.15,5.71,-11.9,3159.92,0.0,0.0,-0.2,1999.3,-6.35,-6.35,6.44,6.45,0.04,0.05,0.0,27.0,3.07,0.01,3.05,6.14,6.1,0.02,0.0,0.0,0.0,0.0,6.14,6.1,0.02,0.0,57.0
3413,24.06.2020,18:46:38,Referenz II o. Nadel Referenz I (60 Zyklen),Referenz I (60 Zyklen),26.99,996.0,1.51,1.5,1.47,1.46,6.29,6.26,4.15,5.71,-2.57,3170.52,0.0,0.0,-0.11,1772.58,-6.35,-6.35,6.44,6.45,0.04,0.05,0.0,27.0,3.05,0.01,3.05,6.11,6.1,0.02,0.0,0.0,0.0,0.0,6.11,6.1,0.02,0.0,57.0
3414,24.06.2020,18:46:42,Referenz II o. Nadel Referenz I (60 Zyklen),Referenz I (60 Zyklen),26.98,1496.0,2.24,2.24,2.19,2.19,6.2,6.21,4.15,5.7,-1.76,3170.45,0.0,0.0,-0.1,1774.2,-6.35,-6.35,6.44,6.45,0.04,0.05,0.0,27.0,3.04,0.01,3.05,6.08,6.1,0.02,0.0,0.0,0.0,0.0,6.08,6.1,0.02,0.0,57.0
3415,24.06.2020,18:46:45,Referenz II o. Nadel Referenz I (60 Zyklen),Referenz I (60 Zyklen),26.99,1995.0,2.96,2.96,2.92,2.91,6.16,6.15,4.15,5.71,-4.01,3170.5,0.0,0.0,-0.13,1773.11,-6.35,-6.35,6.44,6.45,0.04,0.05,0.0,27.0,3.03,0.01,3.05,6.06,6.1,0.02,0.0,0.0,0.0,0.0,6.06,6.1,0.02,0.0,57.0
3416,24.06.2020,18:46:48,Referenz II o. Nadel Referenz I (60 Zyklen),Referenz I (60 Zyklen),30.0,499.2,0.74,0.75,0.7,0.7,6.19,6.2,4.15,6.34,618.62,3232.46,0.0,0.0,5.97,447.94,-6.35,-6.35,6.44,6.45,0.04,0.05,0.0,30.0,2.91,0.01,2.89,5.82,5.77,0.02,0.0,0.0,0.0,0.0,5.82,5.77,0.02,0.0,57.0
3417,24.06.2020,18:46:53,Referenz II o. Nadel Referenz I (60 Zyklen),Referenz I (60 Zyklen),29.92,996.0,1.43,1.43,1.39,1.38,5.97,5.96,4.15,6.32,617.31,3243.19,0.0,0.0,5.96,218.3,-6.35,-6.35,6.44,6.45,0.04,0.05,0.0,30.0,2.89,0.01,2.89,5.78,5.77,0.02,0.0,0.0,0.0,0.0,5.78,5.77,0.02,0.0,57.0
3418,24.06.2020,18:46:56,Referenz II o. Nadel Referenz I (60 Zyklen),Referenz I (60 Zyklen),29.93,1496.0,2.12,2.12,2.07,2.07,5.87,5.88,4.15,6.33,618.31,3243.17,0.0,0.0,5.97,218.79,-6.35,-6.35,6.44,6.45,0.04,0.05,0.0,30.0,2.87,0.01,2.89,5.75,5.77,0.02,0.0,0.0,0.0,0.0,5.75,5.77,0.02,0.0,57.0
3419,24.06.2020,18:46:59,Referenz II o. Nadel Referenz I (60 Zyklen),Referenz I (60 Zyklen),29.95,1995.0,2.81,2.82,2.76,2.77,5.84,5.86,4.15,6.33,618.37,3243.23,0.0,0.0,5.97,217.45,-6.35,-6.35,6.44,6.45,0.04,0.05,0.0,30.0,2.87,0.01,2.89,5.75,5.77,0.02,0.0,0.0,0.0,0.0,5.75,5.77,0.02,0.0,57.0
3420,24.06.2020,18:47:09,Referenz II o. Nadel Referenz I (60 Zyklen),Referenz I (60 Zyklen),1.04,499.2,3.46,3.46,3.42,3.41,28.78,28.73,4.15,0.22,-5430.56,2464.24,0.0,0.0,-59.57,16878.96,-6.35,-6.35,6.44,6.45,0.04,0.05,0.0,1.0,14.21,0.06,14.05,28.42,28.09,0.12,0.0,0.0,0.0,0.0,28.42,28.09,0.12,0.0,58.0
3421,24.06.2020,18:47:12,Referenz II o. Nadel Referenz I (60 Zyklen),Referenz I (60 Zyklen),1.04,996.0,6.8,6.79,6.75,6.74,28.32,28.3,4.15,0.22,-5428.81,2472.64,0.0,0.0,-59.54,16699.4,-6.35,-6.35,6.44,6.45,0.04,0.05,0.0,1.0,14.07,0.06,14.05,28.14,28.09,0.12,0.0,0.0,0.0,0.0,28.14,28.09,0.12,0.0,58.0
3422,24.06.2020,18:47:15,Referenz II o. Nadel Referenz I (60 Zyklen),Referenz I (60 Zyklen),1.04,1496.0,10.12,10.11,10.08,10.06,28.08,28.05,4.15,0.22,-5427.12,2472.57,0.0,0.0,-59.52,16700.74,-6.35,-6.35,6.44,6.45,0.04,0.05,0.0,1.0,13.98,0.06,14.05,27.95,28.09,0.12,0.0,0.0,0.0,0.0,27.95,28.09,0.12,0.0,58.0
3423,24.06.2020,18:47:19,Referenz II o. Nadel Referenz I (60 Zyklen),Referenz I (60 Zyklen),1.04,1995.0,13.43,13.43,13.39,13.38,27.94,27.93,4.15,0.22,-5427.43,2472.67,0.0,0.0,-59.53,16698.77,-6.35,-6.35,6.44,6.45,0.04,0.05,0.0,1.0,13.93,0.06,14.05,27.85,28.09,0.12,0.0,0.0,0.0,0.0,27.85,28.09,0.12,0.0,58.0
3424,24.06.2020,18:47:22,Referenz II o. Nadel Referenz I (60 Zyklen),Referenz I (60 Zyklen),2.04,499.2,2.46,2.46,2.42,2.41,20.46,20.43,4.15,0.43,-5228.58,2482.77,0.0,0.0,-57.1,16482.72,-6.35,-6.35,6.44,6.45,0.04,0.05,0.0,2.0,10.05,0.03,9.98,20.09,19.95,0.05,0.0,0.0,0.0,0.0,20.09,19.95,0.05,0.0,58.0
3425,24.06.2020,18:47:26,Referenz II o. Nadel Referenz I (60 Zyklen),Referenz I (60 Zyklen),2.04,996.0,4.83,4.83,4.79,4.78,20.14,20.12,4.15,0.43,-5225.39,2491.14,0.0,0.0,-57.06,16303.63,-6.35,-6.35,6.44,6.45,0.04,0.05,0.0,2.0,9.98,0.03,9.98,19.96,19.95,0.05,0.0,0.0,0.0,0.0,19.96,19.95,0.05,0.0,58.0
3426,24.06.2020,18:47:30,Referenz II o. Nadel Referenz I (60 Zyklen),Referenz I (60 Zyklen),2.04,1496.0,7.21,7.21,7.17,7.16,20.01,20.01,4.15,0.43,-5229.84,2491.08,0.0,0.0,-57.11,16304.93,-6.35,-6.35,6.44,6.45,0.04,0.05,0.0,2.0,9.94,0.03,9.98,19.89,19.95,0.05,0.0,0.0,0.0,0.0,19.89,19.95,0.05,0.0,58.0
3427,24.06.2020,18:47:33,Referenz II o. Nadel Referenz I (60 Zyklen),Referenz I (60 Zyklen),2.04,1996.0,9.6,9.58,9.55,9.54,19.95,19.93,4.15,0.43,-5225.64,2491.14,0.0,0.0,-57.06,16303.56,-6.35,-6.35,6.44,6.45,0.04,0.05,0.0,2.0,9.93,0.03,9.98,19.86,19.95,0.05,0.0,0.0,0.0,0.0,19.86,19.95,0.05,0.0,58.0
3428,24.06.2020,18:47:36,Referenz II o. Nadel Referenz I (60 Zyklen),Referenz I (60 Zyklen),3.02,499.2,2.06,2.06,2.02,2.01,17.15,17.13,4.15,0.64,-5015.22,2516.44,0.0,0.0,-54.52,15762.57,-6.35,-6.35,6.44,6.45,0.04,0.05,0.0,3.0,8.39,0.01,8.37,16.78,16.73,0.02,0.0,0.0,0.0,0.0,16.78,16.73,0.02,0.0,58.0
3429,24.06.2020,18:47:41,Referenz II o. Nadel Referenz I (60 Zyklen),Referenz I (60 Zyklen),3.03,996.0,4.06,4.06,4.02,4.02,16.93,16.92,4.15,0.64,-5009.46,2524.94,0.0,0.0,-54.45,15580.59,-6.35,-6.35,6.44,6.45,0.04,0.05,0.0,3.0,8.37,0.01,8.37,16.74,16.73,0.02,0.0,0.0,0.0,0.0,16.74,16.73,0.02,0.0,58.0
3430,24.06.2020,18:47:44,Referenz II o. Nadel Referenz I (60 Zyklen),Referenz I (60 Zyklen),3.04,1496.0,6.07,6.06,6.02,6.02,16.83,16.82,4.15,0.64,-5009.15,2524.84,0.0,0.0,-54.45,15582.88,-6.35,-6.35,6.44,6.45,0.04,0.05,0.0,3.0,8.35,0.01,8.37,16.71,16.73,0.02,0.0,0.0,0.0,0.0,16.71,16.73,0.02,0.0,58.0
3431,24.06.2020,18:47:47,Referenz II o. Nadel Referenz I (60 Zyklen),Referenz I (60 Zyklen),3.04,1995.0,8.07,8.06,8.02,8.01,16.78,16.77,4.15,0.64,-5008.83,2524.89,0.0,0.0,-54.44,15581.68,-6.35,-6.35,6.44,6.45,0.04,0.05,0.0,3.0,8.35,0.01,8.37,16.69,16.73,0.02,0.0,0.0,0.0,0.0,16.69,16.73,0.02,0.0,58.0
3432,24.06.2020,18:47:50,Referenz II o. Nadel Referenz I (60 Zyklen),Referenz I (60 Zyklen),5.03,499.2,1.67,1.68,1.63,1.64,13.9,14.01,4.15,1.06,-4600.69,2566.74,0.0,0.0,-49.58,14686.55,-6.35,-6.35,6.44,6.45,0.04,0.05,0.0,5.0,6.76,0.01,6.76,13.53,13.52,0.01,0.0,0.0,0.0,0.0,13.53,13.52,0.01,0.0,58.0
3433,24.06.2020,18:47:55,Referenz II o. Nadel Referenz I (60 Zyklen),Referenz I (60 Zyklen),5.03,996.0,3.3,3.3,3.25,3.25,13.74,13.74,4.15,1.06,-4599.25,2575.34,0.0,0.0,-49.56,14502.67,-6.35,-6.35,6.44,6.45,0.04,0.05,0.0,5.0,6.78,0.01,6.76,13.55,13.52,0.01,0.0,0.0,0.0,0.0,13.55,13.52,0.01,0.0,58.0
3434,24.06.2020,18:47:58,Referenz II o. Nadel Referenz I (60 Zyklen),Referenz I (60 Zyklen),5.03,1496.0,4.91,4.91,4.87,4.86,13.63,13.62,4.15,1.06,-4600.44,2575.27,0.0,0.0,-49.58,14504.22,-6.35,-6.35,6.44,6.45,0.04,0.05,0.0,5.0,6.75,0.01,6.76,13.51,13.52,0.01,0.0,0.0,0.0,0.0,13.51,13.52,0.01,0.0,58.0
3435,24.06.2020,18:48:01,Referenz II o. Nadel Referenz I (60 Zyklen),Referenz I (60 Zyklen),5.03,1996.0,6.53,6.54,6.49,6.49,13.58,13.59,4.15,1.06,-4598.94,2575.32,0.0,0.0,-49.56,14503.2,-6.35,-6.35,6.44,6.45,0.04,0.05,0.0,5.0,6.74,0.01,6.76,13.49,13.52,0.01,0.0,0.0,0.0,0.0,13.49,13.52,0.01,0.0,58.0
3436,24.06.2020,18:48:05,Referenz II o. Nadel Referenz I (60 Zyklen),Referenz I (60 Zyklen),6.03,499.2,1.55,1.56,1.51,1.51,12.9,12.96,4.15,1.27,-4387.57,2603.88,0.0,0.0,-47.08,13892.32,-6.35,-6.35,6.44,6.45,0.04,0.05,0.0,6.0,6.26,0.01,6.25,12.53,12.5,0.01,0.0,0.0,0.0,0.0,12.53,12.5,0.01,0.0,58.0
3437,24.06.2020,18:48:09,Referenz II o. Nadel Referenz I (60 Zyklen),Referenz I (60 Zyklen),6.03,996.0,3.05,3.05,3.0,3.0,12.69,12.7,4.15,1.27,-4387.14,2612.57,0.0,0.0,-47.07,13706.47,-6.35,-6.35,6.44,6.45,0.04,0.05,0.0,6.0,6.25,0.01,6.25,12.51,12.5,0.01,0.0,0.0,0.0,0.0,12.51,12.5,0.01,0.0,58.0
3438,24.06.2020,18:48:12,Referenz II o. Nadel Referenz I (60 Zyklen),Referenz I (60 Zyklen),6.02,1496.0,4.54,4.54,4.5,4.5,12.6,12.61,4.15,1.27,-4386.89,2612.55,0.0,0.0,-47.07,13706.82,-6.35,-6.35,6.44,6.45,0.04,0.05,0.0,6.0,6.24,0.01,6.25,12.48,12.5,0.01,0.0,0.0,0.0,0.0,12.48,12.5,0.01,0.0,58.0
3439,24.06.2020,18:48:16,Referenz II o. Nadel Referenz I (60 Zyklen),Referenz I (60 Zyklen),6.02,1996.0,6.04,6.04,6.0,5.99,12.56,12.56,4.15,1.27,-4386.76,2612.5,0.0,0.0,-47.07,13707.91,-6.35,-6.35,6.44,6.45,0.04,0.05,0.0,6.0,6.24,0.01,6.25,12.47,12.5,0.01,0.0,0.0,0.0,0.0,12.47,12.5,0.01,0.0,58.0
