Repository: ZBT-Tools/ContactResistanceAnalysis

File: h23_reference.csv (part 55 of 80)
,Datum,time,measurement,commentary,pressure_sample[bar],current[mA],voltage[mV],voltage_needle[mV],voltage_th[mV],voltage_needle_th[mV],R_ges / mOhm*cm²,R_bulk / mOhm*cm²,contact_area[cm2],pressure[bar],p_Kraftsensor / ?,Weg Bürster,Kraftsensor Poly,Probendicke Poly,Kraftsensor,Probendicke,U_ges 1,U_Nadel 1,U_ges 2,U_Nadel 2,Diff_U_ges/2,Diff_U_Nadel/2,Relais,pressure_rounded[bar],contact_resistance[mOhm*cm2],contact_resistance_error[mOhm*cm2],contact_resistance_mean[mOhm*cm2],resistance[mOhm*cm2],resistance_mean[mOhm*cm2],resistance_error[mOhm*cm2],bulk_resistance[mOhm*cm2],bulk_resistance_mean[mOhm*cm2],bulk_resistance_error[mOhm*cm2],bulk_resistance_sub[mOhm*cm2],volume_resistance[mOhm*cm2],volume_resistance_mean[mOhm*cm2],volume_resistance_error[mOhm*cm2],degradation_corr[mOhm*cm2],cycle
111,24.06.2020,15:25:27,Referenz III o. Nadel Referenz I (60 Zyklen),Referenz I (60 Zyklen),23.96,1998.0,3.21,3.21,3.17,3.16,6.67,6.66,4.15,5.06,-638.04,3091.21,0.0,0.0,-6.46,3469.08,-6.35,-6.35,6.44,6.45,0.04,0.05,0.0,24.0,3.29,0.01,3.29,6.58,6.58,0.01,0.0,0.0,0.0,0.0,6.58,6.58,0.01,0.0,2.0
112,24.06.2020,15:25:30,Referenz III o. Nadel Referenz I (60 Zyklen),Referenz I (60 Zyklen),27.0,499.6,0.8,0.8,0.75,0.75,6.61,6.61,4.15,5.71,-11.65,3158.58,0.0,0.0,-0.2,2028.05,-6.35,-6.35,6.44,6.45,0.04,0.05,0.0,27.0,3.12,0.01,3.1,6.25,6.21,0.01,0.0,0.0,0.0,0.0,6.25,6.21,0.01,0.0,2.0
113,24.06.2020,15:25:34,Referenz III o. Nadel Referenz I (60 Zyklen),Referenz I (60 Zyklen),26.97,998.0,1.54,1.54,1.49,1.5,6.39,6.42,4.15,5.7,-0.26,3169.12,0.0,0.0,-0.09,1802.6,-6.35,-6.35,6.44,6.45,0.04,0.05,0.0,27.0,3.1,0.01,3.1,6.2,6.21,0.01,0.0,0.0,0.0,0.0,6.2,6.21,0.01,0.0,2.0
114,24.06.2020,15:25:38,Referenz III o. Nadel Referenz I (60 Zyklen),Referenz I (60 Zyklen),26.96,1498.0,2.28,2.28,2.24,2.23,6.32,6.31,4.15,5.7,-4.95,3169.09,0.0,0.0,-0.14,1803.17,-6.35,-6.35,6.44,6.45,0.04,0.05,0.0,27.0,3.1,0.01,3.1,6.2,6.21,0.01,0.0,0.0,0.0,0.0,6.2,6.21,0.01,0.0,2.0
115,24.06.2020,15:25:41,Referenz III o. Nadel Referenz I (60 Zyklen),Referenz I (60 Zyklen),26.95,1998.0,3.02,3.03,2.98,2.98,6.27,6.29,4.15,5.7,-11.78,3169.09,0.0,0.0,-0.2,1803.27,-6.35,-6.35,6.44,6.45,0.04,0.05,0.0,27.0,3.09,0.01,3.1,6.18,6.21,0.01,0.0,0.0,0.0,0.0,6.18,6.21,0.01,0.0,2.0
116,24.06.2020,15:25:44,Referenz III o. Nadel Referenz I (60 Zyklen),Referenz I (60 Zyklen),29.98,499.6,0.76,0.76,0.71,0.71,6.3,6.29,4.15,6.34,611.8,3232.49,0.0,0.0,5.9,447.27,-6.35,-6.35,6.44,6.45,0.04,0.05,0.0,30.0,2.97,0.01,2.94,5.94,5.89,0.02,0.0,0.0,0.0,0.0,5.94,5.89,0.02,0.0,2.0
117,24.06.2020,15:25:49,Referenz III o. Nadel Referenz I (60 Zyklen),Referenz I (60 Zyklen),29.95,998.0,1.45,1.46,1.41,1.42,6.05,6.09,4.15,6.33,620.19,3243.22,0.0,0.0,5.98,217.77,-6.35,-6.35,6.44,6.45,0.04,0.05,0.0,30.0,2.93,0.01,2.94,5.86,5.89,0.02,0.0,0.0,0.0,0.0,5.86,5.89,0.02,0.0,2.0
118,24.06.2020,15:25:52,Referenz III o. Nadel Referenz I (60 Zyklen),Referenz I (60 Zyklen),29.94,1497.0,2.16,2.17,2.12,2.12,6.0,6.01,4.15,6.33,611.68,3243.17,0.0,0.0,5.9,218.86,-6.35,-6.35,6.44,6.45,0.04,0.05,0.0,30.0,2.94,0.01,2.94,5.88,5.89,0.02,0.0,0.0,0.0,0.0,5.88,5.89,0.02,0.0,2.0
119,24.06.2020,15:25:55,Referenz III o. Nadel Referenz I (60 Zyklen),Referenz I (60 Zyklen),29.95,1998.0,2.87,2.87,2.83,2.82,5.97,5.96,4.15,6.33,614.68,3243.26,0.0,0.0,5.93,216.93,-6.35,-6.35,6.44,6.45,0.04,0.05,0.0,30.0,2.94,0.01,2.94,5.88,5.89,0.02,0.0,0.0,0.0,0.0,5.88,5.89,0.02,0.0,2.0
120,24.06.2020,15:26:05,Referenz III o. Nadel Referenz I (60 Zyklen),Referenz I (60 Zyklen),1.04,499.6,3.26,3.25,3.22,3.21,27.09,27.02,4.15,0.22,-5432.0,2448.35,0.0,0.0,-59.58,17218.78,-6.35,-6.35,6.44,6.45,0.04,0.05,0.0,1.0,13.36,0.04,13.25,26.73,26.5,0.08,0.0,0.0,0.0,0.0,26.73,26.5,0.08,0.0,3.0
121,24.06.2020,15:26:09,Referenz III o. Nadel Referenz I (60 Zyklen),Referenz I (60 Zyklen),1.04,998.0,6.42,6.41,6.38,6.37,26.72,26.67,4.15,0.22,-5426.8,2456.66,0.0,0.0,-59.52,17041.02,-6.35,-6.35,6.44,6.45,0.04,0.05,0.0,1.0,13.27,0.04,13.25,26.53,26.5,0.08,0.0,0.0,0.0,0.0,26.53,26.5,0.08,0.0,3.0
122,24.06.2020,15:26:13,Referenz III o. Nadel Referenz I (60 Zyklen),Referenz I (60 Zyklen),1.04,1498.0,9.58,9.58,9.53,9.54,26.53,26.55,4.15,0.22,-5426.43,2456.61,0.0,0.0,-59.52,17042.18,-6.35,-6.35,6.44,6.45,0.04,0.05,0.0,1.0,13.21,0.04,13.25,26.41,26.5,0.08,0.0,0.0,0.0,0.0,26.41,26.5,0.08,0.0,3.0
123,24.06.2020,15:26:16,Referenz III o. Nadel Referenz I (60 Zyklen),Referenz I (60 Zyklen),1.04,1998.0,12.73,12.73,12.68,12.68,26.43,26.43,4.15,0.22,-5426.74,2456.6,0.0,0.0,-59.52,17042.29,-6.35,-6.35,6.44,6.45,0.04,0.05,0.0,1.0,13.17,0.04,13.25,26.34,26.5,0.08,0.0,0.0,0.0,0.0,26.34,26.5,0.08,0.0,3.0
124,24.06.2020,15:26:19,Referenz III o. Nadel Referenz I (60 Zyklen),Referenz I (60 Zyklen),2.0,499.6,2.49,2.49,2.45,2.44,20.68,20.66,4.15,0.42,-5229.02,2470.68,0.0,0.0,-57.1,16741.18,-6.35,-6.35,6.44,6.45,0.04,0.05,0.0,2.0,10.16,0.01,10.13,20.32,20.27,0.03,0.0,0.0,0.0,0.0,20.32,20.27,0.03,0.0,3.0
125,24.06.2020,15:26:24,Referenz III o. Nadel Referenz I (60 Zyklen),Referenz I (60 Zyklen),2.01,998.0,4.93,4.92,4.88,4.87,20.48,20.45,4.15,0.43,-5229.84,2479.09,0.0,0.0,-57.11,16561.34,-6.35,-6.35,6.44,6.45,0.04,0.05,0.0,2.0,10.15,0.01,10.13,20.3,20.27,0.03,0.0,0.0,0.0,0.0,20.3,20.27,0.03,0.0,3.0
126,24.06.2020,15:26:27,Referenz III o. Nadel Referenz I (60 Zyklen),Referenz I (60 Zyklen),2.02,1497.0,7.35,7.35,7.3,7.3,20.36,20.38,4.15,0.43,-5227.77,2479.07,0.0,0.0,-57.09,16561.84,-6.35,-6.35,6.44,6.45,0.04,0.05,0.0,2.0,10.12,0.01,10.13,20.24,20.27,0.03,0.0,0.0,0.0,0.0,20.24,20.27,0.03,0.0,3.0
127,24.06.2020,15:26:30,Referenz III o. Nadel Referenz I (60 Zyklen),Referenz I (60 Zyklen),2.02,1998.0,9.77,9.77,9.73,9.72,20.3,20.29,4.15,0.43,-5224.64,2479.08,0.0,0.0,-57.05,16561.55,-6.35,-6.35,6.44,6.45,0.04,0.05,0.0,2.0,10.1,0.01,10.13,20.2,20.27,0.03,0.0,0.0,0.0,0.0,20.2,20.27,0.03,0.0,3.0
128,24.06.2020,15:26:33,Referenz III o. Nadel Referenz I (60 Zyklen),Referenz I (60 Zyklen),3.02,499.6,2.11,2.11,2.06,2.06,17.5,17.53,4.15,0.64,-5013.22,2520.53,0.0,0.0,-54.49,15675.08,-6.35,-6.35,6.44,6.45,0.04,0.05,0.0,3.0,8.57,0.01,8.57,17.13,17.14,0.02,0.0,0.0,0.0,0.0,17.13,17.14,0.02,0.0,3.0
129,24.06.2020,15:26:38,Referenz III o. Nadel Referenz I (60 Zyklen),Referenz I (60 Zyklen),3.03,998.0,4.18,4.17,4.13,4.13,17.36,17.35,4.15,0.64,-5006.02,2528.95,0.0,0.0,-54.41,15494.86,-6.35,-6.35,6.44,6.45,0.04,0.05,0.0,3.0,8.59,0.01,8.57,17.18,17.14,0.02,0.0,0.0,0.0,0.0,17.18,17.14,0.02,0.0,3.0
130,24.06.2020,15:26:41,Referenz III o. Nadel Referenz I (60 Zyklen),Referenz I (60 Zyklen),3.03,1498.0,6.23,6.22,6.18,6.17,17.25,17.23,4.15,0.64,-5008.77,2528.89,0.0,0.0,-54.44,15496.13,-6.35,-6.35,6.44,6.45,0.04,0.05,0.0,3.0,8.56,0.01,8.57,17.13,17.14,0.02,0.0,0.0,0.0,0.0,17.13,17.14,0.02,0.0,3.0
131,24.06.2020,15:26:44,Referenz III o. Nadel Referenz I (60 Zyklen),Referenz I (60 Zyklen),3.04,1998.0,8.28,8.27,8.23,8.23,17.19,17.18,4.15,0.64,-5006.27,2528.91,0.0,0.0,-54.41,15495.71,-6.35,-6.35,6.44,6.45,0.04,0.05,0.0,3.0,8.55,0.01,8.57,17.1,17.14,0.02,0.0,0.0,0.0,0.0,17.1,17.14,0.02,0.0,3.0
132,24.06.2020,15:26:48,Referenz III o. Nadel Referenz I (60 Zyklen),Referenz I (60 Zyklen),5.02,499.6,1.71,1.71,1.67,1.66,14.2,14.18,4.15,1.06,-4598.12,2569.41,0.0,0.0,-49.55,14629.51,-6.35,-6.35,6.44,6.45,0.04,0.05,0.0,5.0,6.92,0.0,6.91,13.83,13.81,0.01,0.0,0.0,0.0,0.0,13.83,13.81,0.01,0.0,3.0
133,24.06.2020,15:26:52,Referenz III o. Nadel Referenz I (60 Zyklen),Referenz I (60 Zyklen),5.02,998.0,3.37,3.37,3.32,3.32,14.0,14.01,4.15,1.06,-4597.19,2578.09,0.0,0.0,-49.54,14443.83,-6.35,-6.35,6.44,6.45,0.04,0.05,0.0,5.0,6.91,0.0,6.91,13.82,13.81,0.01,0.0,0.0,0.0,0.0,13.82,13.81,0.01,0.0,3.0
134,24.06.2020,15:26:55,Referenz III o. Nadel Referenz I (60 Zyklen),Referenz I (60 Zyklen),5.01,1498.0,5.03,5.03,4.98,4.98,13.92,13.93,4.15,1.06,-4600.19,2578.04,0.0,0.0,-49.57,14444.89,-6.35,-6.35,6.44,6.45,0.04,0.05,0.0,5.0,6.9,0.0,6.91,13.8,13.81,0.01,0.0,0.0,0.0,0.0,13.8,13.81,0.01,0.0,3.0
135,24.06.2020,15:26:59,Referenz III o. Nadel Referenz I (60 Zyklen),Referenz I (60 Zyklen),5.01,1998.0,6.69,6.68,6.64,6.63,13.89,13.87,4.15,1.06,-4598.06,2577.98,0.0,0.0,-49.55,14446.15,-6.35,-6.35,6.44,6.45,0.04,0.05,0.0,5.0,6.9,0.0,6.91,13.8,13.81,0.01,0.0,0.0,0.0,0.0,13.8,13.81,0.01,0.0,3.0
136,24.06.2020,15:27:02,Referenz III o. Nadel Referenz I (60 Zyklen),Referenz I (60 Zyklen),6.03,499.6,1.58,1.58,1.53,1.53,13.11,13.09,4.15,1.27,-4387.82,2602.33,0.0,0.0,-47.08,13925.33,-6.35,-6.35,6.44,6.45,0.04,0.05,0.0,6.0,6.37,0.01,6.35,12.74,12.7,0.02,0.0,0.0,0.0,0.0,12.74,12.7,0.02,0.0,3.0
137,24.06.2020,15:27:06,Referenz III o. Nadel Referenz I (60 Zyklen),Referenz I (60 Zyklen),6.02,998.0,3.1,3.1,3.06,3.05,12.89,12.87,4.15,1.27,-4386.51,2611.05,0.0,0.0,-47.07,13738.95,-6.35,-6.35,6.44,6.45,0.04,0.05,0.0,6.0,6.35,0.01,6.35,12.71,12.7,0.02,0.0,0.0,0.0,0.0,12.71,12.7,0.02,0.0,3.0
138,24.06.2020,15:27:10,Referenz III o. Nadel Referenz I (60 Zyklen),Referenz I (60 Zyklen),6.03,1498.0,4.62,4.61,4.58,4.57,12.81,12.78,4.15,1.27,-4385.13,2610.98,0.0,0.0,-47.05,13740.4,-6.35,-6.35,6.44,6.45,0.04,0.05,0.0,6.0,6.34,0.01,6.35,12.69,12.7,0.02,0.0,0.0,0.0,0.0,12.69,12.7,0.02,0.0,3.0
139,24.06.2020,15:27:13,Referenz III o. Nadel Referenz I (60 Zyklen),Referenz I (60 Zyklen),6.03,1998.0,6.14,6.14,6.09,6.1,12.75,12.76,4.15,1.27,-4385.82,2611.02,0.0,0.0,-47.06,13739.62,-6.35,-6.35,6.44,6.45,0.04,0.05,0.0,6.0,6.33,0.01,6.35,12.66,12.7,0.02,0.0,0.0,0.0,0.0,12.66,12.7,0.02,0.0,3.0
140,24.06.2020,15:27:16,Referenz III o. Nadel Referenz I (60 Zyklen),Referenz I (60 Zyklen),9.02,499.6,1.32,1.31,1.28,1.27,10.97,10.9,4.15,1.91,-3768.88,2679.01,0.0,0.0,-39.95,12285.35,-6.35,-6.35,6.44,6.45,0.04,0.05,0.0,9.0,5.3,0.0,5.29,10.6,10.58,0.01,0.0,0.0,0.0,0.0,10.6,10.58,0.01,0.0,3.0
141,24.06.2020,15:27:21,Referenz III o. Nadel Referenz I (60 Zyklen),Referenz I (60 Zyklen),9.02,998.0,2.59,2.6,2.55,2.55,10.77,10.8,4.15,1.91,-3763.43,2687.99,0.0,0.0,-39.89,12093.33,-6.35,-6.35,6.44,6.45,0.04,0.05,0.0,9.0,5.3,0.0,5.29,10.59,10.58,0.01,0.0,0.0,0.0,0.0,10.59,10.58,0.01,0.0,3.0
142,24.06.2020,15:27:24,Referenz III o. Nadel Referenz I (60 Zyklen),Referenz I (60 Zyklen),9.01,1498.0,3.87,3.86,3.82,3.82,10.71,10.7,4.15,1.91,-3767.32,2687.98,0.0,0.0,-39.93,12093.61,-6.35,-6.35,6.44,6.45,0.04,0.05,0.0,9.0,5.29,0.0,5.29,10.59,10.58,0.01,0.0,0.0,0.0,0.0,10.59,10.58,0.01,0.0,3.0
143,24.06.2020,15:27:27,Referenz III o. Nadel Referenz I (60 Zyklen),Referenz I (60 Zyklen),9.01,1998.0,5.13,5.12,5.08,5.08,10.65,10.64,4.15,1.9,-3769.32,2688.03,0.0,0.0,-39.95,12092.49,-6.35,-6.35,6.44,6.45,0.04,0.05,0.0,9.0,5.28,0.0,5.29,10.55,10.58,0.01,0.0,0.0,0.0,0.0,10.55,10.58,0.01,0.0,3.0
144,24.06.2020,15:27:30,Referenz III o. Nadel Referenz I (60 Zyklen),Referenz I (60 Zyklen),10.0,499.6,1.26,1.26,1.21,1.21,10.45,10.46,4.15,2.11,-3559.52,2713.41,0.0,0.0,-37.58,11549.67,-6.35,-6.35,6.44,6.45,0.04,0.05,0.0,10.0,5.04,0.01,5.03,10.09,10.06,0.01,0.0,0.0,0.0,0.0,10.09,10.06,0.01,0.0,3.0
145,24.06.2020,15:27:35,Referenz III o. Nadel Referenz I (60 Zyklen),Referenz I (60 Zyklen),10.02,998.0,2.46,2.47,2.42,2.42,10.25,10.27,4.15,2.12,-3549.44,2722.54,0.0,0.0,-37.46,11354.39,-6.35,-6.35,6.44,6.45,0.04,0.05,0.0,10.0,5.03,0.01,5.03,10.07,10.06,0.01,0.0,0.0,0.0,0.0,10.07,10.06,0.01,0.0,3.0
146,24.06.2020,15:27:38,Referenz III o. Nadel Referenz I (60 Zyklen),Referenz I (60 Zyklen),10.01,1498.0,3.68,3.67,3.63,3.62,10.18,10.17,4.15,2.12,-3555.08,2722.46,0.0,0.0,-37.53,11356.11,-6.35,-6.35,6.44,6.45,0.04,0.05,0.0,10.0,5.03,0.01,5.03,10.06,10.06,0.01,0.0,0.0,0.0,0.0,10.06,10.06,0.01,0.0,3.0
147,24.06.2020,15:27:41,Referenz III o. Nadel Referenz I (60 Zyklen),Referenz I (60 Zyklen),10.01,1998.0,4.88,4.88,4.83,4.84,10.13,10.14,4.15,2.12,-3554.01,2722.49,0.0,0.0,-37.52,11355.48,-6.35,-6.35,6.44,6.45,0.04,0.05,0.0,10.0,5.02,0.01,5.03,10.04,10.06,0.01,0.0,0.0,0.0,0.0,10.04,10.06,0.01,0.0,3.0
148,24.06.2020,15:27:45,Referenz III o. Nadel Referenz I (60 Zyklen),Referenz I (60 Zyklen),11.99,499.6,1.16,1.17,1.11,1.12,9.62,9.7,4.15,2.53,-3141.17,2763.16,0.0,0.0,-32.9,10485.47,-6.35,-6.35,6.44,6.45,0.04,0.05,0.0,12.0,4.62,0.0,4.62,9.25,9.24,0.01,0.0,0.0,0.0,0.0,9.25,9.24,0.01,0.0,3.0
149,24.06.2020,15:27:49,Referenz III o. Nadel Referenz I (60 Zyklen),Referenz I (60 Zyklen),12.02,998.0,2.27,2.27,2.22,2.22,9.42,9.43,4.15,2.54,-3134.79,2772.39,0.0,0.0,-32.83,10288.11,-6.35,-6.35,6.44,6.45,0.04,0.05,0.0,12.0,4.62,0.0,4.62,9.24,9.24,0.01,0.0,0.0,0.0,0.0,9.24,9.24,0.01,0.0,3.0
150,24.06.2020,15:27:52,Referenz III o. Nadel Referenz I (60 Zyklen),Referenz I (60 Zyklen),12.0,1498.0,3.38,3.38,3.33,3.33,9.36,9.36,4.15,2.54,-3137.04,2772.37,0.0,0.0,-32.86,10288.6,-6.35,-6.35,6.44,6.45,0.04,0.05,0.0,12.0,4.62,0.0,4.62,9.23,9.24,0.01,0.0,0.0,0.0,0.0,9.23,9.24,0.01,0.0,3.0
151,24.06.2020,15:27:56,Referenz III o. Nadel Referenz I (60 Zyklen),Referenz I (60 Zyklen),12.0,1998.0,4.49,4.48,4.44,4.44,9.32,9.31,4.15,2.54,-3140.36,2772.31,0.0,0.0,-32.9,10289.9,-6.35,-6.35,6.44,6.45,0.04,0.05,0.0,12.0,4.61,0.0,4.62,9.22,9.24,0.01,0.0,0.0,0.0,0.0,9.22,9.24,0.01,0.0,3.0
152,24.06.2020,15:27:59,Referenz III o. Nadel Referenz I (60 Zyklen),Referenz I (60 Zyklen),15.0,499.6,1.05,1.05,1.01,1.0,8.72,8.72,4.15,3.17,-2517.28,2843.66,0.0,0.0,-26.08,8763.65,-6.35,-6.35,6.44,6.45,0.04,0.05,0.0,15.0,4.17,0.01,4.15,8.35,8.31,0.02,0.0,0.0,0.0,0.0,8.35,8.31,0.02,0.0,3.0
153,24.06.2020,15:28:03,Referenz III o. Nadel Referenz I (60 Zyklen),Referenz I (60 Zyklen),15.0,998.0,2.04,2.04,2.0,1.99,8.49,8.49,4.15,3.17,-2511.59,2853.13,0.0,0.0,-26.02,8561.29,-6.35,-6.35,6.44,6.45,0.04,0.05,0.0,15.0,4.16,0.01,4.15,8.31,8.31,0.02,0.0,0.0,0.0,0.0,8.31,8.31,0.02,0.0,3.0
154,24.06.2020,15:28:07,Referenz III o. Nadel Referenz I (60 Zyklen),Referenz I (60 Zyklen),15.01,1498.0,3.04,3.04,2.99,2.99,8.41,8.41,4.15,3.17,-2512.71,2853.08,0.0,0.0,-26.03,8562.28,-6.35,-6.35,6.44,6.45,0.04,0.05,0.0,15.0,4.14,0.01,4.15,8.29,8.31,0.02,0.0,0.0,0.0,0.0,8.29,8.31,0.02,0.0,3.0
155,24.06.2020,15:28:10,Referenz III o. Nadel Referenz I (60 Zyklen),Referenz I (60 Zyklen),15.01,1998.0,4.03,4.03,3.98,3.99,8.37,8.38,4.15,3.17,-2515.47,2853.02,0.0,0.0,-26.06,8563.65,-6.35,-6.35,6.44,6.45,0.04,0.05,0.0,15.0,4.14,0.01,4.15,8.28,8.31,0.02,0.0,0.0,0.0,0.0,8.28,8.31,0.02,0.0,3.0
156,24.06.2020,15:28:13,Referenz III o. Nadel Referenz I (60 Zyklen),Referenz I (60 Zyklen),17.99,499.6,0.96,0.96,0.92,0.92,7.99,7.99,4.15,3.8,-1890.2,2923.54,0.0,0.0,-19.38,7055.17,-6.35,-6.35,6.44,6.45,0.04,0.05,0.0,18.0,3.81,0.0,3.8,7.62,7.6,0.01,0.0,0.0,0.0,0.0,7.62,7.6,0.01,0.0,3.0
157,24.06.2020,15:28:18,Referenz III o. Nadel Referenz I (60 Zyklen),Referenz I (60 Zyklen),18.01,998.0,1.87,1.87,1.83,1.82,7.79,7.76,4.15,3.81,-1880.31,2933.32,0.0,0.0,-19.28,6846.12,-6.35,-6.35,6.44,6.45,0.04,0.05,0.0,18.0,3.8,0.0,3.8,7.61,7.6,0.01,0.0,0.0,0.0,0.0,7.61,7.6,0.01,0.0,3.0
158,24.06.2020,15:28:21,Referenz III o. Nadel Referenz I (60 Zyklen),Referenz I (60 Zyklen),18.0,1498.0,2.78,2.79,2.74,2.74,7.71,7.73,4.15,3.81,-1884.44,2933.29,0.0,0.0,-19.32,6846.61,-6.35,-6.35,6.44,6.45,0.04,0.05,0.0,18.0,3.8,0.0,3.8,7.59,7.6,0.01,0.0,0.0,0.0,0.0,7.59,7.6,0.01,0.0,3.0
159,24.06.2020,15:28:24,Referenz III o. Nadel Referenz I (60 Zyklen),Referenz I (60 Zyklen),18.0,1998.0,3.7,3.68,3.65,3.64,7.68,7.65,4.15,3.81,-1888.95,2933.22,0.0,0.0,-19.37,6848.16,-6.35,-6.35,6.44,6.45,0.04,0.05,0.0,18.0,3.8,0.0,3.8,7.59,7.6,0.01,0.0,0.0,0.0,0.0,7.59,7.6,0.01,0.0,3.0
160,24.06.2020,15:28:27,Referenz III o. Nadel Referenz I (60 Zyklen),Referenz I (60 Zyklen),20.01,499.6,0.91,0.92,0.87,0.87,7.6,7.62,4.15,4.23,-1476.93,2974.08,0.0,0.0,-15.05,5974.35,-6.35,-6.35,6.44,6.45,0.04,0.05,0.0,20.0,3.61,0.0,3.61,7.23,7.22,0.01,0.0,0.0,0.0,0.0,7.23,7.22,0.01,0.0,3.0
161,24.06.2020,15:28:32,Referenz III o. Nadel Referenz I (60 Zyklen),Referenz I (60 Zyklen),20.0,998.0,1.78,1.78,1.74,1.74,7.4,7.42,4.15,4.23,-1464.41,2984.07,0.0,0.0,-14.92,5760.59,-6.35,-6.35,6.44,6.45,0.04,0.05,0.0,20.0,3.61,0.0,3.61,7.22,7.22,0.01,0.0,0.0,0.0,0.0,7.22,7.22,0.01,0.0,3.0
162,24.06.2020,15:28:35,Referenz III o. Nadel Referenz I (60 Zyklen),Referenz I (60 Zyklen),19.98,1497.0,2.64,2.64,2.6,2.59,7.33,7.32,4.15,4.22,-1470.67,2983.96,0.0,0.0,-14.99,5762.87,-6.35,-6.35,6.44,6.45,0.04,0.05,0.0,20.0,3.6,0.0,3.61,7.21,7.22,0.01,0.0,0.0,0.0,0.0,7.21,7.22,0.01,0.0,3.0
163,24.06.2020,15:28:38,Referenz III o. Nadel Referenz I (60 Zyklen),Referenz I (60 Zyklen),19.98,1998.0,3.51,3.51,3.47,3.47,7.29,7.3,4.15,4.22,-1470.29,2983.92,0.0,0.0,-14.99,5763.82,-6.35,-6.35,6.44,6.45,0.04,0.05,0.0,20.0,3.6,0.0,3.61,7.2,7.22,0.01,0.0,0.0,0.0,0.0,7.2,7.22,0.01,0.0,3.0
164,24.06.2020,15:28:42,Referenz III o. Nadel Referenz I (60 Zyklen),Referenz I (60 Zyklen),20.99,499.6,0.9,0.89,0.86,0.84,7.49,7.41,4.15,4.44,-1268.19,3004.92,0.0,0.0,-12.89,5314.69,-6.35,-6.35,6.44,6.45,0.04,0.05,0.0,21.0,3.56,0.01,3.53,7.12,7.06,0.02,0.0,0.0,0.0,0.0,7.12,7.06,0.02,0.0,3.0
165,24.06.2020,15:28:46,Referenz III o. Nadel Referenz I (60 Zyklen),Referenz I (60 Zyklen),20.98,998.0,1.74,1.75,1.7,1.7,7.24,7.26,4.15,4.44,-1258.62,3014.94,0.0,0.0,-12.79,5100.36,-6.35,-6.35,6.44,6.45,0.04,0.05,0.0,21.0,3.53,0.01,3.53,7.06,7.06,0.02,0.0,0.0,0.0,0.0,7.06,7.06,0.02,0.0,3.0
166,24.06.2020,15:28:49,Referenz III o. Nadel Referenz I (60 Zyklen),Referenz I (60 Zyklen),20.98,1498.0,2.58,2.58,2.54,2.53,7.15,7.14,4.15,4.43,-1261.93,3014.91,0.0,0.0,-12.83,5100.85,-6.35,-6.35,6.44,6.45,0.04,0.05,0.0,21.0,3.51,0.01,3.53,7.03,7.06,0.02,0.0,0.0,0.0,0.0,7.03,7.06,0.02,0.0,3.0
167,24.06.2020,15:28:53,Referenz III o. Nadel Referenz I (60 Zyklen),Referenz I (60 Zyklen),20.97,1998.0,3.44,3.43,3.39,3.38,7.14,7.13,4.15,4.43,-1262.75,3014.9,0.0,0.0,-12.84,5101.06,-6.35,-6.35,6.44,6.45,0.04,0.05,0.0,21.0,3.52,0.01,3.53,7.05,7.06,0.02,0.0,0.0,0.0,0.0,7.05,7.06,0.02,0.0,3.0
168,24.06.2020,15:28:56,Referenz III o. Nadel Referenz I (60 Zyklen),Referenz I (60 Zyklen),24.01,499.6,0.84,0.84,0.8,0.8,7.0,7.0,4.15,5.08,-636.42,3081.13,0.0,0.0,-6.44,3684.64,-6.35,-6.35,6.44,6.45,0.04,0.05,0.0,24.0,3.31,0.0,3.3,6.63,6.61,0.01,0.0,0.0,0.0,0.0,6.63,6.61,0.01,0.0,3.0
169,24.06.2020,15:29:00,Referenz III o. Nadel Referenz I (60 Zyklen),Referenz I (60 Zyklen),23.99,998.0,1.63,1.63,1.59,1.58,6.8,6.77,4.15,5.07,-627.84,3091.33,0.0,0.0,-6.36,3466.48,-6.35,-6.35,6.44,6.45,0.04,0.05,0.0,24.0,3.31,0.0,3.3,6.61,6.61,0.01,0.0,0.0,0.0,0.0,6.61,6.61,0.01,0.0,3.0
170,24.06.2020,15:29:04,Referenz III o. Nadel Referenz I (60 Zyklen),Referenz I (60 Zyklen),23.98,1498.0,2.42,2.43,2.38,2.38,6.71,6.73,4.15,5.07,-636.73,3091.34,0.0,0.0,-6.45,3466.26,-6.35,-6.35,6.44,6.45,0.04,0.05,0.0,24.0,3.3,0.0,3.3,6.59,6.61,0.01,0.0,0.0,0.0,0.0,6.59,6.61,0.01,0.0,3.0
171,24.06.2020,15:29:07,Referenz III o. Nadel Referenz I (60 Zyklen),Referenz I (60 Zyklen),23.97,1998.0,3.22,3.21,3.17,3.16,6.68,6.67,4.15,5.07,-637.67,3091.26,0.0,0.0,-6.46,3467.95,-6.35,-6.35,6.44,6.45,0.04,0.05,0.0,24.0,3.3,0.0,3.3,6.59,6.61,0.01,0.0,0.0,0.0,0.0,6.59,6.61,0.01,0.0,3.0
172,24.06.2020,15:29:10,Referenz III o. Nadel Referenz I (60 Zyklen),Referenz I (60 Zyklen),26.94,499.6,0.79,0.81,0.75,0.76,6.6,6.71,4.15,5.7,-23.42,3159.13,0.0,0.0,-0.32,2016.23,-6.35,-6.35,6.44,6.45,0.04,0.05,0.0,27.0,3.12,0.0,3.11,6.24,6.23,0.01,0.0,0.0,0.0,0.0,6.24,6.23,0.01,0.0,3.0
173,24.06.2020,15:29:15,Referenz III o. Nadel Referenz I (60 Zyklen),Referenz I (60 Zyklen),26.98,998.0,1.55,1.55,1.5,1.5,6.43,6.44,4.15,5.7,-2.01,3169.72,0.0,0.0,-0.11,1789.9,-6.35,-6.35,6.44,6.45,0.04,0.05,0.0,27.0,3.12,0.0,3.11,6.25,6.23,0.01,0.0,0.0,0.0,0.0,6.25,6.23,0.01,0.0,3.0
174,24.06.2020,15:29:18,Referenz III o. Nadel Referenz I (60 Zyklen),Referenz I (60 Zyklen),26.96,1498.0,2.29,2.28,2.24,2.24,6.33,6.32,4.15,5.7,-8.15,3169.68,0.0,0.0,-0.17,1790.57,-6.35,-6.35,6.44,6.45,0.04,0.05,0.0,27.0,3.11,0.0,3.11,6.21,6.23,0.01,0.0,0.0,0.0,0.0,6.21,6.23,0.01,0.0,3.0
175,24.06.2020,15:29:21,Referenz III o. Nadel Referenz I (60 Zyklen),Referenz I (60 Zyklen),26.96,1997.0,3.04,3.03,2.99,2.98,6.31,6.29,4.15,5.7,-9.58,3169.62,0.0,0.0,-0.18,1791.94,-6.35,-6.35,6.44,6.45,0.04,0.05,0.0,27.0,3.11,0.0,3.11,6.22,6.23,0.01,0.0,0.0,0.0,0.0,6.22,6.23,0.01,0.0,3.0
176,24.06.2020,15:29:24,Referenz III o. Nadel Referenz I (60 Zyklen),Referenz I (60 Zyklen),29.94,499.6,0.76,0.77,0.71,0.72,6.29,6.36,4.15,6.33,604.92,3233.87,0.0,0.0,5.84,417.63,-6.35,-6.35,6.44,6.45,0.04,0.05,0.0,30.0,2.96,0.0,2.95,5.92,5.9,0.01,0.0,0.0,0.0,0.0,5.92,5.9,0.01,0.0,3.0
177,24.06.2020,15:29:29,Referenz III o. Nadel Referenz I (60 Zyklen),Referenz I (60 Zyklen),29.96,998.0,1.46,1.48,1.42,1.43,6.08,6.14,4.15,6.33,621.82,3244.63,0.0,0.0,6.0,187.5,-6.35,-6.35,6.44,6.45,0.04,0.05,0.0,30.0,2.95,0.0,2.95,5.9,5.9,0.01,0.0,0.0,0.0,0.0,5.9,5.9,0.01,0.0,3.0
178,24.06.2020,15:29:32,Referenz III o. Nadel Referenz I (60 Zyklen),Referenz I (60 Zyklen),29.95,1498.0,2.17,2.17,2.13,2.13,6.02,6.03,4.15,6.33,618.31,3244.54,0.0,0.0,5.97,189.54,-6.35,-6.35,6.44,6.45,0.04,0.05,0.0,30.0,2.95,0.0,2.95,5.89,5.9,0.01,0.0,0.0,0.0,0.0,5.89,5.9,0.01,0.0,3.0
179,24.06.2020,15:29:35,Referenz III o. Nadel Referenz I (60 Zyklen),Referenz I (60 Zyklen),29.96,1998.0,2.88,2.87,2.84,2.83,5.98,5.97,4.15,6.33,617.93,3244.53,0.0,0.0,5.96,189.65,-6.35,-6.35,6.44,6.45,0.04,0.05,0.0,30.0,2.94,0.0,2.95,5.89,5.9,0.01,0.0,0.0,0.0,0.0,5.89,5.9,0.01,0.0,3.0
180,24.06.2020,15:29:45,Referenz III o. Nadel Referenz I (60 Zyklen),Referenz I (60 Zyklen),1.03,499.6,3.34,3.34,3.3,3.3,27.75,27.76,4.15,0.22,-5433.44,2452.92,0.0,0.0,-59.6,17121.15,-6.35,-6.35,6.44,6.45,0.04,0.05,0.0,1.0,13.69,0.03,13.61,27.38,27.22,0.07,0.0,0.0,0.0,0.0,27.38,27.22,0.07,0.0,4.0
181,24.06.2020,15:29:48,Referenz III o. Nadel Referenz I (60 Zyklen),Referenz I (60 Zyklen),1.04,998.0,6.6,6.6,6.56,6.55,27.46,27.44,4.15,0.22,-5428.18,2461.3,0.0,0.0,-59.54,16941.95,-6.35,-6.35,6.44,6.45,0.04,0.05,0.0,1.0,13.64,0.03,13.61,27.28,27.22,0.07,0.0,0.0,0.0,0.0,27.28,27.22,0.07,0.0,4.0
182,24.06.2020,15:29:51,Referenz III o. Nadel Referenz I (60 Zyklen),Referenz I (60 Zyklen),1.04,1497.0,9.84,9.84,9.8,9.79,27.29,27.28,4.15,0.22,-5427.56,2461.24,0.0,0.0,-59.53,16943.11,-6.35,-6.35,6.44,6.45,0.04,0.05,0.0,1.0,13.58,0.03,13.61,27.16,27.22,0.07,0.0,0.0,0.0,0.0,27.16,27.22,0.07,0.0,4.0
183,24.06.2020,15:29:55,Referenz III o. Nadel Referenz I (60 Zyklen),Referenz I (60 Zyklen),1.04,1998.0,13.07,13.06,13.03,13.02,27.16,27.14,4.15,0.22,-5423.05,2461.31,0.0,0.0,-59.47,16941.64,-6.35,-6.35,6.44,6.45,0.04,0.05,0.0,1.0,13.53,0.03,13.61,27.06,27.22,0.07,0.0,0.0,0.0,0.0,27.06,27.22,0.07,0.0,4.0
184,24.06.2020,15:29:58,Referenz III o. Nadel Referenz I (60 Zyklen),Referenz I (60 Zyklen),1.99,499.6,2.49,2.5,2.45,2.46,20.71,20.8,4.15,0.42,-5235.34,2469.62,0.0,0.0,-57.18,16763.95,-6.35,-6.35,6.44,6.45,0.04,0.05,0.0,2.0,10.17,0.01,10.14,20.34,20.28,0.02,0.0,0.0,0.0,0.0,20.34,20.28,0.02,0.0,4.0
185,24.06.2020,15:30:02,Referenz III o. Nadel Referenz I (60 Zyklen),Referenz I (60 Zyklen),2.0,998.0,4.93,4.93,4.88,4.88,20.48,20.5,4.15,0.42,-5235.47,2478.01,0.0,0.0,-57.18,16584.36,-6.35,-6.35,6.44,6.45,0.04,0.05,0.0,2.0,10.15,0.01,10.14,20.3,20.28,0.02,0.0,0.0,0.0,0.0,20.3,20.28,0.02,0.0,4.0
186,24.06.2020,15:30:06,Referenz III o. Nadel Referenz I (60 Zyklen),Referenz I (60 Zyklen),2.0,1498.0,7.36,7.36,7.31,7.31,20.39,20.38,4.15,0.42,-5232.4,2477.94,0.0,0.0,-57.15,16585.94,-6.35,-6.35,6.44,6.45,0.04,0.05,0.0,2.0,10.13,0.01,10.14,20.26,20.28,0.02,0.0,0.0,0.0,0.0,20.26,20.28,0.02,0.0,4.0
187,24.06.2020,15:30:09,Referenz III o. Nadel Referenz I (60 Zyklen),Referenz I (60 Zyklen),2.01,1998.0,9.78,9.78,9.74,9.73,20.32,20.32,4.15,0.42,-5234.16,2477.87,0.0,0.0,-57.17,16587.35,-6.35,-6.35,6.44,6.45,0.04,0.05,0.0,2.0,10.12,0.01,10.14,20.23,20.28,0.02,0.0,0.0,0.0,0.0,20.23,20.28,0.02,0.0,4.0
188,24.06.2020,15:30:12,Referenz III o. Nadel Referenz I (60 Zyklen),Referenz I (60 Zyklen),3.02,499.6,2.11,2.11,2.06,2.06,17.49,17.53,4.15,0.64,-5014.91,2517.92,0.0,0.0,-54.52,15730.9,-6.35,-6.35,6.44,6.45,0.04,0.05,0.0,3.0,8.56,0.01,8.56,17.12,17.12,0.02,0.0,0.0,0.0,0.0,17.12,17.12,0.02,0.0,4.0
189,24.06.2020,15:30:17,Referenz III o. Nadel Referenz I (60 Zyklen),Referenz I (60 Zyklen),3.03,998.0,4.17,4.16,4.13,4.12,17.34,17.32,4.15,0.64,-5009.02,2526.35,0.0,0.0,-54.44,15550.61,-6.35,-6.35,6.44,6.45,0.04,0.05,0.0,3.0,8.58,0.01,8.56,17.16,17.12,0.02,0.0,0.0,0.0,0.0,17.16,17.12,0.02,0.0,4.0
190,24.06.2020,15:30:20,Referenz III o. Nadel Referenz I (60 Zyklen),Referenz I (60 Zyklen),3.03,1498.0,6.22,6.22,6.18,6.17,17.24,17.23,4.15,0.64,-5010.27,2526.24,0.0,0.0,-54.46,15552.86,-6.35,-6.35,6.44,6.45,0.04,0.05,0.0,3.0,8.56,0.01,8.56,17.12,17.12,0.02,0.0,0.0,0.0,0.0,17.12,17.12,0.02,0.0,4.0
191,24.06.2020,15:30:23,Referenz III o. Nadel Referenz I (60 Zyklen),Referenz I (60 Zyklen),3.04,1998.0,8.27,8.26,8.22,8.22,17.17,17.16,4.15,0.64,-5014.34,2526.21,0.0,0.0,-54.51,15553.53,-6.35,-6.35,6.44,6.45,0.04,0.05,0.0,3.0,8.54,0.01,8.56,17.08,17.12,0.02,0.0,0.0,0.0,0.0,17.08,17.12,0.02,0.0,4.0
192,24.06.2020,15:30:26,Referenz III o. Nadel Referenz I (60 Zyklen),Referenz I (60 Zyklen),5.03,499.6,1.71,1.7,1.66,1.66,14.18,14.14,4.15,1.06,-4598.0,2568.66,0.0,0.0,-49.55,14645.59,-6.35,-6.35,6.44,6.45,0.04,0.05,0.0,5.0,6.91,0.01,6.89,13.82,13.78,0.01,0.0,0.0,0.0,0.0,13.82,13.78,0.01,0.0,4.0
193,24.06.2020,15:30:31,Referenz III o. Nadel Referenz I (60 Zyklen),Referenz I (60 Zyklen),5.02,998.0,3.36,3.35,3.31,3.31,13.96,13.94,4.15,1.06,-4600.56,2577.3,0.0,0.0,-49.58,14460.83,-6.35,-6.35,6.44,6.45,0.04,0.05,0.0,5.0,6.89,0.01,6.89,13.77,13.78,0.01,0.0,0.0,0.0,0.0,13.77,13.78,0.01,0.0,4.0
194,24.06.2020,15:30:34,Referenz III o. Nadel Referenz I (60 Zyklen),Referenz I (60 Zyklen),5.01,1497.0,5.01,5.02,4.97,4.97,13.89,13.91,4.15,1.06,-4600.0,2577.26,0.0,0.0,-49.57,14461.74,-6.35,-6.35,6.44,6.45,0.04,0.05,0.0,5.0,6.89,0.01,6.89,13.77,13.78,0.01,0.0,0.0,0.0,0.0,13.77,13.78,0.01,0.0,4.0
195,24.06.2020,15:30:37,Referenz III o. Nadel Referenz I (60 Zyklen),Referenz I (60 Zyklen),5.01,1997.0,6.66,6.67,6.62,6.62,13.85,13.86,4.15,1.06,-4603.69,2577.25,0.0,0.0,-49.62,14461.88,-6.35,-6.35,6.44,6.45,0.04,0.05,0.0,5.0,6.88,0.01,6.89,13.76,13.78,0.01,0.0,0.0,0.0,0.0,13.76,13.78,0.01,0.0,4.0
196,24.06.2020,15:30:41,Referenz III o. Nadel Referenz I (60 Zyklen),Referenz I (60 Zyklen),6.02,499.6,1.57,1.57,1.53,1.53,13.05,13.06,4.15,1.27,-4388.76,2601.7,0.0,0.0,-47.09,13938.92,-6.35,-6.35,6.44,6.45,0.04,0.05,0.0,6.0,6.34,0.0,6.33,12.68,12.66,0.01,0.0,0.0,0.0,0.0,12.68,12.66,0.01,0.0,4.0
197,24.06.2020,15:30:45,Referenz III o. Nadel Referenz I (60 Zyklen),Referenz I (60 Zyklen),6.03,998.0,3.09,3.09,3.04,3.04,12.84,12.84,4.15,1.27,-4386.01,2610.43,0.0,0.0,-47.06,13752.22,-6.35,-6.35,6.44,6.45,0.04,0.05,0.0,6.0,6.33,0.0,6.33,12.66,12.66,0.01,0.0,0.0,0.0,0.0,12.66,12.66,0.01,0.0,4.0
198,24.06.2020,15:30:48,Referenz III o. Nadel Referenz I (60 Zyklen),Referenz I (60 Zyklen),6.03,1497.0,4.61,4.6,4.57,4.56,12.78,12.76,4.15,1.27,-4385.95,2610.39,0.0,0.0,-47.06,13752.99,-6.35,-6.35,6.44,6.45,0.04,0.05,0.0,6.0,6.33,0.0,6.33,12.66,12.66,0.01,0.0,0.0,0.0,0.0,12.66,12.66,0.01,0.0,4.0
199,24.06.2020,15:30:52,Referenz III o. Nadel Referenz I (60 Zyklen),Referenz I (60 Zyklen),6.03,1998.0,6.13,6.12,6.08,6.08,12.73,12.72,4.15,1.27,-4387.32,2610.27,0.0,0.0,-47.08,13755.6,-6.35,-6.35,6.44,6.45,0.04,0.05,0.0,6.0,6.32,0.0,6.33,12.63,12.66,0.01,0.0,0.0,0.0,0.0,12.63,12.66,0.01,0.0,4.0
200,24.06.2020,15:30:55,Referenz III o. Nadel Referenz I (60 Zyklen),Referenz I (60 Zyklen),9.02,499.6,1.32,1.33,1.27,1.28,10.94,11.02,4.15,1.91,-3766.38,2679.13,0.0,0.0,-39.92,12282.71,-6.35,-6.35,6.44,6.45,0.04,0.05,0.0,9.0,5.29,0.0,5.29,10.57,10.57,0.01,0.0,0.0,0.0,0.0,10.57,10.57,0.01,0.0,4.0
201,24.06.2020,15:30:59,Referenz III o. Nadel Referenz I (60 Zyklen),Referenz I (60 Zyklen),9.01,998.0,2.59,2.59,2.55,2.55,10.77,10.78,4.15,1.91,-3764.81,2688.06,0.0,0.0,-39.9,12091.78,-6.35,-6.35,6.44,6.45,0.04,0.05,0.0,9.0,5.29,0.0,5.29,10.59,10.57,0.01,0.0,0.0,0.0,0.0,10.59,10.57,0.01,0.0,4.0
202,24.06.2020,15:31:03,Referenz III o. Nadel Referenz I (60 Zyklen),Referenz I (60 Zyklen),9.02,1497.0,3.86,3.86,3.81,3.81,10.7,10.69,4.15,1.91,-3766.81,2687.91,0.0,0.0,-39.92,12095.02,-6.35,-6.35,6.44,6.45,0.04,0.05,0.0,9.0,5.29,0.0,5.29,10.57,10.57,0.01,0.0,0.0,0.0,0.0,10.57,10.57,0.01,0.0,4.0
203,24.06.2020,15:31:06,Referenz III o. Nadel Referenz I (60 Zyklen),Referenz I (60 Zyklen),9.02,1997.0,5.13,5.12,5.08,5.08,10.65,10.64,4.15,1.91,-3770.88,2687.98,0.0,0.0,-39.97,12093.44,-6.35,-6.35,6.44,6.45,0.04,0.05,0.0,9.0,5.28,0.0,5.29,10.56,10.57,0.01,0.0,0.0,0.0,0.0,10.56,10.57,0.01,0.0,4.0
204,24.06.2020,15:31:09,Referenz III o. Nadel Referenz I (60 Zyklen),Referenz I (60 Zyklen),10.01,499.6,1.26,1.25,1.21,1.2,10.43,10.39,4.15,2.12,-3559.83,2711.95,0.0,0.0,-37.58,11580.85,-6.35,-6.35,6.44,6.45,0.04,0.05,0.0,10.0,5.03,0.0,5.02,10.06,10.05,0.01,0.0,0.0,0.0,0.0,10.06,10.05,0.01,0.0,4.0
205,24.06.2020,15:31:14,Referenz III o. Nadel Referenz I (60 Zyklen),Referenz I (60 Zyklen),10.01,998.0,2.46,2.47,2.42,2.42,10.23,10.25,4.15,2.12,-3551.51,2721.09,0.0,0.0,-37.49,11385.32,-6.35,-6.35,6.44,6.45,0.04,0.05,0.0,10.0,5.02,0.0,5.02,10.05,10.05,0.01,0.0,0.0,0.0,0.0,10.05,10.05,0.01,0.0,4.0
206,24.06.2020,15:31:17,Referenz III o. Nadel Referenz I (60 Zyklen),Referenz I (60 Zyklen),10.01,1497.0,3.66,3.67,3.62,3.62,10.16,10.17,4.15,2.12,-3557.95,2720.99,0.0,0.0,-37.56,11387.47,-6.35,-6.35,6.44,6.45,0.04,0.05,0.0,10.0,5.02,0.0,5.02,10.04,10.05,0.01,0.0,0.0,0.0,0.0,10.04,10.05,0.01,0.0,4.0
207,24.06.2020,15:31:20,Referenz III o. Nadel Referenz I (60 Zyklen),Referenz I (60 Zyklen),10.02,1997.0,4.87,4.86,4.83,4.82,10.13,10.11,4.15,2.12,-3554.64,2721.0,0.0,0.0,-37.52,11387.36,-6.35,-6.35,6.44,6.45,0.04,0.05,0.0,10.0,5.02,0.0,5.02,10.03,10.05,0.01,0.0,0.0,0.0,0.0,10.03,10.05,0.01,0.0,4.0
208,24.06.2020,15:31:23,Referenz III o. Nadel Referenz I (60 Zyklen),Referenz I (60 Zyklen),12.0,499.6,1.16,1.15,1.12,1.1,9.67,9.54,4.15,2.54,-3142.86,2762.68,0.0,0.0,-32.92,10495.85,-6.35,-6.35,6.44,6.45,0.04,0.05,0.0,12.0,4.65,0.01,4.62,9.3,9.25,0.02,0.0,0.0,0.0,0.0,9.3,9.25,0.02,0.0,4.0
209,24.06.2020,15:31:28,Referenz III o. Nadel Referenz I (60 Zyklen),Referenz I (60 Zyklen),12.01,998.0,2.27,2.26,2.22,2.21,9.43,9.4,4.15,2.54,-3132.91,2771.97,0.0,0.0,-32.81,10297.05,-6.35,-6.35,6.44,6.45,0.04,0.05,0.0,12.0,4.62,0.01,4.62,9.25,9.25,0.02,0.0,0.0,0.0,0.0,9.25,9.25,0.02,0.0,4.0
210,24.06.2020,15:31:31,Referenz III o. Nadel Referenz I (60 Zyklen),Referenz I (60 Zyklen),11.99,1497.0,3.37,3.38,3.33,3.33,9.34,9.36,4.15,2.54,-3137.73,2771.9,0.0,0.0,-32.87,10298.63,-6.35,-6.35,6.44,6.45,0.04,0.05,0.0,12.0,4.61,0.01,4.62,9.22,9.25,0.02,0.0,0.0,0.0,0.0,9.22,9.25,0.02,0.0,4.0
211,24.06.2020,15:31:34,Referenz III o. Nadel Referenz I (60 Zyklen),Referenz I (60 Zyklen),12.0,1998.0,4.48,4.48,4.44,4.43,9.3,9.3,4.15,2.54,-3141.42,2771.9,0.0,0.0,-32.91,10298.63,-6.35,-6.35,6.44,6.45,0.04,0.05,0.0,12.0,4.61,0.01,4.62,9.21,9.25,0.02,0.0,0.0,0.0,0.0,9.21,9.25,0.02,0.0,4.0
212,24.06.2020,15:31:38,Referenz III o. Nadel Referenz I (60 Zyklen),Referenz I (60 Zyklen),15.02,499.6,1.04,1.05,1.0,1.01,8.67,8.74,4.15,3.18,-2513.97,2842.91,0.0,0.0,-26.04,8779.88,-6.35,-6.35,6.44,6.45,0.04,0.05,0.0,15.0,4.15,0.01,4.15,8.31,8.29,0.01,0.0,0.0,0.0,0.0,8.31,8.29,0.01,0.0,4.0
213,24.06.2020,15:31:42,Referenz III o. Nadel Referenz I (60 Zyklen),Referenz I (60 Zyklen),15.01,998.0,2.04,2.04,2.0,2.0,8.5,8.5,4.15,3.17,-2513.22,2852.36,0.0,0.0,-26.04,8577.59,-6.35,-6.35,6.44,6.45,0.04,0.05,0.0,15.0,4.16,0.01,4.15,8.32,8.29,0.01,0.0,0.0,0.0,0.0,8.32,8.29,0.01,0.0,4.0
214,24.06.2020,15:31:45,Referenz III o. Nadel Referenz I (60 Zyklen),Referenz I (60 Zyklen),15.01,1497.0,3.03,3.04,2.99,2.99,8.41,8.43,4.15,3.17,-2519.6,2852.31,0.0,0.0,-26.1,8578.75,-6.35,-6.35,6.44,6.45,0.04,0.05,0.0,15.0,4.14,0.01,4.15,8.28,8.29,0.01,0.0,0.0,0.0,0.0,8.28,8.29,0.01,0.0,4.0
215,24.06.2020,15:31:49,Referenz III o. Nadel Referenz I (60 Zyklen),Referenz I (60 Zyklen),15.0,1998.0,4.03,4.03,3.98,3.99,8.36,8.38,4.15,3.17,-2516.03,2852.36,0.0,0.0,-26.07,8577.66,-6.35,-6.35,6.44,6.45,0.04,0.05,0.0,15.0,4.13,0.01,4.15,8.27,8.29,0.01,0.0,0.0,0.0,0.0,8.27,8.29,0.01,0.0,4.0
216,24.06.2020,15:31:52,Referenz III o. Nadel Referenz I (60 Zyklen),Referenz I (60 Zyklen),18.01,499.6,0.97,0.96,0.92,0.91,8.02,7.96,4.15,3.81,-1890.58,2923.16,0.0,0.0,-19.39,7063.33,-6.35,-6.35,6.44,6.45,0.04,0.05,0.0,18.0,3.83,0.01,3.81,7.66,7.61,0.02,0.0,0.0,0.0,0.0,7.66,7.61,0.02,0.0,4.0
217,24.06.2020,15:31:56,Referenz III o. Nadel Referenz I (60 Zyklen),Referenz I (60 Zyklen),17.94,998.0,1.87,1.88,1.83,1.84,7.79,7.83,4.15,3.79,-1896.65,2933.04,0.0,0.0,-19.45,6852.0,-6.35,-6.35,6.44,6.45,0.04,0.05,0.0,18.0,3.8,0.01,3.81,7.61,7.61,0.02,0.0,0.0,0.0,0.0,7.61,7.61,0.02,0.0,4.0
218,24.06.2020,15:32:00,Referenz III o. Nadel Referenz I (60 Zyklen),Referenz I (60 Zyklen),17.99,1497.0,2.78,2.77,2.74,2.73,7.71,7.69,4.15,3.8,-1887.82,2932.9,0.0,0.0,-19.36,6855.06,-6.35,-6.35,6.44,6.45,0.04,0.05,0.0,18.0,3.79,0.01,3.81,7.59,7.61,0.02,0.0,0.0,0.0,0.0,7.59,7.61,0.02,0.0,4.0
219,24.06.2020,15:32:03,Referenz III o. Nadel Referenz I (60 Zyklen),Referenz I (60 Zyklen),18.01,1997.0,3.7,3.69,3.65,3.64,7.69,7.67,4.15,3.81,-1885.88,2932.94,0.0,0.0,-19.34,6854.11,-6.35,-6.35,6.44,6.45,0.04,0.05,0.0,18.0,3.8,0.01,3.81,7.59,7.61,0.02,0.0,0.0,0.0,0.0,7.59,7.61,0.02,0.0,4.0
220,24.06.2020,15:32:06,Referenz III o. Nadel Referenz I (60 Zyklen),Referenz I (60 Zyklen),20.0,499.6,0.92,0.92,0.87,0.87,7.62,7.64,4.15,4.23,-1475.05,2974.27,0.0,0.0,-15.04,5970.2,-6.35,-6.35,6.44,6.45,0.04,0.05,0.0,20.0,3.62,0.01,3.61,7.25,7.23,0.01,0.0,0.0,0.0,0.0,7.25,7.23,0.01,0.0,4.0
221,24.06.2020,15:32:11,Referenz III o. Nadel Referenz I (60 Zyklen),Referenz I (60 Zyklen),19.96,998.0,1.79,1.79,1.74,1.74,7.43,7.43,4.15,4.22,-1473.61,2984.1,0.0,0.0,-15.02,5759.95,-6.35,-6.35,6.44,6.45,0.04,0.05,0.0,20.0,3.62,0.01,3.61,7.24,7.23,0.01,0.0,0.0,0.0,0.0,7.24,7.23,0.01,0.0,4.0
222,24.06.2020,15:32:14,Referenz III o. Nadel Referenz I (60 Zyklen),Referenz I (60 Zyklen),19.99,1497.0,2.65,2.64,2.6,2.6,7.34,7.33,4.15,4.23,-1472.92,2984.01,0.0,0.0,-15.01,5761.85,-6.35,-6.35,6.44,6.45,0.04,0.05,0.0,20.0,3.61,0.01,3.61,7.21,7.23,0.01,0.0,0.0,0.0,0.0,7.21,7.23,0.01,0.0,4.0
223,24.06.2020,15:32:17,Referenz III o. Nadel Referenz I (60 Zyklen),Referenz I (60 Zyklen),19.98,1997.0,3.51,3.51,3.47,3.46,7.29,7.28,4.15,4.22,-1474.61,2984.02,0.0,0.0,-15.03,5761.75,-6.35,-6.35,6.44,6.45,0.04,0.05,0.0,20.0,3.6,0.01,3.61,7.2,7.23,0.01,0.0,0.0,0.0,0.0,7.2,7.23,0.01,0.0,4.0
224,24.06.2020,15:32:20,Referenz III o. Nadel Referenz I (60 Zyklen),Referenz I (60 Zyklen),21.0,499.6,0.89,0.89,0.85,0.84,7.43,7.4,4.15,4.44,-1270.69,3005.45,0.0,0.0,-12.92,5303.21,-6.35,-6.35,6.44,6.45,0.04,0.05,0.0,21.0,3.53,0.0,3.52,7.06,7.04,0.01,0.0,0.0,0.0,0.0,7.06,7.04,0.01,0.0,4.0
225,24.06.2020,15:32:25,Referenz III o. Nadel Referenz I (60 Zyklen),Referenz I (60 Zyklen),20.98,998.0,1.73,1.74,1.69,1.7,7.21,7.25,4.15,4.44,-1268.69,3015.5,0.0,0.0,-12.9,5088.25,-6.35,-6.35,6.44,6.45,0.04,0.05,0.0,21.0,3.51,0.0,3.52,7.02,7.04,0.01,0.0,0.0,0.0,0.0,7.02,7.04,0.01,0.0,4.0
226,24.06.2020,15:32:28,Referenz III o. Nadel Referenz I (60 Zyklen),Referenz I (60 Zyklen),20.98,1497.0,2.58,2.59,2.54,2.54,7.16,7.17,4.15,4.44,-1264.69,3015.44,0.0,0.0,-12.86,5089.52,-6.35,-6.35,6.44,6.45,0.04,0.05,0.0,21.0,3.52,0.0,3.52,7.04,7.04,0.01,0.0,0.0,0.0,0.0,7.04,7.04,0.01,0.0,4.0
227,24.06.2020,15:32:31,Referenz III o. Nadel Referenz I (60 Zyklen),Referenz I (60 Zyklen),20.97,1997.0,3.42,3.41,3.38,3.37,7.11,7.1,4.15,4.43,-1267.63,3015.46,0.0,0.0,-12.89,5089.17,-6.35,-6.35,6.44,6.45,0.04,0.05,0.0,21.0,3.51,0.0,3.52,7.02,7.04,0.01,0.0,0.0,0.0,0.0,7.02,7.04,0.01,0.0,4.0
228,24.06.2020,15:32:35,Referenz III o. Nadel Referenz I (60 Zyklen),Referenz I (60 Zyklen),23.99,499.6,0.84,0.84,0.8,0.79,6.99,6.99,4.15,5.07,-639.98,3082.01,0.0,0.0,-6.48,3665.78,-6.35,-6.35,6.44,6.45,0.04,0.05,0.0,24.0,3.31,0.01,3.3,6.62,6.59,0.01,0.0,0.0,0.0,0.0,6.62,6.59,0.01,0.0,4.0
229,24.06.2020,15:32:39,Referenz III o. Nadel Referenz I (60 Zyklen),Referenz I (60 Zyklen),23.96,998.0,1.63,1.63,1.59,1.58,6.78,6.78,4.15,5.07,-636.48,3092.31,0.0,0.0,-6.45,3445.57,-6.35,-6.35,6.44,6.45,0.04,0.05,0.0,24.0,3.3,0.01,3.3,6.6,6.59,0.01,0.0,0.0,0.0,0.0,6.6,6.59,0.01,0.0,4.0
230,24.06.2020,15:32:42,Referenz III o. Nadel Referenz I (60 Zyklen),Referenz I (60 Zyklen),23.97,1497.0,2.42,2.41,2.37,2.37,6.7,6.69,4.15,5.07,-640.11,3092.13,0.0,0.0,-6.48,3449.34,-6.35,-6.35,6.44,6.45,0.04,0.05,0.0,24.0,3.29,0.01,3.3,6.58,6.59,0.01,0.0,0.0,0.0,0.0,6.58,6.59,0.01,0.0,4.0
231,24.06.2020,15:32:46,Referenz III o. Nadel Referenz I (60 Zyklen),Referenz I (60 Zyklen),23.97,1997.0,3.21,3.21,3.16,3.16,6.66,6.67,4.15,5.07,-642.24,3092.15,0.0,0.0,-6.5,3448.88,-6.35,-6.35,6.44,6.45,0.04,0.05,0.0,24.0,3.29,0.01,3.3,6.57,6.59,0.01,0.0,0.0,0.0,0.0,6.57,6.59,0.01,0.0,4.0
232,24.06.2020,15:32:49,Referenz III o. Nadel Referenz I (60 Zyklen),Referenz I (60 Zyklen),26.98,499.5,0.8,0.8,0.76,0.75,6.65,6.63,4.15,5.7,-17.41,3158.19,0.0,0.0,-0.26,2036.43,-6.35,-6.35,6.44,6.45,0.04,0.05,0.0,27.0,3.14,0.01,3.12,6.29,6.23,0.02,0.0,0.0,0.0,0.0,6.29,6.23,0.02,0.0,4.0
233,24.06.2020,15:32:53,Referenz III o. Nadel Referenz I (60 Zyklen),Referenz I (60 Zyklen),26.98,997.0,1.54,1.54,1.5,1.5,6.41,6.42,4.15,5.7,-3.14,3168.71,0.0,0.0,-0.12,1811.44,-6.35,-6.35,6.44,6.45,0.04,0.05,0.0,27.0,3.11,0.01,3.12,6.23,6.23,0.02,0.0,0.0,0.0,0.0,6.23,6.23,0.02,0.0,4.0
234,24.06.2020,15:32:57,Referenz III o. Nadel Referenz I (60 Zyklen),Referenz I (60 Zyklen),26.98,1497.0,2.28,2.29,2.24,2.24,6.32,6.34,4.15,5.7,-7.52,3168.7,0.0,0.0,-0.16,1811.58,-6.35,-6.35,6.44,6.45,0.04,0.05,0.0,27.0,3.1,0.01,3.12,6.2,6.23,0.02,0.0,0.0,0.0,0.0,6.2,6.23,0.02,0.0,4.0
235,24.06.2020,15:33:00,Referenz III o. Nadel Referenz I (60 Zyklen),Referenz I (60 Zyklen),26.95,1998.0,3.03,3.03,2.99,2.98,6.3,6.29,4.15,5.7,-8.52,3168.65,0.0,0.0,-0.17,1812.6,-6.35,-6.35,6.44,6.45,0.04,0.05,0.0,27.0,3.1,0.01,3.12,6.21,6.23,0.02,0.0,0.0,0.0,0.0,6.21,6.23,0.02,0.0,4.0
236,24.06.2020,15:33:03,Referenz III o. Nadel Referenz I (60 Zyklen),Referenz I (60 Zyklen),29.92,499.6,0.75,0.76,0.71,0.71,6.25,6.31,4.15,6.33,602.66,3233.33,0.0,0.0,5.81,429.28,-6.35,-6.35,6.44,6.45,0.04,0.05,0.0,30.0,2.94,0.01,2.95,5.88,5.9,0.01,0.0,0.0,0.0,0.0,5.88,5.9,0.01,0.0,4.0
237,24.06.2020,15:33:08,Referenz III o. Nadel Referenz I (60 Zyklen),Referenz I (60 Zyklen),29.93,998.0,1.47,1.47,1.43,1.42,6.12,6.1,4.15,6.33,616.62,3243.98,0.0,0.0,5.95,201.48,-6.35,-6.35,6.44,6.45,0.04,0.05,0.0,30.0,2.97,0.01,2.95,5.93,5.9,0.01,0.0,0.0,0.0,0.0,5.93,5.9,0.01,0.0,4.0
238,24.06.2020,15:33:11,Referenz III o. Nadel Referenz I (60 Zyklen),Referenz I (60 Zyklen),29.95,1497.0,2.17,2.17,2.12,2.12,6.0,6.01,4.15,6.33,613.87,3243.89,0.0,0.0,5.92,203.45,-6.35,-6.35,6.44,6.45,0.04,0.05,0.0,30.0,2.94,0.01,2.95,5.88,5.9,0.01,0.0,0.0,0.0,0.0,5.88,5.9,0.01,0.0,4.0
239,24.06.2020,15:33:14,Referenz III o. Nadel Referenz I (60 Zyklen),Referenz I (60 Zyklen),29.94,1998.0,2.88,2.87,2.84,2.83,5.98,5.97,4.15,6.33,614.43,3243.84,0.0,0.0,5.93,204.57,-6.35,-6.35,6.44,6.45,0.04,0.05,0.0,30.0,2.95,0.01,2.95,5.89,5.9,0.01,0.0,0.0,0.0,0.0,5.89,5.9,0.01,0.0,4.0
240,24.06.2020,15:33:24,Referenz III o. Nadel Referenz I (60 Zyklen),Referenz I (60 Zyklen),1.04,499.6,3.31,3.31,3.26,3.26,27.48,27.47,4.15,0.22,-5435.13,2453.22,0.0,0.0,-59.62,17114.61,-6.35,-6.35,6.44,6.45,0.04,0.05,0.0,1.0,13.56,0.04,13.45,27.11,26.91,0.08,0.0,0.0,0.0,0.0,27.11,26.91,0.08,0.0,5.0
241,24.06.2020,15:33:28,Referenz III o. Nadel Referenz I (60 Zyklen),Referenz I (60 Zyklen),1.04,998.0,6.52,6.52,6.47,6.47,27.11,27.1,4.15,0.22,-5428.37,2461.56,0.0,0.0,-59.54,16936.25,-6.35,-6.35,6.44,6.45,0.04,0.05,0.0,1.0,13.46,0.04,13.45,26.92,26.91,0.08,0.0,0.0,0.0,0.0,26.92,26.91,0.08,0.0,5.0
242,24.06.2020,15:33:32,Referenz III o. Nadel Referenz I (60 Zyklen),Referenz I (60 Zyklen),1.04,1497.0,9.72,9.72,9.68,9.68,26.95,26.96,4.15,0.22,-5429.5,2461.56,0.0,0.0,-59.55,16936.32,-6.35,-6.35,6.44,6.45,0.04,0.05,0.0,1.0,13.41,0.04,13.45,26.83,26.91,0.08,0.0,0.0,0.0,0.0,26.83,26.91,0.08,0.0,5.0
243,24.06.2020,15:33:35,Referenz III o. Nadel Referenz I (60 Zyklen),Referenz I (60 Zyklen),1.04,1997.0,12.92,12.92,12.88,12.87,26.85,26.84,4.15,0.22,-5425.11,2461.55,0.0,0.0,-59.5,16936.6,-6.35,-6.35,6.44,6.45,0.04,0.05,0.0,1.0,13.38,0.04,13.45,26.76,26.91,0.08,0.0,0.0,0.0,0.0,26.76,26.91,0.08,0.0,5.0
244,24.06.2020,15:33:38,Referenz III o. Nadel Referenz I (60 Zyklen),Referenz I (60 Zyklen),1.96,499.5,2.5,2.5,2.46,2.45,20.81,20.75,4.15,0.41,-5242.23,2469.53,0.0,0.0,-57.26,16765.88,-6.35,-6.35,6.44,6.45,0.04,0.05,0.0,2.0,10.22,0.01,10.18,20.44,20.36,0.03,0.0,0.0,0.0,0.0,20.44,20.36,0.03,0.0,5.0
245,24.06.2020,15:33:43,Referenz III o. Nadel Referenz I (60 Zyklen),Referenz I (60 Zyklen),1.98,998.0,4.94,4.94,4.9,4.89,20.56,20.53,4.15,0.42,-5237.22,2477.88,0.0,0.0,-57.2,16587.21,-6.35,-6.35,6.44,6.45,0.04,0.05,0.0,2.0,10.19,0.01,10.18,20.37,20.36,0.03,0.0,0.0,0.0,0.0,20.37,20.36,0.03,0.0,5.0
