Repository: ZBT-Tools/ContactResistanceAnalysis

File: h23_reference.csv (part 58 of 80)
,Datum,time,measurement,commentary,pressure_sample[bar],current[mA],voltage[mV],voltage_needle[mV],voltage_th[mV],voltage_needle_th[mV],R_ges / mOhm*cm²,R_bulk / mOhm*cm²,contact_area[cm2],pressure[bar],p_Kraftsensor / ?,Weg Bürster,Kraftsensor Poly,Probendicke Poly,Kraftsensor,Probendicke,U_ges 1,U_Nadel 1,U_ges 2,U_Nadel 2,Diff_U_ges/2,Diff_U_Nadel/2,Relais,pressure_rounded[bar],contact_resistance[mOhm*cm2],contact_resistance_error[mOhm*cm2],contact_resistance_mean[mOhm*cm2],resistance[mOhm*cm2],resistance_mean[mOhm*cm2],resistance_error[mOhm*cm2],bulk_resistance[mOhm*cm2],bulk_resistance_mean[mOhm*cm2],bulk_resistance_error[mOhm*cm2],bulk_resistance_sub[mOhm*cm2],volume_resistance[mOhm*cm2],volume_resistance_mean[mOhm*cm2],volume_resistance_error[mOhm*cm2],degradation_corr[mOhm*cm2],cycle
516,24.06.2020,15:50:08,Referenz III o. Nadel Referenz I (60 Zyklen),Referenz I (60 Zyklen),18.01,499.5,0.96,0.97,0.92,0.92,7.99,8.05,4.15,3.81,-1893.65,2923.01,0.0,0.0,-19.42,7066.53,-6.35,-6.35,6.44,6.45,0.04,0.05,0.0,18.0,3.81,0.0,3.81,7.62,7.61,0.01,0.0,0.0,0.0,0.0,7.62,7.61,0.01,0.0,9.0
517,24.06.2020,15:50:12,Referenz III o. Nadel Referenz I (60 Zyklen),Referenz I (60 Zyklen),18.0,998.0,1.88,1.87,1.83,1.83,7.81,7.79,4.15,3.81,-1887.89,2932.78,0.0,0.0,-19.36,6857.7,-6.35,-6.35,6.44,6.45,0.04,0.05,0.0,18.0,3.81,0.0,3.81,7.63,7.61,0.01,0.0,0.0,0.0,0.0,7.63,7.61,0.01,0.0,9.0
518,24.06.2020,15:50:16,Referenz III o. Nadel Referenz I (60 Zyklen),Referenz I (60 Zyklen),18.0,1498.0,2.79,2.79,2.74,2.74,7.72,7.73,4.15,3.81,-1889.7,2932.69,0.0,0.0,-19.38,6859.42,-6.35,-6.35,6.44,6.45,0.04,0.05,0.0,18.0,3.8,0.0,3.81,7.6,7.61,0.01,0.0,0.0,0.0,0.0,7.6,7.61,0.01,0.0,9.0
519,24.06.2020,15:50:19,Referenz III o. Nadel Referenz I (60 Zyklen),Referenz I (60 Zyklen),18.0,1997.0,3.7,3.7,3.65,3.65,7.69,7.68,4.15,3.8,-1891.77,2932.7,0.0,0.0,-19.4,6859.21,-6.35,-6.35,6.44,6.45,0.04,0.05,0.0,18.0,3.8,0.0,3.81,7.59,7.61,0.01,0.0,0.0,0.0,0.0,7.59,7.61,0.01,0.0,9.0
520,24.06.2020,15:50:22,Referenz III o. Nadel Referenz I (60 Zyklen),Referenz I (60 Zyklen),20.01,499.5,0.91,0.92,0.87,0.87,7.6,7.64,4.15,4.23,-1478.55,2974.72,0.0,0.0,-15.07,5960.55,-6.35,-6.35,6.44,6.45,0.04,0.05,0.0,20.0,3.61,0.0,3.61,7.23,7.22,0.01,0.0,0.0,0.0,0.0,7.23,7.22,0.01,0.0,9.0
521,24.06.2020,15:50:27,Referenz III o. Nadel Referenz I (60 Zyklen),Referenz I (60 Zyklen),19.97,997.0,1.78,1.79,1.74,1.74,7.43,7.44,4.15,4.22,-1479.56,2984.59,0.0,0.0,-15.08,5749.53,-6.35,-6.35,6.44,6.45,0.04,0.05,0.0,20.0,3.62,0.0,3.61,7.24,7.22,0.01,0.0,0.0,0.0,0.0,7.24,7.22,0.01,0.0,9.0
522,24.06.2020,15:50:30,Referenz III o. Nadel Referenz I (60 Zyklen),Referenz I (60 Zyklen),19.99,1498.0,2.65,2.65,2.6,2.6,7.34,7.34,4.15,4.23,-1477.11,2984.6,0.0,0.0,-15.06,5749.25,-6.35,-6.35,6.44,6.45,0.04,0.05,0.0,20.0,3.61,0.0,3.61,7.21,7.22,0.01,0.0,0.0,0.0,0.0,7.21,7.22,0.01,0.0,9.0
523,24.06.2020,15:50:33,Referenz III o. Nadel Referenz I (60 Zyklen),Referenz I (60 Zyklen),20.0,1997.0,3.51,3.51,3.47,3.47,7.3,7.3,4.15,4.23,-1477.55,2984.6,0.0,0.0,-15.06,5749.22,-6.35,-6.35,6.44,6.45,0.04,0.05,0.0,20.0,3.6,0.0,3.61,7.21,7.22,0.01,0.0,0.0,0.0,0.0,7.21,7.22,0.01,0.0,9.0
524,24.06.2020,15:50:36,Referenz III o. Nadel Referenz I (60 Zyklen),Referenz I (60 Zyklen),20.96,499.5,0.9,0.9,0.85,0.85,7.44,7.48,4.15,4.43,-1280.9,3005.24,0.0,0.0,-13.02,5307.72,-6.35,-6.35,6.44,6.45,0.04,0.05,0.0,21.0,3.54,0.01,3.53,7.08,7.06,0.01,0.0,0.0,0.0,0.0,7.08,7.06,0.01,0.0,9.0
525,24.06.2020,15:50:41,Referenz III o. Nadel Referenz I (60 Zyklen),Referenz I (60 Zyklen),20.97,998.0,1.75,1.74,1.7,1.69,7.27,7.22,4.15,4.43,-1270.44,3015.28,0.0,0.0,-12.92,5093.07,-6.35,-6.35,6.44,6.45,0.04,0.05,0.0,21.0,3.54,0.01,3.53,7.08,7.06,0.01,0.0,0.0,0.0,0.0,7.08,7.06,0.01,0.0,9.0
526,24.06.2020,15:50:44,Referenz III o. Nadel Referenz I (60 Zyklen),Referenz I (60 Zyklen),20.96,1498.0,2.59,2.58,2.54,2.53,7.17,7.15,4.15,4.43,-1274.2,3015.27,0.0,0.0,-12.95,5093.22,-6.35,-6.35,6.44,6.45,0.04,0.05,0.0,21.0,3.52,0.01,3.53,7.04,7.06,0.01,0.0,0.0,0.0,0.0,7.04,7.06,0.01,0.0,9.0
527,24.06.2020,15:50:47,Referenz III o. Nadel Referenz I (60 Zyklen),Referenz I (60 Zyklen),20.96,1997.0,3.43,3.43,3.39,3.39,7.13,7.13,4.15,4.43,-1273.45,3015.24,0.0,0.0,-12.95,5093.95,-6.35,-6.35,6.44,6.45,0.04,0.05,0.0,21.0,3.52,0.01,3.53,7.04,7.06,0.01,0.0,0.0,0.0,0.0,7.04,7.06,0.01,0.0,9.0
528,24.06.2020,15:50:51,Referenz III o. Nadel Referenz I (60 Zyklen),Referenz I (60 Zyklen),24.01,499.5,0.84,0.84,0.8,0.79,7.01,6.97,4.15,5.08,-641.42,3081.28,0.0,0.0,-6.5,3681.4,-6.35,-6.35,6.44,6.45,0.04,0.05,0.0,24.0,3.32,0.01,3.31,6.64,6.61,0.01,0.0,0.0,0.0,0.0,6.64,6.61,0.01,0.0,9.0
529,24.06.2020,15:50:55,Referenz III o. Nadel Referenz I (60 Zyklen),Referenz I (60 Zyklen),23.95,998.0,1.63,1.64,1.59,1.59,6.79,6.81,4.15,5.06,-641.67,3091.6,0.0,0.0,-6.5,3460.56,-6.35,-6.35,6.44,6.45,0.04,0.05,0.0,24.0,3.3,0.01,3.31,6.61,6.61,0.01,0.0,0.0,0.0,0.0,6.61,6.61,0.01,0.0,9.0
530,24.06.2020,15:50:58,Referenz III o. Nadel Referenz I (60 Zyklen),Referenz I (60 Zyklen),24.0,1498.0,2.43,2.42,2.38,2.37,6.72,6.71,4.15,5.07,-635.48,3091.55,0.0,0.0,-6.44,3461.76,-6.35,-6.35,6.44,6.45,0.04,0.05,0.0,24.0,3.3,0.01,3.31,6.6,6.61,0.01,0.0,0.0,0.0,0.0,6.6,6.61,0.01,0.0,9.0
531,24.06.2020,15:51:02,Referenz III o. Nadel Referenz I (60 Zyklen),Referenz I (60 Zyklen),23.99,1997.0,3.22,3.22,3.17,3.17,6.68,6.69,4.15,5.07,-643.18,3091.58,0.0,0.0,-6.51,3461.02,-6.35,-6.35,6.44,6.45,0.04,0.05,0.0,24.0,3.3,0.01,3.31,6.59,6.61,0.01,0.0,0.0,0.0,0.0,6.59,6.61,0.01,0.0,9.0
532,24.06.2020,15:51:05,Referenz III o. Nadel Referenz I (60 Zyklen),Referenz I (60 Zyklen),26.99,499.5,0.79,0.8,0.75,0.75,6.59,6.64,4.15,5.71,-20.04,3158.19,0.0,0.0,-0.28,2036.46,-6.35,-6.35,6.44,6.45,0.04,0.05,0.0,27.0,3.11,0.0,3.11,6.22,6.22,0.01,0.0,0.0,0.0,0.0,6.22,6.22,0.01,0.0,9.0
533,24.06.2020,15:51:09,Referenz III o. Nadel Referenz I (60 Zyklen),Referenz I (60 Zyklen),26.97,998.0,1.55,1.54,1.5,1.5,6.43,6.42,4.15,5.7,-11.65,3168.73,0.0,0.0,-0.2,1810.98,-6.35,-6.35,6.44,6.45,0.04,0.05,0.0,27.0,3.13,0.0,3.11,6.25,6.22,0.01,0.0,0.0,0.0,0.0,6.25,6.22,0.01,0.0,9.0
534,24.06.2020,15:51:13,Referenz III o. Nadel Referenz I (60 Zyklen),Referenz I (60 Zyklen),26.98,1498.0,2.29,2.3,2.24,2.25,6.33,6.36,4.15,5.7,-14.34,3168.71,0.0,0.0,-0.23,1811.4,-6.35,-6.35,6.44,6.45,0.04,0.05,0.0,27.0,3.11,0.0,3.11,6.21,6.22,0.01,0.0,0.0,0.0,0.0,6.21,6.22,0.01,0.0,9.0
535,24.06.2020,15:51:16,Referenz III o. Nadel Referenz I (60 Zyklen),Referenz I (60 Zyklen),26.97,1997.0,3.03,3.03,2.99,2.99,6.3,6.3,4.15,5.7,-14.59,3168.74,0.0,0.0,-0.23,1810.8,-6.35,-6.35,6.44,6.45,0.04,0.05,0.0,27.0,3.11,0.0,3.11,6.21,6.22,0.01,0.0,0.0,0.0,0.0,6.21,6.22,0.01,0.0,9.0
536,24.06.2020,15:51:19,Referenz III o. Nadel Referenz I (60 Zyklen),Referenz I (60 Zyklen),29.99,499.5,0.76,0.76,0.71,0.71,6.27,6.3,4.15,6.34,606.73,3233.59,0.0,0.0,5.85,423.69,-6.35,-6.35,6.44,6.45,0.04,0.05,0.0,30.0,2.95,0.0,2.95,5.91,5.89,0.01,0.0,0.0,0.0,0.0,5.91,5.89,0.01,0.0,9.0
537,24.06.2020,15:51:24,Referenz III o. Nadel Referenz I (60 Zyklen),Referenz I (60 Zyklen),29.96,998.0,1.46,1.47,1.42,1.42,6.07,6.11,4.15,6.33,613.37,3244.35,0.0,0.0,5.92,193.52,-6.35,-6.35,6.44,6.45,0.04,0.05,0.0,30.0,2.94,0.0,2.95,5.89,5.89,0.01,0.0,0.0,0.0,0.0,5.89,5.89,0.01,0.0,9.0
538,24.06.2020,15:51:27,Referenz III o. Nadel Referenz I (60 Zyklen),Referenz I (60 Zyklen),29.96,1498.0,2.17,2.18,2.13,2.13,6.01,6.03,4.15,6.33,615.06,3244.26,0.0,0.0,5.93,195.42,-6.35,-6.35,6.44,6.45,0.04,0.05,0.0,30.0,2.95,0.0,2.95,5.89,5.89,0.01,0.0,0.0,0.0,0.0,5.89,5.89,0.01,0.0,9.0
539,24.06.2020,15:51:30,Referenz III o. Nadel Referenz I (60 Zyklen),Referenz I (60 Zyklen),29.96,1997.0,2.87,2.88,2.83,2.84,5.97,5.99,4.15,6.33,611.99,3244.27,0.0,0.0,5.9,195.21,-6.35,-6.35,6.44,6.45,0.04,0.05,0.0,30.0,2.94,0.0,2.95,5.88,5.89,0.01,0.0,0.0,0.0,0.0,5.88,5.89,0.01,0.0,9.0
540,24.06.2020,15:51:40,Referenz III o. Nadel Referenz I (60 Zyklen),Referenz I (60 Zyklen),1.03,499.5,3.31,3.31,3.27,3.27,27.51,27.53,4.15,0.22,-5438.32,2454.35,0.0,0.0,-59.66,17090.47,-6.35,-6.35,6.44,6.45,0.04,0.05,0.0,1.0,13.57,0.04,13.48,27.14,26.95,0.07,0.0,0.0,0.0,0.0,27.14,26.95,0.07,0.0,10.0
541,24.06.2020,15:51:44,Referenz III o. Nadel Referenz I (60 Zyklen),Referenz I (60 Zyklen),1.04,997.0,6.53,6.53,6.49,6.49,27.18,27.2,4.15,0.22,-5430.31,2462.67,0.0,0.0,-59.56,16912.5,-6.35,-6.35,6.44,6.45,0.04,0.05,0.0,1.0,13.5,0.04,13.48,26.99,26.95,0.07,0.0,0.0,0.0,0.0,26.99,26.95,0.07,0.0,10.0
542,24.06.2020,15:51:48,Referenz III o. Nadel Referenz I (60 Zyklen),Referenz I (60 Zyklen),1.04,1498.0,9.74,9.74,9.7,9.69,26.99,26.98,4.15,0.22,-5432.0,2462.64,0.0,0.0,-59.58,16913.13,-6.35,-6.35,6.44,6.45,0.04,0.05,0.0,1.0,13.43,0.04,13.48,26.87,26.95,0.07,0.0,0.0,0.0,0.0,26.87,26.95,0.07,0.0,10.0
543,24.06.2020,15:51:51,Referenz III o. Nadel Referenz I (60 Zyklen),Referenz I (60 Zyklen),1.04,1997.0,12.95,12.95,12.9,12.9,26.9,26.91,4.15,0.22,-5429.81,2462.73,0.0,0.0,-59.56,16911.26,-6.35,-6.35,6.44,6.45,0.04,0.05,0.0,1.0,13.41,0.04,13.48,26.81,26.95,0.07,0.0,0.0,0.0,0.0,26.81,26.95,0.07,0.0,10.0
544,24.06.2020,15:51:54,Referenz III o. Nadel Referenz I (60 Zyklen),Referenz I (60 Zyklen),2.0,499.5,2.49,2.51,2.45,2.46,20.72,20.84,4.15,0.42,-5239.6,2471.3,0.0,0.0,-57.23,16727.98,-6.35,-6.35,6.44,6.45,0.04,0.05,0.0,2.0,10.18,0.01,10.16,20.36,20.33,0.02,0.0,0.0,0.0,0.0,20.36,20.33,0.02,0.0,10.0
545,24.06.2020,15:51:59,Referenz III o. Nadel Referenz I (60 Zyklen),Referenz I (60 Zyklen),2.0,997.0,4.94,4.94,4.89,4.89,20.56,20.56,4.15,0.42,-5237.03,2479.7,0.0,0.0,-57.2,16548.22,-6.35,-6.35,6.44,6.45,0.04,0.05,0.0,2.0,10.19,0.01,10.16,20.37,20.33,0.02,0.0,0.0,0.0,0.0,20.37,20.33,0.02,0.0,10.0
546,24.06.2020,15:52:02,Referenz III o. Nadel Referenz I (60 Zyklen),Referenz I (60 Zyklen),2.01,1498.0,7.37,7.37,7.33,7.32,20.43,20.41,4.15,0.42,-5233.4,2479.65,0.0,0.0,-57.16,16549.45,-6.35,-6.35,6.44,6.45,0.04,0.05,0.0,2.0,10.15,0.01,10.16,20.3,20.33,0.02,0.0,0.0,0.0,0.0,20.3,20.33,0.02,0.0,10.0
547,24.06.2020,15:52:05,Referenz III o. Nadel Referenz I (60 Zyklen),Referenz I (60 Zyklen),2.02,1997.0,9.8,9.8,9.75,9.75,20.36,20.37,4.15,0.43,-5230.84,2479.72,0.0,0.0,-57.13,16547.83,-6.35,-6.35,6.44,6.45,0.04,0.05,0.0,2.0,10.13,0.01,10.16,20.27,20.33,0.02,0.0,0.0,0.0,0.0,20.27,20.33,0.02,0.0,10.0
548,24.06.2020,15:52:08,Referenz III o. Nadel Referenz I (60 Zyklen),Referenz I (60 Zyklen),3.02,499.5,2.11,2.11,2.07,2.06,17.57,17.51,4.15,0.64,-5014.28,2514.64,0.0,0.0,-54.51,15800.93,-6.35,-6.35,6.44,6.45,0.04,0.05,0.0,3.0,8.6,0.01,8.57,17.2,17.15,0.02,0.0,0.0,0.0,0.0,17.2,17.15,0.02,0.0,10.0
549,24.06.2020,15:52:13,Referenz III o. Nadel Referenz I (60 Zyklen),Referenz I (60 Zyklen),3.03,998.0,4.17,4.17,4.12,4.12,17.33,17.33,4.15,0.64,-5014.34,2523.16,0.0,0.0,-54.51,15618.67,-6.35,-6.35,6.44,6.45,0.04,0.05,0.0,3.0,8.57,0.01,8.57,17.15,17.15,0.02,0.0,0.0,0.0,0.0,17.15,17.15,0.02,0.0,10.0
550,24.06.2020,15:52:16,Referenz III o. Nadel Referenz I (60 Zyklen),Referenz I (60 Zyklen),3.03,1497.0,6.23,6.22,6.18,6.17,17.26,17.24,4.15,0.64,-5014.72,2523.1,0.0,0.0,-54.51,15620.11,-6.35,-6.35,6.44,6.45,0.04,0.05,0.0,3.0,8.57,0.01,8.57,17.14,17.15,0.02,0.0,0.0,0.0,0.0,17.14,17.15,0.02,0.0,10.0
551,24.06.2020,15:52:19,Referenz III o. Nadel Referenz I (60 Zyklen),Referenz I (60 Zyklen),3.04,1997.0,8.28,8.27,8.23,8.23,17.2,17.19,4.15,0.64,-5010.59,2523.13,0.0,0.0,-54.46,15619.41,-6.35,-6.35,6.44,6.45,0.04,0.05,0.0,3.0,8.55,0.01,8.57,17.11,17.15,0.02,0.0,0.0,0.0,0.0,17.11,17.15,0.02,0.0,10.0
552,24.06.2020,15:52:23,Referenz III o. Nadel Referenz I (60 Zyklen),Referenz I (60 Zyklen),5.02,499.5,1.71,1.71,1.67,1.67,14.22,14.22,4.15,1.06,-4603.88,2566.03,0.0,0.0,-49.62,14701.9,-6.35,-6.35,6.44,6.45,0.04,0.05,0.0,5.0,6.93,0.01,6.91,13.85,13.82,0.01,0.0,0.0,0.0,0.0,13.85,13.82,0.01,0.0,10.0
553,24.06.2020,15:52:27,Referenz III o. Nadel Referenz I (60 Zyklen),Referenz I (60 Zyklen),5.02,998.0,3.37,3.37,3.32,3.33,14.01,14.03,4.15,1.06,-4601.69,2574.66,0.0,0.0,-49.59,14517.35,-6.35,-6.35,6.44,6.45,0.04,0.05,0.0,5.0,6.91,0.01,6.91,13.82,13.82,0.01,0.0,0.0,0.0,0.0,13.82,13.82,0.01,0.0,10.0
554,24.06.2020,15:52:30,Referenz III o. Nadel Referenz I (60 Zyklen),Referenz I (60 Zyklen),5.01,1498.0,5.02,5.03,4.98,4.99,13.92,13.94,4.15,1.06,-4605.26,2574.7,0.0,0.0,-49.63,14516.4,-6.35,-6.35,6.44,6.45,0.04,0.05,0.0,5.0,6.9,0.01,6.91,13.8,13.82,0.01,0.0,0.0,0.0,0.0,13.8,13.82,0.01,0.0,10.0
555,24.06.2020,15:52:34,Referenz III o. Nadel Referenz I (60 Zyklen),Referenz I (60 Zyklen),5.01,1997.0,6.68,6.68,6.64,6.63,13.88,13.88,4.15,1.06,-4604.2,2574.58,0.0,0.0,-49.62,14519.0,-6.35,-6.35,6.44,6.45,0.04,0.05,0.0,5.0,6.89,0.01,6.91,13.79,13.82,0.01,0.0,0.0,0.0,0.0,13.79,13.82,0.01,0.0,10.0
556,24.06.2020,15:52:37,Referenz III o. Nadel Referenz I (60 Zyklen),Referenz I (60 Zyklen),6.03,499.5,1.57,1.57,1.53,1.52,13.06,13.05,4.15,1.27,-4391.02,2602.62,0.0,0.0,-47.12,13919.25,-6.35,-6.35,6.44,6.45,0.04,0.05,0.0,6.0,6.35,0.0,6.34,12.7,12.69,0.01,0.0,0.0,0.0,0.0,12.7,12.69,0.01,0.0,10.0
557,24.06.2020,15:52:41,Referenz III o. Nadel Referenz I (60 Zyklen),Referenz I (60 Zyklen),6.01,998.0,3.1,3.1,3.06,3.05,12.89,12.9,4.15,1.27,-4387.76,2611.29,0.0,0.0,-47.08,13733.71,-6.35,-6.35,6.44,6.45,0.04,0.05,0.0,6.0,6.35,0.0,6.34,12.71,12.69,0.01,0.0,0.0,0.0,0.0,12.71,12.69,0.01,0.0,10.0
558,24.06.2020,15:52:45,Referenz III o. Nadel Referenz I (60 Zyklen),Referenz I (60 Zyklen),6.02,1498.0,4.62,4.62,4.58,4.57,12.81,12.79,4.15,1.27,-4390.77,2611.25,0.0,0.0,-47.12,13734.55,-6.35,-6.35,6.44,6.45,0.04,0.05,0.0,6.0,6.34,0.0,6.34,12.68,12.69,0.01,0.0,0.0,0.0,0.0,12.68,12.69,0.01,0.0,10.0
559,24.06.2020,15:52:48,Referenz III o. Nadel Referenz I (60 Zyklen),Referenz I (60 Zyklen),6.03,1997.0,6.14,6.15,6.09,6.11,12.76,12.79,4.15,1.27,-4390.45,2611.34,0.0,0.0,-47.11,13732.65,-6.35,-6.35,6.44,6.45,0.04,0.05,0.0,6.0,6.33,0.0,6.34,12.66,12.69,0.01,0.0,0.0,0.0,0.0,12.66,12.69,0.01,0.0,10.0
560,24.06.2020,15:52:51,Referenz III o. Nadel Referenz I (60 Zyklen),Referenz I (60 Zyklen),9.02,499.5,1.33,1.33,1.28,1.28,11.03,11.03,4.15,1.91,-3771.2,2678.77,0.0,0.0,-39.97,12290.45,-6.35,-6.35,6.44,6.45,0.04,0.05,0.0,9.0,5.33,0.01,5.3,10.66,10.61,0.02,0.0,0.0,0.0,0.0,10.66,10.61,0.02,0.0,10.0
561,24.06.2020,15:52:56,Referenz III o. Nadel Referenz I (60 Zyklen),Referenz I (60 Zyklen),9.0,998.0,2.59,2.6,2.55,2.55,10.79,10.8,4.15,1.9,-3773.2,2687.77,0.0,0.0,-40.0,12098.08,-6.35,-6.35,6.44,6.45,0.04,0.05,0.0,9.0,5.3,0.01,5.3,10.61,10.61,0.02,0.0,0.0,0.0,0.0,10.61,10.61,0.02,0.0,10.0
562,24.06.2020,15:52:59,Referenz III o. Nadel Referenz I (60 Zyklen),Referenz I (60 Zyklen),9.02,1498.0,3.86,3.86,3.82,3.81,10.7,10.7,4.15,1.91,-3772.76,2687.71,0.0,0.0,-39.99,12099.25,-6.35,-6.35,6.44,6.45,0.04,0.05,0.0,9.0,5.29,0.01,5.3,10.58,10.61,0.02,0.0,0.0,0.0,0.0,10.58,10.61,0.02,0.0,10.0
563,24.06.2020,15:53:02,Referenz III o. Nadel Referenz I (60 Zyklen),Referenz I (60 Zyklen),9.02,1997.0,5.13,5.13,5.09,5.08,10.67,10.66,4.15,1.91,-3771.76,2687.61,0.0,0.0,-39.98,12101.32,-6.35,-6.35,6.44,6.45,0.04,0.05,0.0,9.0,5.29,0.01,5.3,10.58,10.61,0.02,0.0,0.0,0.0,0.0,10.58,10.61,0.02,0.0,10.0
564,24.06.2020,15:53:05,Referenz III o. Nadel Referenz I (60 Zyklen),Referenz I (60 Zyklen),10.0,499.5,1.26,1.26,1.21,1.21,10.45,10.44,4.15,2.11,-3563.09,2712.1,0.0,0.0,-37.62,11577.69,-6.35,-6.35,6.44,6.45,0.04,0.05,0.0,10.0,5.04,0.0,5.04,10.09,10.07,0.01,0.0,0.0,0.0,0.0,10.09,10.07,0.01,0.0,10.0
565,24.06.2020,15:53:10,Referenz III o. Nadel Referenz I (60 Zyklen),Referenz I (60 Zyklen),10.01,998.0,2.47,2.46,2.42,2.41,10.26,10.23,4.15,2.12,-3557.64,2721.27,0.0,0.0,-37.56,11381.49,-6.35,-6.35,6.44,6.45,0.04,0.05,0.0,10.0,5.04,0.0,5.04,10.08,10.07,0.01,0.0,0.0,0.0,0.0,10.08,10.07,0.01,0.0,10.0
566,24.06.2020,15:53:13,Referenz III o. Nadel Referenz I (60 Zyklen),Referenz I (60 Zyklen),10.01,1498.0,3.67,3.68,3.63,3.63,10.18,10.2,4.15,2.12,-3559.89,2721.18,0.0,0.0,-37.58,11383.39,-6.35,-6.35,6.44,6.45,0.04,0.05,0.0,10.0,5.03,0.0,5.04,10.05,10.07,0.01,0.0,0.0,0.0,0.0,10.05,10.07,0.01,0.0,10.0
567,24.06.2020,15:53:16,Referenz III o. Nadel Referenz I (60 Zyklen),Referenz I (60 Zyklen),10.0,1997.0,4.89,4.88,4.84,4.84,10.15,10.15,4.15,2.12,-3562.96,2721.15,0.0,0.0,-37.62,11384.05,-6.35,-6.35,6.44,6.45,0.04,0.05,0.0,10.0,5.03,0.0,5.04,10.06,10.07,0.01,0.0,0.0,0.0,0.0,10.06,10.07,0.01,0.0,10.0
568,24.06.2020,15:53:20,Referenz III o. Nadel Referenz I (60 Zyklen),Referenz I (60 Zyklen),11.99,499.5,1.16,1.17,1.11,1.12,9.62,9.69,4.15,2.54,-3151.0,2761.9,0.0,0.0,-33.01,10512.5,-6.35,-6.35,6.44,6.45,0.04,0.05,0.0,12.0,4.62,0.0,4.62,9.25,9.25,0.01,0.0,0.0,0.0,0.0,9.25,9.25,0.01,0.0,10.0
569,24.06.2020,15:53:24,Referenz III o. Nadel Referenz I (60 Zyklen),Referenz I (60 Zyklen),12.0,998.0,2.28,2.27,2.23,2.23,9.46,9.45,4.15,2.54,-3145.68,2771.08,0.0,0.0,-32.95,10316.05,-6.35,-6.35,6.44,6.45,0.04,0.05,0.0,12.0,4.64,0.0,4.62,9.28,9.25,0.01,0.0,0.0,0.0,0.0,9.28,9.25,0.01,0.0,10.0
570,24.06.2020,15:53:27,Referenz III o. Nadel Referenz I (60 Zyklen),Referenz I (60 Zyklen),12.02,1498.0,3.38,3.38,3.34,3.33,9.36,9.36,4.15,2.54,-3142.74,2771.08,0.0,0.0,-32.92,10316.02,-6.35,-6.35,6.44,6.45,0.04,0.05,0.0,12.0,4.62,0.0,4.62,9.24,9.25,0.01,0.0,0.0,0.0,0.0,9.24,9.25,0.01,0.0,10.0
571,24.06.2020,15:53:31,Referenz III o. Nadel Referenz I (60 Zyklen),Referenz I (60 Zyklen),12.01,1997.0,4.49,4.48,4.44,4.44,9.33,9.32,4.15,2.54,-3145.93,2771.03,0.0,0.0,-32.96,10317.28,-6.35,-6.35,6.44,6.45,0.04,0.05,0.0,12.0,4.62,0.0,4.62,9.23,9.25,0.01,0.0,0.0,0.0,0.0,9.23,9.25,0.01,0.0,10.0
572,24.06.2020,15:53:34,Referenz III o. Nadel Referenz I (60 Zyklen),Referenz I (60 Zyklen),15.01,499.5,1.05,1.04,1.0,1.0,8.68,8.66,4.15,3.17,-2521.79,2841.99,0.0,0.0,-26.13,8799.44,-6.35,-6.35,6.44,6.45,0.04,0.05,0.0,15.0,4.16,0.0,4.15,8.32,8.31,0.01,0.0,0.0,0.0,0.0,8.32,8.31,0.01,0.0,10.0
573,24.06.2020,15:53:38,Referenz III o. Nadel Referenz I (60 Zyklen),Referenz I (60 Zyklen),15.0,998.0,2.04,2.05,2.0,2.0,8.49,8.51,4.15,3.17,-2520.04,2851.48,0.0,0.0,-26.11,8596.52,-6.35,-6.35,6.44,6.45,0.04,0.05,0.0,15.0,4.15,0.0,4.15,8.31,8.31,0.01,0.0,0.0,0.0,0.0,8.31,8.31,0.01,0.0,10.0
574,24.06.2020,15:53:42,Referenz III o. Nadel Referenz I (60 Zyklen),Referenz I (60 Zyklen),15.01,1498.0,3.04,3.04,3.0,2.99,8.44,8.41,4.15,3.17,-2520.16,2851.38,0.0,0.0,-26.11,8598.7,-6.35,-6.35,6.44,6.45,0.04,0.05,0.0,15.0,4.16,0.0,4.15,8.31,8.31,0.01,0.0,0.0,0.0,0.0,8.31,8.31,0.01,0.0,10.0
575,24.06.2020,15:53:45,Referenz III o. Nadel Referenz I (60 Zyklen),Referenz I (60 Zyklen),15.01,1997.0,4.03,4.04,3.99,3.99,8.38,8.4,4.15,3.17,-2520.73,2851.47,0.0,0.0,-26.12,8596.7,-6.35,-6.35,6.44,6.45,0.04,0.05,0.0,15.0,4.14,0.0,4.15,8.29,8.31,0.01,0.0,0.0,0.0,0.0,8.29,8.31,0.01,0.0,10.0
576,24.06.2020,15:53:48,Referenz III o. Nadel Referenz I (60 Zyklen),Referenz I (60 Zyklen),18.01,499.5,0.97,0.97,0.92,0.92,8.02,8.03,4.15,3.81,-1890.45,2922.91,0.0,0.0,-19.39,7068.79,-6.35,-6.35,6.44,6.45,0.04,0.05,0.0,18.0,3.83,0.01,3.81,7.66,7.62,0.01,0.0,0.0,0.0,0.0,7.66,7.62,0.01,0.0,10.0
577,24.06.2020,15:53:53,Referenz III o. Nadel Referenz I (60 Zyklen),Referenz I (60 Zyklen),17.96,998.0,1.87,1.89,1.83,1.84,7.78,7.85,4.15,3.8,-1896.9,2932.61,0.0,0.0,-19.45,6861.29,-6.35,-6.35,6.44,6.45,0.04,0.05,0.0,18.0,3.8,0.01,3.81,7.6,7.62,0.01,0.0,0.0,0.0,0.0,7.6,7.62,0.01,0.0,10.0
578,24.06.2020,15:53:56,Referenz III o. Nadel Referenz I (60 Zyklen),Referenz I (60 Zyklen),18.01,1498.0,2.79,2.79,2.75,2.74,7.73,7.72,4.15,3.81,-1890.58,2932.49,0.0,0.0,-19.39,6863.86,-6.35,-6.35,6.44,6.45,0.04,0.05,0.0,18.0,3.8,0.01,3.81,7.6,7.62,0.01,0.0,0.0,0.0,0.0,7.6,7.62,0.01,0.0,10.0
579,24.06.2020,15:53:59,Referenz III o. Nadel Referenz I (60 Zyklen),Referenz I (60 Zyklen),18.0,1997.0,3.7,3.7,3.66,3.65,7.69,7.69,4.15,3.81,-1892.08,2932.55,0.0,0.0,-19.4,6862.48,-6.35,-6.35,6.44,6.45,0.04,0.05,0.0,18.0,3.8,0.01,3.81,7.6,7.62,0.01,0.0,0.0,0.0,0.0,7.6,7.62,0.01,0.0,10.0
580,24.06.2020,15:54:02,Referenz III o. Nadel Referenz I (60 Zyklen),Referenz I (60 Zyklen),19.99,499.5,0.92,0.92,0.87,0.87,7.62,7.64,4.15,4.23,-1481.37,2974.38,0.0,0.0,-15.1,5967.73,-6.35,-6.35,6.44,6.45,0.04,0.05,0.0,20.0,3.62,0.0,3.61,7.25,7.22,0.01,0.0,0.0,0.0,0.0,7.25,7.22,0.01,0.0,10.0
581,24.06.2020,15:54:07,Referenz III o. Nadel Referenz I (60 Zyklen),Referenz I (60 Zyklen),19.96,998.0,1.78,1.79,1.74,1.75,7.4,7.46,4.15,4.22,-1480.93,2984.37,0.0,0.0,-15.1,5754.11,-6.35,-6.35,6.44,6.45,0.04,0.05,0.0,20.0,3.61,0.0,3.61,7.22,7.22,0.01,0.0,0.0,0.0,0.0,7.22,7.22,0.01,0.0,10.0
582,24.06.2020,15:54:10,Referenz III o. Nadel Referenz I (60 Zyklen),Referenz I (60 Zyklen),19.99,1498.0,2.65,2.66,2.61,2.61,7.34,7.36,4.15,4.23,-1475.24,2984.28,0.0,0.0,-15.04,5756.19,-6.35,-6.35,6.44,6.45,0.04,0.05,0.0,20.0,3.61,0.0,3.61,7.22,7.22,0.01,0.0,0.0,0.0,0.0,7.22,7.22,0.01,0.0,10.0
583,24.06.2020,15:54:13,Referenz III o. Nadel Referenz I (60 Zyklen),Referenz I (60 Zyklen),20.0,1997.0,3.51,3.52,3.47,3.47,7.3,7.31,4.15,4.23,-1474.24,2984.3,0.0,0.0,-15.03,5755.76,-6.35,-6.35,6.44,6.45,0.04,0.05,0.0,20.0,3.6,0.0,3.61,7.21,7.22,0.01,0.0,0.0,0.0,0.0,7.21,7.22,0.01,0.0,10.0
584,24.06.2020,15:54:17,Referenz III o. Nadel Referenz I (60 Zyklen),Referenz I (60 Zyklen),20.96,499.5,0.9,0.9,0.85,0.85,7.46,7.44,4.15,4.43,-1282.59,3005.24,0.0,0.0,-13.04,5307.72,-6.35,-6.35,6.44,6.45,0.04,0.05,0.0,21.0,3.55,0.01,3.53,7.09,7.06,0.02,0.0,0.0,0.0,0.0,7.09,7.06,0.02,0.0,10.0
585,24.06.2020,15:54:21,Referenz III o. Nadel Referenz I (60 Zyklen),Referenz I (60 Zyklen),20.97,998.0,1.75,1.74,1.7,1.7,7.27,7.25,4.15,4.43,-1268.0,3015.25,0.0,0.0,-12.89,5093.6,-6.35,-6.35,6.44,6.45,0.04,0.05,0.0,21.0,3.54,0.01,3.53,7.08,7.06,0.02,0.0,0.0,0.0,0.0,7.08,7.06,0.02,0.0,10.0
586,24.06.2020,15:54:24,Referenz III o. Nadel Referenz I (60 Zyklen),Referenz I (60 Zyklen),20.97,1498.0,2.58,2.59,2.54,2.55,7.16,7.18,4.15,4.43,-1270.51,3015.28,0.0,0.0,-12.92,5093.15,-6.35,-6.35,6.44,6.45,0.04,0.05,0.0,21.0,3.52,0.01,3.53,7.04,7.06,0.02,0.0,0.0,0.0,0.0,7.04,7.06,0.02,0.0,10.0
587,24.06.2020,15:54:28,Referenz III o. Nadel Referenz I (60 Zyklen),Referenz I (60 Zyklen),20.97,1997.0,3.43,3.43,3.38,3.38,7.12,7.13,4.15,4.43,-1270.26,3015.23,0.0,0.0,-12.91,5094.03,-6.35,-6.35,6.44,6.45,0.04,0.05,0.0,21.0,3.52,0.01,3.53,7.03,7.06,0.02,0.0,0.0,0.0,0.0,7.03,7.06,0.02,0.0,10.0
588,24.06.2020,15:54:31,Referenz III o. Nadel Referenz I (60 Zyklen),Referenz I (60 Zyklen),24.0,499.5,0.84,0.85,0.79,0.8,6.97,7.06,4.15,5.07,-648.56,3081.27,0.0,0.0,-6.57,3681.58,-6.35,-6.35,6.44,6.45,0.04,0.05,0.0,24.0,3.3,0.0,3.3,6.6,6.6,0.0,0.0,0.0,0.0,0.0,6.6,6.6,0.0,0.0,10.0
589,24.06.2020,15:54:35,Referenz III o. Nadel Referenz I (60 Zyklen),Referenz I (60 Zyklen),23.96,998.0,1.63,1.63,1.59,1.58,6.8,6.76,4.15,5.07,-643.61,3091.5,0.0,0.0,-6.52,3462.71,-6.35,-6.35,6.44,6.45,0.04,0.05,0.0,24.0,3.31,0.0,3.3,6.61,6.6,0.0,0.0,0.0,0.0,0.0,6.61,6.6,0.0,0.0,10.0
590,24.06.2020,15:54:39,Referenz III o. Nadel Referenz I (60 Zyklen),Referenz I (60 Zyklen),24.0,1497.0,2.43,2.42,2.38,2.38,6.72,6.72,4.15,5.07,-641.99,3091.46,0.0,0.0,-6.5,3463.59,-6.35,-6.35,6.44,6.45,0.04,0.05,0.0,24.0,3.3,0.0,3.3,6.6,6.6,0.0,0.0,0.0,0.0,0.0,6.6,6.6,0.0,0.0,10.0
591,24.06.2020,15:54:42,Referenz III o. Nadel Referenz I (60 Zyklen),Referenz I (60 Zyklen),23.98,1997.0,3.22,3.21,3.17,3.16,6.69,6.67,4.15,5.07,-641.3,3091.51,0.0,0.0,-6.49,3462.57,-6.35,-6.35,6.44,6.45,0.04,0.05,0.0,24.0,3.3,0.0,3.3,6.59,6.6,0.0,0.0,0.0,0.0,0.0,6.59,6.6,0.0,0.0,10.0
592,24.06.2020,15:54:45,Referenz III o. Nadel Referenz I (60 Zyklen),Referenz I (60 Zyklen),26.96,499.5,0.8,0.8,0.75,0.75,6.61,6.63,4.15,5.7,-23.73,3158.35,0.0,0.0,-0.32,2032.98,-6.35,-6.35,6.44,6.45,0.04,0.05,0.0,27.0,3.12,0.0,3.11,6.25,6.22,0.01,0.0,0.0,0.0,0.0,6.25,6.22,0.01,0.0,10.0
593,24.06.2020,15:54:50,Referenz III o. Nadel Referenz I (60 Zyklen),Referenz I (60 Zyklen),26.99,998.0,1.54,1.55,1.49,1.51,6.4,6.46,4.15,5.71,-7.27,3168.83,0.0,0.0,-0.16,1808.87,-6.35,-6.35,6.44,6.45,0.04,0.05,0.0,27.0,3.11,0.0,3.11,6.21,6.22,0.01,0.0,0.0,0.0,0.0,6.21,6.22,0.01,0.0,10.0
594,24.06.2020,15:54:53,Referenz III o. Nadel Referenz I (60 Zyklen),Referenz I (60 Zyklen),27.0,1497.0,2.29,2.29,2.24,2.25,6.34,6.36,4.15,5.71,-6.14,3168.82,0.0,0.0,-0.15,1809.04,-6.35,-6.35,6.44,6.45,0.04,0.05,0.0,27.0,3.11,0.0,3.11,6.22,6.22,0.01,0.0,0.0,0.0,0.0,6.22,6.22,0.01,0.0,10.0
595,24.06.2020,15:54:56,Referenz III o. Nadel Referenz I (60 Zyklen),Referenz I (60 Zyklen),26.98,1997.0,3.03,3.04,2.99,2.99,6.3,6.32,4.15,5.7,-14.22,3168.84,0.0,0.0,-0.23,1808.55,-6.35,-6.35,6.44,6.45,0.04,0.05,0.0,27.0,3.1,0.0,3.11,6.21,6.22,0.01,0.0,0.0,0.0,0.0,6.21,6.22,0.01,0.0,10.0
596,24.06.2020,15:54:59,Referenz III o. Nadel Referenz I (60 Zyklen),Referenz I (60 Zyklen),29.93,499.5,0.76,0.75,0.72,0.7,6.33,6.22,4.15,6.33,596.53,3233.19,0.0,0.0,5.75,432.31,-6.35,-6.35,6.44,6.45,0.04,0.05,0.0,30.0,2.98,0.01,2.96,5.97,5.91,0.02,0.0,0.0,0.0,0.0,5.97,5.91,0.02,0.0,10.0
597,24.06.2020,15:55:04,Referenz III o. Nadel Referenz I (60 Zyklen),Referenz I (60 Zyklen),29.95,998.0,1.46,1.47,1.42,1.43,6.07,6.13,4.15,6.33,614.43,3244.0,0.0,0.0,5.93,201.05,-6.35,-6.35,6.44,6.45,0.04,0.05,0.0,30.0,2.94,0.01,2.96,5.89,5.91,0.02,0.0,0.0,0.0,0.0,5.89,5.91,0.02,0.0,10.0
598,24.06.2020,15:55:07,Referenz III o. Nadel Referenz I (60 Zyklen),Referenz I (60 Zyklen),29.96,1498.0,2.18,2.17,2.13,2.12,6.03,6.0,4.15,6.33,615.68,3243.83,0.0,0.0,5.94,204.78,-6.35,-6.35,6.44,6.45,0.04,0.05,0.0,30.0,2.96,0.01,2.96,5.91,5.91,0.02,0.0,0.0,0.0,0.0,5.91,5.91,0.02,0.0,10.0
599,24.06.2020,15:55:10,Referenz III o. Nadel Referenz I (60 Zyklen),Referenz I (60 Zyklen),29.95,1997.0,2.88,2.87,2.84,2.83,5.98,5.97,4.15,6.33,611.17,3243.95,0.0,0.0,5.9,202.14,-6.35,-6.35,6.44,6.45,0.04,0.05,0.0,30.0,2.95,0.01,2.96,5.89,5.91,0.02,0.0,0.0,0.0,0.0,5.89,5.91,0.02,0.0,10.0
600,24.06.2020,15:55:20,Referenz III o. Nadel Referenz I (60 Zyklen),Referenz I (60 Zyklen),1.03,499.5,3.31,3.3,3.27,3.26,27.51,27.45,4.15,0.22,-5437.38,2454.34,0.0,0.0,-59.65,17090.71,-6.35,-6.35,6.44,6.45,0.04,0.05,0.0,1.0,13.57,0.04,13.48,27.15,26.95,0.08,0.0,0.0,0.0,0.0,27.15,26.95,0.08,0.0,11.0
601,24.06.2020,15:55:23,Referenz III o. Nadel Referenz I (60 Zyklen),Referenz I (60 Zyklen),1.04,998.0,6.54,6.54,6.49,6.49,27.19,27.19,4.15,0.22,-5434.25,2462.69,0.0,0.0,-59.61,16912.04,-6.35,-6.35,6.44,6.45,0.04,0.05,0.0,1.0,13.5,0.04,13.48,27.01,26.95,0.08,0.0,0.0,0.0,0.0,27.01,26.95,0.08,0.0,11.0
602,24.06.2020,15:55:26,Referenz III o. Nadel Referenz I (60 Zyklen),Referenz I (60 Zyklen),1.04,1498.0,9.74,9.74,9.7,9.7,26.99,27.0,4.15,0.22,-5430.75,2462.69,0.0,0.0,-59.57,16912.18,-6.35,-6.35,6.44,6.45,0.04,0.05,0.0,1.0,13.43,0.04,13.48,26.87,26.95,0.08,0.0,0.0,0.0,0.0,26.87,26.95,0.08,0.0,11.0
603,24.06.2020,15:55:30,Referenz III o. Nadel Referenz I (60 Zyklen),Referenz I (60 Zyklen),1.04,1997.0,12.94,12.94,12.89,12.89,26.89,26.88,4.15,0.22,-5433.06,2462.68,0.0,0.0,-59.6,16912.43,-6.35,-6.35,6.44,6.45,0.04,0.05,0.0,1.0,13.4,0.04,13.48,26.8,26.95,0.08,0.0,0.0,0.0,0.0,26.8,26.95,0.08,0.0,11.0
604,24.06.2020,15:55:33,Referenz III o. Nadel Referenz I (60 Zyklen),Referenz I (60 Zyklen),2.02,499.5,2.49,2.49,2.44,2.44,20.65,20.66,4.15,0.43,-5232.09,2471.87,0.0,0.0,-57.14,16715.84,-6.35,-6.35,6.44,6.45,0.04,0.05,0.0,2.0,10.14,0.01,10.12,20.29,20.24,0.03,0.0,0.0,0.0,0.0,20.29,20.24,0.03,0.0,11.0
605,24.06.2020,15:55:37,Referenz III o. Nadel Referenz I (60 Zyklen),Referenz I (60 Zyklen),2.03,998.0,4.92,4.91,4.88,4.87,20.47,20.43,4.15,0.43,-5231.71,2480.12,0.0,0.0,-57.14,16539.28,-6.35,-6.35,6.44,6.45,0.04,0.05,0.0,2.0,10.14,0.01,10.12,20.28,20.24,0.03,0.0,0.0,0.0,0.0,20.28,20.24,0.03,0.0,11.0
606,24.06.2020,15:55:41,Referenz III o. Nadel Referenz I (60 Zyklen),Referenz I (60 Zyklen),2.03,1498.0,7.34,7.34,7.3,7.3,20.33,20.35,4.15,0.43,-5228.9,2480.08,0.0,0.0,-57.1,16540.26,-6.35,-6.35,6.44,6.45,0.04,0.05,0.0,2.0,10.11,0.01,10.12,20.21,20.24,0.03,0.0,0.0,0.0,0.0,20.21,20.24,0.03,0.0,11.0
607,24.06.2020,15:55:44,Referenz III o. Nadel Referenz I (60 Zyklen),Referenz I (60 Zyklen),2.04,1997.0,9.76,9.76,9.71,9.71,20.28,20.28,4.15,0.43,-5227.27,2480.09,0.0,0.0,-57.08,16539.98,-6.35,-6.35,6.44,6.45,0.04,0.05,0.0,2.0,10.09,0.01,10.12,20.18,20.24,0.03,0.0,0.0,0.0,0.0,20.18,20.24,0.03,0.0,11.0
608,24.06.2020,15:55:47,Referenz III o. Nadel Referenz I (60 Zyklen),Referenz I (60 Zyklen),3.03,499.5,2.11,2.1,2.07,2.05,17.53,17.46,4.15,0.64,-5011.15,2516.13,0.0,0.0,-54.47,15769.08,-6.35,-6.35,6.44,6.45,0.04,0.05,0.0,3.0,8.58,0.01,8.57,17.17,17.14,0.02,0.0,0.0,0.0,0.0,17.17,17.14,0.02,0.0,11.0
609,24.06.2020,15:55:52,Referenz III o. Nadel Referenz I (60 Zyklen),Referenz I (60 Zyklen),3.03,998.0,4.17,4.17,4.13,4.12,17.35,17.33,4.15,0.64,-5013.84,2524.57,0.0,0.0,-54.5,15588.51,-6.35,-6.35,6.44,6.45,0.04,0.05,0.0,3.0,8.58,0.01,8.57,17.16,17.14,0.02,0.0,0.0,0.0,0.0,17.16,17.14,0.02,0.0,11.0
610,24.06.2020,15:55:55,Referenz III o. Nadel Referenz I (60 Zyklen),Referenz I (60 Zyklen),3.03,1497.0,6.23,6.22,6.18,6.17,17.26,17.24,4.15,0.64,-5012.59,2524.47,0.0,0.0,-54.49,15590.8,-6.35,-6.35,6.44,6.45,0.04,0.05,0.0,3.0,8.57,0.01,8.57,17.14,17.14,0.02,0.0,0.0,0.0,0.0,17.14,17.14,0.02,0.0,11.0
611,24.06.2020,15:55:58,Referenz III o. Nadel Referenz I (60 Zyklen),Referenz I (60 Zyklen),3.03,1997.0,8.27,8.27,8.22,8.22,17.18,17.19,4.15,0.64,-5013.28,2524.49,0.0,0.0,-54.5,15590.38,-6.35,-6.35,6.44,6.45,0.04,0.05,0.0,3.0,8.54,0.01,8.57,17.09,17.14,0.02,0.0,0.0,0.0,0.0,17.09,17.14,0.02,0.0,11.0
612,24.06.2020,15:56:01,Referenz III o. Nadel Referenz I (60 Zyklen),Referenz I (60 Zyklen),5.03,499.5,1.71,1.71,1.66,1.67,14.17,14.25,4.15,1.06,-4603.94,2566.39,0.0,0.0,-49.62,14694.23,-6.35,-6.35,6.44,6.45,0.04,0.05,0.0,5.0,6.9,0.01,6.91,13.8,13.82,0.01,0.0,0.0,0.0,0.0,13.8,13.82,0.01,0.0,11.0
613,24.06.2020,15:56:06,Referenz III o. Nadel Referenz I (60 Zyklen),Referenz I (60 Zyklen),5.01,998.0,3.37,3.37,3.33,3.32,14.03,14.0,4.15,1.06,-4601.69,2575.03,0.0,0.0,-49.59,14509.43,-6.35,-6.35,6.44,6.45,0.04,0.05,0.0,5.0,6.93,0.01,6.91,13.85,13.82,0.01,0.0,0.0,0.0,0.0,13.85,13.82,0.01,0.0,11.0
614,24.06.2020,15:56:09,Referenz III o. Nadel Referenz I (60 Zyklen),Referenz I (60 Zyklen),5.01,1498.0,5.04,5.03,4.99,4.98,13.96,13.92,4.15,1.06,-4607.83,2574.96,0.0,0.0,-49.66,14510.91,-6.35,-6.35,6.44,6.45,0.04,0.05,0.0,5.0,6.92,0.01,6.91,13.83,13.82,0.01,0.0,0.0,0.0,0.0,13.83,13.82,0.01,0.0,11.0
615,24.06.2020,15:56:12,Referenz III o. Nadel Referenz I (60 Zyklen),Referenz I (60 Zyklen),5.01,1997.0,6.69,6.69,6.65,6.65,13.9,13.91,4.15,1.06,-4607.14,2574.89,0.0,0.0,-49.66,14512.39,-6.35,-6.35,6.44,6.45,0.04,0.05,0.0,5.0,6.91,0.01,6.91,13.81,13.82,0.01,0.0,0.0,0.0,0.0,13.81,13.82,0.01,0.0,11.0
616,24.06.2020,15:56:16,Referenz III o. Nadel Referenz I (60 Zyklen),Referenz I (60 Zyklen),6.03,499.5,1.57,1.57,1.53,1.52,13.09,13.02,4.15,1.27,-4394.71,2601.82,0.0,0.0,-47.16,13936.45,-6.35,-6.35,6.44,6.45,0.04,0.05,0.0,6.0,6.36,0.0,6.35,12.72,12.7,0.01,0.0,0.0,0.0,0.0,12.72,12.7,0.01,0.0,11.0
617,24.06.2020,15:56:20,Referenz III o. Nadel Referenz I (60 Zyklen),Referenz I (60 Zyklen),6.03,998.0,3.1,3.1,3.06,3.05,12.89,12.87,4.15,1.27,-4389.08,2610.48,0.0,0.0,-47.1,13751.13,-6.35,-6.35,6.44,6.45,0.04,0.05,0.0,6.0,6.35,0.0,6.35,12.71,12.7,0.01,0.0,0.0,0.0,0.0,12.71,12.7,0.01,0.0,11.0
618,24.06.2020,15:56:23,Referenz III o. Nadel Referenz I (60 Zyklen),Referenz I (60 Zyklen),6.03,1498.0,4.63,4.62,4.59,4.57,12.84,12.79,4.15,1.27,-4388.89,2610.39,0.0,0.0,-47.09,13753.06,-6.35,-6.35,6.44,6.45,0.04,0.05,0.0,6.0,6.36,0.0,6.35,12.72,12.7,0.01,0.0,0.0,0.0,0.0,12.72,12.7,0.01,0.0,11.0
619,24.06.2020,15:56:27,Referenz III o. Nadel Referenz I (60 Zyklen),Referenz I (60 Zyklen),6.02,1997.0,6.14,6.14,6.1,6.09,12.77,12.76,4.15,1.27,-4389.76,2610.44,0.0,0.0,-47.1,13752.01,-6.35,-6.35,6.44,6.45,0.04,0.05,0.0,6.0,6.34,0.0,6.35,12.68,12.7,0.01,0.0,0.0,0.0,0.0,12.68,12.7,0.01,0.0,11.0
620,24.06.2020,15:56:30,Referenz III o. Nadel Referenz I (60 Zyklen),Referenz I (60 Zyklen),9.02,499.5,1.32,1.32,1.28,1.28,10.98,10.99,4.15,1.91,-3771.07,2678.5,0.0,0.0,-39.97,12296.33,-6.35,-6.35,6.44,6.45,0.04,0.05,0.0,9.0,5.31,0.0,5.3,10.61,10.6,0.01,0.0,0.0,0.0,0.0,10.61,10.6,0.01,0.0,11.0
621,24.06.2020,15:56:34,Referenz III o. Nadel Referenz I (60 Zyklen),Referenz I (60 Zyklen),9.02,998.0,2.6,2.59,2.55,2.54,10.8,10.77,4.15,1.91,-3770.7,2687.37,0.0,0.0,-39.97,12106.46,-6.35,-6.35,6.44,6.45,0.04,0.05,0.0,9.0,5.31,0.0,5.3,10.61,10.6,0.01,0.0,0.0,0.0,0.0,10.61,10.6,0.01,0.0,11.0
622,24.06.2020,15:56:38,Referenz III o. Nadel Referenz I (60 Zyklen),Referenz I (60 Zyklen),9.02,1498.0,3.87,3.86,3.83,3.82,10.73,10.7,4.15,1.91,-3772.76,2687.42,0.0,0.0,-39.99,12105.44,-6.35,-6.35,6.44,6.45,0.04,0.05,0.0,9.0,5.3,0.0,5.3,10.6,10.6,0.01,0.0,0.0,0.0,0.0,10.6,10.6,0.01,0.0,11.0
623,24.06.2020,15:56:41,Referenz III o. Nadel Referenz I (60 Zyklen),Referenz I (60 Zyklen),9.01,1997.0,5.14,5.14,5.09,5.09,10.68,10.68,4.15,1.91,-3773.64,2687.45,0.0,0.0,-40.0,12104.95,-6.35,-6.35,6.44,6.45,0.04,0.05,0.0,9.0,5.29,0.0,5.3,10.58,10.6,0.01,0.0,0.0,0.0,0.0,10.58,10.6,0.01,0.0,11.0
624,24.06.2020,15:56:44,Referenz III o. Nadel Referenz I (60 Zyklen),Referenz I (60 Zyklen),10.01,499.5,1.27,1.26,1.22,1.21,10.52,10.45,4.15,2.12,-3564.9,2711.28,0.0,0.0,-37.64,11595.07,-6.35,-6.35,6.44,6.45,0.04,0.05,0.0,10.0,5.07,0.01,5.04,10.15,10.08,0.02,0.0,0.0,0.0,0.0,10.15,10.08,0.02,0.0,11.0
625,24.06.2020,15:56:49,Referenz III o. Nadel Referenz I (60 Zyklen),Referenz I (60 Zyklen),10.01,998.0,2.47,2.47,2.42,2.42,10.26,10.27,4.15,2.12,-3557.95,2720.37,0.0,0.0,-37.56,11400.63,-6.35,-6.35,6.44,6.45,0.04,0.05,0.0,10.0,5.04,0.01,5.04,10.07,10.08,0.02,0.0,0.0,0.0,0.0,10.07,10.08,0.02,0.0,11.0
626,24.06.2020,15:56:52,Referenz III o. Nadel Referenz I (60 Zyklen),Referenz I (60 Zyklen),10.01,1498.0,3.67,3.68,3.63,3.63,10.18,10.2,4.15,2.12,-3561.02,2720.39,0.0,0.0,-37.59,11400.24,-6.35,-6.35,6.44,6.45,0.04,0.05,0.0,10.0,5.03,0.01,5.04,10.05,10.08,0.02,0.0,0.0,0.0,0.0,10.05,10.08,0.02,0.0,11.0
627,24.06.2020,15:56:55,Referenz III o. Nadel Referenz I (60 Zyklen),Referenz I (60 Zyklen),10.01,1997.0,4.89,4.88,4.84,4.83,10.15,10.14,4.15,2.12,-3564.4,2720.34,0.0,0.0,-37.63,11401.44,-6.35,-6.35,6.44,6.45,0.04,0.05,0.0,10.0,5.03,0.01,5.04,10.06,10.08,0.02,0.0,0.0,0.0,0.0,10.06,10.08,0.02,0.0,11.0
628,24.06.2020,15:56:58,Referenz III o. Nadel Referenz I (60 Zyklen),Referenz I (60 Zyklen),12.02,499.5,1.16,1.16,1.12,1.11,9.64,9.61,4.15,2.54,-3146.62,2761.43,0.0,0.0,-32.96,10522.49,-6.35,-6.35,6.44,6.45,0.04,0.05,0.0,12.0,4.64,0.01,4.63,9.27,9.25,0.01,0.0,0.0,0.0,0.0,9.27,9.25,0.01,0.0,11.0
629,24.06.2020,15:57:03,Referenz III o. Nadel Referenz I (60 Zyklen),Referenz I (60 Zyklen),12.0,998.0,2.27,2.27,2.23,2.22,9.45,9.43,4.15,2.54,-3145.49,2770.64,0.0,0.0,-32.95,10325.48,-6.35,-6.35,6.44,6.45,0.04,0.05,0.0,12.0,4.64,0.01,4.63,9.27,9.25,0.01,0.0,0.0,0.0,0.0,9.27,9.25,0.01,0.0,11.0
630,24.06.2020,15:57:06,Referenz III o. Nadel Referenz I (60 Zyklen),Referenz I (60 Zyklen),12.02,1498.0,3.37,3.38,3.33,3.33,9.35,9.35,4.15,2.54,-3143.3,2770.64,0.0,0.0,-32.93,10325.55,-6.35,-6.35,6.44,6.45,0.04,0.05,0.0,12.0,4.61,0.01,4.63,9.22,9.25,0.01,0.0,0.0,0.0,0.0,9.22,9.25,0.01,0.0,11.0
631,24.06.2020,15:57:09,Referenz III o. Nadel Referenz I (60 Zyklen),Referenz I (60 Zyklen),12.01,1997.0,4.49,4.49,4.45,4.44,9.33,9.32,4.15,2.54,-3143.86,2770.65,0.0,0.0,-32.93,10325.38,-6.35,-6.35,6.44,6.45,0.04,0.05,0.0,12.0,4.62,0.01,4.63,9.24,9.25,0.01,0.0,0.0,0.0,0.0,9.24,9.25,0.01,0.0,11.0
632,24.06.2020,15:57:13,Referenz III o. Nadel Referenz I (60 Zyklen),Referenz I (60 Zyklen),15.02,499.5,1.05,1.04,1.0,1.0,8.72,8.68,4.15,3.17,-2522.42,2841.91,0.0,0.0,-26.13,8801.17,-6.35,-6.35,6.44,6.45,0.04,0.05,0.0,15.0,4.17,0.01,4.16,8.35,8.32,0.01,0.0,0.0,0.0,0.0,8.35,8.32,0.01,0.0,11.0
633,24.06.2020,15:57:17,Referenz III o. Nadel Referenz I (60 Zyklen),Referenz I (60 Zyklen),15.0,998.0,2.05,2.05,2.0,2.0,8.51,8.51,4.15,3.17,-2516.6,2851.55,0.0,0.0,-26.07,8594.9,-6.35,-6.35,6.44,6.45,0.04,0.05,0.0,15.0,4.16,0.01,4.16,8.32,8.32,0.01,0.0,0.0,0.0,0.0,8.32,8.32,0.01,0.0,11.0
634,24.06.2020,15:57:20,Referenz III o. Nadel Referenz I (60 Zyklen),Referenz I (60 Zyklen),15.01,1498.0,3.05,3.04,3.0,2.99,8.44,8.41,4.15,3.17,-2516.47,2851.43,0.0,0.0,-26.07,8597.54,-6.35,-6.35,6.44,6.45,0.04,0.05,0.0,15.0,4.16,0.01,4.16,8.31,8.32,0.01,0.0,0.0,0.0,0.0,8.31,8.32,0.01,0.0,11.0
635,24.06.2020,15:57:24,Referenz III o. Nadel Referenz I (60 Zyklen),Referenz I (60 Zyklen),15.01,1997.0,4.03,4.03,3.99,3.99,8.38,8.38,4.15,3.17,-2521.35,2851.41,0.0,0.0,-26.12,8597.93,-6.35,-6.35,6.44,6.45,0.04,0.05,0.0,15.0,4.15,0.01,4.16,8.29,8.32,0.01,0.0,0.0,0.0,0.0,8.29,8.32,0.01,0.0,11.0
636,24.06.2020,15:57:27,Referenz III o. Nadel Referenz I (60 Zyklen),Referenz I (60 Zyklen),17.97,499.5,0.96,0.97,0.91,0.92,7.97,8.04,4.15,3.8,-1902.28,2922.8,0.0,0.0,-19.51,7071.11,-6.35,-6.35,6.44,6.45,0.04,0.05,0.0,18.0,3.8,0.0,3.8,7.6,7.6,0.0,0.0,0.0,0.0,0.0,7.6,7.6,0.0,0.0,11.0
637,24.06.2020,15:57:31,Referenz III o. Nadel Referenz I (60 Zyklen),Referenz I (60 Zyklen),18.01,998.0,1.87,1.88,1.83,1.83,7.78,7.81,4.15,3.81,-1887.89,2932.64,0.0,0.0,-19.36,6860.62,-6.35,-6.35,6.44,6.45,0.04,0.05,0.0,18.0,3.8,0.0,3.8,7.59,7.6,0.0,0.0,0.0,0.0,0.0,7.59,7.6,0.0,0.0,11.0
638,24.06.2020,15:57:35,Referenz III o. Nadel Referenz I (60 Zyklen),Referenz I (60 Zyklen),17.99,1498.0,2.79,2.78,2.74,2.74,7.72,7.71,4.15,3.8,-1889.83,2932.55,0.0,0.0,-19.38,6862.55,-6.35,-6.35,6.44,6.45,0.04,0.05,0.0,18.0,3.8,0.0,3.8,7.6,7.6,0.0,0.0,0.0,0.0,0.0,7.6,7.6,0.0,0.0,11.0
639,24.06.2020,15:57:38,Referenz III o. Nadel Referenz I (60 Zyklen),Referenz I (60 Zyklen),17.99,1997.0,3.7,3.7,3.66,3.66,7.69,7.69,4.15,3.8,-1894.15,2932.57,0.0,0.0,-19.42,6862.17,-6.35,-6.35,6.44,6.45,0.04,0.05,0.0,18.0,3.8,0.0,3.8,7.6,7.6,0.0,0.0,0.0,0.0,0.0,7.6,7.6,0.0,0.0,11.0
640,24.06.2020,15:57:41,Referenz III o. Nadel Referenz I (60 Zyklen),Referenz I (60 Zyklen),20.0,499.5,0.91,0.92,0.87,0.88,7.58,7.67,4.15,4.23,-1478.49,2974.51,0.0,0.0,-15.07,5964.99,-6.35,-6.35,6.44,6.45,0.04,0.05,0.0,20.0,3.61,0.0,3.6,7.21,7.2,0.0,0.0,0.0,0.0,0.0,7.21,7.2,0.0,0.0,11.0
641,24.06.2020,15:57:46,Referenz III o. Nadel Referenz I (60 Zyklen),Referenz I (60 Zyklen),19.99,998.0,1.78,1.78,1.73,1.73,7.38,7.41,4.15,4.23,-1473.48,2984.5,0.0,0.0,-15.02,5751.4,-6.35,-6.35,6.44,6.45,0.04,0.05,0.0,20.0,3.6,0.0,3.6,7.2,7.2,0.0,0.0,0.0,0.0,0.0,7.2,7.2,0.0,0.0,11.0
642,24.06.2020,15:57:49,Referenz III o. Nadel Referenz I (60 Zyklen),Referenz I (60 Zyklen),19.99,1498.0,2.64,2.65,2.6,2.6,7.32,7.34,4.15,4.23,-1476.61,2984.39,0.0,0.0,-15.05,5753.83,-6.35,-6.35,6.44,6.45,0.04,0.05,0.0,20.0,3.6,0.0,3.6,7.2,7.2,0.0,0.0,0.0,0.0,0.0,7.2,7.2,0.0,0.0,11.0
643,24.06.2020,15:57:52,Referenz III o. Nadel Referenz I (60 Zyklen),Referenz I (60 Zyklen),19.99,1997.0,3.51,3.5,3.47,3.46,7.3,7.28,4.15,4.23,-1477.18,2984.39,0.0,0.0,-15.06,5753.83,-6.35,-6.35,6.44,6.45,0.04,0.05,0.0,20.0,3.6,0.0,3.6,7.21,7.2,0.0,0.0,0.0,0.0,0.0,7.21,7.2,0.0,0.0,11.0
644,24.06.2020,15:57:55,Referenz III o. Nadel Referenz I (60 Zyklen),Referenz I (60 Zyklen),20.95,499.5,0.89,0.9,0.85,0.85,7.42,7.45,4.15,4.43,-1282.46,3005.29,0.0,0.0,-13.04,5306.63,-6.35,-6.35,6.44,6.45,0.04,0.05,0.0,21.0,3.53,0.0,3.53,7.05,7.05,0.01,0.0,0.0,0.0,0.0,7.05,7.05,0.01,0.0,11.0
645,24.06.2020,15:58:00,Referenz III o. Nadel Referenz I (60 Zyklen),Referenz I (60 Zyklen),20.98,997.0,1.74,1.73,1.7,1.69,7.25,7.21,4.15,4.44,-1268.88,3015.33,0.0,0.0,-12.9,5091.88,-6.35,-6.35,6.44,6.45,0.04,0.05,0.0,21.0,3.53,0.0,3.53,7.07,7.05,0.01,0.0,0.0,0.0,0.0,7.07,7.05,0.01,0.0,11.0
646,24.06.2020,15:58:03,Referenz III o. Nadel Referenz I (60 Zyklen),Referenz I (60 Zyklen),20.99,1498.0,2.59,2.59,2.54,2.54,7.17,7.17,4.15,4.44,-1266.94,3015.28,0.0,0.0,-12.88,5092.93,-6.35,-6.35,6.44,6.45,0.04,0.05,0.0,21.0,3.52,0.0,3.53,7.05,7.05,0.01,0.0,0.0,0.0,0.0,7.05,7.05,0.01,0.0,11.0
647,24.06.2020,15:58:06,Referenz III o. Nadel Referenz I (60 Zyklen),Referenz I (60 Zyklen),20.99,1997.0,3.43,3.43,3.38,3.38,7.12,7.12,4.15,4.44,-1268.07,3015.25,0.0,0.0,-12.89,5093.6,-6.35,-6.35,6.44,6.45,0.04,0.05,0.0,21.0,3.52,0.0,3.53,7.03,7.05,0.01,0.0,0.0,0.0,0.0,7.03,7.05,0.01,0.0,11.0
648,24.06.2020,15:58:10,Referenz III o. Nadel Referenz I (60 Zyklen),Referenz I (60 Zyklen),23.99,499.5,0.84,0.84,0.8,0.8,7.02,7.01,4.15,5.07,-651.5,3081.45,0.0,0.0,-6.6,3677.78,-6.35,-6.35,6.44,6.45,0.04,0.05,0.0,24.0,3.33,0.01,3.31,6.65,6.61,0.02,0.0,0.0,0.0,0.0,6.65,6.61,0.02,0.0,11.0
649,24.06.2020,15:58:14,Referenz III o. Nadel Referenz I (60 Zyklen),Referenz I (60 Zyklen),23.96,998.0,1.64,1.64,1.59,1.59,6.81,6.8,4.15,5.07,-644.05,3091.73,0.0,0.0,-6.52,3457.92,-6.35,-6.35,6.44,6.45,0.04,0.05,0.0,24.0,3.32,0.01,3.31,6.63,6.61,0.02,0.0,0.0,0.0,0.0,6.63,6.61,0.02,0.0,11.0
650,24.06.2020,15:58:17,Referenz III o. Nadel Referenz I (60 Zyklen),Referenz I (60 Zyklen),24.0,1498.0,2.42,2.42,2.38,2.37,6.71,6.7,4.15,5.07,-640.92,3091.7,0.0,0.0,-6.49,3458.45,-6.35,-6.35,6.44,6.45,0.04,0.05,0.0,24.0,3.29,0.01,3.31,6.59,6.61,0.02,0.0,0.0,0.0,0.0,6.59,6.61,0.02,0.0,11.0
