Repository: ZBT-Tools/ContactResistanceAnalysis

File: h23_reference.csv (part 63 of 80)
,Datum,time,measurement,commentary,pressure_sample[bar],current[mA],voltage[mV],voltage_needle[mV],voltage_th[mV],voltage_needle_th[mV],R_ges / mOhm*cm²,R_bulk / mOhm*cm²,contact_area[cm2],pressure[bar],p_Kraftsensor / ?,Weg Bürster,Kraftsensor Poly,Probendicke Poly,Kraftsensor,Probendicke,U_ges 1,U_Nadel 1,U_ges 2,U_Nadel 2,Diff_U_ges/2,Diff_U_Nadel/2,Relais,pressure_rounded[bar],contact_resistance[mOhm*cm2],contact_resistance_error[mOhm*cm2],contact_resistance_mean[mOhm*cm2],resistance[mOhm*cm2],resistance_mean[mOhm*cm2],resistance_error[mOhm*cm2],bulk_resistance[mOhm*cm2],bulk_resistance_mean[mOhm*cm2],bulk_resistance_error[mOhm*cm2],bulk_resistance_sub[mOhm*cm2],volume_resistance[mOhm*cm2],volume_resistance_mean[mOhm*cm2],volume_resistance_error[mOhm*cm2],degradation_corr[mOhm*cm2],cycle
1191,24.06.2020,16:31:14,Referenz III o. Nadel Referenz I (60 Zyklen),Referenz I (60 Zyklen),23.96,1997.0,3.22,3.22,3.17,3.17,6.69,6.68,4.15,5.07,-622.83,3092.13,0.0,0.0,-6.31,3449.34,-6.35,-6.35,6.44,6.45,0.04,0.05,0.0,24.0,3.3,0.01,3.31,6.6,6.62,0.01,0.0,0.0,0.0,0.0,6.6,6.62,0.01,0.0,20.0
1192,24.06.2020,16:31:17,Referenz III o. Nadel Referenz I (60 Zyklen),Referenz I (60 Zyklen),26.94,499.5,0.8,0.8,0.75,0.75,6.62,6.63,4.15,5.7,-8.02,3158.59,0.0,0.0,-0.17,2027.81,-6.35,-6.35,6.44,6.45,0.04,0.05,0.0,27.0,3.12,0.0,3.12,6.25,6.23,0.01,0.0,0.0,0.0,0.0,6.25,6.23,0.01,0.0,20.0
1193,24.06.2020,16:31:21,Referenz III o. Nadel Referenz I (60 Zyklen),Referenz I (60 Zyklen),26.96,997.0,1.54,1.55,1.5,1.5,6.43,6.44,4.15,5.7,10.44,3169.07,0.0,0.0,0.02,1803.8,-6.35,-6.35,6.44,6.45,0.04,0.05,0.0,27.0,3.12,0.0,3.12,6.25,6.23,0.01,0.0,0.0,0.0,0.0,6.25,6.23,0.01,0.0,20.0
1194,24.06.2020,16:31:25,Referenz III o. Nadel Referenz I (60 Zyklen),Referenz I (60 Zyklen),26.96,1497.0,2.29,2.29,2.25,2.24,6.35,6.35,4.15,5.7,8.75,3169.04,0.0,0.0,-0.0,1804.26,-6.35,-6.35,6.44,6.45,0.04,0.05,0.0,27.0,3.11,0.0,3.12,6.23,6.23,0.01,0.0,0.0,0.0,0.0,6.23,6.23,0.01,0.0,20.0
1195,24.06.2020,16:31:28,Referenz III o. Nadel Referenz I (60 Zyklen),Referenz I (60 Zyklen),26.97,1997.0,3.04,3.03,2.99,2.99,6.31,6.3,4.15,5.7,9.57,3169.01,0.0,0.0,0.01,1805.0,-6.35,-6.35,6.44,6.45,0.04,0.05,0.0,27.0,3.11,0.0,3.12,6.22,6.23,0.01,0.0,0.0,0.0,0.0,6.22,6.23,0.01,0.0,20.0
1196,24.06.2020,16:31:31,Referenz III o. Nadel Referenz I (60 Zyklen),Referenz I (60 Zyklen),29.92,499.5,0.75,0.76,0.71,0.71,6.25,6.31,4.15,6.33,618.31,3234.22,0.0,0.0,5.97,410.28,-6.35,-6.35,6.44,6.45,0.04,0.05,0.0,30.0,2.94,0.0,2.95,5.88,5.89,0.01,0.0,0.0,0.0,0.0,5.88,5.89,0.01,0.0,20.0
1197,24.06.2020,16:31:36,Referenz III o. Nadel Referenz I (60 Zyklen),Referenz I (60 Zyklen),29.94,997.0,1.46,1.46,1.42,1.41,6.09,6.08,4.15,6.33,635.08,3244.92,0.0,0.0,6.13,181.34,-6.35,-6.35,6.44,6.45,0.04,0.05,0.0,30.0,2.95,0.0,2.95,5.9,5.89,0.01,0.0,0.0,0.0,0.0,5.9,5.89,0.01,0.0,20.0
1198,24.06.2020,16:31:39,Referenz III o. Nadel Referenz I (60 Zyklen),Referenz I (60 Zyklen),29.95,1497.0,2.18,2.17,2.13,2.13,6.03,6.02,4.15,6.33,632.83,3244.8,0.0,0.0,6.11,183.98,-6.35,-6.35,6.44,6.45,0.04,0.05,0.0,30.0,2.95,0.0,2.95,5.91,5.89,0.01,0.0,0.0,0.0,0.0,5.91,5.89,0.01,0.0,20.0
1199,24.06.2020,16:31:42,Referenz III o. Nadel Referenz I (60 Zyklen),Referenz I (60 Zyklen),29.95,1997.0,2.87,2.88,2.83,2.83,5.97,5.98,4.15,6.33,629.95,3244.74,0.0,0.0,6.08,185.32,-6.35,-6.35,6.44,6.45,0.04,0.05,0.0,30.0,2.94,0.0,2.95,5.87,5.89,0.01,0.0,0.0,0.0,0.0,5.87,5.89,0.01,0.0,20.0
1200,24.06.2020,16:31:52,Referenz III o. Nadel Referenz I (60 Zyklen),Referenz I (60 Zyklen),1.03,499.5,3.43,3.43,3.38,3.39,28.48,28.54,4.15,0.22,-5435.63,2463.62,0.0,0.0,-59.63,16892.26,-6.35,-6.35,6.44,6.45,0.04,0.05,0.0,1.0,14.06,0.04,13.96,28.12,27.93,0.07,0.0,0.0,0.0,0.0,28.12,27.93,0.07,0.0,21.0
1201,24.06.2020,16:31:55,Referenz III o. Nadel Referenz I (60 Zyklen),Referenz I (60 Zyklen),1.04,997.0,6.76,6.77,6.72,6.73,28.15,28.19,4.15,0.22,-5434.88,2471.97,0.0,0.0,-59.62,16713.66,-6.35,-6.35,6.44,6.45,0.04,0.05,0.0,1.0,13.98,0.04,13.96,27.97,27.93,0.07,0.0,0.0,0.0,0.0,27.97,27.93,0.07,0.0,21.0
1202,24.06.2020,16:31:58,Referenz III o. Nadel Referenz I (60 Zyklen),Referenz I (60 Zyklen),1.04,1497.0,10.09,10.09,10.05,10.04,27.98,27.96,4.15,0.22,-5430.69,2471.93,0.0,0.0,-59.57,16714.43,-6.35,-6.35,6.44,6.45,0.04,0.05,0.0,1.0,13.93,0.04,13.96,27.86,27.93,0.07,0.0,0.0,0.0,0.0,27.86,27.93,0.07,0.0,21.0
1203,24.06.2020,16:32:02,Referenz III o. Nadel Referenz I (60 Zyklen),Referenz I (60 Zyklen),1.04,1997.0,13.41,13.41,13.36,13.36,27.86,27.87,4.15,0.22,-5428.31,2471.89,0.0,0.0,-59.54,16715.35,-6.35,-6.35,6.44,6.45,0.04,0.05,0.0,1.0,13.88,0.04,13.96,27.77,27.93,0.07,0.0,0.0,0.0,0.0,27.77,27.93,0.07,0.0,21.0
1204,24.06.2020,16:32:05,Referenz III o. Nadel Referenz I (60 Zyklen),Referenz I (60 Zyklen),2.01,499.4,2.59,2.6,2.55,2.55,21.54,21.6,4.15,0.43,-5231.4,2480.28,0.0,0.0,-57.13,16535.86,-6.35,-6.35,6.44,6.45,0.04,0.05,0.0,2.0,10.59,0.02,10.55,21.17,21.11,0.03,0.0,0.0,0.0,0.0,21.17,21.11,0.03,0.0,21.0
1205,24.06.2020,16:32:09,Referenz III o. Nadel Referenz I (60 Zyklen),Referenz I (60 Zyklen),2.02,997.0,5.12,5.12,5.08,5.08,21.32,21.32,4.15,0.43,-5230.78,2488.63,0.0,0.0,-57.13,16357.3,-6.35,-6.35,6.44,6.45,0.04,0.05,0.0,2.0,10.57,0.02,10.55,21.13,21.11,0.03,0.0,0.0,0.0,0.0,21.13,21.11,0.03,0.0,21.0
1206,24.06.2020,16:32:13,Referenz III o. Nadel Referenz I (60 Zyklen),Referenz I (60 Zyklen),2.02,1497.0,7.65,7.65,7.6,7.6,21.2,21.2,4.15,0.43,-5230.65,2488.58,0.0,0.0,-57.12,16358.46,-6.35,-6.35,6.44,6.45,0.04,0.05,0.0,2.0,10.54,0.02,10.55,21.08,21.11,0.03,0.0,0.0,0.0,0.0,21.08,21.11,0.03,0.0,21.0
1207,24.06.2020,16:32:16,Referenz III o. Nadel Referenz I (60 Zyklen),Referenz I (60 Zyklen),2.03,1997.0,10.17,10.16,10.12,10.11,21.13,21.11,4.15,0.43,-5231.71,2488.59,0.0,0.0,-57.14,16358.21,-6.35,-6.35,6.44,6.45,0.04,0.05,0.0,2.0,10.52,0.02,10.55,21.03,21.11,0.03,0.0,0.0,0.0,0.0,21.03,21.11,0.03,0.0,21.0
1208,24.06.2020,16:32:19,Referenz III o. Nadel Referenz I (60 Zyklen),Referenz I (60 Zyklen),3.03,499.5,2.13,2.13,2.09,2.08,17.7,17.67,4.15,0.64,-5023.79,2497.01,0.0,0.0,-54.62,16178.13,-6.35,-6.35,6.44,6.45,0.04,0.05,0.0,3.0,8.67,0.01,8.66,17.33,17.32,0.02,0.0,0.0,0.0,0.0,17.33,17.32,0.02,0.0,21.0
1209,24.06.2020,16:32:24,Referenz III o. Nadel Referenz I (60 Zyklen),Referenz I (60 Zyklen),3.03,997.0,4.22,4.21,4.17,4.16,17.56,17.53,4.15,0.64,-5022.92,2505.5,0.0,0.0,-54.61,15996.5,-6.35,-6.35,6.44,6.45,0.04,0.05,0.0,3.0,8.69,0.01,8.66,17.38,17.32,0.02,0.0,0.0,0.0,0.0,17.38,17.32,0.02,0.0,21.0
1210,24.06.2020,16:32:27,Referenz III o. Nadel Referenz I (60 Zyklen),Referenz I (60 Zyklen),3.04,1497.0,6.28,6.29,6.24,6.24,17.42,17.44,4.15,0.64,-5020.6,2505.6,0.0,0.0,-54.58,15994.28,-6.35,-6.35,6.44,6.45,0.04,0.05,0.0,3.0,8.65,0.01,8.66,17.3,17.32,0.02,0.0,0.0,0.0,0.0,17.3,17.32,0.02,0.0,21.0
1211,24.06.2020,16:32:30,Referenz III o. Nadel Referenz I (60 Zyklen),Referenz I (60 Zyklen),3.04,1997.0,8.36,8.37,8.32,8.32,17.38,17.39,4.15,0.64,-5024.54,2505.52,0.0,0.0,-54.63,15996.11,-6.35,-6.35,6.44,6.45,0.04,0.05,0.0,3.0,8.64,0.01,8.66,17.29,17.32,0.02,0.0,0.0,0.0,0.0,17.29,17.32,0.02,0.0,21.0
1212,24.06.2020,16:32:33,Referenz III o. Nadel Referenz I (60 Zyklen),Referenz I (60 Zyklen),5.02,499.5,1.71,1.71,1.67,1.66,14.22,14.21,4.15,1.06,-4599.56,2560.86,0.0,0.0,-49.57,14812.37,-6.35,-6.35,6.44,6.45,0.04,0.05,0.0,5.0,6.93,0.01,6.91,13.85,13.83,0.01,0.0,0.0,0.0,0.0,13.85,13.83,0.01,0.0,21.0
1213,24.06.2020,16:32:38,Referenz III o. Nadel Referenz I (60 Zyklen),Referenz I (60 Zyklen),5.02,997.0,3.37,3.37,3.32,3.32,14.01,14.03,4.15,1.06,-4599.75,2569.56,0.0,0.0,-49.57,14626.27,-6.35,-6.35,6.44,6.45,0.04,0.05,0.0,5.0,6.91,0.01,6.91,13.82,13.83,0.01,0.0,0.0,0.0,0.0,13.82,13.83,0.01,0.0,21.0
1214,24.06.2020,16:32:41,Referenz III o. Nadel Referenz I (60 Zyklen),Referenz I (60 Zyklen),5.02,1497.0,5.03,5.03,4.99,4.98,13.95,13.94,4.15,1.06,-4599.69,2569.52,0.0,0.0,-49.57,14627.18,-6.35,-6.35,6.44,6.45,0.04,0.05,0.0,5.0,6.91,0.01,6.91,13.83,13.83,0.01,0.0,0.0,0.0,0.0,13.83,13.83,0.01,0.0,21.0
1215,24.06.2020,16:32:44,Referenz III o. Nadel Referenz I (60 Zyklen),Referenz I (60 Zyklen),5.03,1997.0,6.68,6.69,6.64,6.64,13.89,13.9,4.15,1.06,-4598.06,2569.52,0.0,0.0,-49.55,14627.29,-6.35,-6.35,6.44,6.45,0.04,0.05,0.0,5.0,6.9,0.01,6.91,13.8,13.83,0.01,0.0,0.0,0.0,0.0,13.8,13.83,0.01,0.0,21.0
1216,24.06.2020,16:32:48,Referenz III o. Nadel Referenz I (60 Zyklen),Referenz I (60 Zyklen),6.03,499.5,1.58,1.58,1.53,1.53,13.11,13.12,4.15,1.28,-4383.69,2604.58,0.0,0.0,-47.03,13877.26,-6.35,-6.35,6.44,6.45,0.04,0.05,0.0,6.0,6.37,0.01,6.36,12.75,12.72,0.01,0.0,0.0,0.0,0.0,12.75,12.72,0.01,0.0,21.0
1217,24.06.2020,16:32:52,Referenz III o. Nadel Referenz I (60 Zyklen),Referenz I (60 Zyklen),6.02,997.0,3.1,3.1,3.06,3.05,12.91,12.91,4.15,1.27,-4382.5,2613.36,0.0,0.0,-47.02,13689.58,-6.35,-6.35,6.44,6.45,0.04,0.05,0.0,6.0,6.37,0.01,6.36,12.73,12.72,0.01,0.0,0.0,0.0,0.0,12.73,12.72,0.01,0.0,21.0
1218,24.06.2020,16:32:55,Referenz III o. Nadel Referenz I (60 Zyklen),Referenz I (60 Zyklen),6.03,1497.0,4.63,4.64,4.58,4.59,12.83,12.85,4.15,1.27,-4383.94,2613.27,0.0,0.0,-47.04,13691.55,-6.35,-6.35,6.44,6.45,0.04,0.05,0.0,6.0,6.35,0.01,6.36,12.71,12.72,0.01,0.0,0.0,0.0,0.0,12.71,12.72,0.01,0.0,21.0
1219,24.06.2020,16:32:59,Referenz III o. Nadel Referenz I (60 Zyklen),Referenz I (60 Zyklen),6.03,1997.0,6.15,6.15,6.1,6.1,12.78,12.77,4.15,1.27,-4383.44,2613.27,0.0,0.0,-47.03,13691.55,-6.35,-6.35,6.44,6.45,0.04,0.05,0.0,6.0,6.34,0.01,6.36,12.69,12.72,0.01,0.0,0.0,0.0,0.0,12.69,12.72,0.01,0.0,21.0
1220,24.06.2020,16:33:02,Referenz III o. Nadel Referenz I (60 Zyklen),Referenz I (60 Zyklen),9.02,499.5,1.33,1.32,1.28,1.27,11.02,10.94,4.15,1.91,-3762.56,2674.43,0.0,0.0,-39.88,12383.36,-6.35,-6.35,6.44,6.45,0.04,0.05,0.0,9.0,5.33,0.01,5.31,10.66,10.62,0.01,0.0,0.0,0.0,0.0,10.66,10.62,0.01,0.0,21.0
1221,24.06.2020,16:33:06,Referenz III o. Nadel Referenz I (60 Zyklen),Referenz I (60 Zyklen),9.02,997.0,2.59,2.6,2.55,2.55,10.79,10.82,4.15,1.91,-3762.43,2683.4,0.0,0.0,-39.87,12191.52,-6.35,-6.35,6.44,6.45,0.04,0.05,0.0,9.0,5.31,0.01,5.31,10.61,10.62,0.01,0.0,0.0,0.0,0.0,10.61,10.62,0.01,0.0,21.0
1222,24.06.2020,16:33:10,Referenz III o. Nadel Referenz I (60 Zyklen),Referenz I (60 Zyklen),9.01,1497.0,3.87,3.88,3.83,3.83,10.74,10.75,4.15,1.91,-3763.5,2683.34,0.0,0.0,-39.89,12192.72,-6.35,-6.35,6.44,6.45,0.04,0.05,0.0,9.0,5.31,0.01,5.31,10.62,10.62,0.01,0.0,0.0,0.0,0.0,10.62,10.62,0.01,0.0,21.0
1223,24.06.2020,16:33:13,Referenz III o. Nadel Referenz I (60 Zyklen),Referenz I (60 Zyklen),9.01,1997.0,5.14,5.15,5.1,5.1,10.69,10.7,4.15,1.91,-3762.62,2683.39,0.0,0.0,-39.88,12191.63,-6.35,-6.35,6.44,6.45,0.04,0.05,0.0,9.0,5.3,0.01,5.31,10.6,10.62,0.01,0.0,0.0,0.0,0.0,10.6,10.62,0.01,0.0,21.0
1224,24.06.2020,16:33:16,Referenz III o. Nadel Referenz I (60 Zyklen),Referenz I (60 Zyklen),10.01,499.5,1.26,1.27,1.22,1.22,10.49,10.52,4.15,2.12,-3547.44,2714.07,0.0,0.0,-37.44,11535.38,-6.35,-6.35,6.44,6.45,0.04,0.05,0.0,10.0,5.06,0.01,5.05,10.12,10.1,0.01,0.0,0.0,0.0,0.0,10.12,10.1,0.01,0.0,21.0
1225,24.06.2020,16:33:21,Referenz III o. Nadel Referenz I (60 Zyklen),Referenz I (60 Zyklen),10.01,997.0,2.48,2.47,2.43,2.42,10.3,10.26,4.15,2.12,-3547.69,2723.1,0.0,0.0,-37.44,11342.28,-6.35,-6.35,6.44,6.45,0.04,0.05,0.0,10.0,5.06,0.01,5.05,10.12,10.1,0.01,0.0,0.0,0.0,0.0,10.12,10.1,0.01,0.0,21.0
1226,24.06.2020,16:33:24,Referenz III o. Nadel Referenz I (60 Zyklen),Referenz I (60 Zyklen),10.0,1497.0,3.68,3.69,3.64,3.64,10.2,10.22,4.15,2.11,-3547.25,2723.15,0.0,0.0,-37.44,11341.37,-6.35,-6.35,6.44,6.45,0.04,0.05,0.0,10.0,5.04,0.01,5.05,10.08,10.1,0.01,0.0,0.0,0.0,0.0,10.08,10.1,0.01,0.0,21.0
1227,24.06.2020,16:33:27,Referenz III o. Nadel Referenz I (60 Zyklen),Referenz I (60 Zyklen),10.01,1997.0,4.89,4.89,4.84,4.84,10.16,10.16,4.15,2.12,-3549.88,2723.03,0.0,0.0,-37.47,11343.83,-6.35,-6.35,6.44,6.45,0.04,0.05,0.0,10.0,5.03,0.01,5.05,10.07,10.1,0.01,0.0,0.0,0.0,0.0,10.07,10.1,0.01,0.0,21.0
1228,24.06.2020,16:33:30,Referenz III o. Nadel Referenz I (60 Zyklen),Referenz I (60 Zyklen),12.0,499.5,1.16,1.17,1.12,1.12,9.67,9.68,4.15,2.54,-3131.66,2762.28,0.0,0.0,-32.8,10504.26,-6.35,-6.35,6.44,6.45,0.04,0.05,0.0,12.0,4.65,0.01,4.64,9.3,9.27,0.02,0.0,0.0,0.0,0.0,9.3,9.27,0.02,0.0,21.0
1229,24.06.2020,16:33:35,Referenz III o. Nadel Referenz I (60 Zyklen),Referenz I (60 Zyklen),12.02,997.0,2.28,2.28,2.23,2.23,9.48,9.49,4.15,2.54,-3128.03,2771.57,0.0,0.0,-32.76,10305.57,-6.35,-6.35,6.44,6.45,0.04,0.05,0.0,12.0,4.65,0.01,4.64,9.3,9.27,0.02,0.0,0.0,0.0,0.0,9.3,9.27,0.02,0.0,21.0
1230,24.06.2020,16:33:38,Referenz III o. Nadel Referenz I (60 Zyklen),Referenz I (60 Zyklen),12.0,1497.0,3.38,3.38,3.33,3.34,9.36,9.38,4.15,2.54,-3130.78,2771.49,0.0,0.0,-32.79,10307.29,-6.35,-6.35,6.44,6.45,0.04,0.05,0.0,12.0,4.62,0.01,4.64,9.24,9.27,0.02,0.0,0.0,0.0,0.0,9.24,9.27,0.02,0.0,21.0
1231,24.06.2020,16:33:41,Referenz III o. Nadel Referenz I (60 Zyklen),Referenz I (60 Zyklen),12.0,1997.0,4.5,4.49,4.45,4.45,9.34,9.34,4.15,2.54,-3133.04,2771.6,0.0,0.0,-32.81,10305.0,-6.35,-6.35,6.44,6.45,0.04,0.05,0.0,12.0,4.63,0.01,4.64,9.25,9.27,0.02,0.0,0.0,0.0,0.0,9.25,9.27,0.02,0.0,21.0
1232,24.06.2020,16:33:45,Referenz III o. Nadel Referenz I (60 Zyklen),Referenz I (60 Zyklen),15.02,499.4,1.05,1.05,1.01,1.01,8.75,8.75,4.15,3.17,-2508.65,2842.76,0.0,0.0,-25.99,8783.04,-6.35,-6.35,6.44,6.45,0.04,0.05,0.0,15.0,4.19,0.01,4.17,8.38,8.34,0.02,0.0,0.0,0.0,0.0,8.38,8.34,0.02,0.0,21.0
1233,24.06.2020,16:33:49,Referenz III o. Nadel Referenz I (60 Zyklen),Referenz I (60 Zyklen),15.0,997.0,2.05,2.04,2.01,1.99,8.53,8.5,4.15,3.17,-2503.45,2852.3,0.0,0.0,-25.93,8579.03,-6.35,-6.35,6.44,6.45,0.04,0.05,0.0,15.0,4.17,0.01,4.17,8.35,8.34,0.02,0.0,0.0,0.0,0.0,8.35,8.34,0.02,0.0,21.0
1234,24.06.2020,16:33:52,Referenz III o. Nadel Referenz I (60 Zyklen),Referenz I (60 Zyklen),15.01,1497.0,3.05,3.05,3.0,3.0,8.45,8.44,4.15,3.17,-2503.51,2852.19,0.0,0.0,-25.93,8581.28,-6.35,-6.35,6.44,6.45,0.04,0.05,0.0,15.0,4.16,0.01,4.17,8.32,8.34,0.02,0.0,0.0,0.0,0.0,8.32,8.34,0.02,0.0,21.0
1235,24.06.2020,16:33:56,Referenz III o. Nadel Referenz I (60 Zyklen),Referenz I (60 Zyklen),15.01,1997.0,4.03,4.04,3.99,4.0,8.38,8.4,4.15,3.17,-2507.02,2852.23,0.0,0.0,-25.97,8580.51,-6.35,-6.35,6.44,6.45,0.04,0.05,0.0,15.0,4.14,0.01,4.17,8.29,8.34,0.02,0.0,0.0,0.0,0.0,8.29,8.34,0.02,0.0,21.0
1236,24.06.2020,16:33:59,Referenz III o. Nadel Referenz I (60 Zyklen),Referenz I (60 Zyklen),18.01,499.4,0.96,0.96,0.91,0.92,7.96,8.01,4.15,3.81,-1879.56,2923.54,0.0,0.0,-19.27,7055.27,-6.35,-6.35,6.44,6.45,0.04,0.05,0.0,18.0,3.79,0.0,3.8,7.59,7.6,0.0,0.0,0.0,0.0,0.0,7.59,7.6,0.0,0.0,21.0
1237,24.06.2020,16:34:03,Referenz III o. Nadel Referenz I (60 Zyklen),Referenz I (60 Zyklen),17.98,997.0,1.87,1.87,1.83,1.83,7.79,7.8,4.15,3.8,-1872.93,2933.29,0.0,0.0,-19.2,6846.79,-6.35,-6.35,6.44,6.45,0.04,0.05,0.0,18.0,3.8,0.0,3.8,7.6,7.6,0.0,0.0,0.0,0.0,0.0,7.6,7.6,0.0,0.0,21.0
1238,24.06.2020,16:34:07,Referenz III o. Nadel Referenz I (60 Zyklen),Referenz I (60 Zyklen),17.99,1497.0,2.79,2.79,2.74,2.75,7.73,7.74,4.15,3.8,-1875.87,2933.22,0.0,0.0,-19.23,6848.2,-6.35,-6.35,6.44,6.45,0.04,0.05,0.0,18.0,3.8,0.0,3.8,7.61,7.6,0.0,0.0,0.0,0.0,0.0,7.61,7.6,0.0,0.0,21.0
1239,24.06.2020,16:34:10,Referenz III o. Nadel Referenz I (60 Zyklen),Referenz I (60 Zyklen),17.99,1997.0,3.7,3.7,3.66,3.65,7.69,7.68,4.15,3.8,-1881.32,2933.16,0.0,0.0,-19.29,6849.5,-6.35,-6.35,6.44,6.45,0.04,0.05,0.0,18.0,3.8,0.0,3.8,7.6,7.6,0.0,0.0,0.0,0.0,0.0,7.6,7.6,0.0,0.0,21.0
1240,24.06.2020,16:34:13,Referenz III o. Nadel Referenz I (60 Zyklen),Referenz I (60 Zyklen),20.01,499.4,0.92,0.92,0.87,0.88,7.62,7.68,4.15,4.23,-1467.73,2974.49,0.0,0.0,-14.96,5965.55,-6.35,-6.35,6.44,6.45,0.04,0.05,0.0,20.0,3.63,0.01,3.61,7.25,7.23,0.01,0.0,0.0,0.0,0.0,7.25,7.23,0.01,0.0,21.0
1241,24.06.2020,16:34:18,Referenz III o. Nadel Referenz I (60 Zyklen),Referenz I (60 Zyklen),20.0,997.0,1.78,1.78,1.74,1.73,7.43,7.41,4.15,4.23,-1459.53,2984.42,0.0,0.0,-14.87,5753.16,-6.35,-6.35,6.44,6.45,0.04,0.05,0.0,20.0,3.62,0.01,3.61,7.25,7.23,0.01,0.0,0.0,0.0,0.0,7.25,7.23,0.01,0.0,21.0
1242,24.06.2020,16:34:21,Referenz III o. Nadel Referenz I (60 Zyklen),Referenz I (60 Zyklen),20.0,1497.0,2.64,2.65,2.6,2.6,7.33,7.34,4.15,4.23,-1456.02,2984.46,0.0,0.0,-14.84,5752.28,-6.35,-6.35,6.44,6.45,0.04,0.05,0.0,20.0,3.6,0.01,3.61,7.21,7.23,0.01,0.0,0.0,0.0,0.0,7.21,7.23,0.01,0.0,21.0
1243,24.06.2020,16:34:24,Referenz III o. Nadel Referenz I (60 Zyklen),Referenz I (60 Zyklen),19.99,1997.0,3.51,3.51,3.47,3.46,7.3,7.3,4.15,4.23,-1462.03,2984.39,0.0,0.0,-14.9,5753.83,-6.35,-6.35,6.44,6.45,0.04,0.05,0.0,20.0,3.61,0.01,3.61,7.21,7.23,0.01,0.0,0.0,0.0,0.0,7.21,7.23,0.01,0.0,21.0
1244,24.06.2020,16:34:27,Referenz III o. Nadel Referenz I (60 Zyklen),Referenz I (60 Zyklen),21.0,499.5,0.89,0.9,0.85,0.85,7.42,7.47,4.15,4.44,-1257.43,3004.91,0.0,0.0,-12.78,5314.83,-6.35,-6.35,6.44,6.45,0.04,0.05,0.0,21.0,3.53,0.0,3.53,7.05,7.05,0.01,0.0,0.0,0.0,0.0,7.05,7.05,0.01,0.0,21.0
1245,24.06.2020,16:34:32,Referenz III o. Nadel Referenz I (60 Zyklen),Referenz I (60 Zyklen),20.98,997.0,1.74,1.74,1.7,1.69,7.25,7.23,4.15,4.44,-1246.41,3014.92,0.0,0.0,-12.67,5100.71,-6.35,-6.35,6.44,6.45,0.04,0.05,0.0,21.0,3.53,0.0,3.53,7.07,7.05,0.01,0.0,0.0,0.0,0.0,7.07,7.05,0.01,0.0,21.0
1246,24.06.2020,16:34:35,Referenz III o. Nadel Referenz I (60 Zyklen),Referenz I (60 Zyklen),20.98,1497.0,2.59,2.58,2.54,2.53,7.18,7.15,4.15,4.44,-1250.35,3014.93,0.0,0.0,-12.71,5100.61,-6.35,-6.35,6.44,6.45,0.04,0.05,0.0,21.0,3.53,0.0,3.53,7.05,7.05,0.01,0.0,0.0,0.0,0.0,7.05,7.05,0.01,0.0,21.0
1247,24.06.2020,16:34:38,Referenz III o. Nadel Referenz I (60 Zyklen),Referenz I (60 Zyklen),20.97,1997.0,3.43,3.43,3.39,3.38,7.13,7.13,4.15,4.43,-1254.61,3014.96,0.0,0.0,-12.75,5099.94,-6.35,-6.35,6.44,6.45,0.04,0.05,0.0,21.0,3.52,0.0,3.53,7.04,7.05,0.01,0.0,0.0,0.0,0.0,7.04,7.05,0.01,0.0,21.0
1248,24.06.2020,16:34:42,Referenz III o. Nadel Referenz I (60 Zyklen),Referenz I (60 Zyklen),24.01,499.5,0.85,0.85,0.8,0.8,7.03,7.03,4.15,5.08,-626.84,3079.41,0.0,0.0,-6.35,3721.49,-6.35,-6.35,6.44,6.45,0.04,0.05,0.0,24.0,3.33,0.01,3.31,6.66,6.62,0.02,0.0,0.0,0.0,0.0,6.66,6.62,0.02,0.0,21.0
1249,24.06.2020,16:34:46,Referenz III o. Nadel Referenz I (60 Zyklen),Referenz I (60 Zyklen),23.94,997.0,1.64,1.64,1.59,1.59,6.81,6.81,4.15,5.06,-627.22,3089.85,0.0,0.0,-6.35,3498.18,-6.35,-6.35,6.44,6.45,0.04,0.05,0.0,24.0,3.31,0.01,3.31,6.62,6.62,0.02,0.0,0.0,0.0,0.0,6.62,6.62,0.02,0.0,21.0
1250,24.06.2020,16:34:49,Referenz III o. Nadel Referenz I (60 Zyklen),Referenz I (60 Zyklen),23.98,1497.0,2.42,2.43,2.38,2.38,6.72,6.73,4.15,5.07,-624.59,3089.79,0.0,0.0,-6.33,3499.45,-6.35,-6.35,6.44,6.45,0.04,0.05,0.0,24.0,3.3,0.01,3.31,6.6,6.62,0.02,0.0,0.0,0.0,0.0,6.6,6.62,0.02,0.0,21.0
1251,24.06.2020,16:34:53,Referenz III o. Nadel Referenz I (60 Zyklen),Referenz I (60 Zyklen),24.0,1997.0,3.21,3.21,3.17,3.17,6.68,6.68,4.15,5.07,-623.84,3089.8,0.0,0.0,-6.32,3499.17,-6.35,-6.35,6.44,6.45,0.04,0.05,0.0,24.0,3.29,0.01,3.31,6.58,6.62,0.02,0.0,0.0,0.0,0.0,6.58,6.62,0.02,0.0,21.0
1252,24.06.2020,16:34:56,Referenz III o. Nadel Referenz I (60 Zyklen),Referenz I (60 Zyklen),26.97,499.5,0.79,0.8,0.75,0.75,6.57,6.63,4.15,5.7,-2.95,3158.48,0.0,0.0,-0.12,2030.3,-6.35,-6.35,6.44,6.45,0.04,0.05,0.0,27.0,3.1,0.0,3.11,6.2,6.21,0.01,0.0,0.0,0.0,0.0,6.2,6.21,0.01,0.0,21.0
1253,24.06.2020,16:35:00,Referenz III o. Nadel Referenz I (60 Zyklen),Referenz I (60 Zyklen),26.99,997.0,1.54,1.54,1.5,1.49,6.42,6.39,4.15,5.71,10.82,3169.03,0.0,0.0,0.02,1804.57,-6.35,-6.35,6.44,6.45,0.04,0.05,0.0,27.0,3.12,0.0,3.11,6.24,6.21,0.01,0.0,0.0,0.0,0.0,6.24,6.21,0.01,0.0,21.0
1254,24.06.2020,16:35:04,Referenz III o. Nadel Referenz I (60 Zyklen),Referenz I (60 Zyklen),27.0,1497.0,2.29,2.28,2.24,2.23,6.34,6.32,4.15,5.71,10.01,3168.84,0.0,0.0,0.01,1808.55,-6.35,-6.35,6.44,6.45,0.04,0.05,0.0,27.0,3.11,0.0,3.11,6.22,6.21,0.01,0.0,0.0,0.0,0.0,6.22,6.21,0.01,0.0,21.0
1255,24.06.2020,16:35:07,Referenz III o. Nadel Referenz I (60 Zyklen),Referenz I (60 Zyklen),26.98,1997.0,3.03,3.03,2.98,2.98,6.29,6.29,4.15,5.7,8.57,3168.96,0.0,0.0,-0.0,1806.09,-6.35,-6.35,6.44,6.45,0.04,0.05,0.0,27.0,3.1,0.0,3.11,6.2,6.21,0.01,0.0,0.0,0.0,0.0,6.2,6.21,0.01,0.0,21.0
1256,24.06.2020,16:35:10,Referenz III o. Nadel Referenz I (60 Zyklen),Referenz I (60 Zyklen),29.91,499.5,0.76,0.76,0.71,0.72,6.3,6.33,4.15,6.32,618.06,3233.76,0.0,0.0,5.96,420.13,-6.35,-6.35,6.44,6.45,0.04,0.05,0.0,30.0,2.96,0.01,2.95,5.93,5.9,0.01,0.0,0.0,0.0,0.0,5.93,5.9,0.01,0.0,21.0
1257,24.06.2020,16:35:15,Referenz III o. Nadel Referenz I (60 Zyklen),Referenz I (60 Zyklen),29.92,997.0,1.46,1.47,1.42,1.42,6.1,6.11,4.15,6.33,634.27,3244.51,0.0,0.0,6.12,190.21,-6.35,-6.35,6.44,6.45,0.04,0.05,0.0,30.0,2.96,0.01,2.95,5.91,5.9,0.01,0.0,0.0,0.0,0.0,5.91,5.9,0.01,0.0,21.0
1258,24.06.2020,16:35:18,Referenz III o. Nadel Referenz I (60 Zyklen),Referenz I (60 Zyklen),29.95,1497.0,2.17,2.17,2.12,2.13,6.01,6.02,4.15,6.33,631.89,3244.42,0.0,0.0,6.1,191.97,-6.35,-6.35,6.44,6.45,0.04,0.05,0.0,30.0,2.94,0.01,2.95,5.89,5.9,0.01,0.0,0.0,0.0,0.0,5.89,5.9,0.01,0.0,21.0
1259,24.06.2020,16:35:21,Referenz III o. Nadel Referenz I (60 Zyklen),Referenz I (60 Zyklen),29.95,1997.0,2.87,2.88,2.83,2.83,5.97,5.98,4.15,6.33,630.95,3244.47,0.0,0.0,6.09,190.92,-6.35,-6.35,6.44,6.45,0.04,0.05,0.0,30.0,2.94,0.01,2.95,5.87,5.9,0.01,0.0,0.0,0.0,0.0,5.87,5.9,0.01,0.0,21.0
1260,24.06.2020,16:35:31,Referenz III o. Nadel Referenz I (60 Zyklen),Referenz I (60 Zyklen),1.03,499.4,3.4,3.4,3.36,3.36,28.29,28.29,4.15,0.22,-5435.07,2451.56,0.0,0.0,-59.62,17150.26,-6.35,-6.35,6.44,6.45,0.04,0.05,0.0,1.0,13.96,0.05,13.84,27.92,27.68,0.09,0.0,0.0,0.0,0.0,27.92,27.68,0.09,0.0,22.0
1261,24.06.2020,16:35:34,Referenz III o. Nadel Referenz I (60 Zyklen),Referenz I (60 Zyklen),1.04,997.0,6.71,6.71,6.66,6.67,27.91,27.94,4.15,0.22,-5435.69,2459.97,0.0,0.0,-59.63,16970.25,-6.35,-6.35,6.44,6.45,0.04,0.05,0.0,1.0,13.86,0.05,13.84,27.73,27.68,0.09,0.0,0.0,0.0,0.0,27.73,27.68,0.09,0.0,22.0
1262,24.06.2020,16:35:37,Referenz III o. Nadel Referenz I (60 Zyklen),Referenz I (60 Zyklen),1.04,1497.0,10.0,9.99,9.95,9.94,27.71,27.68,4.15,0.22,-5432.19,2459.86,0.0,0.0,-59.59,16972.57,-6.35,-6.35,6.44,6.45,0.04,0.05,0.0,1.0,13.8,0.05,13.84,27.59,27.68,0.09,0.0,0.0,0.0,0.0,27.59,27.68,0.09,0.0,22.0
1263,24.06.2020,16:35:41,Referenz III o. Nadel Referenz I (60 Zyklen),Referenz I (60 Zyklen),1.04,1997.0,13.27,13.27,13.23,13.22,27.58,27.57,4.15,0.22,-5430.43,2459.94,0.0,0.0,-59.56,16970.92,-6.35,-6.35,6.44,6.45,0.04,0.05,0.0,1.0,13.74,0.05,13.84,27.49,27.68,0.09,0.0,0.0,0.0,0.0,27.49,27.68,0.09,0.0,22.0
1264,24.06.2020,16:35:44,Referenz III o. Nadel Referenz I (60 Zyklen),Referenz I (60 Zyklen),2.0,499.5,2.51,2.5,2.46,2.46,20.84,20.79,4.15,0.42,-5237.6,2469.01,0.0,0.0,-57.21,16777.0,-6.35,-6.35,6.44,6.45,0.04,0.05,0.0,2.0,10.24,0.02,10.19,20.48,20.37,0.04,0.0,0.0,0.0,0.0,20.48,20.37,0.04,0.0,22.0
1265,24.06.2020,16:35:48,Referenz III o. Nadel Referenz I (60 Zyklen),Referenz I (60 Zyklen),2.02,997.0,4.94,4.95,4.9,4.9,20.56,20.58,4.15,0.43,-5233.15,2477.39,0.0,0.0,-57.15,16597.63,-6.35,-6.35,6.44,6.45,0.04,0.05,0.0,2.0,10.19,0.02,10.19,20.38,20.37,0.04,0.0,0.0,0.0,0.0,20.38,20.37,0.04,0.0,22.0
1266,24.06.2020,16:35:52,Referenz III o. Nadel Referenz I (60 Zyklen),Referenz I (60 Zyklen),2.02,1497.0,7.38,7.38,7.33,7.34,20.45,20.47,4.15,0.43,-5231.15,2477.43,0.0,0.0,-57.13,16596.96,-6.35,-6.35,6.44,6.45,0.04,0.05,0.0,2.0,10.17,0.02,10.19,20.33,20.37,0.04,0.0,0.0,0.0,0.0,20.33,20.37,0.04,0.0,22.0
1267,24.06.2020,16:35:55,Referenz III o. Nadel Referenz I (60 Zyklen),Referenz I (60 Zyklen),2.02,1997.0,9.82,9.81,9.77,9.76,20.4,20.38,4.15,0.43,-5231.21,2477.37,0.0,0.0,-57.13,16598.16,-6.35,-6.35,6.44,6.45,0.04,0.05,0.0,2.0,10.15,0.02,10.19,20.31,20.37,0.04,0.0,0.0,0.0,0.0,20.31,20.37,0.04,0.0,22.0
1268,24.06.2020,16:35:58,Referenz III o. Nadel Referenz I (60 Zyklen),Referenz I (60 Zyklen),3.03,499.5,2.11,2.11,2.07,2.07,17.54,17.55,4.15,0.64,-5011.15,2517.71,0.0,0.0,-54.47,15735.3,-6.35,-6.35,6.44,6.45,0.04,0.05,0.0,3.0,8.59,0.01,8.57,17.17,17.14,0.02,0.0,0.0,0.0,0.0,17.17,17.14,0.02,0.0,22.0
1269,24.06.2020,16:36:03,Referenz III o. Nadel Referenz I (60 Zyklen),Referenz I (60 Zyklen),3.03,997.0,4.16,4.17,4.12,4.12,17.33,17.36,4.15,0.64,-5010.96,2526.2,0.0,0.0,-54.47,15553.78,-6.35,-6.35,6.44,6.45,0.04,0.05,0.0,3.0,8.57,0.01,8.57,17.15,17.14,0.02,0.0,0.0,0.0,0.0,17.15,17.14,0.02,0.0,22.0
1270,24.06.2020,16:36:06,Referenz III o. Nadel Referenz I (60 Zyklen),Referenz I (60 Zyklen),3.04,1497.0,6.23,6.22,6.18,6.17,17.26,17.25,4.15,0.64,-5010.71,2526.09,0.0,0.0,-54.46,15556.13,-6.35,-6.35,6.44,6.45,0.04,0.05,0.0,3.0,8.57,0.01,8.57,17.14,17.14,0.02,0.0,0.0,0.0,0.0,17.14,17.14,0.02,0.0,22.0
1271,24.06.2020,16:36:09,Referenz III o. Nadel Referenz I (60 Zyklen),Referenz I (60 Zyklen),3.03,1997.0,8.27,8.27,8.22,8.22,17.18,17.18,4.15,0.64,-5010.84,2526.15,0.0,0.0,-54.47,15554.87,-6.35,-6.35,6.44,6.45,0.04,0.05,0.0,3.0,8.55,0.01,8.57,17.09,17.14,0.02,0.0,0.0,0.0,0.0,17.09,17.14,0.02,0.0,22.0
1272,24.06.2020,16:36:12,Referenz III o. Nadel Referenz I (60 Zyklen),Referenz I (60 Zyklen),5.02,499.5,1.72,1.72,1.67,1.67,14.26,14.29,4.15,1.06,-4600.06,2566.1,0.0,0.0,-49.57,14700.31,-6.35,-6.35,6.44,6.45,0.04,0.05,0.0,5.0,6.95,0.01,6.94,13.9,13.87,0.01,0.0,0.0,0.0,0.0,13.9,13.87,0.01,0.0,22.0
1273,24.06.2020,16:36:17,Referenz III o. Nadel Referenz I (60 Zyklen),Referenz I (60 Zyklen),5.02,997.0,3.38,3.38,3.34,3.33,14.08,14.07,4.15,1.06,-4596.12,2574.65,0.0,0.0,-49.53,14517.52,-6.35,-6.35,6.44,6.45,0.04,0.05,0.0,5.0,6.95,0.01,6.94,13.9,13.87,0.01,0.0,0.0,0.0,0.0,13.9,13.87,0.01,0.0,22.0
1274,24.06.2020,16:36:20,Referenz III o. Nadel Referenz I (60 Zyklen),Referenz I (60 Zyklen),5.03,1497.0,5.04,5.05,5.0,5.0,13.97,13.99,4.15,1.06,-4596.18,2574.69,0.0,0.0,-49.53,14516.57,-6.35,-6.35,6.44,6.45,0.04,0.05,0.0,5.0,6.92,0.01,6.94,13.85,13.87,0.01,0.0,0.0,0.0,0.0,13.85,13.87,0.01,0.0,22.0
1275,24.06.2020,16:36:23,Referenz III o. Nadel Referenz I (60 Zyklen),Referenz I (60 Zyklen),5.03,1997.0,6.71,6.71,6.66,6.66,13.94,13.93,4.15,1.06,-4598.31,2574.68,0.0,0.0,-49.55,14516.89,-6.35,-6.35,6.44,6.45,0.04,0.05,0.0,5.0,6.92,0.01,6.94,13.85,13.87,0.01,0.0,0.0,0.0,0.0,13.85,13.87,0.01,0.0,22.0
1276,24.06.2020,16:36:27,Referenz III o. Nadel Referenz I (60 Zyklen),Referenz I (60 Zyklen),6.03,499.5,1.58,1.58,1.53,1.54,13.1,13.14,4.15,1.27,-4383.94,2602.61,0.0,0.0,-47.04,13919.42,-6.35,-6.35,6.44,6.45,0.04,0.05,0.0,6.0,6.37,0.01,6.37,12.74,12.75,0.01,0.0,0.0,0.0,0.0,12.74,12.75,0.01,0.0,22.0
1277,24.06.2020,16:36:31,Referenz III o. Nadel Referenz I (60 Zyklen),Referenz I (60 Zyklen),6.02,997.0,3.12,3.11,3.07,3.07,12.97,12.95,4.15,1.27,-4380.81,2611.3,0.0,0.0,-47.0,13733.6,-6.35,-6.35,6.44,6.45,0.04,0.05,0.0,6.0,6.39,0.01,6.37,12.78,12.75,0.01,0.0,0.0,0.0,0.0,12.78,12.75,0.01,0.0,22.0
1278,24.06.2020,16:36:34,Referenz III o. Nadel Referenz I (60 Zyklen),Referenz I (60 Zyklen),6.03,1497.0,4.64,4.64,4.6,4.59,12.87,12.87,4.15,1.28,-4380.5,2611.28,0.0,0.0,-47.0,13734.06,-6.35,-6.35,6.44,6.45,0.04,0.05,0.0,6.0,6.37,0.01,6.37,12.75,12.75,0.01,0.0,0.0,0.0,0.0,12.75,12.75,0.01,0.0,22.0
1279,24.06.2020,16:36:38,Referenz III o. Nadel Referenz I (60 Zyklen),Referenz I (60 Zyklen),6.03,1997.0,6.17,6.17,6.12,6.12,12.82,12.81,4.15,1.27,-4382.38,2611.22,0.0,0.0,-47.02,13735.29,-6.35,-6.35,6.44,6.45,0.04,0.05,0.0,6.0,6.36,0.01,6.37,12.73,12.75,0.01,0.0,0.0,0.0,0.0,12.73,12.75,0.01,0.0,22.0
1280,24.06.2020,16:36:41,Referenz III o. Nadel Referenz I (60 Zyklen),Referenz I (60 Zyklen),9.02,499.4,1.33,1.33,1.28,1.29,11.02,11.09,4.15,1.91,-3761.43,2678.99,0.0,0.0,-39.86,12285.8,-6.35,-6.35,6.44,6.45,0.04,0.05,0.0,9.0,5.32,0.01,5.31,10.65,10.63,0.01,0.0,0.0,0.0,0.0,10.65,10.63,0.01,0.0,22.0
1281,24.06.2020,16:36:45,Referenz III o. Nadel Referenz I (60 Zyklen),Referenz I (60 Zyklen),9.01,997.0,2.6,2.59,2.56,2.55,10.83,10.8,4.15,1.9,-3758.62,2687.85,0.0,0.0,-39.83,12096.22,-6.35,-6.35,6.44,6.45,0.04,0.05,0.0,9.0,5.32,0.01,5.31,10.65,10.63,0.01,0.0,0.0,0.0,0.0,10.65,10.63,0.01,0.0,22.0
1282,24.06.2020,16:36:49,Referenz III o. Nadel Referenz I (60 Zyklen),Referenz I (60 Zyklen),9.02,1497.0,3.88,3.88,3.83,3.83,10.74,10.75,4.15,1.91,-3759.62,2687.83,0.0,0.0,-39.84,12096.71,-6.35,-6.35,6.44,6.45,0.04,0.05,0.0,9.0,5.31,0.01,5.31,10.62,10.63,0.01,0.0,0.0,0.0,0.0,10.62,10.63,0.01,0.0,22.0
1283,24.06.2020,16:36:52,Referenz III o. Nadel Referenz I (60 Zyklen),Referenz I (60 Zyklen),9.02,1997.0,5.14,5.14,5.1,5.1,10.69,10.69,4.15,1.91,-3762.56,2687.85,0.0,0.0,-39.88,12096.32,-6.35,-6.35,6.44,6.45,0.04,0.05,0.0,9.0,5.3,0.01,5.31,10.59,10.63,0.01,0.0,0.0,0.0,0.0,10.59,10.63,0.01,0.0,22.0
1284,24.06.2020,16:36:55,Referenz III o. Nadel Referenz I (60 Zyklen),Referenz I (60 Zyklen),10.02,499.4,1.26,1.27,1.22,1.22,10.47,10.53,4.15,2.12,-3550.13,2712.42,0.0,0.0,-37.47,11570.68,-6.35,-6.35,6.44,6.45,0.04,0.05,0.0,10.0,5.05,0.0,5.04,10.1,10.09,0.01,0.0,0.0,0.0,0.0,10.1,10.09,0.01,0.0,22.0
1285,24.06.2020,16:37:00,Referenz III o. Nadel Referenz I (60 Zyklen),Referenz I (60 Zyklen),10.01,997.0,2.47,2.47,2.43,2.42,10.28,10.27,4.15,2.12,-3551.45,2721.42,0.0,0.0,-37.49,11378.25,-6.35,-6.35,6.44,6.45,0.04,0.05,0.0,10.0,5.05,0.0,5.04,10.1,10.09,0.01,0.0,0.0,0.0,0.0,10.1,10.09,0.01,0.0,22.0
1286,24.06.2020,16:37:03,Referenz III o. Nadel Referenz I (60 Zyklen),Referenz I (60 Zyklen),10.01,1497.0,3.68,3.68,3.64,3.63,10.2,10.2,4.15,2.12,-3550.63,2721.49,0.0,0.0,-37.48,11376.73,-6.35,-6.35,6.44,6.45,0.04,0.05,0.0,10.0,5.04,0.0,5.04,10.08,10.09,0.01,0.0,0.0,0.0,0.0,10.08,10.09,0.01,0.0,22.0
1287,24.06.2020,16:37:06,Referenz III o. Nadel Referenz I (60 Zyklen),Referenz I (60 Zyklen),10.01,1997.0,4.89,4.9,4.84,4.85,10.16,10.17,4.15,2.12,-3549.5,2721.45,0.0,0.0,-37.47,11377.65,-6.35,-6.35,6.44,6.45,0.04,0.05,0.0,10.0,5.03,0.0,5.04,10.07,10.09,0.01,0.0,0.0,0.0,0.0,10.07,10.09,0.01,0.0,22.0
1288,24.06.2020,16:37:09,Referenz III o. Nadel Referenz I (60 Zyklen),Referenz I (60 Zyklen),12.02,499.4,1.16,1.16,1.12,1.11,9.68,9.61,4.15,2.54,-3130.85,2762.27,0.0,0.0,-32.79,10504.55,-6.35,-6.35,6.44,6.45,0.04,0.05,0.0,12.0,4.65,0.01,4.63,9.31,9.26,0.02,0.0,0.0,0.0,0.0,9.31,9.26,0.02,0.0,22.0
1289,24.06.2020,16:37:14,Referenz III o. Nadel Referenz I (60 Zyklen),Referenz I (60 Zyklen),12.02,997.0,2.27,2.27,2.22,2.23,9.44,9.47,4.15,2.54,-3128.59,2771.52,0.0,0.0,-32.76,10306.76,-6.35,-6.35,6.44,6.45,0.04,0.05,0.0,12.0,4.63,0.01,4.63,9.25,9.26,0.02,0.0,0.0,0.0,0.0,9.25,9.26,0.02,0.0,22.0
1290,24.06.2020,16:37:17,Referenz III o. Nadel Referenz I (60 Zyklen),Referenz I (60 Zyklen),12.01,1497.0,3.38,3.38,3.34,3.33,9.37,9.36,4.15,2.54,-3130.66,2771.48,0.0,0.0,-32.79,10307.47,-6.35,-6.35,6.44,6.45,0.04,0.05,0.0,12.0,4.62,0.01,4.63,9.25,9.26,0.02,0.0,0.0,0.0,0.0,9.25,9.26,0.02,0.0,22.0
1291,24.06.2020,16:37:20,Referenz III o. Nadel Referenz I (60 Zyklen),Referenz I (60 Zyklen),12.01,1997.0,4.49,4.49,4.44,4.44,9.33,9.32,4.15,2.54,-3130.53,2771.42,0.0,0.0,-32.79,10308.94,-6.35,-6.35,6.44,6.45,0.04,0.05,0.0,12.0,4.62,0.01,4.63,9.24,9.26,0.02,0.0,0.0,0.0,0.0,9.24,9.26,0.02,0.0,22.0
1292,24.06.2020,16:37:24,Referenz III o. Nadel Referenz I (60 Zyklen),Referenz I (60 Zyklen),15.01,499.4,1.05,1.05,1.0,1.0,8.69,8.73,4.15,3.17,-2509.27,2842.6,0.0,0.0,-25.99,8786.49,-6.35,-6.35,6.44,6.45,0.04,0.05,0.0,15.0,4.16,0.01,4.16,8.32,8.32,0.01,0.0,0.0,0.0,0.0,8.32,8.32,0.01,0.0,22.0
1293,24.06.2020,16:37:28,Referenz III o. Nadel Referenz I (60 Zyklen),Referenz I (60 Zyklen),15.01,997.0,2.05,2.04,2.01,1.99,8.54,8.47,4.15,3.17,-2501.01,2852.06,0.0,0.0,-25.9,8584.06,-6.35,-6.35,6.44,6.45,0.04,0.05,0.0,15.0,4.18,0.01,4.16,8.35,8.32,0.01,0.0,0.0,0.0,0.0,8.35,8.32,0.01,0.0,22.0
1294,24.06.2020,16:37:31,Referenz III o. Nadel Referenz I (60 Zyklen),Referenz I (60 Zyklen),15.01,1497.0,3.04,3.04,3.0,2.99,8.43,8.42,4.15,3.17,-2503.33,2852.08,0.0,0.0,-25.93,8583.67,-6.35,-6.35,6.44,6.45,0.04,0.05,0.0,15.0,4.15,0.01,4.16,8.31,8.32,0.01,0.0,0.0,0.0,0.0,8.31,8.32,0.01,0.0,22.0
1295,24.06.2020,16:37:35,Referenz III o. Nadel Referenz I (60 Zyklen),Referenz I (60 Zyklen),15.01,1997.0,4.04,4.04,4.0,4.0,8.39,8.4,4.15,3.17,-2507.65,2852.07,0.0,0.0,-25.98,8583.78,-6.35,-6.35,6.44,6.45,0.04,0.05,0.0,15.0,4.15,0.01,4.16,8.3,8.32,0.01,0.0,0.0,0.0,0.0,8.3,8.32,0.01,0.0,22.0
1296,24.06.2020,16:37:38,Referenz III o. Nadel Referenz I (60 Zyklen),Referenz I (60 Zyklen),18.0,499.4,0.97,0.97,0.92,0.92,8.03,8.04,4.15,3.8,-1882.19,2922.84,0.0,0.0,-19.3,7070.3,-6.35,-6.35,6.44,6.45,0.04,0.05,0.0,18.0,3.83,0.01,3.81,7.66,7.63,0.01,0.0,0.0,0.0,0.0,7.66,7.63,0.01,0.0,22.0
1297,24.06.2020,16:37:42,Referenz III o. Nadel Referenz I (60 Zyklen),Referenz I (60 Zyklen),17.99,997.0,1.88,1.88,1.83,1.83,7.81,7.81,4.15,3.8,-1875.24,2932.61,0.0,0.0,-19.23,6861.22,-6.35,-6.35,6.44,6.45,0.04,0.05,0.0,18.0,3.82,0.01,3.81,7.63,7.63,0.01,0.0,0.0,0.0,0.0,7.63,7.63,0.01,0.0,22.0
1298,24.06.2020,16:37:46,Referenz III o. Nadel Referenz I (60 Zyklen),Referenz I (60 Zyklen),17.99,1497.0,2.79,2.79,2.75,2.74,7.74,7.72,4.15,3.8,-1876.62,2932.61,0.0,0.0,-19.24,6861.25,-6.35,-6.35,6.44,6.45,0.04,0.05,0.0,18.0,3.81,0.01,3.81,7.62,7.63,0.01,0.0,0.0,0.0,0.0,7.62,7.63,0.01,0.0,22.0
1299,24.06.2020,16:37:49,Referenz III o. Nadel Referenz I (60 Zyklen),Referenz I (60 Zyklen),17.99,1997.0,3.7,3.7,3.66,3.65,7.7,7.69,4.15,3.8,-1878.62,2932.65,0.0,0.0,-19.26,6860.44,-6.35,-6.35,6.44,6.45,0.04,0.05,0.0,18.0,3.8,0.01,3.81,7.6,7.63,0.01,0.0,0.0,0.0,0.0,7.6,7.63,0.01,0.0,22.0
1300,24.06.2020,16:37:52,Referenz III o. Nadel Referenz I (60 Zyklen),Referenz I (60 Zyklen),20.01,499.4,0.92,0.91,0.88,0.86,7.67,7.58,4.15,4.23,-1461.97,2974.54,0.0,0.0,-14.9,5964.42,-6.35,-6.35,6.44,6.45,0.04,0.05,0.0,20.0,3.65,0.01,3.62,7.3,7.24,0.02,0.0,0.0,0.0,0.0,7.3,7.24,0.02,0.0,22.0
1301,24.06.2020,16:37:57,Referenz III o. Nadel Referenz I (60 Zyklen),Referenz I (60 Zyklen),19.95,997.0,1.78,1.78,1.74,1.74,7.42,7.42,4.15,4.22,-1466.35,2984.53,0.0,0.0,-14.94,5750.73,-6.35,-6.35,6.44,6.45,0.04,0.05,0.0,20.0,3.62,0.01,3.62,7.24,7.24,0.02,0.0,0.0,0.0,0.0,7.24,7.24,0.02,0.0,22.0
1302,24.06.2020,16:38:00,Referenz III o. Nadel Referenz I (60 Zyklen),Referenz I (60 Zyklen),19.96,1497.0,2.65,2.64,2.61,2.59,7.35,7.32,4.15,4.22,-1462.91,2984.44,0.0,0.0,-14.91,5752.7,-6.35,-6.35,6.44,6.45,0.04,0.05,0.0,20.0,3.61,0.01,3.62,7.22,7.24,0.02,0.0,0.0,0.0,0.0,7.22,7.24,0.02,0.0,22.0
1303,24.06.2020,16:38:03,Referenz III o. Nadel Referenz I (60 Zyklen),Referenz I (60 Zyklen),19.99,1997.0,3.52,3.51,3.47,3.46,7.3,7.29,4.15,4.23,-1463.85,2984.46,0.0,0.0,-14.92,5752.24,-6.35,-6.35,6.44,6.45,0.04,0.05,0.0,20.0,3.61,0.01,3.62,7.21,7.24,0.02,0.0,0.0,0.0,0.0,7.21,7.24,0.02,0.0,22.0
1304,24.06.2020,16:38:06,Referenz III o. Nadel Referenz I (60 Zyklen),Referenz I (60 Zyklen),20.98,499.4,0.89,0.9,0.84,0.85,7.39,7.44,4.15,4.44,-1264.0,3005.47,0.0,0.0,-12.85,5302.79,-6.35,-6.35,6.44,6.45,0.04,0.05,0.0,21.0,3.51,0.01,3.52,7.02,7.04,0.01,0.0,0.0,0.0,0.0,7.02,7.04,0.01,0.0,22.0
1305,24.06.2020,16:38:11,Referenz III o. Nadel Referenz I (60 Zyklen),Referenz I (60 Zyklen),20.98,997.0,1.74,1.73,1.7,1.69,7.26,7.22,4.15,4.43,-1249.6,3015.44,0.0,0.0,-12.7,5089.52,-6.35,-6.35,6.44,6.45,0.04,0.05,0.0,21.0,3.54,0.01,3.52,7.07,7.04,0.01,0.0,0.0,0.0,0.0,7.07,7.04,0.01,0.0,22.0
1306,24.06.2020,16:38:14,Referenz III o. Nadel Referenz I (60 Zyklen),Referenz I (60 Zyklen),20.97,1497.0,2.58,2.58,2.54,2.54,7.16,7.16,4.15,4.43,-1257.3,3015.44,0.0,0.0,-12.78,5089.59,-6.35,-6.35,6.44,6.45,0.04,0.05,0.0,21.0,3.52,0.01,3.52,7.04,7.04,0.01,0.0,0.0,0.0,0.0,7.04,7.04,0.01,0.0,22.0
1307,24.06.2020,16:38:17,Referenz III o. Nadel Referenz I (60 Zyklen),Referenz I (60 Zyklen),20.97,1997.0,3.42,3.43,3.38,3.39,7.11,7.13,4.15,4.43,-1254.42,3015.49,0.0,0.0,-12.75,5088.57,-6.35,-6.35,6.44,6.45,0.04,0.05,0.0,21.0,3.51,0.01,3.52,7.02,7.04,0.01,0.0,0.0,0.0,0.0,7.02,7.04,0.01,0.0,22.0
1308,24.06.2020,16:38:21,Referenz III o. Nadel Referenz I (60 Zyklen),Referenz I (60 Zyklen),23.98,499.5,0.84,0.84,0.79,0.8,6.97,7.0,4.15,5.07,-633.47,3081.77,0.0,0.0,-6.41,3670.91,-6.35,-6.35,6.44,6.45,0.04,0.05,0.0,24.0,3.3,0.0,3.3,6.6,6.6,0.01,0.0,0.0,0.0,0.0,6.6,6.6,0.01,0.0,22.0
1309,24.06.2020,16:38:25,Referenz III o. Nadel Referenz I (60 Zyklen),Referenz I (60 Zyklen),24.01,997.0,1.63,1.63,1.59,1.58,6.8,6.78,4.15,5.08,-619.08,3092.06,0.0,0.0,-6.27,3450.88,-6.35,-6.35,6.44,6.45,0.04,0.05,0.0,24.0,3.31,0.0,3.3,6.62,6.6,0.01,0.0,0.0,0.0,0.0,6.62,6.6,0.01,0.0,22.0
1310,24.06.2020,16:38:28,Referenz III o. Nadel Referenz I (60 Zyklen),Referenz I (60 Zyklen),23.96,1497.0,2.42,2.43,2.37,2.38,6.71,6.72,4.15,5.07,-623.96,3091.99,0.0,0.0,-6.32,3452.36,-6.35,-6.35,6.44,6.45,0.04,0.05,0.0,24.0,3.29,0.0,3.3,6.58,6.6,0.01,0.0,0.0,0.0,0.0,6.58,6.6,0.01,0.0,22.0
1311,24.06.2020,16:38:32,Referenz III o. Nadel Referenz I (60 Zyklen),Referenz I (60 Zyklen),23.93,1997.0,3.21,3.21,3.17,3.17,6.68,6.68,4.15,5.06,-629.78,3091.98,0.0,0.0,-6.38,3452.43,-6.35,-6.35,6.44,6.45,0.04,0.05,0.0,24.0,3.29,0.0,3.3,6.59,6.6,0.01,0.0,0.0,0.0,0.0,6.59,6.6,0.01,0.0,22.0
1312,24.06.2020,16:38:35,Referenz III o. Nadel Referenz I (60 Zyklen),Referenz I (60 Zyklen),27.0,499.4,0.79,0.8,0.75,0.75,6.56,6.64,4.15,5.71,-4.83,3158.63,0.0,0.0,-0.13,2027.0,-6.35,-6.35,6.44,6.45,0.04,0.05,0.0,27.0,3.1,0.0,3.1,6.19,6.2,0.0,0.0,0.0,0.0,0.0,6.19,6.2,0.0,0.0,22.0
1313,24.06.2020,16:38:39,Referenz III o. Nadel Referenz I (60 Zyklen),Referenz I (60 Zyklen),26.98,997.0,1.54,1.55,1.49,1.5,6.4,6.45,4.15,5.7,9.94,3169.16,0.0,0.0,0.01,1801.69,-6.35,-6.35,6.44,6.45,0.04,0.05,0.0,27.0,3.11,0.0,3.1,6.21,6.2,0.0,0.0,0.0,0.0,0.0,6.21,6.2,0.0,0.0,22.0
1314,24.06.2020,16:38:43,Referenz III o. Nadel Referenz I (60 Zyklen),Referenz I (60 Zyklen),26.97,1497.0,2.28,2.29,2.24,2.24,6.32,6.34,4.15,5.7,4.31,3169.02,0.0,0.0,-0.04,1804.68,-6.35,-6.35,6.44,6.45,0.04,0.05,0.0,27.0,3.1,0.0,3.1,6.2,6.2,0.0,0.0,0.0,0.0,0.0,6.2,6.2,0.0,0.0,22.0
1315,24.06.2020,16:38:46,Referenz III o. Nadel Referenz I (60 Zyklen),Referenz I (60 Zyklen),26.97,1997.0,3.03,3.03,2.99,2.98,6.3,6.29,4.15,5.7,3.5,3168.94,0.0,0.0,-0.05,1806.54,-6.35,-6.35,6.44,6.45,0.04,0.05,0.0,27.0,3.1,0.0,3.1,6.2,6.2,0.0,0.0,0.0,0.0,0.0,6.2,6.2,0.0,0.0,22.0
1316,24.06.2020,16:38:49,Referenz III o. Nadel Referenz I (60 Zyklen),Referenz I (60 Zyklen),29.94,499.5,0.76,0.75,0.72,0.7,6.31,6.24,4.15,6.33,618.87,3234.08,0.0,0.0,5.97,413.13,-6.35,-6.35,6.44,6.45,0.04,0.05,0.0,30.0,2.97,0.01,2.96,5.95,5.91,0.02,0.0,0.0,0.0,0.0,5.95,5.91,0.02,0.0,22.0
1317,24.06.2020,16:38:54,Referenz III o. Nadel Referenz I (60 Zyklen),Referenz I (60 Zyklen),29.97,997.0,1.47,1.47,1.42,1.42,6.11,6.1,4.15,6.34,636.9,3244.69,0.0,0.0,6.15,186.34,-6.35,-6.35,6.44,6.45,0.04,0.05,0.0,30.0,2.96,0.01,2.96,5.92,5.91,0.02,0.0,0.0,0.0,0.0,5.92,5.91,0.02,0.0,22.0
1318,24.06.2020,16:38:57,Referenz III o. Nadel Referenz I (60 Zyklen),Referenz I (60 Zyklen),29.96,1497.0,2.17,2.16,2.13,2.12,6.02,6.0,4.15,6.33,633.02,3244.75,0.0,0.0,6.11,185.04,-6.35,-6.35,6.44,6.45,0.04,0.05,0.0,30.0,2.95,0.01,2.96,5.9,5.91,0.02,0.0,0.0,0.0,0.0,5.9,5.91,0.02,0.0,22.0
1319,24.06.2020,16:39:00,Referenz III o. Nadel Referenz I (60 Zyklen),Referenz I (60 Zyklen),29.97,1997.0,2.87,2.87,2.83,2.82,5.97,5.96,4.15,6.34,632.64,3244.72,0.0,0.0,6.1,185.57,-6.35,-6.35,6.44,6.45,0.04,0.05,0.0,30.0,2.94,0.01,2.96,5.88,5.91,0.02,0.0,0.0,0.0,0.0,5.88,5.91,0.02,0.0,22.0
1320,24.06.2020,16:39:10,Referenz III o. Nadel Referenz I (60 Zyklen),Referenz I (60 Zyklen),1.02,499.5,3.44,3.44,3.39,3.39,28.57,28.54,4.15,0.22,-5438.51,2452.07,0.0,0.0,-59.66,17139.38,-6.35,-6.35,6.44,6.45,0.04,0.05,0.0,1.0,14.1,0.05,13.97,28.21,27.93,0.1,0.0,0.0,0.0,0.0,28.21,27.93,0.1,0.0,23.0
1321,24.06.2020,16:39:14,Referenz III o. Nadel Referenz I (60 Zyklen),Referenz I (60 Zyklen),1.03,997.0,6.77,6.76,6.72,6.72,28.17,28.16,4.15,0.22,-5433.5,2460.41,0.0,0.0,-59.6,16960.85,-6.35,-6.35,6.44,6.45,0.04,0.05,0.0,1.0,13.99,0.05,13.97,27.98,27.93,0.1,0.0,0.0,0.0,0.0,27.98,27.93,0.1,0.0,23.0
1322,24.06.2020,16:39:18,Referenz III o. Nadel Referenz I (60 Zyklen),Referenz I (60 Zyklen),1.04,1497.0,10.08,10.08,10.04,10.04,27.95,27.95,4.15,0.22,-5433.25,2460.4,0.0,0.0,-59.6,16961.2,-6.35,-6.35,6.44,6.45,0.04,0.05,0.0,1.0,13.91,0.05,13.97,27.83,27.93,0.1,0.0,0.0,0.0,0.0,27.83,27.93,0.1,0.0,23.0
1323,24.06.2020,16:39:21,Referenz III o. Nadel Referenz I (60 Zyklen),Referenz I (60 Zyklen),1.04,1997.0,13.39,13.38,13.34,13.34,27.82,27.81,4.15,0.22,-5435.38,2460.44,0.0,0.0,-59.63,16960.32,-6.35,-6.35,6.44,6.45,0.04,0.05,0.0,1.0,13.86,0.05,13.97,27.72,27.93,0.1,0.0,0.0,0.0,0.0,27.72,27.93,0.1,0.0,23.0
1324,24.06.2020,16:39:24,Referenz III o. Nadel Referenz I (60 Zyklen),Referenz I (60 Zyklen),2.04,499.4,2.48,2.49,2.44,2.44,20.63,20.67,4.15,0.43,-5227.15,2470.7,0.0,0.0,-57.08,16740.72,-6.35,-6.35,6.44,6.45,0.04,0.05,0.0,2.0,10.13,0.01,10.12,20.26,20.24,0.02,0.0,0.0,0.0,0.0,20.26,20.24,0.02,0.0,23.0
1325,24.06.2020,16:39:29,Referenz III o. Nadel Referenz I (60 Zyklen),Referenz I (60 Zyklen),2.04,997.0,4.91,4.92,4.87,4.87,20.45,20.47,4.15,0.43,-5225.33,2478.97,0.0,0.0,-57.06,16563.98,-6.35,-6.35,6.44,6.45,0.04,0.05,0.0,2.0,10.14,0.01,10.12,20.27,20.24,0.02,0.0,0.0,0.0,0.0,20.27,20.24,0.02,0.0,23.0
