Repository: ZBT-Tools/ContactResistanceAnalysis

File: h23_reference.csv (part 74 of 80)
,Datum,time,measurement,commentary,pressure_sample[bar],current[mA],voltage[mV],voltage_needle[mV],voltage_th[mV],voltage_needle_th[mV],R_ges / mOhm*cm²,R_bulk / mOhm*cm²,contact_area[cm2],pressure[bar],p_Kraftsensor / ?,Weg Bürster,Kraftsensor Poly,Probendicke Poly,Kraftsensor,Probendicke,U_ges 1,U_Nadel 1,U_ges 2,U_Nadel 2,Diff_U_ges/2,Diff_U_Nadel/2,Relais,pressure_rounded[bar],contact_resistance[mOhm*cm2],contact_resistance_error[mOhm*cm2],contact_resistance_mean[mOhm*cm2],resistance[mOhm*cm2],resistance_mean[mOhm*cm2],resistance_error[mOhm*cm2],bulk_resistance[mOhm*cm2],bulk_resistance_mean[mOhm*cm2],bulk_resistance_error[mOhm*cm2],bulk_resistance_sub[mOhm*cm2],volume_resistance[mOhm*cm2],volume_resistance_mean[mOhm*cm2],volume_resistance_error[mOhm*cm2],degradation_corr[mOhm*cm2],cycle
2671,24.06.2020,18:01:28,Referenz III o. Nadel Referenz I (60 Zyklen),Referenz I (60 Zyklen),11.99,1994.0,4.44,4.43,4.39,4.38,9.23,9.22,4.15,2.53,-3135.48,2769.76,0.0,0.0,-32.84,10344.31,-6.35,-6.35,6.44,6.45,0.04,0.05,0.0,12.0,4.57,0.01,4.59,9.14,9.17,0.02,0.0,0.0,0.0,0.0,9.14,9.17,0.02,0.0,45.0
2672,24.06.2020,18:01:31,Referenz III o. Nadel Referenz I (60 Zyklen),Referenz I (60 Zyklen),15.01,499.2,1.03,1.04,0.99,0.99,8.58,8.64,4.15,3.17,-2510.77,2841.93,0.0,0.0,-26.01,8800.68,-6.35,-6.35,6.44,6.45,0.04,0.05,0.0,15.0,4.11,0.0,4.1,8.21,8.2,0.01,0.0,0.0,0.0,0.0,8.21,8.2,0.01,0.0,45.0
2673,24.06.2020,18:01:35,Referenz III o. Nadel Referenz I (60 Zyklen),Referenz I (60 Zyklen),15.01,995.0,2.01,2.01,1.97,1.96,8.4,8.39,4.15,3.17,-2503.51,2851.35,0.0,0.0,-25.93,8599.23,-6.35,-6.35,6.44,6.45,0.04,0.05,0.0,15.0,4.11,0.0,4.1,8.22,8.2,0.01,0.0,0.0,0.0,0.0,8.22,8.2,0.01,0.0,45.0
2674,24.06.2020,18:01:39,Referenz III o. Nadel Referenz I (60 Zyklen),Referenz I (60 Zyklen),15.01,1495.0,3.0,2.99,2.96,2.95,8.33,8.31,4.15,3.17,-2506.27,2851.32,0.0,0.0,-25.96,8599.9,-6.35,-6.35,6.44,6.45,0.04,0.05,0.0,15.0,4.1,0.0,4.1,8.21,8.2,0.01,0.0,0.0,0.0,0.0,8.21,8.2,0.01,0.0,45.0
2675,24.06.2020,18:01:42,Referenz III o. Nadel Referenz I (60 Zyklen),Referenz I (60 Zyklen),15.01,1994.0,3.97,3.99,3.93,3.94,8.27,8.3,4.15,3.17,-2506.52,2851.32,0.0,0.0,-25.96,8599.86,-6.35,-6.35,6.44,6.45,0.04,0.05,0.0,15.0,4.09,0.0,4.1,8.18,8.2,0.01,0.0,0.0,0.0,0.0,8.18,8.2,0.01,0.0,45.0
2676,24.06.2020,18:01:45,Referenz III o. Nadel Referenz I (60 Zyklen),Referenz I (60 Zyklen),17.98,499.2,0.96,0.95,0.92,0.9,7.99,7.89,4.15,3.8,-1882.5,2921.02,0.0,0.0,-19.3,7109.22,-6.35,-6.35,6.44,6.45,0.04,0.05,0.0,18.0,3.81,0.02,3.77,7.63,7.54,0.03,0.0,0.0,0.0,0.0,7.63,7.54,0.03,0.0,45.0
2677,24.06.2020,18:01:50,Referenz III o. Nadel Referenz I (60 Zyklen),Referenz I (60 Zyklen),18.0,995.0,1.85,1.85,1.81,1.81,7.72,7.73,4.15,3.81,-1875.18,2930.95,0.0,0.0,-19.22,6896.83,-6.35,-6.35,6.44,6.45,0.04,0.05,0.0,18.0,3.77,0.02,3.77,7.54,7.54,0.03,0.0,0.0,0.0,0.0,7.54,7.54,0.03,0.0,45.0
2678,24.06.2020,18:01:53,Referenz III o. Nadel Referenz I (60 Zyklen),Referenz I (60 Zyklen),18.01,1495.0,2.74,2.74,2.7,2.69,7.61,7.61,4.15,3.81,-1876.37,2930.83,0.0,0.0,-19.24,6899.4,-6.35,-6.35,6.44,6.45,0.04,0.05,0.0,18.0,3.74,0.02,3.77,7.48,7.54,0.03,0.0,0.0,0.0,0.0,7.48,7.54,0.03,0.0,45.0
2679,24.06.2020,18:01:56,Referenz III o. Nadel Referenz I (60 Zyklen),Referenz I (60 Zyklen),18.0,1994.0,3.65,3.64,3.61,3.59,7.6,7.57,4.15,3.81,-1879.94,2930.76,0.0,0.0,-19.27,6900.84,-6.35,-6.35,6.44,6.45,0.04,0.05,0.0,18.0,3.75,0.02,3.77,7.51,7.54,0.03,0.0,0.0,0.0,0.0,7.51,7.54,0.03,0.0,45.0
2680,24.06.2020,18:01:59,Referenz III o. Nadel Referenz I (60 Zyklen),Referenz I (60 Zyklen),19.98,499.2,0.91,0.9,0.87,0.85,7.57,7.49,4.15,4.22,-1467.98,2974.13,0.0,0.0,-14.96,5973.22,-6.35,-6.35,6.44,6.45,0.04,0.05,0.0,20.0,3.6,0.01,3.57,7.2,7.13,0.02,0.0,0.0,0.0,0.0,7.2,7.13,0.02,0.0,45.0
2681,24.06.2020,18:02:04,Referenz III o. Nadel Referenz I (60 Zyklen),Referenz I (60 Zyklen),19.99,995.0,1.75,1.76,1.71,1.72,7.3,7.36,4.15,4.23,-1457.65,2984.05,0.0,0.0,-14.85,5761.01,-6.35,-6.35,6.44,6.45,0.04,0.05,0.0,20.0,3.56,0.01,3.57,7.12,7.13,0.02,0.0,0.0,0.0,0.0,7.12,7.13,0.02,0.0,45.0
2682,24.06.2020,18:02:07,Referenz III o. Nadel Referenz I (60 Zyklen),Referenz I (60 Zyklen),19.98,1495.0,2.61,2.61,2.56,2.56,7.23,7.23,4.15,4.22,-1464.28,2983.94,0.0,0.0,-14.92,5763.26,-6.35,-6.35,6.44,6.45,0.04,0.05,0.0,20.0,3.56,0.01,3.57,7.11,7.13,0.02,0.0,0.0,0.0,0.0,7.11,7.13,0.02,0.0,45.0
2683,24.06.2020,18:02:10,Referenz III o. Nadel Referenz I (60 Zyklen),Referenz I (60 Zyklen),19.98,1995.0,3.46,3.45,3.41,3.41,7.19,7.18,4.15,4.22,-1465.54,2983.95,0.0,0.0,-14.94,5763.15,-6.35,-6.35,6.44,6.45,0.04,0.05,0.0,20.0,3.55,0.01,3.57,7.1,7.13,0.02,0.0,0.0,0.0,0.0,7.1,7.13,0.02,0.0,45.0
2684,24.06.2020,18:02:14,Referenz III o. Nadel Referenz I (60 Zyklen),Referenz I (60 Zyklen),20.98,499.2,0.88,0.88,0.84,0.84,7.34,7.33,4.15,4.44,-1260.87,3008.63,0.0,0.0,-12.82,5235.33,-6.35,-6.35,6.44,6.45,0.04,0.05,0.0,21.0,3.49,0.0,3.48,6.97,6.96,0.01,0.0,0.0,0.0,0.0,6.97,6.96,0.01,0.0,45.0
2685,24.06.2020,18:02:18,Referenz III o. Nadel Referenz I (60 Zyklen),Referenz I (60 Zyklen),20.99,995.0,1.71,1.71,1.67,1.67,7.15,7.14,4.15,4.44,-1247.1,3018.71,0.0,0.0,-12.68,5019.77,-6.35,-6.35,6.44,6.45,0.04,0.05,0.0,21.0,3.48,0.0,3.48,6.97,6.96,0.01,0.0,0.0,0.0,0.0,6.97,6.96,0.01,0.0,45.0
2686,24.06.2020,18:02:21,Referenz III o. Nadel Referenz I (60 Zyklen),Referenz I (60 Zyklen),20.98,1495.0,2.55,2.54,2.5,2.49,7.07,7.05,4.15,4.44,-1250.54,3018.57,0.0,0.0,-12.71,5022.65,-6.35,-6.35,6.44,6.45,0.04,0.05,0.0,21.0,3.48,0.0,3.48,6.95,6.96,0.01,0.0,0.0,0.0,0.0,6.95,6.96,0.01,0.0,45.0
2687,24.06.2020,18:02:25,Referenz III o. Nadel Referenz I (60 Zyklen),Referenz I (60 Zyklen),20.97,1994.0,3.38,3.37,3.34,3.32,7.04,7.02,4.15,4.43,-1250.35,3018.58,0.0,0.0,-12.71,5022.51,-6.35,-6.35,6.44,6.45,0.04,0.05,0.0,21.0,3.47,0.0,3.48,6.95,6.96,0.01,0.0,0.0,0.0,0.0,6.95,6.96,0.01,0.0,45.0
2688,24.06.2020,18:02:28,Referenz III o. Nadel Referenz I (60 Zyklen),Referenz I (60 Zyklen),24.01,499.2,0.83,0.82,0.79,0.78,6.9,6.86,4.15,5.07,-624.21,3083.94,0.0,0.0,-6.32,3624.46,-6.35,-6.35,6.44,6.45,0.04,0.05,0.0,24.0,3.27,0.01,3.26,6.53,6.51,0.01,0.0,0.0,0.0,0.0,6.53,6.51,0.01,0.0,45.0
2689,24.06.2020,18:02:32,Referenz III o. Nadel Referenz I (60 Zyklen),Referenz I (60 Zyklen),23.96,995.0,1.61,1.6,1.57,1.55,6.72,6.67,4.15,5.07,-621.77,3094.25,0.0,0.0,-6.3,3404.01,-6.35,-6.35,6.44,6.45,0.04,0.05,0.0,24.0,3.27,0.01,3.26,6.54,6.51,0.01,0.0,0.0,0.0,0.0,6.54,6.51,0.01,0.0,45.0
2690,24.06.2020,18:02:36,Referenz III o. Nadel Referenz I (60 Zyklen),Referenz I (60 Zyklen),23.99,1495.0,2.38,2.39,2.34,2.34,6.62,6.62,4.15,5.07,-619.77,3094.21,0.0,0.0,-6.28,3404.92,-6.35,-6.35,6.44,6.45,0.04,0.05,0.0,24.0,3.25,0.01,3.26,6.49,6.51,0.01,0.0,0.0,0.0,0.0,6.49,6.51,0.01,0.0,45.0
2691,24.06.2020,18:02:39,Referenz III o. Nadel Referenz I (60 Zyklen),Referenz I (60 Zyklen),23.98,1995.0,3.16,3.15,3.12,3.11,6.58,6.56,4.15,5.07,-625.65,3094.18,0.0,0.0,-6.34,3405.49,-6.35,-6.35,6.44,6.45,0.04,0.05,0.0,24.0,3.24,0.01,3.26,6.48,6.51,0.01,0.0,0.0,0.0,0.0,6.48,6.51,0.01,0.0,45.0
2692,24.06.2020,18:02:42,Referenz III o. Nadel Referenz I (60 Zyklen),Referenz I (60 Zyklen),26.99,499.2,0.78,0.79,0.74,0.74,6.51,6.55,4.15,5.71,-0.95,3159.75,0.0,0.0,-0.1,2002.99,-6.35,-6.35,6.44,6.45,0.04,0.05,0.0,27.0,3.07,0.0,3.06,6.14,6.12,0.01,0.0,0.0,0.0,0.0,6.14,6.12,0.01,0.0,45.0
2693,24.06.2020,18:02:47,Referenz III o. Nadel Referenz I (60 Zyklen),Referenz I (60 Zyklen),26.97,995.0,1.51,1.52,1.47,1.47,6.31,6.34,4.15,5.7,14.39,3170.27,0.0,0.0,0.06,1777.93,-6.35,-6.35,6.44,6.45,0.04,0.05,0.0,27.0,3.07,0.0,3.06,6.13,6.12,0.01,0.0,0.0,0.0,0.0,6.13,6.12,0.01,0.0,45.0
2694,24.06.2020,18:02:50,Referenz III o. Nadel Referenz I (60 Zyklen),Referenz I (60 Zyklen),26.99,1495.0,2.25,2.24,2.2,2.2,6.24,6.23,4.15,5.71,10.38,3170.2,0.0,0.0,0.02,1779.52,-6.35,-6.35,6.44,6.45,0.04,0.05,0.0,27.0,3.06,0.0,3.06,6.11,6.12,0.01,0.0,0.0,0.0,0.0,6.11,6.12,0.01,0.0,45.0
2695,24.06.2020,18:02:53,Referenz III o. Nadel Referenz I (60 Zyklen),Referenz I (60 Zyklen),26.97,1995.0,2.98,2.98,2.93,2.93,6.19,6.19,4.15,5.7,3.0,3170.23,0.0,0.0,-0.06,1778.85,-6.35,-6.35,6.44,6.45,0.04,0.05,0.0,27.0,3.05,0.0,3.06,6.1,6.12,0.01,0.0,0.0,0.0,0.0,6.1,6.12,0.01,0.0,45.0
2696,24.06.2020,18:02:56,Referenz III o. Nadel Referenz I (60 Zyklen),Referenz I (60 Zyklen),29.99,499.1,0.75,0.76,0.7,0.71,6.22,6.31,4.15,6.34,628.51,3232.69,0.0,0.0,6.06,442.9,-6.35,-6.35,6.44,6.45,0.04,0.05,0.0,30.0,2.93,0.01,2.91,5.85,5.82,0.01,0.0,0.0,0.0,0.0,5.85,5.82,0.01,0.0,45.0
2697,24.06.2020,18:03:01,Referenz III o. Nadel Referenz I (60 Zyklen),Referenz I (60 Zyklen),29.97,995.0,1.44,1.44,1.39,1.4,6.0,6.02,4.15,6.34,636.84,3243.41,0.0,0.0,6.15,213.58,-6.35,-6.35,6.44,6.45,0.04,0.05,0.0,30.0,2.91,0.01,2.91,5.81,5.82,0.01,0.0,0.0,0.0,0.0,5.81,5.82,0.01,0.0,45.0
2698,24.06.2020,18:03:04,Referenz III o. Nadel Referenz I (60 Zyklen),Referenz I (60 Zyklen),29.96,1495.0,2.14,2.13,2.09,2.08,5.93,5.91,4.15,6.33,631.39,3243.35,0.0,0.0,6.09,215.03,-6.35,-6.35,6.44,6.45,0.04,0.05,0.0,30.0,2.9,0.01,2.91,5.81,5.82,0.01,0.0,0.0,0.0,0.0,5.81,5.82,0.01,0.0,45.0
2699,24.06.2020,18:03:07,Referenz III o. Nadel Referenz I (60 Zyklen),Referenz I (60 Zyklen),29.96,1994.0,2.83,2.82,2.79,2.77,5.9,5.86,4.15,6.33,630.26,3243.35,0.0,0.0,6.08,214.88,-6.35,-6.35,6.44,6.45,0.04,0.05,0.0,30.0,2.9,0.01,2.91,5.81,5.82,0.01,0.0,0.0,0.0,0.0,5.81,5.82,0.01,0.0,45.0
2700,24.06.2020,18:03:17,Referenz III o. Nadel Referenz I (60 Zyklen),Referenz I (60 Zyklen),1.03,499.2,3.48,3.49,3.43,3.44,28.91,28.99,4.15,0.22,-5437.57,2461.7,0.0,0.0,-59.65,16933.37,-6.35,-6.35,6.44,6.45,0.04,0.05,0.0,1.0,14.27,0.07,14.1,28.54,28.21,0.13,0.0,0.0,0.0,0.0,28.54,28.21,0.13,0.0,46.0
2701,24.06.2020,18:03:20,Referenz III o. Nadel Referenz I (60 Zyklen),Referenz I (60 Zyklen),1.04,995.0,6.83,6.83,6.78,6.78,28.48,28.47,4.15,0.22,-5428.68,2470.06,0.0,0.0,-59.54,16754.52,-6.35,-6.35,6.44,6.45,0.04,0.05,0.0,1.0,14.15,0.07,14.1,28.29,28.21,0.13,0.0,0.0,0.0,0.0,28.29,28.21,0.13,0.0,46.0
2702,24.06.2020,18:03:23,Referenz III o. Nadel Referenz I (60 Zyklen),Referenz I (60 Zyklen),1.04,1495.0,10.15,10.15,10.11,10.11,28.19,28.19,4.15,0.22,-5427.87,2470.0,0.0,0.0,-59.53,16755.85,-6.35,-6.35,6.44,6.45,0.04,0.05,0.0,1.0,14.03,0.07,14.1,28.06,28.21,0.13,0.0,0.0,0.0,0.0,28.06,28.21,0.13,0.0,46.0
2703,24.06.2020,18:03:27,Referenz III o. Nadel Referenz I (60 Zyklen),Referenz I (60 Zyklen),1.04,1995.0,13.48,13.48,13.43,13.44,28.04,28.05,4.15,0.22,-5429.68,2470.06,0.0,0.0,-59.56,16754.52,-6.35,-6.35,6.44,6.45,0.04,0.05,0.0,1.0,13.97,0.07,14.1,27.95,28.21,0.13,0.0,0.0,0.0,0.0,27.95,28.21,0.13,0.0,46.0
2704,24.06.2020,18:03:30,Referenz III o. Nadel Referenz I (60 Zyklen),Referenz I (60 Zyklen),2.03,499.2,2.43,2.43,2.39,2.38,20.22,20.22,4.15,0.43,-5227.33,2480.54,0.0,0.0,-57.08,16530.27,-6.35,-6.35,6.44,6.45,0.04,0.05,0.0,2.0,9.93,0.02,9.88,19.86,19.76,0.04,0.0,0.0,0.0,0.0,19.86,19.76,0.04,0.0,46.0
2705,24.06.2020,18:03:34,Referenz III o. Nadel Referenz I (60 Zyklen),Referenz I (60 Zyklen),2.04,995.0,4.79,4.78,4.74,4.74,19.97,19.95,4.15,0.43,-5225.39,2489.01,0.0,0.0,-57.06,16349.24,-6.35,-6.35,6.44,6.45,0.04,0.05,0.0,2.0,9.89,0.02,9.88,19.79,19.76,0.04,0.0,0.0,0.0,0.0,19.79,19.76,0.04,0.0,46.0
2706,24.06.2020,18:03:38,Referenz III o. Nadel Referenz I (60 Zyklen),Referenz I (60 Zyklen),2.04,1495.0,7.14,7.15,7.1,7.1,19.83,19.84,4.15,0.43,-5226.02,2488.98,0.0,0.0,-57.07,16349.91,-6.35,-6.35,6.44,6.45,0.04,0.05,0.0,2.0,9.85,0.02,9.88,19.7,19.76,0.04,0.0,0.0,0.0,0.0,19.7,19.76,0.04,0.0,46.0
2707,24.06.2020,18:03:41,Referenz III o. Nadel Referenz I (60 Zyklen),Referenz I (60 Zyklen),2.04,1995.0,9.51,9.5,9.46,9.45,19.78,19.76,4.15,0.43,-5225.58,2489.03,0.0,0.0,-57.06,16348.74,-6.35,-6.35,6.44,6.45,0.04,0.05,0.0,2.0,9.84,0.02,9.88,19.69,19.76,0.04,0.0,0.0,0.0,0.0,19.69,19.76,0.04,0.0,46.0
2708,24.06.2020,18:03:44,Referenz III o. Nadel Referenz I (60 Zyklen),Referenz I (60 Zyklen),3.04,499.2,2.06,2.07,2.02,2.02,17.15,17.19,4.15,0.64,-5011.59,2514.18,0.0,0.0,-54.48,15810.82,-6.35,-6.35,6.44,6.45,0.04,0.05,0.0,3.0,8.39,0.01,8.39,16.78,16.79,0.02,0.0,0.0,0.0,0.0,16.78,16.79,0.02,0.0,46.0
2709,24.06.2020,18:03:49,Referenz III o. Nadel Referenz I (60 Zyklen),Referenz I (60 Zyklen),3.02,995.0,4.08,4.07,4.03,4.03,17.01,16.99,4.15,0.64,-5007.14,2522.73,0.0,0.0,-54.42,15627.96,-6.35,-6.35,6.44,6.45,0.04,0.05,0.0,3.0,8.41,0.01,8.39,16.83,16.79,0.02,0.0,0.0,0.0,0.0,16.83,16.79,0.02,0.0,46.0
2710,24.06.2020,18:03:52,Referenz III o. Nadel Referenz I (60 Zyklen),Referenz I (60 Zyklen),3.03,1495.0,6.1,6.09,6.05,6.05,16.92,16.92,4.15,0.64,-5008.4,2522.62,0.0,0.0,-54.44,15630.35,-6.35,-6.35,6.44,6.45,0.04,0.05,0.0,3.0,8.4,0.01,8.39,16.8,16.79,0.02,0.0,0.0,0.0,0.0,16.8,16.79,0.02,0.0,46.0
2711,24.06.2020,18:03:55,Referenz III o. Nadel Referenz I (60 Zyklen),Referenz I (60 Zyklen),3.04,1995.0,8.09,8.1,8.05,8.06,16.83,16.86,4.15,0.64,-5008.02,2522.74,0.0,0.0,-54.43,15627.86,-6.35,-6.35,6.44,6.45,0.04,0.05,0.0,3.0,8.37,0.01,8.39,16.74,16.79,0.02,0.0,0.0,0.0,0.0,16.74,16.79,0.02,0.0,46.0
2712,24.06.2020,18:03:58,Referenz III o. Nadel Referenz I (60 Zyklen),Referenz I (60 Zyklen),5.03,499.2,1.69,1.69,1.64,1.65,14.01,14.09,4.15,1.06,-4595.62,2565.37,0.0,0.0,-49.52,14715.94,-6.35,-6.35,6.44,6.45,0.04,0.05,0.0,5.0,6.82,0.01,6.81,13.64,13.62,0.01,0.0,0.0,0.0,0.0,13.64,13.62,0.01,0.0,46.0
2713,24.06.2020,18:04:03,Referenz III o. Nadel Referenz I (60 Zyklen),Referenz I (60 Zyklen),5.01,995.0,3.31,3.31,3.27,3.26,13.82,13.79,4.15,1.06,-4595.12,2573.96,0.0,0.0,-49.51,14532.23,-6.35,-6.35,6.44,6.45,0.04,0.05,0.0,5.0,6.82,0.01,6.81,13.64,13.62,0.01,0.0,0.0,0.0,0.0,13.64,13.62,0.01,0.0,46.0
2714,24.06.2020,18:04:06,Referenz III o. Nadel Referenz I (60 Zyklen),Referenz I (60 Zyklen),5.02,1495.0,4.95,4.94,4.9,4.89,13.73,13.72,4.15,1.06,-4594.81,2573.91,0.0,0.0,-49.51,14533.36,-6.35,-6.35,6.44,6.45,0.04,0.05,0.0,5.0,6.81,0.01,6.81,13.61,13.62,0.01,0.0,0.0,0.0,0.0,13.61,13.62,0.01,0.0,46.0
2715,24.06.2020,18:04:09,Referenz III o. Nadel Referenz I (60 Zyklen),Referenz I (60 Zyklen),5.02,1995.0,6.58,6.58,6.53,6.53,13.68,13.68,4.15,1.06,-4596.06,2573.95,0.0,0.0,-49.53,14532.52,-6.35,-6.35,6.44,6.45,0.04,0.05,0.0,5.0,6.79,0.01,6.81,13.59,13.62,0.01,0.0,0.0,0.0,0.0,13.59,13.62,0.01,0.0,46.0
2716,24.06.2020,18:04:13,Referenz III o. Nadel Referenz I (60 Zyklen),Referenz I (60 Zyklen),6.03,499.2,1.56,1.56,1.51,1.52,12.94,12.99,4.15,1.27,-4381.13,2605.37,0.0,0.0,-47.0,13860.33,-6.35,-6.35,6.44,6.45,0.04,0.05,0.0,6.0,6.28,0.01,6.27,12.57,12.54,0.01,0.0,0.0,0.0,0.0,12.57,12.54,0.01,0.0,46.0
2717,24.06.2020,18:04:17,Referenz III o. Nadel Referenz I (60 Zyklen),Referenz I (60 Zyklen),6.01,995.0,3.05,3.05,3.01,3.01,12.73,12.74,4.15,1.27,-4380.5,2614.16,0.0,0.0,-47.0,13672.51,-6.35,-6.35,6.44,6.45,0.04,0.05,0.0,6.0,6.27,0.01,6.27,12.54,12.54,0.01,0.0,0.0,0.0,0.0,12.54,12.54,0.01,0.0,46.0
2718,24.06.2020,18:04:20,Referenz III o. Nadel Referenz I (60 Zyklen),Referenz I (60 Zyklen),6.02,1495.0,4.56,4.56,4.51,4.51,12.65,12.66,4.15,1.27,-4379.19,2613.99,0.0,0.0,-46.98,13675.99,-6.35,-6.35,6.44,6.45,0.04,0.05,0.0,6.0,6.26,0.01,6.27,12.53,12.54,0.01,0.0,0.0,0.0,0.0,12.53,12.54,0.01,0.0,46.0
2719,24.06.2020,18:04:24,Referenz III o. Nadel Referenz I (60 Zyklen),Referenz I (60 Zyklen),6.03,1994.0,6.05,6.06,6.01,6.01,12.6,12.61,4.15,1.28,-4377.37,2614.01,0.0,0.0,-46.96,13675.57,-6.35,-6.35,6.44,6.45,0.04,0.05,0.0,6.0,6.25,0.01,6.27,12.51,12.54,0.01,0.0,0.0,0.0,0.0,12.51,12.54,0.01,0.0,46.0
2720,24.06.2020,18:04:27,Referenz III o. Nadel Referenz I (60 Zyklen),Referenz I (60 Zyklen),9.02,499.2,1.31,1.3,1.27,1.26,10.91,10.84,4.15,1.91,-3760.05,2678.05,0.0,0.0,-39.85,12305.9,-6.35,-6.35,6.44,6.45,0.04,0.05,0.0,9.0,5.27,0.01,5.24,10.54,10.47,0.03,0.0,0.0,0.0,0.0,10.54,10.47,0.03,0.0,46.0
2721,24.06.2020,18:04:31,Referenz III o. Nadel Referenz I (60 Zyklen),Referenz I (60 Zyklen),9.01,995.0,2.55,2.56,2.51,2.51,10.66,10.66,4.15,1.9,-3759.12,2687.04,0.0,0.0,-39.84,12113.53,-6.35,-6.35,6.44,6.45,0.04,0.05,0.0,9.0,5.24,0.01,5.24,10.47,10.47,0.03,0.0,0.0,0.0,0.0,10.47,10.47,0.03,0.0,46.0
2722,24.06.2020,18:04:35,Referenz III o. Nadel Referenz I (60 Zyklen),Referenz I (60 Zyklen),9.02,1495.0,3.8,3.8,3.76,3.75,10.56,10.55,4.15,1.91,-3760.37,2686.99,0.0,0.0,-39.85,12114.77,-6.35,-6.35,6.44,6.45,0.04,0.05,0.0,9.0,5.22,0.01,5.24,10.44,10.47,0.03,0.0,0.0,0.0,0.0,10.44,10.47,0.03,0.0,46.0
2723,24.06.2020,18:04:38,Referenz III o. Nadel Referenz I (60 Zyklen),Referenz I (60 Zyklen),9.03,1994.0,5.06,5.06,5.01,5.01,10.53,10.52,4.15,1.91,-3757.68,2687.02,0.0,0.0,-39.82,12114.06,-6.35,-6.35,6.44,6.45,0.04,0.05,0.0,9.0,5.22,0.01,5.24,10.43,10.47,0.03,0.0,0.0,0.0,0.0,10.43,10.47,0.03,0.0,46.0
2724,24.06.2020,18:04:41,Referenz III o. Nadel Referenz I (60 Zyklen),Referenz I (60 Zyklen),10.02,499.2,1.24,1.25,1.2,1.2,10.33,10.36,4.15,2.12,-3547.94,2714.24,0.0,0.0,-37.45,11531.76,-6.35,-6.35,6.44,6.45,0.04,0.05,0.0,10.0,4.98,0.01,4.97,9.96,9.94,0.01,0.0,0.0,0.0,0.0,9.96,9.94,0.01,0.0,46.0
2725,24.06.2020,18:04:46,Referenz III o. Nadel Referenz I (60 Zyklen),Referenz I (60 Zyklen),10.0,995.0,2.43,2.43,2.39,2.39,10.14,10.15,4.15,2.11,-3548.0,2723.3,0.0,0.0,-37.45,11338.09,-6.35,-6.35,6.44,6.45,0.04,0.05,0.0,10.0,4.98,0.01,4.97,9.96,9.94,0.01,0.0,0.0,0.0,0.0,9.96,9.94,0.01,0.0,46.0
2726,24.06.2020,18:04:49,Referenz III o. Nadel Referenz I (60 Zyklen),Referenz I (60 Zyklen),10.01,1495.0,3.62,3.62,3.57,3.57,10.04,10.05,4.15,2.12,-3545.62,2723.29,0.0,0.0,-37.42,11338.23,-6.35,-6.35,6.44,6.45,0.04,0.05,0.0,10.0,4.96,0.01,4.97,9.92,9.94,0.01,0.0,0.0,0.0,0.0,9.92,9.94,0.01,0.0,46.0
2727,24.06.2020,18:04:52,Referenz III o. Nadel Referenz I (60 Zyklen),Referenz I (60 Zyklen),10.02,1994.0,4.81,4.81,4.77,4.76,10.01,10.0,4.15,2.12,-3546.75,2723.28,0.0,0.0,-37.43,11338.55,-6.35,-6.35,6.44,6.45,0.04,0.05,0.0,10.0,4.96,0.01,4.97,9.92,9.94,0.01,0.0,0.0,0.0,0.0,9.92,9.94,0.01,0.0,46.0
2728,24.06.2020,18:04:55,Referenz III o. Nadel Referenz I (60 Zyklen),Referenz I (60 Zyklen),12.0,499.2,1.15,1.15,1.1,1.1,9.55,9.55,4.15,2.54,-3133.98,2761.06,0.0,0.0,-32.82,10530.38,-6.35,-6.35,6.44,6.45,0.04,0.05,0.0,12.0,4.59,0.01,4.57,9.18,9.14,0.02,0.0,0.0,0.0,0.0,9.18,9.14,0.02,0.0,46.0
2729,24.06.2020,18:05:00,Referenz III o. Nadel Referenz I (60 Zyklen),Referenz I (60 Zyklen),12.02,995.0,2.24,2.23,2.19,2.18,9.34,9.3,4.15,2.54,-3127.34,2770.29,0.0,0.0,-32.75,10333.12,-6.35,-6.35,6.44,6.45,0.04,0.05,0.0,12.0,4.58,0.01,4.57,9.15,9.14,0.02,0.0,0.0,0.0,0.0,9.15,9.14,0.02,0.0,46.0
2730,24.06.2020,18:05:03,Referenz III o. Nadel Referenz I (60 Zyklen),Referenz I (60 Zyklen),12.0,1495.0,3.33,3.33,3.29,3.29,9.24,9.26,4.15,2.54,-3133.47,2770.18,0.0,0.0,-32.82,10335.34,-6.35,-6.35,6.44,6.45,0.04,0.05,0.0,12.0,4.56,0.01,4.57,9.12,9.14,0.02,0.0,0.0,0.0,0.0,9.12,9.14,0.02,0.0,46.0
2731,24.06.2020,18:05:06,Referenz III o. Nadel Referenz I (60 Zyklen),Referenz I (60 Zyklen),12.0,1995.0,4.42,4.41,4.38,4.37,9.19,9.18,4.15,2.54,-3131.85,2770.3,0.0,0.0,-32.8,10332.8,-6.35,-6.35,6.44,6.45,0.04,0.05,0.0,12.0,4.55,0.01,4.57,9.1,9.14,0.02,0.0,0.0,0.0,0.0,9.1,9.14,0.02,0.0,46.0
2732,24.06.2020,18:05:10,Referenz III o. Nadel Referenz I (60 Zyklen),Referenz I (60 Zyklen),15.02,499.2,1.04,1.03,0.99,0.98,8.62,8.55,4.15,3.17,-2510.09,2842.0,0.0,0.0,-26.0,8799.2,-6.35,-6.35,6.44,6.45,0.04,0.05,0.0,15.0,4.13,0.01,4.11,8.26,8.21,0.01,0.0,0.0,0.0,0.0,8.26,8.21,0.01,0.0,46.0
2733,24.06.2020,18:05:14,Referenz III o. Nadel Referenz I (60 Zyklen),Referenz I (60 Zyklen),15.01,995.0,2.01,2.02,1.97,1.97,8.39,8.41,4.15,3.17,-2505.7,2851.48,0.0,0.0,-25.95,8596.52,-6.35,-6.35,6.44,6.45,0.04,0.05,0.0,15.0,4.1,0.01,4.11,8.21,8.21,0.01,0.0,0.0,0.0,0.0,8.21,8.21,0.01,0.0,46.0
2734,24.06.2020,18:05:17,Referenz III o. Nadel Referenz I (60 Zyklen),Referenz I (60 Zyklen),15.01,1495.0,3.0,2.99,2.95,2.95,8.32,8.31,4.15,3.17,-2505.89,2851.49,0.0,0.0,-25.96,8596.17,-6.35,-6.35,6.44,6.45,0.04,0.05,0.0,15.0,4.1,0.01,4.11,8.2,8.21,0.01,0.0,0.0,0.0,0.0,8.2,8.21,0.01,0.0,46.0
2735,24.06.2020,18:05:21,Referenz III o. Nadel Referenz I (60 Zyklen),Referenz I (60 Zyklen),15.01,1994.0,3.98,3.98,3.94,3.93,8.29,8.28,4.15,3.17,-2506.83,2851.37,0.0,0.0,-25.97,8598.77,-6.35,-6.35,6.44,6.45,0.04,0.05,0.0,15.0,4.1,0.01,4.11,8.2,8.21,0.01,0.0,0.0,0.0,0.0,8.2,8.21,0.01,0.0,46.0
2736,24.06.2020,18:05:24,Referenz III o. Nadel Referenz I (60 Zyklen),Referenz I (60 Zyklen),18.01,499.2,0.96,0.96,0.91,0.91,7.95,7.97,4.15,3.81,-1877.56,2921.43,0.0,0.0,-19.25,7100.28,-6.35,-6.35,6.44,6.45,0.04,0.05,0.0,18.0,3.79,0.01,3.76,7.58,7.51,0.02,0.0,0.0,0.0,0.0,7.58,7.51,0.02,0.0,46.0
2737,24.06.2020,18:05:28,Referenz III o. Nadel Referenz I (60 Zyklen),Referenz I (60 Zyklen),17.99,995.0,1.85,1.85,1.8,1.8,7.71,7.71,4.15,3.8,-1875.37,2931.29,0.0,0.0,-19.23,6889.48,-6.35,-6.35,6.44,6.45,0.04,0.05,0.0,18.0,3.76,0.01,3.76,7.52,7.51,0.02,0.0,0.0,0.0,0.0,7.52,7.51,0.02,0.0,46.0
2738,24.06.2020,18:05:32,Referenz III o. Nadel Referenz I (60 Zyklen),Referenz I (60 Zyklen),18.0,1495.0,2.74,2.74,2.69,2.69,7.6,7.61,4.15,3.81,-1877.18,2931.12,0.0,0.0,-19.25,6893.07,-6.35,-6.35,6.44,6.45,0.04,0.05,0.0,18.0,3.74,0.01,3.76,7.47,7.51,0.02,0.0,0.0,0.0,0.0,7.47,7.51,0.02,0.0,46.0
2739,24.06.2020,18:05:35,Referenz III o. Nadel Referenz I (60 Zyklen),Referenz I (60 Zyklen),18.0,1995.0,3.64,3.64,3.6,3.59,7.57,7.57,4.15,3.8,-1880.25,2931.17,0.0,0.0,-19.28,6892.05,-6.35,-6.35,6.44,6.45,0.04,0.05,0.0,18.0,3.74,0.01,3.76,7.48,7.51,0.02,0.0,0.0,0.0,0.0,7.48,7.51,0.02,0.0,46.0
2740,24.06.2020,18:05:38,Referenz III o. Nadel Referenz I (60 Zyklen),Referenz I (60 Zyklen),20.01,499.2,0.9,0.9,0.86,0.86,7.52,7.51,4.15,4.23,-1465.28,2974.2,0.0,0.0,-14.93,5971.74,-6.35,-6.35,6.44,6.45,0.04,0.05,0.0,20.0,3.57,0.0,3.57,7.15,7.13,0.01,0.0,0.0,0.0,0.0,7.15,7.13,0.01,0.0,46.0
2741,24.06.2020,18:05:43,Referenz III o. Nadel Referenz I (60 Zyklen),Referenz I (60 Zyklen),19.94,995.0,1.75,1.75,1.71,1.71,7.32,7.32,4.15,4.21,-1467.35,2984.17,0.0,0.0,-14.96,5758.47,-6.35,-6.35,6.44,6.45,0.04,0.05,0.0,20.0,3.57,0.0,3.57,7.13,7.13,0.01,0.0,0.0,0.0,0.0,7.13,7.13,0.01,0.0,46.0
2742,24.06.2020,18:05:46,Referenz III o. Nadel Referenz I (60 Zyklen),Referenz I (60 Zyklen),19.95,1495.0,2.61,2.61,2.57,2.56,7.26,7.24,4.15,4.22,-1466.6,2984.01,0.0,0.0,-14.95,5761.92,-6.35,-6.35,6.44,6.45,0.04,0.05,0.0,20.0,3.57,0.0,3.57,7.14,7.13,0.01,0.0,0.0,0.0,0.0,7.14,7.13,0.01,0.0,46.0
2743,24.06.2020,18:05:49,Referenz III o. Nadel Referenz I (60 Zyklen),Referenz I (60 Zyklen),19.98,1995.0,3.46,3.46,3.42,3.41,7.2,7.2,4.15,4.22,-1463.53,2984.07,0.0,0.0,-14.92,5760.62,-6.35,-6.35,6.44,6.45,0.04,0.05,0.0,20.0,3.56,0.0,3.57,7.11,7.13,0.01,0.0,0.0,0.0,0.0,7.11,7.13,0.01,0.0,46.0
2744,24.06.2020,18:05:52,Referenz III o. Nadel Referenz I (60 Zyklen),Referenz I (60 Zyklen),21.0,499.2,0.89,0.88,0.84,0.84,7.38,7.34,4.15,4.44,-1255.49,3008.52,0.0,0.0,-12.76,5237.58,-6.35,-6.35,6.44,6.45,0.04,0.05,0.0,21.0,3.5,0.01,3.48,7.01,6.96,0.02,0.0,0.0,0.0,0.0,7.01,6.96,0.02,0.0,46.0
2745,24.06.2020,18:05:57,Referenz III o. Nadel Referenz I (60 Zyklen),Referenz I (60 Zyklen),20.97,995.0,1.72,1.71,1.67,1.67,7.16,7.15,4.15,4.43,-1250.79,3018.56,0.0,0.0,-12.71,5022.79,-6.35,-6.35,6.44,6.45,0.04,0.05,0.0,21.0,3.49,0.01,3.48,6.97,6.96,0.02,0.0,0.0,0.0,0.0,6.97,6.96,0.02,0.0,46.0
2746,24.06.2020,18:06:00,Referenz III o. Nadel Referenz I (60 Zyklen),Referenz I (60 Zyklen),20.96,1495.0,2.54,2.54,2.5,2.49,7.05,7.05,4.15,4.43,-1252.79,3018.51,0.0,0.0,-12.73,5023.99,-6.35,-6.35,6.44,6.45,0.04,0.05,0.0,21.0,3.47,0.01,3.48,6.93,6.96,0.02,0.0,0.0,0.0,0.0,6.93,6.96,0.02,0.0,46.0
2747,24.06.2020,18:06:03,Referenz III o. Nadel Referenz I (60 Zyklen),Referenz I (60 Zyklen),20.96,1995.0,3.37,3.37,3.33,3.33,7.02,7.01,4.15,4.43,-1254.61,3018.55,0.0,0.0,-12.75,5023.11,-6.35,-6.35,6.44,6.45,0.04,0.05,0.0,21.0,3.46,0.01,3.48,6.93,6.96,0.02,0.0,0.0,0.0,0.0,6.93,6.96,0.02,0.0,46.0
2748,24.06.2020,18:06:07,Referenz III o. Nadel Referenz I (60 Zyklen),Referenz I (60 Zyklen),23.99,499.2,0.83,0.84,0.79,0.79,6.92,6.94,4.15,5.07,-632.29,3083.9,0.0,0.0,-6.4,3625.3,-6.35,-6.35,6.44,6.45,0.04,0.05,0.0,24.0,3.28,0.01,3.26,6.56,6.51,0.02,0.0,0.0,0.0,0.0,6.56,6.51,0.02,0.0,46.0
2749,24.06.2020,18:06:11,Referenz III o. Nadel Referenz I (60 Zyklen),Referenz I (60 Zyklen),23.94,995.0,1.61,1.61,1.56,1.56,6.7,6.7,4.15,5.06,-627.9,3094.18,0.0,0.0,-6.36,3405.52,-6.35,-6.35,6.44,6.45,0.04,0.05,0.0,24.0,3.26,0.01,3.26,6.52,6.51,0.02,0.0,0.0,0.0,0.0,6.52,6.51,0.02,0.0,46.0
2750,24.06.2020,18:06:14,Referenz III o. Nadel Referenz I (60 Zyklen),Referenz I (60 Zyklen),23.99,1495.0,2.38,2.38,2.34,2.34,6.61,6.61,4.15,5.07,-619.95,3094.18,0.0,0.0,-6.28,3405.49,-6.35,-6.35,6.44,6.45,0.04,0.05,0.0,24.0,3.24,0.01,3.26,6.49,6.51,0.02,0.0,0.0,0.0,0.0,6.49,6.51,0.02,0.0,46.0
2751,24.06.2020,18:06:18,Referenz III o. Nadel Referenz I (60 Zyklen),Referenz I (60 Zyklen),24.0,1995.0,3.16,3.16,3.12,3.11,6.57,6.57,4.15,5.07,-621.9,3094.11,0.0,0.0,-6.3,3407.03,-6.35,-6.35,6.44,6.45,0.04,0.05,0.0,24.0,3.24,0.01,3.26,6.48,6.51,0.02,0.0,0.0,0.0,0.0,6.48,6.51,0.02,0.0,46.0
2752,24.06.2020,18:06:21,Referenz III o. Nadel Referenz I (60 Zyklen),Referenz I (60 Zyklen),26.94,499.2,0.79,0.79,0.74,0.74,6.53,6.57,4.15,5.7,-12.53,3159.68,0.0,0.0,-0.21,2004.54,-6.35,-6.35,6.44,6.45,0.04,0.05,0.0,27.0,3.08,0.01,3.06,6.16,6.13,0.02,0.0,0.0,0.0,0.0,6.16,6.13,0.02,0.0,46.0
2753,24.06.2020,18:06:25,Referenz III o. Nadel Referenz I (60 Zyklen),Referenz I (60 Zyklen),26.94,995.0,1.52,1.51,1.48,1.47,6.34,6.31,4.15,5.69,3.12,3170.29,0.0,0.0,-0.06,1777.69,-6.35,-6.35,6.44,6.45,0.04,0.05,0.0,27.0,3.08,0.01,3.06,6.16,6.13,0.02,0.0,0.0,0.0,0.0,6.16,6.13,0.02,0.0,46.0
2754,24.06.2020,18:06:29,Referenz III o. Nadel Referenz I (60 Zyklen),Referenz I (60 Zyklen),26.96,1495.0,2.24,2.25,2.2,2.2,6.22,6.23,4.15,5.7,-0.32,3170.19,0.0,0.0,-0.09,1779.66,-6.35,-6.35,6.44,6.45,0.04,0.05,0.0,27.0,3.05,0.01,3.06,6.1,6.13,0.02,0.0,0.0,0.0,0.0,6.1,6.13,0.02,0.0,46.0
2755,24.06.2020,18:06:32,Referenz III o. Nadel Referenz I (60 Zyklen),Referenz I (60 Zyklen),26.98,1995.0,2.97,2.97,2.92,2.93,6.18,6.19,4.15,5.7,4.94,3170.25,0.0,0.0,-0.04,1778.5,-6.35,-6.35,6.44,6.45,0.04,0.05,0.0,27.0,3.04,0.01,3.06,6.08,6.13,0.02,0.0,0.0,0.0,0.0,6.08,6.13,0.02,0.0,46.0
2756,24.06.2020,18:06:35,Referenz III o. Nadel Referenz I (60 Zyklen),Referenz I (60 Zyklen),29.96,499.2,0.74,0.75,0.69,0.7,6.14,6.19,4.15,6.33,618.25,3232.35,0.0,0.0,5.97,450.15,-6.35,-6.35,6.44,6.45,0.04,0.05,0.0,30.0,2.89,0.01,2.9,5.77,5.79,0.01,0.0,0.0,0.0,0.0,5.77,5.79,0.01,0.0,46.0
2757,24.06.2020,18:06:40,Referenz III o. Nadel Referenz I (60 Zyklen),Referenz I (60 Zyklen),29.91,995.0,1.44,1.43,1.4,1.38,6.01,5.97,4.15,6.32,623.44,3243.08,0.0,0.0,6.02,220.8,-6.35,-6.35,6.44,6.45,0.04,0.05,0.0,30.0,2.91,0.01,2.9,5.83,5.79,0.01,0.0,0.0,0.0,0.0,5.83,5.79,0.01,0.0,46.0
2758,24.06.2020,18:06:43,Referenz III o. Nadel Referenz I (60 Zyklen),Referenz I (60 Zyklen),29.93,1495.0,2.13,2.13,2.08,2.09,5.9,5.93,4.15,6.33,624.76,3243.02,0.0,0.0,6.03,222.03,-6.35,-6.35,6.44,6.45,0.04,0.05,0.0,30.0,2.89,0.01,2.9,5.78,5.79,0.01,0.0,0.0,0.0,0.0,5.78,5.79,0.01,0.0,46.0
2759,24.06.2020,18:06:46,Referenz III o. Nadel Referenz I (60 Zyklen),Referenz I (60 Zyklen),29.95,1995.0,2.82,2.83,2.78,2.78,5.87,5.88,4.15,6.33,624.76,3243.02,0.0,0.0,6.03,222.1,-6.35,-6.35,6.44,6.45,0.04,0.05,0.0,30.0,2.89,0.01,2.9,5.78,5.79,0.01,0.0,0.0,0.0,0.0,5.78,5.79,0.01,0.0,46.0
2760,24.06.2020,18:06:56,Referenz III o. Nadel Referenz I (60 Zyklen),Referenz I (60 Zyklen),1.04,499.1,3.47,3.45,3.42,3.4,28.83,28.69,4.15,0.22,-5430.43,2459.22,0.0,0.0,-59.56,16986.44,-6.35,-6.35,6.44,6.45,0.04,0.05,0.0,1.0,14.23,0.06,14.06,28.46,28.12,0.13,0.0,0.0,0.0,0.0,28.46,28.12,0.13,0.0,47.0
2761,24.06.2020,18:06:59,Referenz III o. Nadel Referenz I (60 Zyklen),Referenz I (60 Zyklen),1.04,995.0,6.79,6.79,6.75,6.74,28.34,28.32,4.15,0.22,-5430.18,2467.63,0.0,0.0,-59.56,16806.46,-6.35,-6.35,6.44,6.45,0.04,0.05,0.0,1.0,14.08,0.06,14.06,28.15,28.12,0.13,0.0,0.0,0.0,0.0,28.15,28.12,0.13,0.0,47.0
2762,24.06.2020,18:07:02,Referenz III o. Nadel Referenz I (60 Zyklen),Referenz I (60 Zyklen),1.04,1495.0,10.12,10.12,10.08,10.08,28.1,28.11,4.15,0.22,-5428.74,2467.67,0.0,0.0,-59.54,16805.62,-6.35,-6.35,6.44,6.45,0.04,0.05,0.0,1.0,13.99,0.06,14.06,27.97,28.12,0.13,0.0,0.0,0.0,0.0,27.97,28.12,0.13,0.0,47.0
2763,24.06.2020,18:07:06,Referenz III o. Nadel Referenz I (60 Zyklen),Referenz I (60 Zyklen),1.04,1995.0,13.45,13.45,13.4,13.4,27.98,27.98,4.15,0.22,-5425.18,2467.62,0.0,0.0,-59.5,16806.74,-6.35,-6.35,6.44,6.45,0.04,0.05,0.0,1.0,13.94,0.06,14.06,27.88,28.12,0.13,0.0,0.0,0.0,0.0,27.88,28.12,0.13,0.0,47.0
2764,24.06.2020,18:07:09,Referenz III o. Nadel Referenz I (60 Zyklen),Referenz I (60 Zyklen),2.03,499.2,2.42,2.43,2.37,2.38,20.1,20.17,4.15,0.43,-5223.7,2478.43,0.0,0.0,-57.04,16575.49,-6.35,-6.35,6.44,6.45,0.04,0.05,0.0,2.0,9.87,0.01,9.84,19.73,19.69,0.03,0.0,0.0,0.0,0.0,19.73,19.69,0.03,0.0,47.0
2765,24.06.2020,18:07:13,Referenz III o. Nadel Referenz I (60 Zyklen),Referenz I (60 Zyklen),2.04,995.0,4.77,4.76,4.73,4.72,19.9,19.87,4.15,0.43,-5222.58,2486.76,0.0,0.0,-57.03,16397.31,-6.35,-6.35,6.44,6.45,0.04,0.05,0.0,2.0,9.86,0.01,9.84,19.72,19.69,0.03,0.0,0.0,0.0,0.0,19.72,19.69,0.03,0.0,47.0
2766,24.06.2020,18:07:17,Referenz III o. Nadel Referenz I (60 Zyklen),Referenz I (60 Zyklen),2.04,1495.0,7.13,7.13,7.09,7.08,19.79,19.78,4.15,0.43,-5222.39,2486.65,0.0,0.0,-57.02,16399.74,-6.35,-6.35,6.44,6.45,0.04,0.05,0.0,2.0,9.83,0.01,9.84,19.67,19.69,0.03,0.0,0.0,0.0,0.0,19.67,19.69,0.03,0.0,47.0
2767,24.06.2020,18:07:20,Referenz III o. Nadel Referenz I (60 Zyklen),Referenz I (60 Zyklen),2.04,1995.0,9.48,9.48,9.43,9.43,19.71,19.72,4.15,0.43,-5222.26,2486.75,0.0,0.0,-57.02,16397.49,-6.35,-6.35,6.44,6.45,0.04,0.05,0.0,2.0,9.81,0.01,9.84,19.62,19.69,0.03,0.0,0.0,0.0,0.0,19.62,19.69,0.03,0.0,47.0
2768,24.06.2020,18:07:23,Referenz III o. Nadel Referenz I (60 Zyklen),Referenz I (60 Zyklen),3.03,499.2,2.07,2.07,2.03,2.02,17.23,17.22,4.15,0.64,-5008.46,2515.43,0.0,0.0,-54.44,15784.08,-6.35,-6.35,6.44,6.45,0.04,0.05,0.0,3.0,8.43,0.01,8.39,16.86,16.78,0.03,0.0,0.0,0.0,0.0,16.86,16.78,0.03,0.0,47.0
2769,24.06.2020,18:07:28,Referenz III o. Nadel Referenz I (60 Zyklen),Referenz I (60 Zyklen),3.04,995.0,4.07,4.07,4.03,4.03,16.98,16.99,4.15,0.64,-5006.02,2523.82,0.0,0.0,-54.41,15604.59,-6.35,-6.35,6.44,6.45,0.04,0.05,0.0,3.0,8.4,0.01,8.39,16.79,16.78,0.03,0.0,0.0,0.0,0.0,16.79,16.78,0.03,0.0,47.0
2770,24.06.2020,18:07:31,Referenz III o. Nadel Referenz I (60 Zyklen),Referenz I (60 Zyklen),3.04,1495.0,6.08,6.07,6.03,6.03,16.87,16.86,4.15,0.64,-5008.27,2523.75,0.0,0.0,-54.44,15606.07,-6.35,-6.35,6.44,6.45,0.04,0.05,0.0,3.0,8.38,0.01,8.39,16.75,16.78,0.03,0.0,0.0,0.0,0.0,16.75,16.78,0.03,0.0,47.0
2771,24.06.2020,18:07:34,Referenz III o. Nadel Referenz I (60 Zyklen),Referenz I (60 Zyklen),3.04,1995.0,8.08,8.09,8.04,8.04,16.81,16.83,4.15,0.64,-5005.02,2523.76,0.0,0.0,-54.4,15606.0,-6.35,-6.35,6.44,6.45,0.04,0.05,0.0,3.0,8.36,0.01,8.39,16.72,16.78,0.03,0.0,0.0,0.0,0.0,16.72,16.78,0.03,0.0,47.0
2772,24.06.2020,18:07:37,Referenz III o. Nadel Referenz I (60 Zyklen),Referenz I (60 Zyklen),5.03,499.2,1.68,1.69,1.64,1.64,13.99,14.05,4.15,1.06,-4597.56,2565.77,0.0,0.0,-49.54,14707.35,-6.35,-6.35,6.44,6.45,0.04,0.05,0.0,5.0,6.81,0.01,6.81,13.62,13.62,0.01,0.0,0.0,0.0,0.0,13.62,13.62,0.01,0.0,47.0
2773,24.06.2020,18:07:42,Referenz III o. Nadel Referenz I (60 Zyklen),Referenz I (60 Zyklen),5.01,995.0,3.32,3.31,3.27,3.26,13.83,13.81,4.15,1.06,-4597.87,2574.35,0.0,0.0,-49.55,14523.86,-6.35,-6.35,6.44,6.45,0.04,0.05,0.0,5.0,6.82,0.01,6.81,13.64,13.62,0.01,0.0,0.0,0.0,0.0,13.64,13.62,0.01,0.0,47.0
2774,24.06.2020,18:07:45,Referenz III o. Nadel Referenz I (60 Zyklen),Referenz I (60 Zyklen),5.01,1495.0,4.95,4.94,4.9,4.9,13.73,13.72,4.15,1.06,-4596.37,2574.29,0.0,0.0,-49.53,14525.16,-6.35,-6.35,6.44,6.45,0.04,0.05,0.0,5.0,6.81,0.01,6.81,13.61,13.62,0.01,0.0,0.0,0.0,0.0,13.61,13.62,0.01,0.0,47.0
2775,24.06.2020,18:07:48,Referenz III o. Nadel Referenz I (60 Zyklen),Referenz I (60 Zyklen),5.02,1995.0,6.58,6.58,6.53,6.53,13.69,13.68,4.15,1.06,-4596.37,2574.27,0.0,0.0,-49.53,14525.58,-6.35,-6.35,6.44,6.45,0.04,0.05,0.0,5.0,6.8,0.01,6.81,13.59,13.62,0.01,0.0,0.0,0.0,0.0,13.59,13.62,0.01,0.0,47.0
2776,24.06.2020,18:07:52,Referenz III o. Nadel Referenz I (60 Zyklen),Referenz I (60 Zyklen),6.02,499.2,1.56,1.56,1.51,1.51,12.94,12.97,4.15,1.27,-4382.94,2604.89,0.0,0.0,-47.02,13870.61,-6.35,-6.35,6.44,6.45,0.04,0.05,0.0,6.0,6.29,0.01,6.27,12.57,12.55,0.01,0.0,0.0,0.0,0.0,12.57,12.55,0.01,0.0,47.0
2777,24.06.2020,18:07:56,Referenz III o. Nadel Referenz I (60 Zyklen),Referenz I (60 Zyklen),6.02,995.0,3.06,3.04,3.01,3.0,12.75,12.7,4.15,1.27,-4383.32,2613.54,0.0,0.0,-47.03,13685.6,-6.35,-6.35,6.44,6.45,0.04,0.05,0.0,6.0,6.28,0.01,6.27,12.56,12.55,0.01,0.0,0.0,0.0,0.0,12.56,12.55,0.01,0.0,47.0
2778,24.06.2020,18:07:59,Referenz III o. Nadel Referenz I (60 Zyklen),Referenz I (60 Zyklen),6.03,1495.0,4.56,4.56,4.52,4.52,12.67,12.67,4.15,1.27,-4378.31,2613.54,0.0,0.0,-46.97,13685.67,-6.35,-6.35,6.44,6.45,0.04,0.05,0.0,6.0,6.27,0.01,6.27,12.55,12.55,0.01,0.0,0.0,0.0,0.0,12.55,12.55,0.01,0.0,47.0
2779,24.06.2020,18:08:03,Referenz III o. Nadel Referenz I (60 Zyklen),Referenz I (60 Zyklen),6.03,1995.0,6.06,6.06,6.02,6.01,12.61,12.6,4.15,1.27,-4380.56,2613.53,0.0,0.0,-47.0,13685.81,-6.35,-6.35,6.44,6.45,0.04,0.05,0.0,6.0,6.26,0.01,6.27,12.52,12.55,0.01,0.0,0.0,0.0,0.0,12.52,12.55,0.01,0.0,47.0
2780,24.06.2020,18:08:06,Referenz III o. Nadel Referenz I (60 Zyklen),Referenz I (60 Zyklen),9.01,499.2,1.31,1.31,1.27,1.26,10.89,10.86,4.15,1.91,-3762.56,2677.35,0.0,0.0,-39.88,12320.93,-6.35,-6.35,6.44,6.45,0.04,0.05,0.0,9.0,5.26,0.01,5.24,10.52,10.48,0.02,0.0,0.0,0.0,0.0,10.52,10.48,0.02,0.0,47.0
2781,24.06.2020,18:08:10,Referenz III o. Nadel Referenz I (60 Zyklen),Referenz I (60 Zyklen),9.0,995.0,2.56,2.56,2.51,2.51,10.66,10.67,4.15,1.9,-3761.12,2686.44,0.0,0.0,-39.86,12126.52,-6.35,-6.35,6.44,6.45,0.04,0.05,0.0,9.0,5.24,0.01,5.24,10.48,10.48,0.02,0.0,0.0,0.0,0.0,10.48,10.48,0.02,0.0,47.0
2782,24.06.2020,18:08:14,Referenz III o. Nadel Referenz I (60 Zyklen),Referenz I (60 Zyklen),9.02,1495.0,3.82,3.81,3.77,3.76,10.6,10.57,4.15,1.91,-3761.43,2686.35,0.0,0.0,-39.86,12128.38,-6.35,-6.35,6.44,6.45,0.04,0.05,0.0,9.0,5.24,0.01,5.24,10.47,10.48,0.02,0.0,0.0,0.0,0.0,10.47,10.48,0.02,0.0,47.0
2783,24.06.2020,18:08:17,Referenz III o. Nadel Referenz I (60 Zyklen),Referenz I (60 Zyklen),9.02,1995.0,5.07,5.06,5.02,5.01,10.54,10.53,4.15,1.91,-3761.87,2686.31,0.0,0.0,-39.87,12129.19,-6.35,-6.35,6.44,6.45,0.04,0.05,0.0,9.0,5.22,0.01,5.24,10.45,10.48,0.02,0.0,0.0,0.0,0.0,10.45,10.48,0.02,0.0,47.0
2784,24.06.2020,18:08:20,Referenz III o. Nadel Referenz I (60 Zyklen),Referenz I (60 Zyklen),10.02,499.2,1.25,1.24,1.2,1.2,10.36,10.35,4.15,2.12,-3545.75,2714.23,0.0,0.0,-37.42,11532.11,-6.35,-6.35,6.44,6.45,0.04,0.05,0.0,10.0,5.0,0.01,4.98,10.0,9.96,0.02,0.0,0.0,0.0,0.0,10.0,9.96,0.02,0.0,47.0
2785,24.06.2020,18:08:25,Referenz III o. Nadel Referenz I (60 Zyklen),Referenz I (60 Zyklen),10.0,995.0,2.44,2.42,2.39,2.38,10.16,10.11,4.15,2.11,-3544.25,2723.33,0.0,0.0,-37.41,11337.53,-6.35,-6.35,6.44,6.45,0.04,0.05,0.0,10.0,4.99,0.01,4.98,9.97,9.96,0.02,0.0,0.0,0.0,0.0,9.97,9.96,0.02,0.0,47.0
2786,24.06.2020,18:08:28,Referenz III o. Nadel Referenz I (60 Zyklen),Referenz I (60 Zyklen),10.01,1495.0,3.63,3.61,3.58,3.56,10.07,10.01,4.15,2.12,-3547.13,2723.29,0.0,0.0,-37.44,11338.27,-6.35,-6.35,6.44,6.45,0.04,0.05,0.0,10.0,4.97,0.01,4.98,9.94,9.96,0.02,0.0,0.0,0.0,0.0,9.94,9.96,0.02,0.0,47.0
2787,24.06.2020,18:08:31,Referenz III o. Nadel Referenz I (60 Zyklen),Referenz I (60 Zyklen),10.02,1995.0,4.81,4.81,4.77,4.76,10.01,10.0,4.15,2.12,-3546.75,2723.28,0.0,0.0,-37.43,11338.41,-6.35,-6.35,6.44,6.45,0.04,0.05,0.0,10.0,4.96,0.01,4.98,9.92,9.96,0.02,0.0,0.0,0.0,0.0,9.92,9.96,0.02,0.0,47.0
2788,24.06.2020,18:08:34,Referenz III o. Nadel Referenz I (60 Zyklen),Referenz I (60 Zyklen),12.01,499.2,1.15,1.14,1.11,1.1,9.59,9.51,4.15,2.54,-3133.6,2760.72,0.0,0.0,-32.82,10537.63,-6.35,-6.35,6.44,6.45,0.04,0.05,0.0,12.0,4.61,0.01,4.57,9.22,9.15,0.03,0.0,0.0,0.0,0.0,9.22,9.15,0.03,0.0,47.0
2789,24.06.2020,18:08:39,Referenz III o. Nadel Referenz I (60 Zyklen),Referenz I (60 Zyklen),12.01,995.0,2.23,2.23,2.19,2.19,9.32,9.32,4.15,2.54,-3128.59,2770.02,0.0,0.0,-32.76,10338.79,-6.35,-6.35,6.44,6.45,0.04,0.05,0.0,12.0,4.57,0.01,4.57,9.14,9.15,0.03,0.0,0.0,0.0,0.0,9.14,9.15,0.03,0.0,47.0
2790,24.06.2020,18:08:42,Referenz III o. Nadel Referenz I (60 Zyklen),Referenz I (60 Zyklen),12.01,1495.0,3.33,3.32,3.29,3.28,9.24,9.23,4.15,2.54,-3130.66,2769.98,0.0,0.0,-32.79,10339.6,-6.35,-6.35,6.44,6.45,0.04,0.05,0.0,12.0,4.56,0.01,4.57,9.12,9.15,0.03,0.0,0.0,0.0,0.0,9.12,9.15,0.03,0.0,47.0
2791,24.06.2020,18:08:45,Referenz III o. Nadel Referenz I (60 Zyklen),Referenz I (60 Zyklen),12.0,1995.0,4.42,4.42,4.38,4.37,9.2,9.19,4.15,2.54,-3132.47,2769.97,0.0,0.0,-32.81,10339.84,-6.35,-6.35,6.44,6.45,0.04,0.05,0.0,12.0,4.56,0.01,4.57,9.11,9.15,0.03,0.0,0.0,0.0,0.0,9.11,9.15,0.03,0.0,47.0
2792,24.06.2020,18:08:49,Referenz III o. Nadel Referenz I (60 Zyklen),Referenz I (60 Zyklen),15.01,499.2,1.03,1.03,0.99,0.98,8.56,8.55,4.15,3.17,-2508.52,2841.98,0.0,0.0,-25.98,8799.65,-6.35,-6.35,6.44,6.45,0.04,0.05,0.0,15.0,4.1,0.0,4.1,8.19,8.2,0.01,0.0,0.0,0.0,0.0,8.19,8.2,0.01,0.0,47.0
2793,24.06.2020,18:08:53,Referenz III o. Nadel Referenz I (60 Zyklen),Referenz I (60 Zyklen),15.01,995.0,2.02,2.01,1.97,1.96,8.41,8.36,4.15,3.17,-2500.64,2851.53,0.0,0.0,-25.9,8595.46,-6.35,-6.35,6.44,6.45,0.04,0.05,0.0,15.0,4.11,0.0,4.1,8.23,8.2,0.01,0.0,0.0,0.0,0.0,8.23,8.2,0.01,0.0,47.0
2794,24.06.2020,18:08:56,Referenz III o. Nadel Referenz I (60 Zyklen),Referenz I (60 Zyklen),15.01,1495.0,3.0,2.99,2.96,2.94,8.33,8.3,4.15,3.17,-2505.33,2851.51,0.0,0.0,-25.95,8595.82,-6.35,-6.35,6.44,6.45,0.04,0.05,0.0,15.0,4.1,0.0,4.1,8.2,8.2,0.01,0.0,0.0,0.0,0.0,8.2,8.2,0.01,0.0,47.0
2795,24.06.2020,18:09:00,Referenz III o. Nadel Referenz I (60 Zyklen),Referenz I (60 Zyklen),15.02,1995.0,3.98,3.98,3.93,3.93,8.28,8.28,4.15,3.17,-2504.39,2851.5,0.0,0.0,-25.94,8596.06,-6.35,-6.35,6.44,6.45,0.04,0.05,0.0,15.0,4.09,0.0,4.1,8.18,8.2,0.01,0.0,0.0,0.0,0.0,8.18,8.2,0.01,0.0,47.0
2796,24.06.2020,18:09:03,Referenz III o. Nadel Referenz I (60 Zyklen),Referenz I (60 Zyklen),18.01,499.2,0.95,0.95,0.91,0.91,7.89,7.93,4.15,3.81,-1879.88,2921.39,0.0,0.0,-19.27,7101.13,-6.35,-6.35,6.44,6.45,0.04,0.05,0.0,18.0,3.76,0.01,3.75,7.52,7.5,0.01,0.0,0.0,0.0,0.0,7.52,7.5,0.01,0.0,47.0
2797,24.06.2020,18:09:07,Referenz III o. Nadel Referenz I (60 Zyklen),Referenz I (60 Zyklen),18.01,995.0,1.85,1.83,1.8,1.78,7.7,7.64,4.15,3.81,-1875.74,2931.09,0.0,0.0,-19.23,6893.74,-6.35,-6.35,6.44,6.45,0.04,0.05,0.0,18.0,3.76,0.01,3.75,7.52,7.5,0.01,0.0,0.0,0.0,0.0,7.52,7.5,0.01,0.0,47.0
2798,24.06.2020,18:09:11,Referenz III o. Nadel Referenz I (60 Zyklen),Referenz I (60 Zyklen),18.0,1495.0,2.74,2.74,2.69,2.69,7.6,7.6,4.15,3.81,-1876.93,2931.09,0.0,0.0,-19.24,6893.81,-6.35,-6.35,6.44,6.45,0.04,0.05,0.0,18.0,3.74,0.01,3.75,7.48,7.5,0.01,0.0,0.0,0.0,0.0,7.48,7.5,0.01,0.0,47.0
2799,24.06.2020,18:09:14,Referenz III o. Nadel Referenz I (60 Zyklen),Referenz I (60 Zyklen),18.0,1995.0,3.64,3.64,3.59,3.59,7.57,7.57,4.15,3.81,-1879.44,2931.04,0.0,0.0,-19.27,6894.76,-6.35,-6.35,6.44,6.45,0.04,0.05,0.0,18.0,3.74,0.01,3.75,7.48,7.5,0.01,0.0,0.0,0.0,0.0,7.48,7.5,0.01,0.0,47.0
2800,24.06.2020,18:09:17,Referenz III o. Nadel Referenz I (60 Zyklen),Referenz I (60 Zyklen),20.0,499.2,0.91,0.91,0.86,0.86,7.55,7.53,4.15,4.23,-1467.91,2974.12,0.0,0.0,-14.96,5973.43,-6.35,-6.35,6.44,6.45,0.04,0.05,0.0,20.0,3.59,0.01,3.56,7.19,7.12,0.02,0.0,0.0,0.0,0.0,7.19,7.12,0.02,0.0,47.0
2801,24.06.2020,18:09:22,Referenz III o. Nadel Referenz I (60 Zyklen),Referenz I (60 Zyklen),19.97,995.0,1.75,1.76,1.7,1.71,7.29,7.33,4.15,4.22,-1461.97,2984.19,0.0,0.0,-14.9,5758.05,-6.35,-6.35,6.44,6.45,0.04,0.05,0.0,20.0,3.55,0.01,3.56,7.11,7.12,0.02,0.0,0.0,0.0,0.0,7.11,7.12,0.02,0.0,47.0
2802,24.06.2020,18:09:25,Referenz III o. Nadel Referenz I (60 Zyklen),Referenz I (60 Zyklen),19.98,1495.0,2.6,2.6,2.56,2.56,7.23,7.23,4.15,4.22,-1465.47,2984.04,0.0,0.0,-14.94,5761.32,-6.35,-6.35,6.44,6.45,0.04,0.05,0.0,20.0,3.55,0.01,3.56,7.1,7.12,0.02,0.0,0.0,0.0,0.0,7.1,7.12,0.02,0.0,47.0
2803,24.06.2020,18:09:28,Referenz III o. Nadel Referenz I (60 Zyklen),Referenz I (60 Zyklen),19.98,1995.0,3.45,3.45,3.41,3.4,7.19,7.17,4.15,4.22,-1463.28,2984.09,0.0,0.0,-14.91,5760.2,-6.35,-6.35,6.44,6.45,0.04,0.05,0.0,20.0,3.55,0.01,3.56,7.09,7.12,0.02,0.0,0.0,0.0,0.0,7.09,7.12,0.02,0.0,47.0
2804,24.06.2020,18:09:31,Referenz III o. Nadel Referenz I (60 Zyklen),Referenz I (60 Zyklen),20.99,499.2,0.89,0.88,0.84,0.84,7.37,7.35,4.15,4.44,-1256.55,3008.38,0.0,0.0,-12.77,5240.53,-6.35,-6.35,6.44,6.45,0.04,0.05,0.0,21.0,3.5,0.01,3.48,7.0,6.95,0.02,0.0,0.0,0.0,0.0,7.0,6.95,0.02,0.0,47.0
2805,24.06.2020,18:09:36,Referenz III o. Nadel Referenz I (60 Zyklen),Referenz I (60 Zyklen),20.98,995.0,1.71,1.71,1.67,1.66,7.14,7.13,4.15,4.44,-1250.67,3018.35,0.0,0.0,-12.71,5027.3,-6.35,-6.35,6.44,6.45,0.04,0.05,0.0,21.0,3.48,0.01,3.48,6.95,6.95,0.02,0.0,0.0,0.0,0.0,6.95,6.95,0.02,0.0,47.0
