Repository: ZBT-Tools/ContactResistanceAnalysis

File: h23_reference.csv (part 75 of 80)
,Datum,time,measurement,commentary,pressure_sample[bar],current[mA],voltage[mV],voltage_needle[mV],voltage_th[mV],voltage_needle_th[mV],R_ges / mOhm*cm²,R_bulk / mOhm*cm²,contact_area[cm2],pressure[bar],p_Kraftsensor / ?,Weg Bürster,Kraftsensor Poly,Probendicke Poly,Kraftsensor,Probendicke,U_ges 1,U_Nadel 1,U_ges 2,U_Nadel 2,Diff_U_ges/2,Diff_U_Nadel/2,Relais,pressure_rounded[bar],contact_resistance[mOhm*cm2],contact_resistance_error[mOhm*cm2],contact_resistance_mean[mOhm*cm2],resistance[mOhm*cm2],resistance_mean[mOhm*cm2],resistance_error[mOhm*cm2],bulk_resistance[mOhm*cm2],bulk_resistance_mean[mOhm*cm2],bulk_resistance_error[mOhm*cm2],bulk_resistance_sub[mOhm*cm2],volume_resistance[mOhm*cm2],volume_resistance_mean[mOhm*cm2],volume_resistance_error[mOhm*cm2],degradation_corr[mOhm*cm2],cycle
2806,24.06.2020,18:09:39,Referenz III o. Nadel Referenz I (60 Zyklen),Referenz I (60 Zyklen),20.98,1495.0,2.54,2.54,2.5,2.5,7.05,7.06,4.15,4.44,-1249.23,3018.46,0.0,0.0,-12.7,5025.05,-6.35,-6.35,6.44,6.45,0.04,0.05,0.0,21.0,3.46,0.01,3.48,6.93,6.95,0.02,0.0,0.0,0.0,0.0,6.93,6.95,0.02,0.0,47.0
2807,24.06.2020,18:09:42,Referenz III o. Nadel Referenz I (60 Zyklen),Referenz I (60 Zyklen),20.97,1995.0,3.37,3.37,3.33,3.33,7.02,7.02,4.15,4.43,-1255.11,3018.4,0.0,0.0,-12.76,5026.38,-6.35,-6.35,6.44,6.45,0.04,0.05,0.0,21.0,3.46,0.01,3.48,6.93,6.95,0.02,0.0,0.0,0.0,0.0,6.93,6.95,0.02,0.0,47.0
2808,24.06.2020,18:09:46,Referenz III o. Nadel Referenz I (60 Zyklen),Referenz I (60 Zyklen),23.95,499.2,0.83,0.83,0.79,0.79,6.91,6.93,4.15,5.06,-638.04,3083.82,0.0,0.0,-6.46,3627.17,-6.35,-6.35,6.44,6.45,0.04,0.05,0.0,24.0,3.27,0.01,3.25,6.54,6.5,0.02,0.0,0.0,0.0,0.0,6.54,6.5,0.02,0.0,47.0
2809,24.06.2020,18:09:50,Referenz III o. Nadel Referenz I (60 Zyklen),Referenz I (60 Zyklen),23.99,995.0,1.6,1.6,1.56,1.55,6.69,6.68,4.15,5.07,-621.14,3094.05,0.0,0.0,-6.29,3408.23,-6.35,-6.35,6.44,6.45,0.04,0.05,0.0,24.0,3.25,0.01,3.25,6.51,6.5,0.02,0.0,0.0,0.0,0.0,6.51,6.5,0.02,0.0,47.0
2810,24.06.2020,18:09:53,Referenz III o. Nadel Referenz I (60 Zyklen),Referenz I (60 Zyklen),23.98,1495.0,2.37,2.38,2.33,2.34,6.59,6.61,4.15,5.07,-626.59,3094.08,0.0,0.0,-6.35,3407.53,-6.35,-6.35,6.44,6.45,0.04,0.05,0.0,24.0,3.23,0.01,3.25,6.47,6.5,0.02,0.0,0.0,0.0,0.0,6.47,6.5,0.02,0.0,47.0
2811,24.06.2020,18:09:57,Referenz III o. Nadel Referenz I (60 Zyklen),Referenz I (60 Zyklen),23.97,1995.0,3.16,3.16,3.11,3.11,6.56,6.57,4.15,5.07,-627.09,3094.0,0.0,0.0,-6.35,3409.29,-6.35,-6.35,6.44,6.45,0.04,0.05,0.0,24.0,3.24,0.01,3.25,6.47,6.5,0.02,0.0,0.0,0.0,0.0,6.47,6.5,0.02,0.0,47.0
2812,24.06.2020,18:10:00,Referenz III o. Nadel Referenz I (60 Zyklen),Referenz I (60 Zyklen),26.99,499.2,0.79,0.79,0.74,0.74,6.53,6.56,4.15,5.71,-2.64,3159.54,0.0,0.0,-0.11,2007.5,-6.35,-6.35,6.44,6.45,0.04,0.05,0.0,27.0,3.08,0.01,3.06,6.17,6.13,0.01,0.0,0.0,0.0,0.0,6.17,6.13,0.01,0.0,47.0
2813,24.06.2020,18:10:04,Referenz III o. Nadel Referenz I (60 Zyklen),Referenz I (60 Zyklen),26.98,995.0,1.51,1.52,1.47,1.47,6.3,6.32,4.15,5.7,8.5,3170.16,0.0,0.0,-0.0,1780.36,-6.35,-6.35,6.44,6.45,0.04,0.05,0.0,27.0,3.06,0.01,3.06,6.12,6.13,0.01,0.0,0.0,0.0,0.0,6.12,6.13,0.01,0.0,47.0
2814,24.06.2020,18:10:08,Referenz III o. Nadel Referenz I (60 Zyklen),Referenz I (60 Zyklen),26.99,1495.0,2.25,2.23,2.2,2.19,6.24,6.2,4.15,5.71,8.82,3169.95,0.0,0.0,0.0,1784.83,-6.35,-6.35,6.44,6.45,0.04,0.05,0.0,27.0,3.06,0.01,3.06,6.12,6.13,0.01,0.0,0.0,0.0,0.0,6.12,6.13,0.01,0.0,47.0
2815,24.06.2020,18:10:11,Referenz III o. Nadel Referenz I (60 Zyklen),Referenz I (60 Zyklen),26.98,1995.0,2.98,2.97,2.93,2.93,6.19,6.18,4.15,5.7,5.94,3170.02,0.0,0.0,-0.03,1783.35,-6.35,-6.35,6.44,6.45,0.04,0.05,0.0,27.0,3.05,0.01,3.06,6.1,6.13,0.01,0.0,0.0,0.0,0.0,6.1,6.13,0.01,0.0,47.0
2816,24.06.2020,18:10:14,Referenz III o. Nadel Referenz I (60 Zyklen),Referenz I (60 Zyklen),29.98,499.2,0.75,0.74,0.7,0.69,6.2,6.14,4.15,6.34,621.88,3232.46,0.0,0.0,6.0,447.94,-6.35,-6.35,6.44,6.45,0.04,0.05,0.0,30.0,2.91,0.01,2.9,5.83,5.81,0.01,0.0,0.0,0.0,0.0,5.83,5.81,0.01,0.0,47.0
2817,24.06.2020,18:10:19,Referenz III o. Nadel Referenz I (60 Zyklen),Referenz I (60 Zyklen),29.93,995.0,1.44,1.44,1.4,1.39,6.0,6.01,4.15,6.33,628.89,3243.21,0.0,0.0,6.07,217.95,-6.35,-6.35,6.44,6.45,0.04,0.05,0.0,30.0,2.91,0.01,2.9,5.82,5.81,0.01,0.0,0.0,0.0,0.0,5.82,5.81,0.01,0.0,47.0
2818,24.06.2020,18:10:22,Referenz III o. Nadel Referenz I (60 Zyklen),Referenz I (60 Zyklen),29.94,1495.0,2.13,2.14,2.09,2.09,5.91,5.93,4.15,6.33,629.76,3243.12,0.0,0.0,6.08,219.95,-6.35,-6.35,6.44,6.45,0.04,0.05,0.0,30.0,2.89,0.01,2.9,5.79,5.81,0.01,0.0,0.0,0.0,0.0,5.79,5.81,0.01,0.0,47.0
2819,24.06.2020,18:10:25,Referenz III o. Nadel Referenz I (60 Zyklen),Referenz I (60 Zyklen),29.95,1995.0,2.83,2.82,2.78,2.77,5.88,5.86,4.15,6.33,628.83,3243.1,0.0,0.0,6.07,220.34,-6.35,-6.35,6.44,6.45,0.04,0.05,0.0,30.0,2.9,0.01,2.9,5.79,5.81,0.01,0.0,0.0,0.0,0.0,5.79,5.81,0.01,0.0,47.0
2820,24.06.2020,18:10:35,Referenz III o. Nadel Referenz I (60 Zyklen),Referenz I (60 Zyklen),1.03,499.2,3.32,3.32,3.27,3.27,27.58,27.58,4.15,0.22,-5435.75,2456.26,0.0,0.0,-59.63,17049.57,-6.35,-6.35,6.44,6.45,0.04,0.05,0.0,1.0,13.61,0.05,13.46,27.22,26.92,0.11,0.0,0.0,0.0,0.0,27.22,26.92,0.11,0.0,48.0
2821,24.06.2020,18:10:39,Referenz III o. Nadel Referenz I (60 Zyklen),Referenz I (60 Zyklen),1.04,995.0,6.5,6.51,6.46,6.46,27.11,27.14,4.15,0.22,-5431.56,2464.68,0.0,0.0,-59.58,16869.56,-6.35,-6.35,6.44,6.45,0.04,0.05,0.0,1.0,13.46,0.05,13.46,26.93,26.92,0.11,0.0,0.0,0.0,0.0,26.93,26.92,0.11,0.0,48.0
2822,24.06.2020,18:10:43,Referenz III o. Nadel Referenz I (60 Zyklen),Referenz I (60 Zyklen),1.04,1495.0,9.7,9.7,9.66,9.65,26.94,26.92,4.15,0.22,-5431.5,2464.57,0.0,0.0,-59.58,16871.85,-6.35,-6.35,6.44,6.45,0.04,0.05,0.0,1.0,13.41,0.05,13.46,26.81,26.92,0.11,0.0,0.0,0.0,0.0,26.81,26.92,0.11,0.0,48.0
2823,24.06.2020,18:10:46,Referenz III o. Nadel Referenz I (60 Zyklen),Referenz I (60 Zyklen),1.04,1995.0,12.89,12.9,12.85,12.85,26.82,26.83,4.15,0.22,-5427.56,2464.65,0.0,0.0,-59.53,16870.16,-6.35,-6.35,6.44,6.45,0.04,0.05,0.0,1.0,13.36,0.05,13.46,26.73,26.92,0.11,0.0,0.0,0.0,0.0,26.73,26.92,0.11,0.0,48.0
2824,24.06.2020,18:10:49,Referenz III o. Nadel Referenz I (60 Zyklen),Referenz I (60 Zyklen),2.01,499.2,2.44,2.45,2.4,2.4,20.3,20.33,4.15,0.42,-5232.59,2474.2,0.0,0.0,-57.15,16665.94,-6.35,-6.35,6.44,6.45,0.04,0.05,0.0,2.0,9.97,0.02,9.92,19.93,19.84,0.03,0.0,0.0,0.0,0.0,19.93,19.84,0.03,0.0,48.0
2825,24.06.2020,18:10:54,Referenz III o. Nadel Referenz I (60 Zyklen),Referenz I (60 Zyklen),2.01,995.0,4.8,4.81,4.76,4.76,20.04,20.05,4.15,0.43,-5228.33,2482.51,0.0,0.0,-57.1,16488.32,-6.35,-6.35,6.44,6.45,0.04,0.05,0.0,2.0,9.93,0.02,9.92,19.86,19.84,0.03,0.0,0.0,0.0,0.0,19.86,19.84,0.03,0.0,48.0
2826,24.06.2020,18:10:57,Referenz III o. Nadel Referenz I (60 Zyklen),Referenz I (60 Zyklen),2.02,1495.0,7.18,7.17,7.14,7.13,19.93,19.91,4.15,0.43,-5225.89,2482.42,0.0,0.0,-57.07,16490.15,-6.35,-6.35,6.44,6.45,0.04,0.05,0.0,2.0,9.9,0.02,9.92,19.81,19.84,0.03,0.0,0.0,0.0,0.0,19.81,19.84,0.03,0.0,48.0
2827,24.06.2020,18:11:00,Referenz III o. Nadel Referenz I (60 Zyklen),Referenz I (60 Zyklen),2.02,1995.0,9.55,9.54,9.5,9.49,19.86,19.84,4.15,0.43,-5226.77,2482.45,0.0,0.0,-57.08,16489.52,-6.35,-6.35,6.44,6.45,0.04,0.05,0.0,2.0,9.89,0.02,9.92,19.77,19.84,0.03,0.0,0.0,0.0,0.0,19.77,19.84,0.03,0.0,48.0
2828,24.06.2020,18:11:03,Referenz III o. Nadel Referenz I (60 Zyklen),Referenz I (60 Zyklen),3.02,499.1,2.07,2.06,2.03,2.02,17.22,17.15,4.15,0.64,-5008.46,2518.17,0.0,0.0,-54.44,15725.48,-6.35,-6.35,6.44,6.45,0.04,0.05,0.0,3.0,8.43,0.01,8.4,16.86,16.8,0.02,0.0,0.0,0.0,0.0,16.86,16.8,0.02,0.0,48.0
2829,24.06.2020,18:11:08,Referenz III o. Nadel Referenz I (60 Zyklen),Referenz I (60 Zyklen),3.03,995.0,4.07,4.08,4.03,4.03,17.0,17.01,4.15,0.64,-5011.21,2526.64,0.0,0.0,-54.47,15544.38,-6.35,-6.35,6.44,6.45,0.04,0.05,0.0,3.0,8.41,0.01,8.4,16.81,16.8,0.02,0.0,0.0,0.0,0.0,16.81,16.8,0.02,0.0,48.0
2830,24.06.2020,18:11:11,Referenz III o. Nadel Referenz I (60 Zyklen),Referenz I (60 Zyklen),3.04,1495.0,6.09,6.08,6.04,6.03,16.9,16.88,4.15,0.64,-5006.39,2526.56,0.0,0.0,-54.41,15545.96,-6.35,-6.35,6.44,6.45,0.04,0.05,0.0,3.0,8.39,0.01,8.4,16.78,16.8,0.02,0.0,0.0,0.0,0.0,16.78,16.8,0.02,0.0,48.0
2831,24.06.2020,18:11:14,Referenz III o. Nadel Referenz I (60 Zyklen),Referenz I (60 Zyklen),3.04,1995.0,8.09,8.1,8.05,8.05,16.84,16.84,4.15,0.64,-5006.14,2526.51,0.0,0.0,-54.41,15547.12,-6.35,-6.35,6.44,6.45,0.04,0.05,0.0,3.0,8.37,0.01,8.4,16.75,16.8,0.02,0.0,0.0,0.0,0.0,16.75,16.8,0.02,0.0,48.0
2832,24.06.2020,18:11:18,Referenz III o. Nadel Referenz I (60 Zyklen),Referenz I (60 Zyklen),5.03,499.2,1.69,1.68,1.64,1.63,14.04,13.95,4.15,1.06,-4600.25,2565.87,0.0,0.0,-49.58,14705.35,-6.35,-6.35,6.44,6.45,0.04,0.05,0.0,5.0,6.84,0.01,6.82,13.67,13.63,0.02,0.0,0.0,0.0,0.0,13.67,13.63,0.02,0.0,48.0
2833,24.06.2020,18:11:22,Referenz III o. Nadel Referenz I (60 Zyklen),Referenz I (60 Zyklen),5.02,995.0,3.31,3.32,3.27,3.27,13.82,13.83,4.15,1.06,-4599.88,2574.44,0.0,0.0,-49.57,14521.99,-6.35,-6.35,6.44,6.45,0.04,0.05,0.0,5.0,6.82,0.01,6.82,13.64,13.63,0.02,0.0,0.0,0.0,0.0,13.64,13.63,0.02,0.0,48.0
2834,24.06.2020,18:11:25,Referenz III o. Nadel Referenz I (60 Zyklen),Referenz I (60 Zyklen),5.02,1495.0,4.96,4.95,4.91,4.9,13.76,13.74,4.15,1.06,-4597.31,2574.41,0.0,0.0,-49.54,14522.63,-6.35,-6.35,6.44,6.45,0.04,0.05,0.0,5.0,6.82,0.01,6.82,13.63,13.63,0.02,0.0,0.0,0.0,0.0,13.63,13.63,0.02,0.0,48.0
2835,24.06.2020,18:11:29,Referenz III o. Nadel Referenz I (60 Zyklen),Referenz I (60 Zyklen),5.03,1995.0,6.58,6.57,6.53,6.53,13.68,13.68,4.15,1.06,-4596.93,2574.42,0.0,0.0,-49.54,14522.38,-6.35,-6.35,6.44,6.45,0.04,0.05,0.0,5.0,6.8,0.01,6.82,13.59,13.63,0.02,0.0,0.0,0.0,0.0,13.59,13.63,0.02,0.0,48.0
2836,24.06.2020,18:11:32,Referenz III o. Nadel Referenz I (60 Zyklen),Referenz I (60 Zyklen),6.03,499.2,1.56,1.57,1.51,1.52,12.96,13.04,4.15,1.28,-4385.13,2604.58,0.0,0.0,-47.05,13877.37,-6.35,-6.35,6.44,6.45,0.04,0.05,0.0,6.0,6.3,0.01,6.28,12.59,12.57,0.01,0.0,0.0,0.0,0.0,12.59,12.57,0.01,0.0,48.0
2837,24.06.2020,18:11:36,Referenz III o. Nadel Referenz I (60 Zyklen),Referenz I (60 Zyklen),6.02,995.0,3.06,3.06,3.02,3.02,12.77,12.78,4.15,1.27,-4382.25,2613.28,0.0,0.0,-47.02,13691.3,-6.35,-6.35,6.44,6.45,0.04,0.05,0.0,6.0,6.29,0.01,6.28,12.59,12.57,0.01,0.0,0.0,0.0,0.0,12.59,12.57,0.01,0.0,48.0
2838,24.06.2020,18:11:40,Referenz III o. Nadel Referenz I (60 Zyklen),Referenz I (60 Zyklen),6.02,1495.0,4.57,4.57,4.52,4.52,12.68,12.68,4.15,1.27,-4380.69,2613.17,0.0,0.0,-47.0,13693.55,-6.35,-6.35,6.44,6.45,0.04,0.05,0.0,6.0,6.28,0.01,6.28,12.55,12.57,0.01,0.0,0.0,0.0,0.0,12.55,12.57,0.01,0.0,48.0
2839,24.06.2020,18:11:43,Referenz III o. Nadel Referenz I (60 Zyklen),Referenz I (60 Zyklen),6.03,1995.0,6.07,6.07,6.02,6.02,12.62,12.62,4.15,1.28,-4382.44,2613.2,0.0,0.0,-47.02,13692.92,-6.35,-6.35,6.44,6.45,0.04,0.05,0.0,6.0,6.27,0.01,6.28,12.53,12.57,0.01,0.0,0.0,0.0,0.0,12.53,12.57,0.01,0.0,48.0
2840,24.06.2020,18:11:46,Referenz III o. Nadel Referenz I (60 Zyklen),Referenz I (60 Zyklen),9.02,499.2,1.31,1.3,1.27,1.26,10.89,10.84,4.15,1.91,-3764.37,2678.03,0.0,0.0,-39.9,12306.43,-6.35,-6.35,6.44,6.45,0.04,0.05,0.0,9.0,5.26,0.01,5.24,10.52,10.48,0.02,0.0,0.0,0.0,0.0,10.52,10.48,0.02,0.0,48.0
2841,24.06.2020,18:11:51,Referenz III o. Nadel Referenz I (60 Zyklen),Referenz I (60 Zyklen),8.99,995.0,2.55,2.56,2.51,2.51,10.65,10.66,4.15,1.9,-3765.37,2686.94,0.0,0.0,-39.91,12115.68,-6.35,-6.35,6.44,6.45,0.04,0.05,0.0,9.0,5.24,0.01,5.24,10.47,10.48,0.02,0.0,0.0,0.0,0.0,10.47,10.48,0.02,0.0,48.0
2842,24.06.2020,18:11:54,Referenz III o. Nadel Referenz I (60 Zyklen),Referenz I (60 Zyklen),9.02,1495.0,3.81,3.81,3.77,3.76,10.58,10.57,4.15,1.91,-3761.87,2686.87,0.0,0.0,-39.87,12117.19,-6.35,-6.35,6.44,6.45,0.04,0.05,0.0,9.0,5.23,0.01,5.24,10.46,10.48,0.02,0.0,0.0,0.0,0.0,10.46,10.48,0.02,0.0,48.0
2843,24.06.2020,18:11:57,Referenz III o. Nadel Referenz I (60 Zyklen),Referenz I (60 Zyklen),9.02,1995.0,5.07,5.07,5.02,5.02,10.54,10.54,4.15,1.91,-3762.87,2686.89,0.0,0.0,-39.88,12116.81,-6.35,-6.35,6.44,6.45,0.04,0.05,0.0,9.0,5.23,0.01,5.24,10.45,10.48,0.02,0.0,0.0,0.0,0.0,10.45,10.48,0.02,0.0,48.0
2844,24.06.2020,18:12:00,Referenz III o. Nadel Referenz I (60 Zyklen),Referenz I (60 Zyklen),10.03,499.2,1.24,1.25,1.2,1.2,10.32,10.4,4.15,2.12,-3550.19,2713.99,0.0,0.0,-37.47,11537.18,-6.35,-6.35,6.44,6.45,0.04,0.05,0.0,10.0,4.98,0.01,4.97,9.95,9.94,0.01,0.0,0.0,0.0,0.0,9.95,9.94,0.01,0.0,48.0
2845,24.06.2020,18:12:05,Referenz III o. Nadel Referenz I (60 Zyklen),Referenz I (60 Zyklen),10.01,995.0,2.43,2.43,2.39,2.39,10.15,10.16,4.15,2.12,-3543.37,2723.06,0.0,0.0,-37.4,11343.27,-6.35,-6.35,6.44,6.45,0.04,0.05,0.0,10.0,4.98,0.01,4.97,9.97,9.94,0.01,0.0,0.0,0.0,0.0,9.97,9.94,0.01,0.0,48.0
2846,24.06.2020,18:12:08,Referenz III o. Nadel Referenz I (60 Zyklen),Referenz I (60 Zyklen),10.02,1495.0,3.62,3.63,3.57,3.58,10.04,10.07,4.15,2.12,-3543.5,2722.98,0.0,0.0,-37.4,11344.81,-6.35,-6.35,6.44,6.45,0.04,0.05,0.0,10.0,4.96,0.01,4.97,9.92,9.94,0.01,0.0,0.0,0.0,0.0,9.92,9.94,0.01,0.0,48.0
2847,24.06.2020,18:12:11,Referenz III o. Nadel Referenz I (60 Zyklen),Referenz I (60 Zyklen),10.03,1995.0,4.81,4.81,4.77,4.76,10.01,10.01,4.15,2.12,-3547.88,2722.94,0.0,0.0,-37.45,11345.76,-6.35,-6.35,6.44,6.45,0.04,0.05,0.0,10.0,4.96,0.01,4.97,9.92,9.94,0.01,0.0,0.0,0.0,0.0,9.92,9.94,0.01,0.0,48.0
2848,24.06.2020,18:12:15,Referenz III o. Nadel Referenz I (60 Zyklen),Referenz I (60 Zyklen),11.99,499.2,1.15,1.15,1.1,1.1,9.54,9.54,4.15,2.54,-3135.98,2760.7,0.0,0.0,-32.85,10538.12,-6.35,-6.35,6.44,6.45,0.04,0.05,0.0,12.0,4.59,0.01,4.57,9.18,9.14,0.02,0.0,0.0,0.0,0.0,9.18,9.14,0.02,0.0,48.0
2849,24.06.2020,18:12:19,Referenz III o. Nadel Referenz I (60 Zyklen),Referenz I (60 Zyklen),12.0,995.0,2.24,2.23,2.2,2.18,9.35,9.31,4.15,2.54,-3129.28,2769.93,0.0,0.0,-32.77,10340.79,-6.35,-6.35,6.44,6.45,0.04,0.05,0.0,12.0,4.58,0.01,4.57,9.16,9.14,0.02,0.0,0.0,0.0,0.0,9.16,9.14,0.02,0.0,48.0
2850,24.06.2020,18:12:22,Referenz III o. Nadel Referenz I (60 Zyklen),Referenz I (60 Zyklen),12.0,1495.0,3.33,3.33,3.29,3.28,9.25,9.25,4.15,2.54,-3135.04,2769.85,0.0,0.0,-32.84,10342.41,-6.35,-6.35,6.44,6.45,0.04,0.05,0.0,12.0,4.56,0.01,4.57,9.12,9.14,0.02,0.0,0.0,0.0,0.0,9.12,9.14,0.02,0.0,48.0
2851,24.06.2020,18:12:26,Referenz III o. Nadel Referenz I (60 Zyklen),Referenz I (60 Zyklen),12.0,1995.0,4.42,4.43,4.38,4.38,9.19,9.22,4.15,2.54,-3134.48,2769.94,0.0,0.0,-32.83,10340.41,-6.35,-6.35,6.44,6.45,0.04,0.05,0.0,12.0,4.55,0.01,4.57,9.1,9.14,0.02,0.0,0.0,0.0,0.0,9.1,9.14,0.02,0.0,48.0
2852,24.06.2020,18:12:29,Referenz III o. Nadel Referenz I (60 Zyklen),Referenz I (60 Zyklen),15.0,499.1,1.03,1.03,0.99,0.99,8.57,8.6,4.15,3.17,-2512.59,2841.92,0.0,0.0,-26.03,8800.99,-6.35,-6.35,6.44,6.45,0.04,0.05,0.0,15.0,4.1,0.0,4.1,8.21,8.2,0.0,0.0,0.0,0.0,0.0,8.21,8.2,0.0,0.0,48.0
2853,24.06.2020,18:12:33,Referenz III o. Nadel Referenz I (60 Zyklen),Referenz I (60 Zyklen),15.01,995.0,2.01,2.01,1.97,1.96,8.39,8.38,4.15,3.17,-2507.52,2851.47,0.0,0.0,-25.97,8596.77,-6.35,-6.35,6.44,6.45,0.04,0.05,0.0,15.0,4.11,0.0,4.1,8.21,8.2,0.0,0.0,0.0,0.0,0.0,8.21,8.2,0.0,0.0,48.0
2854,24.06.2020,18:12:37,Referenz III o. Nadel Referenz I (60 Zyklen),Referenz I (60 Zyklen),15.01,1495.0,3.0,3.0,2.96,2.95,8.33,8.32,4.15,3.17,-2510.4,2851.36,0.0,0.0,-26.0,8599.02,-6.35,-6.35,6.44,6.45,0.04,0.05,0.0,15.0,4.1,0.0,4.1,8.2,8.2,0.0,0.0,0.0,0.0,0.0,8.2,8.2,0.0,0.0,48.0
2855,24.06.2020,18:12:40,Referenz III o. Nadel Referenz I (60 Zyklen),Referenz I (60 Zyklen),15.01,1995.0,3.98,3.98,3.94,3.93,8.28,8.28,4.15,3.17,-2509.34,2851.38,0.0,0.0,-25.99,8598.53,-6.35,-6.35,6.44,6.45,0.04,0.05,0.0,15.0,4.1,0.0,4.1,8.19,8.2,0.0,0.0,0.0,0.0,0.0,8.19,8.2,0.0,0.0,48.0
2856,24.06.2020,18:12:43,Referenz III o. Nadel Referenz I (60 Zyklen),Referenz I (60 Zyklen),17.98,499.2,0.95,0.95,0.91,0.9,7.9,7.9,4.15,3.8,-1887.64,2921.26,0.0,0.0,-19.36,7104.01,-6.35,-6.35,6.44,6.45,0.04,0.05,0.0,18.0,3.77,0.0,3.75,7.53,7.51,0.01,0.0,0.0,0.0,0.0,7.53,7.51,0.01,0.0,48.0
2857,24.06.2020,18:12:48,Referenz III o. Nadel Referenz I (60 Zyklen),Referenz I (60 Zyklen),18.0,995.0,1.84,1.84,1.8,1.79,7.69,7.67,4.15,3.81,-1877.5,2930.93,0.0,0.0,-19.25,6897.18,-6.35,-6.35,6.44,6.45,0.04,0.05,0.0,18.0,3.75,0.0,3.75,7.5,7.51,0.01,0.0,0.0,0.0,0.0,7.5,7.51,0.01,0.0,48.0
2858,24.06.2020,18:12:51,Referenz III o. Nadel Referenz I (60 Zyklen),Referenz I (60 Zyklen),17.99,1495.0,2.75,2.74,2.7,2.7,7.62,7.62,4.15,3.8,-1878.62,2930.95,0.0,0.0,-19.26,6896.66,-6.35,-6.35,6.44,6.45,0.04,0.05,0.0,18.0,3.75,0.0,3.75,7.5,7.51,0.01,0.0,0.0,0.0,0.0,7.5,7.51,0.01,0.0,48.0
2859,24.06.2020,18:12:54,Referenz III o. Nadel Referenz I (60 Zyklen),Referenz I (60 Zyklen),17.97,1995.0,3.64,3.63,3.6,3.58,7.58,7.55,4.15,3.8,-1887.76,2931.0,0.0,0.0,-19.36,6895.74,-6.35,-6.35,6.44,6.45,0.04,0.05,0.0,18.0,3.74,0.0,3.75,7.49,7.51,0.01,0.0,0.0,0.0,0.0,7.49,7.51,0.01,0.0,48.0
2860,24.06.2020,18:12:57,Referenz III o. Nadel Referenz I (60 Zyklen),Referenz I (60 Zyklen),19.95,499.2,0.9,0.91,0.86,0.87,7.49,7.6,4.15,4.22,-1481.12,2974.1,0.0,0.0,-15.1,5973.75,-6.35,-6.35,6.44,6.45,0.04,0.05,0.0,20.0,3.56,0.0,3.56,7.12,7.12,0.01,0.0,0.0,0.0,0.0,7.12,7.12,0.01,0.0,48.0
2861,24.06.2020,18:13:02,Referenz III o. Nadel Referenz I (60 Zyklen),Referenz I (60 Zyklen),20.01,995.0,1.75,1.76,1.71,1.72,7.32,7.35,4.15,4.23,-1458.34,2984.05,0.0,0.0,-14.86,5761.08,-6.35,-6.35,6.44,6.45,0.04,0.05,0.0,20.0,3.57,0.0,3.56,7.13,7.12,0.01,0.0,0.0,0.0,0.0,7.13,7.12,0.01,0.0,48.0
2862,24.06.2020,18:13:05,Referenz III o. Nadel Referenz I (60 Zyklen),Referenz I (60 Zyklen),19.99,1495.0,2.6,2.6,2.56,2.56,7.23,7.22,4.15,4.23,-1463.97,2984.05,0.0,0.0,-14.92,5761.01,-6.35,-6.35,6.44,6.45,0.04,0.05,0.0,20.0,3.55,0.0,3.56,7.11,7.12,0.01,0.0,0.0,0.0,0.0,7.11,7.12,0.01,0.0,48.0
2863,24.06.2020,18:13:08,Referenz III o. Nadel Referenz I (60 Zyklen),Referenz I (60 Zyklen),19.98,1995.0,3.46,3.45,3.42,3.4,7.2,7.18,4.15,4.22,-1465.1,2983.99,0.0,0.0,-14.93,5762.34,-6.35,-6.35,6.44,6.45,0.04,0.05,0.0,20.0,3.56,0.0,3.56,7.11,7.12,0.01,0.0,0.0,0.0,0.0,7.11,7.12,0.01,0.0,48.0
2864,24.06.2020,18:13:12,Referenz III o. Nadel Referenz I (60 Zyklen),Referenz I (60 Zyklen),20.94,499.2,0.88,0.88,0.84,0.83,7.34,7.28,4.15,4.43,-1267.5,3008.4,0.0,0.0,-12.89,5240.11,-6.35,-6.35,6.44,6.45,0.04,0.05,0.0,21.0,3.49,0.01,3.48,6.97,6.95,0.01,0.0,0.0,0.0,0.0,6.97,6.95,0.01,0.0,48.0
2865,24.06.2020,18:13:16,Referenz III o. Nadel Referenz I (60 Zyklen),Referenz I (60 Zyklen),20.97,995.0,1.71,1.71,1.67,1.67,7.15,7.14,4.15,4.43,-1253.48,3018.57,0.0,0.0,-12.74,5022.69,-6.35,-6.35,6.44,6.45,0.04,0.05,0.0,21.0,3.48,0.01,3.48,6.97,6.95,0.01,0.0,0.0,0.0,0.0,6.97,6.95,0.01,0.0,48.0
2866,24.06.2020,18:13:19,Referenz III o. Nadel Referenz I (60 Zyklen),Referenz I (60 Zyklen),20.99,1495.0,2.54,2.54,2.5,2.49,7.06,7.05,4.15,4.44,-1248.48,3018.46,0.0,0.0,-12.69,5025.01,-6.35,-6.35,6.44,6.45,0.04,0.05,0.0,21.0,3.47,0.01,3.48,6.93,6.95,0.01,0.0,0.0,0.0,0.0,6.93,6.95,0.01,0.0,48.0
2867,24.06.2020,18:13:23,Referenz III o. Nadel Referenz I (60 Zyklen),Referenz I (60 Zyklen),20.99,1995.0,3.38,3.37,3.33,3.32,7.03,7.01,4.15,4.44,-1250.6,3018.38,0.0,0.0,-12.71,5026.77,-6.35,-6.35,6.44,6.45,0.04,0.05,0.0,21.0,3.47,0.01,3.48,6.94,6.95,0.01,0.0,0.0,0.0,0.0,6.94,6.95,0.01,0.0,48.0
2868,24.06.2020,18:13:26,Referenz III o. Nadel Referenz I (60 Zyklen),Referenz I (60 Zyklen),24.01,499.2,0.83,0.83,0.78,0.79,6.88,6.92,4.15,5.08,-625.4,3083.37,0.0,0.0,-6.33,3636.71,-6.35,-6.35,6.44,6.45,0.04,0.05,0.0,24.0,3.26,0.0,3.25,6.51,6.5,0.01,0.0,0.0,0.0,0.0,6.51,6.5,0.01,0.0,48.0
2869,24.06.2020,18:13:30,Referenz III o. Nadel Referenz I (60 Zyklen),Referenz I (60 Zyklen),23.95,995.0,1.61,1.61,1.56,1.56,6.7,6.7,4.15,5.06,-625.21,3093.76,0.0,0.0,-6.33,3414.46,-6.35,-6.35,6.44,6.45,0.04,0.05,0.0,24.0,3.26,0.0,3.25,6.51,6.5,0.01,0.0,0.0,0.0,0.0,6.51,6.5,0.01,0.0,48.0
2870,24.06.2020,18:13:34,Referenz III o. Nadel Referenz I (60 Zyklen),Referenz I (60 Zyklen),24.0,1495.0,2.38,2.38,2.34,2.33,6.61,6.6,4.15,5.07,-619.64,3093.76,0.0,0.0,-6.28,3414.39,-6.35,-6.35,6.44,6.45,0.04,0.05,0.0,24.0,3.24,0.0,3.25,6.49,6.5,0.01,0.0,0.0,0.0,0.0,6.49,6.5,0.01,0.0,48.0
2871,24.06.2020,18:13:37,Referenz III o. Nadel Referenz I (60 Zyklen),Referenz I (60 Zyklen),23.99,1995.0,3.16,3.15,3.11,3.11,6.57,6.56,4.15,5.07,-624.21,3093.77,0.0,0.0,-6.32,3414.28,-6.35,-6.35,6.44,6.45,0.04,0.05,0.0,24.0,3.24,0.0,3.25,6.48,6.5,0.01,0.0,0.0,0.0,0.0,6.48,6.5,0.01,0.0,48.0
2872,24.06.2020,18:13:40,Referenz III o. Nadel Referenz I (60 Zyklen),Referenz I (60 Zyklen),26.99,499.2,0.78,0.78,0.73,0.74,6.47,6.51,4.15,5.71,-3.45,3158.86,0.0,0.0,-0.12,2022.17,-6.35,-6.35,6.44,6.45,0.04,0.05,0.0,27.0,3.05,0.0,3.05,6.11,6.11,0.01,0.0,0.0,0.0,0.0,6.11,6.11,0.01,0.0,48.0
2873,24.06.2020,18:13:45,Referenz III o. Nadel Referenz I (60 Zyklen),Referenz I (60 Zyklen),26.97,995.0,1.51,1.52,1.47,1.47,6.31,6.32,4.15,5.7,6.56,3169.47,0.0,0.0,-0.02,1795.21,-6.35,-6.35,6.44,6.45,0.04,0.05,0.0,27.0,3.06,0.0,3.05,6.12,6.11,0.01,0.0,0.0,0.0,0.0,6.12,6.11,0.01,0.0,48.0
2874,24.06.2020,18:13:48,Referenz III o. Nadel Referenz I (60 Zyklen),Referenz I (60 Zyklen),26.96,1495.0,2.24,2.24,2.2,2.2,6.22,6.23,4.15,5.7,-0.38,3169.34,0.0,0.0,-0.09,1797.96,-6.35,-6.35,6.44,6.45,0.04,0.05,0.0,27.0,3.05,0.0,3.05,6.1,6.11,0.01,0.0,0.0,0.0,0.0,6.1,6.11,0.01,0.0,48.0
2875,24.06.2020,18:13:51,Referenz III o. Nadel Referenz I (60 Zyklen),Referenz I (60 Zyklen),26.97,1995.0,2.98,2.97,2.94,2.92,6.2,6.17,4.15,5.7,-0.38,3169.37,0.0,0.0,-0.09,1797.18,-6.35,-6.35,6.44,6.45,0.04,0.05,0.0,27.0,3.05,0.0,3.05,6.11,6.11,0.01,0.0,0.0,0.0,0.0,6.11,6.11,0.01,0.0,48.0
2876,24.06.2020,18:13:54,Referenz III o. Nadel Referenz I (60 Zyklen),Referenz I (60 Zyklen),29.99,499.2,0.74,0.75,0.7,0.71,6.17,6.25,4.15,6.34,620.38,3232.04,0.0,0.0,5.99,456.77,-6.35,-6.35,6.44,6.45,0.04,0.05,0.0,30.0,2.9,0.01,2.9,5.8,5.8,0.01,0.0,0.0,0.0,0.0,5.8,5.8,0.01,0.0,48.0
2877,24.06.2020,18:13:59,Referenz III o. Nadel Referenz I (60 Zyklen),Referenz I (60 Zyklen),29.93,995.0,1.44,1.44,1.4,1.4,6.03,6.02,4.15,6.33,625.7,3242.85,0.0,0.0,6.04,225.62,-6.35,-6.35,6.44,6.45,0.04,0.05,0.0,30.0,2.92,0.01,2.9,5.84,5.8,0.01,0.0,0.0,0.0,0.0,5.84,5.8,0.01,0.0,48.0
2878,24.06.2020,18:14:02,Referenz III o. Nadel Referenz I (60 Zyklen),Referenz I (60 Zyklen),29.94,1495.0,2.13,2.13,2.08,2.08,5.91,5.91,4.15,6.33,626.38,3242.81,0.0,0.0,6.04,226.5,-6.35,-6.35,6.44,6.45,0.04,0.05,0.0,30.0,2.89,0.01,2.9,5.79,5.8,0.01,0.0,0.0,0.0,0.0,5.79,5.8,0.01,0.0,48.0
2879,24.06.2020,18:14:05,Referenz III o. Nadel Referenz I (60 Zyklen),Referenz I (60 Zyklen),29.95,1995.0,2.82,2.82,2.78,2.77,5.87,5.86,4.15,6.33,624.07,3242.72,0.0,0.0,6.02,228.33,-6.35,-6.35,6.44,6.45,0.04,0.05,0.0,30.0,2.89,0.01,2.9,5.78,5.8,0.01,0.0,0.0,0.0,0.0,5.78,5.8,0.01,0.0,48.0
2880,24.06.2020,18:14:15,Referenz III o. Nadel Referenz I (60 Zyklen),Referenz I (60 Zyklen),1.03,499.2,3.46,3.46,3.42,3.42,28.76,28.79,4.15,0.22,-5434.88,2459.5,0.0,0.0,-59.62,16980.35,-6.35,-6.35,6.44,6.45,0.04,0.05,0.0,1.0,14.2,0.06,14.05,28.39,28.09,0.12,0.0,0.0,0.0,0.0,28.39,28.09,0.12,0.0,49.0
2881,24.06.2020,18:14:18,Referenz III o. Nadel Referenz I (60 Zyklen),Referenz I (60 Zyklen),1.04,995.0,6.79,6.8,6.75,6.75,28.34,28.35,4.15,0.22,-5428.24,2467.96,0.0,0.0,-59.54,16799.32,-6.35,-6.35,6.44,6.45,0.04,0.05,0.0,1.0,14.08,0.06,14.05,28.15,28.09,0.12,0.0,0.0,0.0,0.0,28.15,28.09,0.12,0.0,49.0
2882,24.06.2020,18:14:21,Referenz III o. Nadel Referenz I (60 Zyklen),Referenz I (60 Zyklen),1.04,1495.0,10.12,10.12,10.07,10.07,28.08,28.09,4.15,0.22,-5425.49,2467.98,0.0,0.0,-59.5,16799.07,-6.35,-6.35,6.44,6.45,0.04,0.05,0.0,1.0,13.98,0.06,14.05,27.96,28.09,0.12,0.0,0.0,0.0,0.0,27.96,28.09,0.12,0.0,49.0
2883,24.06.2020,18:14:25,Referenz III o. Nadel Referenz I (60 Zyklen),Referenz I (60 Zyklen),1.04,1995.0,13.44,13.42,13.39,13.38,27.95,27.92,4.15,0.22,-5424.3,2467.88,0.0,0.0,-59.49,16801.08,-6.35,-6.35,6.44,6.45,0.04,0.05,0.0,1.0,13.93,0.06,14.05,27.86,28.09,0.12,0.0,0.0,0.0,0.0,27.86,28.09,0.12,0.0,49.0
2884,24.06.2020,18:14:28,Referenz III o. Nadel Referenz I (60 Zyklen),Referenz I (60 Zyklen),2.01,499.1,2.44,2.44,2.39,2.39,20.27,20.29,4.15,0.42,-5229.15,2478.48,0.0,0.0,-57.11,16574.4,-6.35,-6.35,6.44,6.45,0.04,0.05,0.0,2.0,9.95,0.02,9.89,19.9,19.78,0.05,0.0,0.0,0.0,0.0,19.9,19.78,0.05,0.0,49.0
2885,24.06.2020,18:14:32,Referenz III o. Nadel Referenz I (60 Zyklen),Referenz I (60 Zyklen),2.02,995.0,4.8,4.79,4.75,4.74,20.01,19.97,4.15,0.43,-5229.77,2486.85,0.0,0.0,-57.11,16395.3,-6.35,-6.35,6.44,6.45,0.04,0.05,0.0,2.0,9.91,0.02,9.89,19.82,19.78,0.05,0.0,0.0,0.0,0.0,19.82,19.78,0.05,0.0,49.0
2886,24.06.2020,18:14:36,Referenz III o. Nadel Referenz I (60 Zyklen),Referenz I (60 Zyklen),2.02,1495.0,7.15,7.14,7.1,7.1,19.84,19.83,4.15,0.43,-5228.15,2486.76,0.0,0.0,-57.09,16397.35,-6.35,-6.35,6.44,6.45,0.04,0.05,0.0,2.0,9.86,0.02,9.89,19.72,19.78,0.05,0.0,0.0,0.0,0.0,19.72,19.78,0.05,0.0,49.0
2887,24.06.2020,18:14:39,Referenz III o. Nadel Referenz I (60 Zyklen),Referenz I (60 Zyklen),2.02,1995.0,9.51,9.5,9.47,9.45,19.78,19.76,4.15,0.43,-5226.27,2486.79,0.0,0.0,-57.07,16396.61,-6.35,-6.35,6.44,6.45,0.04,0.05,0.0,2.0,9.85,0.02,9.89,19.69,19.78,0.05,0.0,0.0,0.0,0.0,19.69,19.78,0.05,0.0,49.0
2888,24.06.2020,18:14:42,Referenz III o. Nadel Referenz I (60 Zyklen),Referenz I (60 Zyklen),3.03,499.1,2.07,2.06,2.02,2.01,17.2,17.13,4.15,0.64,-5009.15,2514.64,0.0,0.0,-54.45,15800.97,-6.35,-6.35,6.44,6.45,0.04,0.05,0.0,3.0,8.42,0.01,8.4,16.83,16.8,0.02,0.0,0.0,0.0,0.0,16.83,16.8,0.02,0.0,49.0
2889,24.06.2020,18:14:47,Referenz III o. Nadel Referenz I (60 Zyklen),Referenz I (60 Zyklen),3.03,995.0,4.08,4.07,4.04,4.02,17.02,16.97,4.15,0.64,-5006.71,2523.15,0.0,0.0,-54.42,15618.95,-6.35,-6.35,6.44,6.45,0.04,0.05,0.0,3.0,8.42,0.01,8.4,16.84,16.8,0.02,0.0,0.0,0.0,0.0,16.84,16.8,0.02,0.0,49.0
2890,24.06.2020,18:14:50,Referenz III o. Nadel Referenz I (60 Zyklen),Referenz I (60 Zyklen),3.03,1495.0,6.09,6.08,6.04,6.04,16.9,16.89,4.15,0.64,-5003.76,2523.11,0.0,0.0,-54.38,15619.8,-6.35,-6.35,6.44,6.45,0.04,0.05,0.0,3.0,8.39,0.01,8.4,16.78,16.8,0.02,0.0,0.0,0.0,0.0,16.78,16.8,0.02,0.0,49.0
2891,24.06.2020,18:14:53,Referenz III o. Nadel Referenz I (60 Zyklen),Referenz I (60 Zyklen),3.04,1995.0,8.09,8.09,8.05,8.04,16.84,16.82,4.15,0.64,-5003.45,2523.13,0.0,0.0,-54.38,15619.52,-6.35,-6.35,6.44,6.45,0.04,0.05,0.0,3.0,8.37,0.01,8.4,16.75,16.8,0.02,0.0,0.0,0.0,0.0,16.75,16.8,0.02,0.0,49.0
2892,24.06.2020,18:14:56,Referenz III o. Nadel Referenz I (60 Zyklen),Referenz I (60 Zyklen),5.02,499.1,1.68,1.69,1.64,1.64,13.97,14.05,4.15,1.06,-4599.13,2565.68,0.0,0.0,-49.56,14709.43,-6.35,-6.35,6.44,6.45,0.04,0.05,0.0,5.0,6.8,0.0,6.8,13.6,13.6,0.01,0.0,0.0,0.0,0.0,13.6,13.6,0.01,0.0,49.0
2893,24.06.2020,18:15:01,Referenz III o. Nadel Referenz I (60 Zyklen),Referenz I (60 Zyklen),5.03,995.0,3.31,3.31,3.27,3.27,13.81,13.82,4.15,1.06,-4595.12,2574.25,0.0,0.0,-49.51,14526.11,-6.35,-6.35,6.44,6.45,0.04,0.05,0.0,5.0,6.81,0.0,6.8,13.62,13.6,0.01,0.0,0.0,0.0,0.0,13.62,13.6,0.01,0.0,49.0
2894,24.06.2020,18:15:04,Referenz III o. Nadel Referenz I (60 Zyklen),Referenz I (60 Zyklen),5.02,1495.0,4.94,4.94,4.9,4.9,13.72,13.72,4.15,1.06,-4600.88,2574.28,0.0,0.0,-49.58,14525.41,-6.35,-6.35,6.44,6.45,0.04,0.05,0.0,5.0,6.8,0.0,6.8,13.6,13.6,0.01,0.0,0.0,0.0,0.0,13.6,13.6,0.01,0.0,49.0
2895,24.06.2020,18:15:07,Referenz III o. Nadel Referenz I (60 Zyklen),Referenz I (60 Zyklen),5.02,1995.0,6.58,6.57,6.53,6.52,13.68,13.67,4.15,1.06,-4599.38,2574.13,0.0,0.0,-49.56,14528.61,-6.35,-6.35,6.44,6.45,0.04,0.05,0.0,5.0,6.79,0.0,6.8,13.59,13.6,0.01,0.0,0.0,0.0,0.0,13.59,13.6,0.01,0.0,49.0
2896,24.06.2020,18:15:11,Referenz III o. Nadel Referenz I (60 Zyklen),Referenz I (60 Zyklen),6.03,499.1,1.56,1.55,1.52,1.51,12.98,12.91,4.15,1.27,-4383.19,2605.35,0.0,0.0,-47.03,13860.86,-6.35,-6.35,6.44,6.45,0.04,0.05,0.0,6.0,6.31,0.01,6.27,12.61,12.54,0.02,0.0,0.0,0.0,0.0,12.61,12.54,0.02,0.0,49.0
2897,24.06.2020,18:15:15,Referenz III o. Nadel Referenz I (60 Zyklen),Referenz I (60 Zyklen),6.03,995.0,3.05,3.05,3.0,3.01,12.71,12.74,4.15,1.28,-4379.44,2614.19,0.0,0.0,-46.98,13671.8,-6.35,-6.35,6.44,6.45,0.04,0.05,0.0,6.0,6.26,0.01,6.27,12.52,12.54,0.02,0.0,0.0,0.0,0.0,12.52,12.54,0.02,0.0,49.0
2898,24.06.2020,18:15:18,Referenz III o. Nadel Referenz I (60 Zyklen),Referenz I (60 Zyklen),6.02,1495.0,4.55,4.55,4.51,4.5,12.64,12.63,4.15,1.27,-4383.38,2614.03,0.0,0.0,-47.03,13675.18,-6.35,-6.35,6.44,6.45,0.04,0.05,0.0,6.0,6.26,0.01,6.27,12.52,12.54,0.02,0.0,0.0,0.0,0.0,12.52,12.54,0.02,0.0,49.0
2899,24.06.2020,18:15:22,Referenz III o. Nadel Referenz I (60 Zyklen),Referenz I (60 Zyklen),6.02,1995.0,6.05,6.06,6.01,6.01,12.6,12.6,4.15,1.27,-4383.63,2614.05,0.0,0.0,-47.03,13674.83,-6.35,-6.35,6.44,6.45,0.04,0.05,0.0,6.0,6.25,0.01,6.27,12.5,12.54,0.02,0.0,0.0,0.0,0.0,12.5,12.54,0.02,0.0,49.0
2900,24.06.2020,18:15:25,Referenz III o. Nadel Referenz I (60 Zyklen),Referenz I (60 Zyklen),9.01,499.1,1.31,1.3,1.26,1.26,10.88,10.84,4.15,1.9,-3764.12,2678.25,0.0,0.0,-39.89,12301.67,-6.35,-6.35,6.44,6.45,0.04,0.05,0.0,9.0,5.26,0.01,5.23,10.51,10.45,0.02,0.0,0.0,0.0,0.0,10.51,10.45,0.02,0.0,49.0
2901,24.06.2020,18:15:29,Referenz III o. Nadel Referenz I (60 Zyklen),Referenz I (60 Zyklen),9.01,995.0,2.55,2.56,2.5,2.51,10.63,10.67,4.15,1.9,-3759.8,2687.24,0.0,0.0,-39.84,12109.38,-6.35,-6.35,6.44,6.45,0.04,0.05,0.0,9.0,5.22,0.01,5.23,10.44,10.45,0.02,0.0,0.0,0.0,0.0,10.44,10.45,0.02,0.0,49.0
2902,24.06.2020,18:15:33,Referenz III o. Nadel Referenz I (60 Zyklen),Referenz I (60 Zyklen),9.02,1495.0,3.8,3.81,3.76,3.76,10.56,10.57,4.15,1.91,-3760.99,2687.22,0.0,0.0,-39.86,12109.77,-6.35,-6.35,6.44,6.45,0.04,0.05,0.0,9.0,5.22,0.01,5.23,10.44,10.45,0.02,0.0,0.0,0.0,0.0,10.44,10.45,0.02,0.0,49.0
2903,24.06.2020,18:15:36,Referenz III o. Nadel Referenz I (60 Zyklen),Referenz I (60 Zyklen),9.02,1995.0,5.05,5.05,5.01,5.0,10.51,10.5,4.15,1.91,-3762.93,2687.23,0.0,0.0,-39.88,12109.63,-6.35,-6.35,6.44,6.45,0.04,0.05,0.0,9.0,5.21,0.01,5.23,10.41,10.45,0.02,0.0,0.0,0.0,0.0,10.41,10.45,0.02,0.0,49.0
2904,24.06.2020,18:15:39,Referenz III o. Nadel Referenz I (60 Zyklen),Referenz I (60 Zyklen),10.01,499.1,1.24,1.25,1.19,1.2,10.3,10.36,4.15,2.12,-3553.32,2714.03,0.0,0.0,-37.51,11536.37,-6.35,-6.35,6.44,6.45,0.04,0.05,0.0,10.0,4.96,0.0,4.97,9.93,9.93,0.01,0.0,0.0,0.0,0.0,9.93,9.93,0.01,0.0,49.0
2905,24.06.2020,18:15:44,Referenz III o. Nadel Referenz I (60 Zyklen),Referenz I (60 Zyklen),10.0,995.0,2.43,2.42,2.38,2.38,10.13,10.11,4.15,2.11,-3550.51,2723.15,0.0,0.0,-37.48,11341.37,-6.35,-6.35,6.44,6.45,0.04,0.05,0.0,10.0,4.97,0.0,4.97,9.94,9.93,0.01,0.0,0.0,0.0,0.0,9.94,9.93,0.01,0.0,49.0
2906,24.06.2020,18:15:47,Referenz III o. Nadel Referenz I (60 Zyklen),Referenz I (60 Zyklen),9.99,1495.0,3.62,3.61,3.58,3.57,10.06,10.03,4.15,2.11,-3553.32,2723.11,0.0,0.0,-37.51,11342.21,-6.35,-6.35,6.44,6.45,0.04,0.05,0.0,10.0,4.97,0.0,4.97,9.94,9.93,0.01,0.0,0.0,0.0,0.0,9.94,9.93,0.01,0.0,49.0
2907,24.06.2020,18:15:50,Referenz III o. Nadel Referenz I (60 Zyklen),Referenz I (60 Zyklen),10.0,1995.0,4.81,4.81,4.77,4.76,10.01,10.0,4.15,2.11,-3552.01,2723.09,0.0,0.0,-37.49,11342.49,-6.35,-6.35,6.44,6.45,0.04,0.05,0.0,10.0,4.96,0.0,4.97,9.92,9.93,0.01,0.0,0.0,0.0,0.0,9.92,9.93,0.01,0.0,49.0
2908,24.06.2020,18:15:54,Referenz III o. Nadel Referenz I (60 Zyklen),Referenz I (60 Zyklen),12.01,499.1,1.15,1.14,1.1,1.1,9.55,9.5,4.15,2.54,-3132.6,2761.21,0.0,0.0,-32.81,10527.32,-6.35,-6.35,6.44,6.45,0.04,0.05,0.0,12.0,4.59,0.01,4.56,9.18,9.13,0.02,0.0,0.0,0.0,0.0,9.18,9.13,0.02,0.0,49.0
2909,24.06.2020,18:15:58,Referenz III o. Nadel Referenz I (60 Zyklen),Referenz I (60 Zyklen),12.02,995.0,2.23,2.24,2.19,2.19,9.31,9.34,4.15,2.54,-3131.6,2770.46,0.0,0.0,-32.8,10329.29,-6.35,-6.35,6.44,6.45,0.04,0.05,0.0,12.0,4.56,0.01,4.56,9.12,9.13,0.02,0.0,0.0,0.0,0.0,9.12,9.13,0.02,0.0,49.0
2910,24.06.2020,18:16:01,Referenz III o. Nadel Referenz I (60 Zyklen),Referenz I (60 Zyklen),12.01,1495.0,3.33,3.32,3.28,3.27,9.24,9.22,4.15,2.54,-3131.91,2770.4,0.0,0.0,-32.8,10330.69,-6.35,-6.35,6.44,6.45,0.04,0.05,0.0,12.0,4.56,0.01,4.56,9.11,9.13,0.02,0.0,0.0,0.0,0.0,9.11,9.13,0.02,0.0,49.0
2911,24.06.2020,18:16:05,Referenz III o. Nadel Referenz I (60 Zyklen),Referenz I (60 Zyklen),12.01,1995.0,4.41,4.43,4.37,4.38,9.18,9.22,4.15,2.54,-3138.86,2770.45,0.0,0.0,-32.88,10329.6,-6.35,-6.35,6.44,6.45,0.04,0.05,0.0,12.0,4.54,0.01,4.56,9.08,9.13,0.02,0.0,0.0,0.0,0.0,9.08,9.13,0.02,0.0,49.0
2912,24.06.2020,18:16:08,Referenz III o. Nadel Referenz I (60 Zyklen),Referenz I (60 Zyklen),15.01,499.2,1.04,1.04,0.99,0.99,8.62,8.64,4.15,3.17,-2509.65,2842.05,0.0,0.0,-26.0,8798.07,-6.35,-6.35,6.44,6.45,0.04,0.05,0.0,15.0,4.13,0.01,4.11,8.25,8.21,0.02,0.0,0.0,0.0,0.0,8.25,8.21,0.02,0.0,49.0
2913,24.06.2020,18:16:12,Referenz III o. Nadel Referenz I (60 Zyklen),Referenz I (60 Zyklen),15.01,995.0,2.02,2.01,1.98,1.96,8.42,8.37,4.15,3.17,-2509.15,2851.52,0.0,0.0,-25.99,8595.64,-6.35,-6.35,6.44,6.45,0.04,0.05,0.0,15.0,4.12,0.01,4.11,8.24,8.21,0.02,0.0,0.0,0.0,0.0,8.24,8.21,0.02,0.0,49.0
2914,24.06.2020,18:16:16,Referenz III o. Nadel Referenz I (60 Zyklen),Referenz I (60 Zyklen),15.01,1495.0,2.99,2.99,2.95,2.94,8.31,8.3,4.15,3.17,-2506.83,2851.55,0.0,0.0,-25.97,8594.9,-6.35,-6.35,6.44,6.45,0.04,0.05,0.0,15.0,4.1,0.01,4.11,8.19,8.21,0.02,0.0,0.0,0.0,0.0,8.19,8.21,0.02,0.0,49.0
2915,24.06.2020,18:16:19,Referenz III o. Nadel Referenz I (60 Zyklen),Referenz I (60 Zyklen),15.01,1995.0,3.97,3.97,3.93,3.92,8.26,8.25,4.15,3.17,-2506.96,2851.54,0.0,0.0,-25.97,8595.25,-6.35,-6.35,6.44,6.45,0.04,0.05,0.0,15.0,4.09,0.01,4.11,8.17,8.21,0.02,0.0,0.0,0.0,0.0,8.17,8.21,0.02,0.0,49.0
2916,24.06.2020,18:16:22,Referenz III o. Nadel Referenz I (60 Zyklen),Referenz I (60 Zyklen),18.02,499.1,0.95,0.96,0.91,0.91,7.91,7.97,4.15,3.81,-1879.56,2921.24,0.0,0.0,-19.27,7104.4,-6.35,-6.35,6.44,6.45,0.04,0.05,0.0,18.0,3.77,0.01,3.75,7.55,7.5,0.02,0.0,0.0,0.0,0.0,7.55,7.5,0.02,0.0,49.0
2917,24.06.2020,18:16:27,Referenz III o. Nadel Referenz I (60 Zyklen),Referenz I (60 Zyklen),18.01,995.0,1.84,1.84,1.8,1.8,7.68,7.68,4.15,3.81,-1878.25,2931.07,0.0,0.0,-19.26,6894.23,-6.35,-6.35,6.44,6.45,0.04,0.05,0.0,18.0,3.75,0.01,3.75,7.49,7.5,0.02,0.0,0.0,0.0,0.0,7.49,7.5,0.02,0.0,49.0
2918,24.06.2020,18:16:30,Referenz III o. Nadel Referenz I (60 Zyklen),Referenz I (60 Zyklen),18.0,1495.0,2.74,2.74,2.69,2.7,7.6,7.61,4.15,3.81,-1880.25,2931.06,0.0,0.0,-19.28,6894.47,-6.35,-6.35,6.44,6.45,0.04,0.05,0.0,18.0,3.74,0.01,3.75,7.48,7.5,0.02,0.0,0.0,0.0,0.0,7.48,7.5,0.02,0.0,49.0
2919,24.06.2020,18:16:33,Referenz III o. Nadel Referenz I (60 Zyklen),Referenz I (60 Zyklen),17.99,1995.0,3.64,3.63,3.6,3.58,7.57,7.55,4.15,3.8,-1884.32,2931.05,0.0,0.0,-19.32,6894.58,-6.35,-6.35,6.44,6.45,0.04,0.05,0.0,18.0,3.74,0.01,3.75,7.48,7.5,0.02,0.0,0.0,0.0,0.0,7.48,7.5,0.02,0.0,49.0
2920,24.06.2020,18:16:36,Referenz III o. Nadel Referenz I (60 Zyklen),Referenz I (60 Zyklen),19.95,499.1,0.9,0.9,0.86,0.85,7.52,7.48,4.15,4.22,-1474.99,2973.91,0.0,0.0,-15.03,5977.83,-6.35,-6.35,6.44,6.45,0.04,0.05,0.0,20.0,3.57,0.01,3.56,7.15,7.12,0.01,0.0,0.0,0.0,0.0,7.15,7.12,0.01,0.0,49.0
2921,24.06.2020,18:16:41,Referenz III o. Nadel Referenz I (60 Zyklen),Referenz I (60 Zyklen),20.01,995.0,1.75,1.75,1.71,1.7,7.32,7.3,4.15,4.23,-1461.78,2983.83,0.0,0.0,-14.9,5765.65,-6.35,-6.35,6.44,6.45,0.04,0.05,0.0,20.0,3.57,0.01,3.56,7.14,7.12,0.01,0.0,0.0,0.0,0.0,7.14,7.12,0.01,0.0,49.0
2922,24.06.2020,18:16:44,Referenz III o. Nadel Referenz I (60 Zyklen),Referenz I (60 Zyklen),19.98,1495.0,2.61,2.61,2.56,2.56,7.24,7.23,4.15,4.22,-1465.41,2983.86,0.0,0.0,-14.94,5765.13,-6.35,-6.35,6.44,6.45,0.04,0.05,0.0,20.0,3.56,0.01,3.56,7.12,7.12,0.01,0.0,0.0,0.0,0.0,7.12,7.12,0.01,0.0,49.0
2923,24.06.2020,18:16:47,Referenz III o. Nadel Referenz I (60 Zyklen),Referenz I (60 Zyklen),19.97,1995.0,3.46,3.45,3.41,3.41,7.19,7.18,4.15,4.22,-1469.73,2983.89,0.0,0.0,-14.98,5764.39,-6.35,-6.35,6.44,6.45,0.04,0.05,0.0,20.0,3.55,0.01,3.56,7.1,7.12,0.01,0.0,0.0,0.0,0.0,7.1,7.12,0.01,0.0,49.0
2924,24.06.2020,18:16:51,Referenz III o. Nadel Referenz I (60 Zyklen),Referenz I (60 Zyklen),20.96,499.1,0.89,0.89,0.85,0.84,7.4,7.37,4.15,4.43,-1265.19,3008.42,0.0,0.0,-12.86,5239.87,-6.35,-6.35,6.44,6.45,0.04,0.05,0.0,21.0,3.52,0.01,3.48,7.04,6.95,0.03,0.0,0.0,0.0,0.0,7.04,6.95,0.03,0.0,49.0
2925,24.06.2020,18:16:55,Referenz III o. Nadel Referenz I (60 Zyklen),Referenz I (60 Zyklen),20.97,995.0,1.71,1.71,1.67,1.66,7.14,7.12,4.15,4.43,-1253.73,3018.49,0.0,0.0,-12.74,5024.48,-6.35,-6.35,6.44,6.45,0.04,0.05,0.0,21.0,3.48,0.01,3.48,6.95,6.95,0.03,0.0,0.0,0.0,0.0,6.95,6.95,0.03,0.0,49.0
2926,24.06.2020,18:16:58,Referenz III o. Nadel Referenz I (60 Zyklen),Referenz I (60 Zyklen),20.97,1495.0,2.54,2.54,2.49,2.49,7.04,7.05,4.15,4.43,-1255.49,3018.44,0.0,0.0,-12.76,5025.5,-6.35,-6.35,6.44,6.45,0.04,0.05,0.0,21.0,3.46,0.01,3.48,6.92,6.95,0.03,0.0,0.0,0.0,0.0,6.92,6.95,0.03,0.0,49.0
2927,24.06.2020,18:17:02,Referenz III o. Nadel Referenz I (60 Zyklen),Referenz I (60 Zyklen),20.97,1995.0,3.36,3.37,3.32,3.32,6.99,7.01,4.15,4.43,-1257.93,3018.44,0.0,0.0,-12.79,5025.36,-6.35,-6.35,6.44,6.45,0.04,0.05,0.0,21.0,3.45,0.01,3.48,6.9,6.95,0.03,0.0,0.0,0.0,0.0,6.9,6.95,0.03,0.0,49.0
2928,24.06.2020,18:17:05,Referenz III o. Nadel Referenz I (60 Zyklen),Referenz I (60 Zyklen),24.01,499.2,0.83,0.83,0.78,0.78,6.89,6.88,4.15,5.07,-628.78,3083.84,0.0,0.0,-6.37,3626.75,-6.35,-6.35,6.44,6.45,0.04,0.05,0.0,24.0,3.26,0.01,3.25,6.52,6.5,0.01,0.0,0.0,0.0,0.0,6.52,6.5,0.01,0.0,49.0
2929,24.06.2020,18:17:09,Referenz III o. Nadel Referenz I (60 Zyklen),Referenz I (60 Zyklen),23.97,995.0,1.61,1.6,1.57,1.56,6.71,6.69,4.15,5.07,-625.96,3094.14,0.0,0.0,-6.34,3406.29,-6.35,-6.35,6.44,6.45,0.04,0.05,0.0,24.0,3.26,0.01,3.25,6.53,6.5,0.01,0.0,0.0,0.0,0.0,6.53,6.5,0.01,0.0,49.0
2930,24.06.2020,18:17:13,Referenz III o. Nadel Referenz I (60 Zyklen),Referenz I (60 Zyklen),24.0,1495.0,2.38,2.37,2.34,2.32,6.61,6.57,4.15,5.07,-622.65,3094.06,0.0,0.0,-6.31,3407.98,-6.35,-6.35,6.44,6.45,0.04,0.05,0.0,24.0,3.24,0.01,3.25,6.49,6.5,0.01,0.0,0.0,0.0,0.0,6.49,6.5,0.01,0.0,49.0
2931,24.06.2020,18:17:16,Referenz III o. Nadel Referenz I (60 Zyklen),Referenz I (60 Zyklen),23.98,1995.0,3.15,3.15,3.11,3.1,6.56,6.54,4.15,5.07,-632.91,3094.1,0.0,0.0,-6.41,3407.17,-6.35,-6.35,6.44,6.45,0.04,0.05,0.0,24.0,3.23,0.01,3.25,6.46,6.5,0.01,0.0,0.0,0.0,0.0,6.46,6.5,0.01,0.0,49.0
2932,24.06.2020,18:17:19,Referenz III o. Nadel Referenz I (60 Zyklen),Referenz I (60 Zyklen),26.99,499.2,0.78,0.78,0.74,0.73,6.52,6.47,4.15,5.71,-4.64,3159.55,0.0,0.0,-0.13,2007.39,-6.35,-6.35,6.44,6.45,0.04,0.05,0.0,27.0,3.07,0.01,3.06,6.15,6.12,0.01,0.0,0.0,0.0,0.0,6.15,6.12,0.01,0.0,49.0
2933,24.06.2020,18:17:24,Referenz III o. Nadel Referenz I (60 Zyklen),Referenz I (60 Zyklen),26.97,995.0,1.52,1.51,1.47,1.46,6.33,6.28,4.15,5.7,5.81,3170.21,0.0,0.0,-0.03,1779.34,-6.35,-6.35,6.44,6.45,0.04,0.05,0.0,27.0,3.07,0.01,3.06,6.14,6.12,0.01,0.0,0.0,0.0,0.0,6.14,6.12,0.01,0.0,49.0
2934,24.06.2020,18:17:27,Referenz III o. Nadel Referenz I (60 Zyklen),Referenz I (60 Zyklen),26.97,1495.0,2.24,2.24,2.2,2.2,6.23,6.22,4.15,5.7,2.12,3170.15,0.0,0.0,-0.07,1780.57,-6.35,-6.35,6.44,6.45,0.04,0.05,0.0,27.0,3.05,0.01,3.06,6.1,6.12,0.01,0.0,0.0,0.0,0.0,6.1,6.12,0.01,0.0,49.0
2935,24.06.2020,18:17:30,Referenz III o. Nadel Referenz I (60 Zyklen),Referenz I (60 Zyklen),26.97,1995.0,2.97,2.97,2.93,2.92,6.18,6.17,4.15,5.7,2.62,3170.12,0.0,0.0,-0.06,1781.21,-6.35,-6.35,6.44,6.45,0.04,0.05,0.0,27.0,3.05,0.01,3.06,6.09,6.12,0.01,0.0,0.0,0.0,0.0,6.09,6.12,0.01,0.0,49.0
2936,24.06.2020,18:17:33,Referenz III o. Nadel Referenz I (60 Zyklen),Referenz I (60 Zyklen),29.97,499.1,0.75,0.75,0.7,0.7,6.2,6.22,4.15,6.34,617.12,3232.46,0.0,0.0,5.95,447.87,-6.35,-6.35,6.44,6.45,0.04,0.05,0.0,30.0,2.91,0.01,2.9,5.83,5.8,0.01,0.0,0.0,0.0,0.0,5.83,5.8,0.01,0.0,49.0
2937,24.06.2020,18:17:38,Referenz III o. Nadel Referenz I (60 Zyklen),Referenz I (60 Zyklen),29.94,995.0,1.44,1.44,1.4,1.39,6.0,6.01,4.15,6.33,628.01,3243.22,0.0,0.0,6.06,217.63,-6.35,-6.35,6.44,6.45,0.04,0.05,0.0,30.0,2.91,0.01,2.9,5.82,5.8,0.01,0.0,0.0,0.0,0.0,5.82,5.8,0.01,0.0,49.0
2938,24.06.2020,18:17:41,Referenz III o. Nadel Referenz I (60 Zyklen),Referenz I (60 Zyklen),29.94,1495.0,2.13,2.14,2.09,2.09,5.91,5.93,4.15,6.33,625.57,3243.18,0.0,0.0,6.04,218.51,-6.35,-6.35,6.44,6.45,0.04,0.05,0.0,30.0,2.89,0.01,2.9,5.79,5.8,0.01,0.0,0.0,0.0,0.0,5.79,5.8,0.01,0.0,49.0
2939,24.06.2020,18:17:44,Referenz III o. Nadel Referenz I (60 Zyklen),Referenz I (60 Zyklen),29.96,1995.0,2.82,2.82,2.78,2.77,5.87,5.86,4.15,6.33,626.63,3243.17,0.0,0.0,6.05,218.79,-6.35,-6.35,6.44,6.45,0.04,0.05,0.0,30.0,2.89,0.01,2.9,5.78,5.8,0.01,0.0,0.0,0.0,0.0,5.78,5.8,0.01,0.0,49.0
2940,24.06.2020,18:17:54,Referenz III o. Nadel Referenz I (60 Zyklen),Referenz I (60 Zyklen),1.04,499.2,3.46,3.47,3.42,3.42,28.8,28.84,4.15,0.22,-5430.56,2464.08,0.0,0.0,-59.57,16882.41,-6.35,-6.35,6.44,6.45,0.04,0.05,0.0,1.0,14.22,0.07,14.03,28.43,28.06,0.13,0.0,0.0,0.0,0.0,28.43,28.06,0.13,0.0,50.0
