Repository: ZBT-Tools/ContactResistanceAnalysis

File: h23_reference.csv (part 76 of 80)
,Datum,time,measurement,commentary,pressure_sample[bar],current[mA],voltage[mV],voltage_needle[mV],voltage_th[mV],voltage_needle_th[mV],R_ges / mOhm*cm²,R_bulk / mOhm*cm²,contact_area[cm2],pressure[bar],p_Kraftsensor / ?,Weg Bürster,Kraftsensor Poly,Probendicke Poly,Kraftsensor,Probendicke,U_ges 1,U_Nadel 1,U_ges 2,U_Nadel 2,Diff_U_ges/2,Diff_U_Nadel/2,Relais,pressure_rounded[bar],contact_resistance[mOhm*cm2],contact_resistance_error[mOhm*cm2],contact_resistance_mean[mOhm*cm2],resistance[mOhm*cm2],resistance_mean[mOhm*cm2],resistance_error[mOhm*cm2],bulk_resistance[mOhm*cm2],bulk_resistance_mean[mOhm*cm2],bulk_resistance_error[mOhm*cm2],bulk_resistance_sub[mOhm*cm2],volume_resistance[mOhm*cm2],volume_resistance_mean[mOhm*cm2],volume_resistance_error[mOhm*cm2],degradation_corr[mOhm*cm2],cycle
2941,24.06.2020,18:17:58,Referenz III o. Nadel Referenz I (60 Zyklen),Referenz I (60 Zyklen),1.04,995.0,6.78,6.78,6.73,6.73,28.27,28.26,4.15,0.22,-5426.49,2472.53,0.0,0.0,-59.52,16701.69,-6.35,-6.35,6.44,6.45,0.04,0.05,0.0,1.0,14.04,0.07,14.03,28.09,28.06,0.13,0.0,0.0,0.0,0.0,28.09,28.06,0.13,0.0,50.0
2942,24.06.2020,18:18:02,Referenz III o. Nadel Referenz I (60 Zyklen),Referenz I (60 Zyklen),1.04,1495.0,10.1,10.1,10.06,10.06,28.04,28.04,4.15,0.22,-5424.86,2472.53,0.0,0.0,-59.5,16701.69,-6.35,-6.35,6.44,6.45,0.04,0.05,0.0,1.0,13.96,0.07,14.03,27.92,28.06,0.13,0.0,0.0,0.0,0.0,27.92,28.06,0.13,0.0,50.0
2943,24.06.2020,18:18:05,Referenz III o. Nadel Referenz I (60 Zyklen),Referenz I (60 Zyklen),1.04,1995.0,13.42,13.42,13.37,13.37,27.91,27.91,4.15,0.22,-5426.12,2472.55,0.0,0.0,-59.51,16701.2,-6.35,-6.35,6.44,6.45,0.04,0.05,0.0,1.0,13.91,0.07,14.03,27.82,28.06,0.13,0.0,0.0,0.0,0.0,27.82,28.06,0.13,0.0,50.0
2944,24.06.2020,18:18:08,Referenz III o. Nadel Referenz I (60 Zyklen),Referenz I (60 Zyklen),2.01,499.1,2.48,2.48,2.43,2.43,20.61,20.59,4.15,0.42,-5233.4,2482.19,0.0,0.0,-57.16,16495.11,-6.35,-6.35,6.44,6.45,0.04,0.05,0.0,2.0,10.12,0.02,10.06,20.24,20.13,0.04,0.0,0.0,0.0,0.0,20.24,20.13,0.04,0.0,50.0
2945,24.06.2020,18:18:13,Referenz III o. Nadel Referenz I (60 Zyklen),Referenz I (60 Zyklen),2.02,995.0,4.87,4.87,4.83,4.82,20.33,20.32,4.15,0.43,-5227.27,2490.65,0.0,0.0,-57.08,16314.19,-6.35,-6.35,6.44,6.45,0.04,0.05,0.0,2.0,10.07,0.02,10.06,20.15,20.13,0.04,0.0,0.0,0.0,0.0,20.15,20.13,0.04,0.0,50.0
2946,24.06.2020,18:18:16,Referenz III o. Nadel Referenz I (60 Zyklen),Referenz I (60 Zyklen),2.02,1495.0,7.28,7.28,7.23,7.24,20.2,20.22,4.15,0.43,-5230.34,2490.65,0.0,0.0,-57.12,16314.01,-6.35,-6.35,6.44,6.45,0.04,0.05,0.0,2.0,10.04,0.02,10.06,20.07,20.13,0.04,0.0,0.0,0.0,0.0,20.07,20.13,0.04,0.0,50.0
2947,24.06.2020,18:18:19,Referenz III o. Nadel Referenz I (60 Zyklen),Referenz I (60 Zyklen),2.03,1995.0,9.68,9.67,9.64,9.62,20.14,20.11,4.15,0.43,-5225.46,2490.69,0.0,0.0,-57.06,16313.16,-6.35,-6.35,6.44,6.45,0.04,0.05,0.0,2.0,10.02,0.02,10.06,20.05,20.13,0.04,0.0,0.0,0.0,0.0,20.05,20.13,0.04,0.0,50.0
2948,24.06.2020,18:18:22,Referenz III o. Nadel Referenz I (60 Zyklen),Referenz I (60 Zyklen),3.02,499.1,2.07,2.07,2.03,2.02,17.22,17.19,4.15,0.64,-5006.58,2516.97,0.0,0.0,-54.41,15751.17,-6.35,-6.35,6.44,6.45,0.04,0.05,0.0,3.0,8.42,0.01,8.39,16.85,16.77,0.03,0.0,0.0,0.0,0.0,16.85,16.77,0.03,0.0,50.0
2949,24.06.2020,18:18:27,Referenz III o. Nadel Referenz I (60 Zyklen),Referenz I (60 Zyklen),3.03,995.0,4.07,4.07,4.02,4.02,16.97,16.96,4.15,0.64,-5011.28,2525.41,0.0,0.0,-54.47,15570.63,-6.35,-6.35,6.44,6.45,0.04,0.05,0.0,3.0,8.39,0.01,8.39,16.78,16.77,0.03,0.0,0.0,0.0,0.0,16.78,16.77,0.03,0.0,50.0
2950,24.06.2020,18:18:30,Referenz III o. Nadel Referenz I (60 Zyklen),Referenz I (60 Zyklen),3.04,1495.0,6.07,6.08,6.03,6.04,16.86,16.89,4.15,0.64,-5006.83,2525.38,0.0,0.0,-54.42,15571.37,-6.35,-6.35,6.44,6.45,0.04,0.05,0.0,3.0,8.37,0.01,8.39,16.73,16.77,0.03,0.0,0.0,0.0,0.0,16.73,16.77,0.03,0.0,50.0
2951,24.06.2020,18:18:33,Referenz III o. Nadel Referenz I (60 Zyklen),Referenz I (60 Zyklen),3.04,1995.0,8.08,8.08,8.04,8.03,16.81,16.81,4.15,0.64,-5007.58,2525.4,0.0,0.0,-54.43,15570.91,-6.35,-6.35,6.44,6.45,0.04,0.05,0.0,3.0,8.36,0.01,8.39,16.72,16.77,0.03,0.0,0.0,0.0,0.0,16.72,16.77,0.03,0.0,50.0
2952,24.06.2020,18:18:37,Referenz III o. Nadel Referenz I (60 Zyklen),Referenz I (60 Zyklen),5.03,499.1,1.68,1.68,1.64,1.63,13.97,13.97,4.15,1.06,-4595.12,2566.81,0.0,0.0,-49.51,14685.25,-6.35,-6.35,6.44,6.45,0.04,0.05,0.0,5.0,6.8,0.01,6.8,13.6,13.59,0.01,0.0,0.0,0.0,0.0,13.6,13.59,0.01,0.0,50.0
2953,24.06.2020,18:18:41,Referenz III o. Nadel Referenz I (60 Zyklen),Referenz I (60 Zyklen),5.03,995.0,3.31,3.31,3.27,3.26,13.81,13.8,4.15,1.06,-4593.93,2575.42,0.0,0.0,-49.5,14501.05,-6.35,-6.35,6.44,6.45,0.04,0.05,0.0,5.0,6.81,0.01,6.8,13.63,13.59,0.01,0.0,0.0,0.0,0.0,13.63,13.59,0.01,0.0,50.0
2954,24.06.2020,18:18:44,Referenz III o. Nadel Referenz I (60 Zyklen),Referenz I (60 Zyklen),5.03,1495.0,4.94,4.94,4.89,4.89,13.71,13.71,4.15,1.06,-4593.81,2575.41,0.0,0.0,-49.5,14501.3,-6.35,-6.35,6.44,6.45,0.04,0.05,0.0,5.0,6.79,0.01,6.8,13.59,13.59,0.01,0.0,0.0,0.0,0.0,13.59,13.59,0.01,0.0,50.0
2955,24.06.2020,18:18:48,Referenz III o. Nadel Referenz I (60 Zyklen),Referenz I (60 Zyklen),5.02,1995.0,6.56,6.56,6.52,6.51,13.65,13.64,4.15,1.06,-4599.75,2575.33,0.0,0.0,-49.57,14502.95,-6.35,-6.35,6.44,6.45,0.04,0.05,0.0,5.0,6.78,0.01,6.8,13.56,13.59,0.01,0.0,0.0,0.0,0.0,13.56,13.59,0.01,0.0,50.0
2956,24.06.2020,18:18:51,Referenz III o. Nadel Referenz I (60 Zyklen),Referenz I (60 Zyklen),6.03,499.2,1.56,1.56,1.51,1.51,12.94,12.98,4.15,1.27,-4382.75,2603.79,0.0,0.0,-47.02,13894.12,-6.35,-6.35,6.44,6.45,0.04,0.05,0.0,6.0,6.29,0.01,6.27,12.58,12.54,0.01,0.0,0.0,0.0,0.0,12.58,12.54,0.01,0.0,50.0
2957,24.06.2020,18:18:55,Referenz III o. Nadel Referenz I (60 Zyklen),Referenz I (60 Zyklen),6.02,995.0,3.05,3.05,3.01,3.01,12.73,12.73,4.15,1.27,-4383.44,2612.6,0.0,0.0,-47.03,13705.8,-6.35,-6.35,6.44,6.45,0.04,0.05,0.0,6.0,6.27,0.01,6.27,12.55,12.54,0.01,0.0,0.0,0.0,0.0,12.55,12.54,0.01,0.0,50.0
2958,24.06.2020,18:18:59,Referenz III o. Nadel Referenz I (60 Zyklen),Referenz I (60 Zyklen),6.03,1495.0,4.55,4.56,4.51,4.51,12.64,12.65,4.15,1.28,-4381.19,2612.5,0.0,0.0,-47.0,13707.95,-6.35,-6.35,6.44,6.45,0.04,0.05,0.0,6.0,6.26,0.01,6.27,12.52,12.54,0.01,0.0,0.0,0.0,0.0,12.52,12.54,0.01,0.0,50.0
2959,24.06.2020,18:19:02,Referenz III o. Nadel Referenz I (60 Zyklen),Referenz I (60 Zyklen),6.03,1995.0,6.06,6.06,6.02,6.01,12.61,12.6,4.15,1.27,-4381.75,2612.44,0.0,0.0,-47.01,13709.25,-6.35,-6.35,6.44,6.45,0.04,0.05,0.0,6.0,6.26,0.01,6.27,12.52,12.54,0.01,0.0,0.0,0.0,0.0,12.52,12.54,0.01,0.0,50.0
2960,24.06.2020,18:19:05,Referenz III o. Nadel Referenz I (60 Zyklen),Referenz I (60 Zyklen),9.01,499.1,1.31,1.3,1.27,1.26,10.9,10.84,4.15,1.91,-3762.87,2677.73,0.0,0.0,-39.88,12312.76,-6.35,-6.35,6.44,6.45,0.04,0.05,0.0,9.0,5.27,0.01,5.23,10.54,10.47,0.03,0.0,0.0,0.0,0.0,10.54,10.47,0.03,0.0,50.0
2961,24.06.2020,18:19:10,Referenz III o. Nadel Referenz I (60 Zyklen),Referenz I (60 Zyklen),8.99,995.0,2.56,2.56,2.51,2.51,10.66,10.66,4.15,1.9,-3762.5,2686.81,0.0,0.0,-39.88,12118.57,-6.35,-6.35,6.44,6.45,0.04,0.05,0.0,9.0,5.24,0.01,5.23,10.48,10.47,0.03,0.0,0.0,0.0,0.0,10.48,10.47,0.03,0.0,50.0
2962,24.06.2020,18:19:13,Referenz III o. Nadel Referenz I (60 Zyklen),Referenz I (60 Zyklen),8.99,1495.0,3.81,3.81,3.76,3.76,10.57,10.56,4.15,1.9,-3762.25,2686.71,0.0,0.0,-39.87,12120.71,-6.35,-6.35,6.44,6.45,0.04,0.05,0.0,9.0,5.22,0.01,5.23,10.45,10.47,0.03,0.0,0.0,0.0,0.0,10.45,10.47,0.03,0.0,50.0
2963,24.06.2020,18:19:16,Referenz III o. Nadel Referenz I (60 Zyklen),Referenz I (60 Zyklen),9.0,1995.0,5.05,5.06,5.0,5.01,10.5,10.53,4.15,1.9,-3765.56,2686.74,0.0,0.0,-39.91,12119.94,-6.35,-6.35,6.44,6.45,0.04,0.05,0.0,9.0,5.2,0.01,5.23,10.41,10.47,0.03,0.0,0.0,0.0,0.0,10.41,10.47,0.03,0.0,50.0
2964,24.06.2020,18:19:19,Referenz III o. Nadel Referenz I (60 Zyklen),Referenz I (60 Zyklen),10.02,499.2,1.24,1.24,1.2,1.2,10.35,10.33,4.15,2.12,-3549.63,2714.34,0.0,0.0,-37.47,11529.61,-6.35,-6.35,6.44,6.45,0.04,0.05,0.0,10.0,4.99,0.01,4.97,9.98,9.93,0.02,0.0,0.0,0.0,0.0,9.98,9.93,0.02,0.0,50.0
2965,24.06.2020,18:19:24,Referenz III o. Nadel Referenz I (60 Zyklen),Referenz I (60 Zyklen),9.98,995.0,2.43,2.43,2.38,2.38,10.12,10.12,4.15,2.11,-3550.38,2723.53,0.0,0.0,-37.48,11333.09,-6.35,-6.35,6.44,6.45,0.04,0.05,0.0,10.0,4.97,0.01,4.97,9.93,9.93,0.02,0.0,0.0,0.0,0.0,9.93,9.93,0.02,0.0,50.0
2966,24.06.2020,18:19:27,Referenz III o. Nadel Referenz I (60 Zyklen),Referenz I (60 Zyklen),9.99,1495.0,3.61,3.61,3.57,3.57,10.03,10.03,4.15,2.11,-3555.01,2723.41,0.0,0.0,-37.53,11335.66,-6.35,-6.35,6.44,6.45,0.04,0.05,0.0,10.0,4.96,0.01,4.97,9.91,9.93,0.02,0.0,0.0,0.0,0.0,9.91,9.93,0.02,0.0,50.0
2967,24.06.2020,18:19:30,Referenz III o. Nadel Referenz I (60 Zyklen),Referenz I (60 Zyklen),10.0,1995.0,4.8,4.82,4.76,4.77,9.99,10.02,4.15,2.11,-3551.57,2723.45,0.0,0.0,-37.49,11334.96,-6.35,-6.35,6.44,6.45,0.04,0.05,0.0,10.0,4.95,0.01,4.97,9.9,9.93,0.02,0.0,0.0,0.0,0.0,9.9,9.93,0.02,0.0,50.0
2968,24.06.2020,18:19:34,Referenz III o. Nadel Referenz I (60 Zyklen),Referenz I (60 Zyklen),12.02,499.2,1.14,1.14,1.1,1.1,9.5,9.49,4.15,2.54,-3133.6,2761.39,0.0,0.0,-32.82,10523.37,-6.35,-6.35,6.44,6.45,0.04,0.05,0.0,12.0,4.57,0.01,4.55,9.14,9.1,0.01,0.0,0.0,0.0,0.0,9.14,9.1,0.01,0.0,50.0
2969,24.06.2020,18:19:38,Referenz III o. Nadel Referenz I (60 Zyklen),Referenz I (60 Zyklen),12.01,995.0,2.23,2.24,2.19,2.19,9.3,9.32,4.15,2.54,-3131.28,2770.65,0.0,0.0,-32.79,10325.38,-6.35,-6.35,6.44,6.45,0.04,0.05,0.0,12.0,4.56,0.01,4.55,9.12,9.1,0.01,0.0,0.0,0.0,0.0,9.12,9.1,0.01,0.0,50.0
2970,24.06.2020,18:19:41,Referenz III o. Nadel Referenz I (60 Zyklen),Referenz I (60 Zyklen),12.0,1495.0,3.32,3.32,3.27,3.28,9.21,9.22,4.15,2.54,-3135.16,2770.66,0.0,0.0,-32.84,10325.2,-6.35,-6.35,6.44,6.45,0.04,0.05,0.0,12.0,4.54,0.01,4.55,9.09,9.1,0.01,0.0,0.0,0.0,0.0,9.09,9.1,0.01,0.0,50.0
2971,24.06.2020,18:19:45,Referenz III o. Nadel Referenz I (60 Zyklen),Referenz I (60 Zyklen),12.0,1995.0,4.41,4.41,4.37,4.36,9.17,9.17,4.15,2.54,-3135.85,2770.73,0.0,0.0,-32.85,10323.65,-6.35,-6.35,6.44,6.45,0.04,0.05,0.0,12.0,4.54,0.01,4.55,9.08,9.1,0.01,0.0,0.0,0.0,0.0,9.08,9.1,0.01,0.0,50.0
2972,24.06.2020,18:19:48,Referenz III o. Nadel Referenz I (60 Zyklen),Referenz I (60 Zyklen),15.02,499.1,1.03,1.03,0.99,0.99,8.6,8.59,4.15,3.17,-2506.89,2842.17,0.0,0.0,-25.97,8795.54,-6.35,-6.35,6.44,6.45,0.04,0.05,0.0,15.0,4.12,0.01,4.1,8.23,8.19,0.02,0.0,0.0,0.0,0.0,8.23,8.19,0.02,0.0,50.0
2973,24.06.2020,18:19:52,Referenz III o. Nadel Referenz I (60 Zyklen),Referenz I (60 Zyklen),15.01,995.0,2.01,2.0,1.97,1.96,8.39,8.36,4.15,3.17,-2508.9,2851.73,0.0,0.0,-25.99,8591.24,-6.35,-6.35,6.44,6.45,0.04,0.05,0.0,15.0,4.1,0.01,4.1,8.2,8.19,0.02,0.0,0.0,0.0,0.0,8.2,8.19,0.02,0.0,50.0
2974,24.06.2020,18:19:56,Referenz III o. Nadel Referenz I (60 Zyklen),Referenz I (60 Zyklen),15.01,1495.0,2.99,2.98,2.95,2.94,8.3,8.28,4.15,3.17,-2508.4,2851.75,0.0,0.0,-25.98,8590.71,-6.35,-6.35,6.44,6.45,0.04,0.05,0.0,15.0,4.09,0.01,4.1,8.18,8.19,0.02,0.0,0.0,0.0,0.0,8.18,8.19,0.02,0.0,50.0
2975,24.06.2020,18:19:59,Referenz III o. Nadel Referenz I (60 Zyklen),Referenz I (60 Zyklen),15.01,1995.0,3.97,3.97,3.92,3.92,8.25,8.25,4.15,3.17,-2511.84,2851.68,0.0,0.0,-26.02,8592.19,-6.35,-6.35,6.44,6.45,0.04,0.05,0.0,15.0,4.08,0.01,4.1,8.16,8.19,0.02,0.0,0.0,0.0,0.0,8.16,8.19,0.02,0.0,50.0
2976,24.06.2020,18:20:02,Referenz III o. Nadel Referenz I (60 Zyklen),Referenz I (60 Zyklen),17.99,499.2,0.95,0.95,0.9,0.9,7.87,7.87,4.15,3.8,-1888.58,2921.4,0.0,0.0,-19.37,7100.95,-6.35,-6.35,6.44,6.45,0.04,0.05,0.0,18.0,3.75,0.01,3.74,7.5,7.49,0.01,0.0,0.0,0.0,0.0,7.5,7.49,0.01,0.0,50.0
2977,24.06.2020,18:20:07,Referenz III o. Nadel Referenz I (60 Zyklen),Referenz I (60 Zyklen),18.01,995.0,1.85,1.84,1.8,1.79,7.7,7.67,4.15,3.81,-1878.69,2931.21,0.0,0.0,-19.26,6891.1,-6.35,-6.35,6.44,6.45,0.04,0.05,0.0,18.0,3.76,0.01,3.74,7.51,7.49,0.01,0.0,0.0,0.0,0.0,7.51,7.49,0.01,0.0,50.0
2978,24.06.2020,18:20:10,Referenz III o. Nadel Referenz I (60 Zyklen),Referenz I (60 Zyklen),18.01,1495.0,2.74,2.73,2.69,2.69,7.59,7.59,4.15,3.81,-1881.25,2931.11,0.0,0.0,-19.29,6893.24,-6.35,-6.35,6.44,6.45,0.04,0.05,0.0,18.0,3.74,0.01,3.74,7.47,7.49,0.01,0.0,0.0,0.0,0.0,7.47,7.49,0.01,0.0,50.0
2979,24.06.2020,18:20:13,Referenz III o. Nadel Referenz I (60 Zyklen),Referenz I (60 Zyklen),18.0,1995.0,3.63,3.62,3.59,3.58,7.55,7.54,4.15,3.81,-1883.44,2931.15,0.0,0.0,-19.31,6892.43,-6.35,-6.35,6.44,6.45,0.04,0.05,0.0,18.0,3.73,0.01,3.74,7.46,7.49,0.01,0.0,0.0,0.0,0.0,7.46,7.49,0.01,0.0,50.0
2980,24.06.2020,18:20:16,Referenz III o. Nadel Referenz I (60 Zyklen),Referenz I (60 Zyklen),20.02,499.1,0.91,0.9,0.87,0.85,7.56,7.47,4.15,4.23,-1466.91,2974.1,0.0,0.0,-14.95,5973.86,-6.35,-6.35,6.44,6.45,0.04,0.05,0.0,20.0,3.6,0.01,3.56,7.2,7.13,0.03,0.0,0.0,0.0,0.0,7.2,7.13,0.03,0.0,50.0
2981,24.06.2020,18:20:21,Referenz III o. Nadel Referenz I (60 Zyklen),Referenz I (60 Zyklen),19.96,995.0,1.75,1.76,1.71,1.71,7.31,7.34,4.15,4.22,-1463.91,2984.04,0.0,0.0,-14.92,5761.15,-6.35,-6.35,6.44,6.45,0.04,0.05,0.0,20.0,3.56,0.01,3.56,7.12,7.13,0.03,0.0,0.0,0.0,0.0,7.12,7.13,0.03,0.0,50.0
2982,24.06.2020,18:20:24,Referenz III o. Nadel Referenz I (60 Zyklen),Referenz I (60 Zyklen),19.98,1495.0,2.6,2.59,2.56,2.55,7.22,7.2,4.15,4.22,-1467.41,2984.05,0.0,0.0,-14.96,5760.97,-6.35,-6.35,6.44,6.45,0.04,0.05,0.0,20.0,3.55,0.01,3.56,7.1,7.13,0.03,0.0,0.0,0.0,0.0,7.1,7.13,0.03,0.0,50.0
2983,24.06.2020,18:20:27,Referenz III o. Nadel Referenz I (60 Zyklen),Referenz I (60 Zyklen),19.98,1995.0,3.45,3.45,3.41,3.41,7.18,7.18,4.15,4.22,-1469.23,2983.99,0.0,0.0,-14.97,5762.27,-6.35,-6.35,6.44,6.45,0.04,0.05,0.0,20.0,3.54,0.01,3.56,7.08,7.13,0.03,0.0,0.0,0.0,0.0,7.08,7.13,0.03,0.0,50.0
2984,24.06.2020,18:20:31,Referenz III o. Nadel Referenz I (60 Zyklen),Referenz I (60 Zyklen),20.97,499.1,0.88,0.88,0.83,0.83,7.29,7.31,4.15,4.43,-1264.31,3008.47,0.0,0.0,-12.85,5238.67,-6.35,-6.35,6.44,6.45,0.04,0.05,0.0,21.0,3.46,0.0,3.46,6.93,6.92,0.01,0.0,0.0,0.0,0.0,6.93,6.92,0.01,0.0,50.0
2985,24.06.2020,18:20:35,Referenz III o. Nadel Referenz I (60 Zyklen),Referenz I (60 Zyklen),20.98,995.0,1.71,1.71,1.66,1.66,7.12,7.14,4.15,4.43,-1253.61,3018.55,0.0,0.0,-12.74,5023.11,-6.35,-6.35,6.44,6.45,0.04,0.05,0.0,21.0,3.47,0.0,3.46,6.94,6.92,0.01,0.0,0.0,0.0,0.0,6.94,6.92,0.01,0.0,50.0
2986,24.06.2020,18:20:38,Referenz III o. Nadel Referenz I (60 Zyklen),Referenz I (60 Zyklen),20.97,1495.0,2.53,2.53,2.49,2.49,7.04,7.03,4.15,4.43,-1257.49,3018.45,0.0,0.0,-12.78,5025.33,-6.35,-6.35,6.44,6.45,0.04,0.05,0.0,21.0,3.46,0.0,3.46,6.91,6.92,0.01,0.0,0.0,0.0,0.0,6.91,6.92,0.01,0.0,50.0
2987,24.06.2020,18:20:42,Referenz III o. Nadel Referenz I (60 Zyklen),Referenz I (60 Zyklen),20.97,1995.0,3.36,3.37,3.32,3.32,7.0,7.0,4.15,4.43,-1260.18,3018.5,0.0,0.0,-12.81,5024.13,-6.35,-6.35,6.44,6.45,0.04,0.05,0.0,21.0,3.45,0.0,3.46,6.91,6.92,0.01,0.0,0.0,0.0,0.0,6.91,6.92,0.01,0.0,50.0
2988,24.06.2020,18:20:45,Referenz III o. Nadel Referenz I (60 Zyklen),Referenz I (60 Zyklen),24.01,499.1,0.83,0.83,0.79,0.78,6.9,6.88,4.15,5.08,-630.78,3084.34,0.0,0.0,-6.39,3616.01,-6.35,-6.35,6.44,6.45,0.04,0.05,0.0,24.0,3.27,0.01,3.24,6.53,6.49,0.02,0.0,0.0,0.0,0.0,6.53,6.49,0.02,0.0,50.0
2989,24.06.2020,18:20:49,Referenz III o. Nadel Referenz I (60 Zyklen),Referenz I (60 Zyklen),23.96,995.0,1.6,1.6,1.56,1.55,6.68,6.67,4.15,5.07,-628.65,3094.66,0.0,0.0,-6.37,3395.21,-6.35,-6.35,6.44,6.45,0.04,0.05,0.0,24.0,3.25,0.01,3.24,6.49,6.49,0.02,0.0,0.0,0.0,0.0,6.49,6.49,0.02,0.0,50.0
2990,24.06.2020,18:20:53,Referenz III o. Nadel Referenz I (60 Zyklen),Referenz I (60 Zyklen),24.0,1495.0,2.37,2.37,2.33,2.32,6.58,6.58,4.15,5.07,-624.15,3094.65,0.0,0.0,-6.32,3395.42,-6.35,-6.35,6.44,6.45,0.04,0.05,0.0,24.0,3.23,0.01,3.24,6.46,6.49,0.02,0.0,0.0,0.0,0.0,6.46,6.49,0.02,0.0,50.0
2991,24.06.2020,18:20:56,Referenz III o. Nadel Referenz I (60 Zyklen),Referenz I (60 Zyklen),23.99,1995.0,3.15,3.15,3.11,3.1,6.56,6.55,4.15,5.07,-628.59,3094.62,0.0,0.0,-6.37,3396.05,-6.35,-6.35,6.44,6.45,0.04,0.05,0.0,24.0,3.23,0.01,3.24,6.46,6.49,0.02,0.0,0.0,0.0,0.0,6.46,6.49,0.02,0.0,50.0
2992,24.06.2020,18:20:59,Referenz III o. Nadel Referenz I (60 Zyklen),Referenz I (60 Zyklen),26.99,499.2,0.78,0.78,0.74,0.73,6.51,6.5,4.15,5.71,-7.83,3160.0,0.0,0.0,-0.16,1997.64,-6.35,-6.35,6.44,6.45,0.04,0.05,0.0,27.0,3.07,0.01,3.05,6.15,6.11,0.02,0.0,0.0,0.0,0.0,6.15,6.11,0.02,0.0,50.0
2993,24.06.2020,18:21:04,Referenz III o. Nadel Referenz I (60 Zyklen),Referenz I (60 Zyklen),26.98,995.0,1.51,1.51,1.47,1.46,6.3,6.28,4.15,5.7,2.31,3170.6,0.0,0.0,-0.06,1770.96,-6.35,-6.35,6.44,6.45,0.04,0.05,0.0,27.0,3.06,0.01,3.05,6.12,6.11,0.02,0.0,0.0,0.0,0.0,6.12,6.11,0.02,0.0,50.0
2994,24.06.2020,18:21:07,Referenz III o. Nadel Referenz I (60 Zyklen),Referenz I (60 Zyklen),26.99,1495.0,2.24,2.24,2.19,2.19,6.21,6.22,4.15,5.71,2.06,3170.66,0.0,0.0,-0.07,1769.63,-6.35,-6.35,6.44,6.45,0.04,0.05,0.0,27.0,3.05,0.01,3.05,6.09,6.11,0.02,0.0,0.0,0.0,0.0,6.09,6.11,0.02,0.0,50.0
2995,24.06.2020,18:21:10,Referenz III o. Nadel Referenz I (60 Zyklen),Referenz I (60 Zyklen),26.98,1995.0,2.97,2.97,2.92,2.92,6.17,6.17,4.15,5.7,-3.33,3170.6,0.0,0.0,-0.12,1770.96,-6.35,-6.35,6.44,6.45,0.04,0.05,0.0,27.0,3.04,0.01,3.05,6.08,6.11,0.02,0.0,0.0,0.0,0.0,6.08,6.11,0.02,0.0,50.0
2996,24.06.2020,18:21:13,Referenz III o. Nadel Referenz I (60 Zyklen),Referenz I (60 Zyklen),29.98,499.1,0.74,0.74,0.7,0.7,6.15,6.18,4.15,6.34,615.24,3232.58,0.0,0.0,5.94,445.3,-6.35,-6.35,6.44,6.45,0.04,0.05,0.0,30.0,2.89,0.0,2.89,5.78,5.77,0.0,0.0,0.0,0.0,0.0,5.78,5.77,0.0,0.0,50.0
2997,24.06.2020,18:21:18,Referenz III o. Nadel Referenz I (60 Zyklen),Referenz I (60 Zyklen),29.97,995.0,1.43,1.43,1.39,1.38,5.96,5.97,4.15,6.34,632.96,3243.34,0.0,0.0,6.11,215.24,-6.35,-6.35,6.44,6.45,0.04,0.05,0.0,30.0,2.89,0.0,2.89,5.78,5.77,0.0,0.0,0.0,0.0,0.0,5.78,5.77,0.0,0.0,50.0
2998,24.06.2020,18:21:21,Referenz III o. Nadel Referenz I (60 Zyklen),Referenz I (60 Zyklen),29.95,1495.0,2.12,2.13,2.08,2.09,5.89,5.93,4.15,6.33,624.82,3243.3,0.0,0.0,6.03,216.08,-6.35,-6.35,6.44,6.45,0.04,0.05,0.0,30.0,2.88,0.0,2.89,5.76,5.77,0.0,0.0,0.0,0.0,0.0,5.76,5.77,0.0,0.0,50.0
2999,24.06.2020,18:21:24,Referenz III o. Nadel Referenz I (60 Zyklen),Referenz I (60 Zyklen),29.96,1995.0,2.81,2.82,2.77,2.77,5.85,5.86,4.15,6.33,625.76,3243.34,0.0,0.0,6.04,215.17,-6.35,-6.35,6.44,6.45,0.04,0.05,0.0,30.0,2.88,0.0,2.89,5.76,5.77,0.0,0.0,0.0,0.0,0.0,5.76,5.77,0.0,0.0,50.0
3000,24.06.2020,18:21:34,Referenz III o. Nadel Referenz I (60 Zyklen),Referenz I (60 Zyklen),1.02,499.1,3.49,3.48,3.44,3.43,28.98,28.9,4.15,0.22,-5433.81,2463.5,0.0,0.0,-59.61,16894.9,-6.35,-6.35,6.44,6.45,0.04,0.05,0.0,1.0,14.31,0.08,14.11,28.61,28.22,0.15,0.0,0.0,0.0,0.0,28.61,28.22,0.15,0.0,51.0
3001,24.06.2020,18:21:37,Referenz III o. Nadel Referenz I (60 Zyklen),Referenz I (60 Zyklen),1.03,995.0,6.82,6.81,6.78,6.77,28.46,28.41,4.15,0.22,-5431.0,2471.91,0.0,0.0,-59.57,16714.92,-6.35,-6.35,6.44,6.45,0.04,0.05,0.0,1.0,14.14,0.08,14.11,28.28,28.22,0.15,0.0,0.0,0.0,0.0,28.28,28.22,0.15,0.0,51.0
3002,24.06.2020,18:21:40,Referenz III o. Nadel Referenz I (60 Zyklen),Referenz I (60 Zyklen),1.04,1495.0,10.15,10.16,10.11,10.11,28.18,28.19,4.15,0.22,-5429.0,2471.96,0.0,0.0,-59.55,16713.94,-6.35,-6.35,6.44,6.45,0.04,0.05,0.0,1.0,14.03,0.08,14.11,28.06,28.22,0.15,0.0,0.0,0.0,0.0,28.06,28.22,0.15,0.0,51.0
3003,24.06.2020,18:21:44,Referenz III o. Nadel Referenz I (60 Zyklen),Referenz I (60 Zyklen),1.04,1995.0,13.47,13.47,13.42,13.42,28.02,28.02,4.15,0.22,-5429.37,2471.98,0.0,0.0,-59.55,16713.52,-6.35,-6.35,6.44,6.45,0.04,0.05,0.0,1.0,13.96,0.08,14.11,27.92,28.22,0.15,0.0,0.0,0.0,0.0,27.92,28.22,0.15,0.0,51.0
3004,24.06.2020,18:21:47,Referenz III o. Nadel Referenz I (60 Zyklen),Referenz I (60 Zyklen),2.04,499.1,2.45,2.45,2.41,2.4,20.37,20.37,4.15,0.43,-5224.33,2482.6,0.0,0.0,-57.05,16486.21,-6.35,-6.35,6.44,6.45,0.04,0.05,0.0,2.0,10.0,0.02,9.95,20.0,19.91,0.04,0.0,0.0,0.0,0.0,20.0,19.91,0.04,0.0,51.0
3005,24.06.2020,18:21:51,Referenz III o. Nadel Referenz I (60 Zyklen),Referenz I (60 Zyklen),2.04,995.0,4.82,4.82,4.78,4.78,20.12,20.11,4.15,0.43,-5224.33,2490.99,0.0,0.0,-57.05,16306.83,-6.35,-6.35,6.44,6.45,0.04,0.05,0.0,2.0,9.97,0.02,9.95,19.94,19.91,0.04,0.0,0.0,0.0,0.0,19.94,19.91,0.04,0.0,51.0
3006,24.06.2020,18:21:55,Referenz III o. Nadel Referenz I (60 Zyklen),Referenz I (60 Zyklen),2.04,1495.0,7.2,7.2,7.15,7.15,19.98,19.98,4.15,0.43,-5225.64,2490.96,0.0,0.0,-57.06,16307.46,-6.35,-6.35,6.44,6.45,0.04,0.05,0.0,2.0,9.93,0.02,9.95,19.86,19.91,0.04,0.0,0.0,0.0,0.0,19.86,19.91,0.04,0.0,51.0
3007,24.06.2020,18:21:58,Referenz III o. Nadel Referenz I (60 Zyklen),Referenz I (60 Zyklen),2.04,1995.0,9.57,9.57,9.53,9.53,19.92,19.92,4.15,0.43,-5224.45,2490.98,0.0,0.0,-57.05,16307.04,-6.35,-6.35,6.44,6.45,0.04,0.05,0.0,2.0,9.91,0.02,9.95,19.83,19.91,0.04,0.0,0.0,0.0,0.0,19.83,19.91,0.04,0.0,51.0
3008,24.06.2020,18:22:01,Referenz III o. Nadel Referenz I (60 Zyklen),Referenz I (60 Zyklen),3.01,499.1,2.07,2.06,2.03,2.01,17.24,17.12,4.15,0.64,-5014.47,2515.96,0.0,0.0,-54.51,15772.67,-6.35,-6.35,6.44,6.45,0.04,0.05,0.0,3.0,8.43,0.02,8.39,16.87,16.78,0.03,0.0,0.0,0.0,0.0,16.87,16.78,0.03,0.0,51.0
3009,24.06.2020,18:22:06,Referenz III o. Nadel Referenz I (60 Zyklen),Referenz I (60 Zyklen),3.02,995.0,4.07,4.07,4.03,4.02,16.98,16.98,4.15,0.64,-5009.71,2524.42,0.0,0.0,-54.45,15591.78,-6.35,-6.35,6.44,6.45,0.04,0.05,0.0,3.0,8.4,0.02,8.39,16.79,16.78,0.03,0.0,0.0,0.0,0.0,16.79,16.78,0.03,0.0,51.0
3010,24.06.2020,18:22:09,Referenz III o. Nadel Referenz I (60 Zyklen),Referenz I (60 Zyklen),3.02,1495.0,6.08,6.08,6.03,6.03,16.87,16.88,4.15,0.64,-5009.65,2524.37,0.0,0.0,-54.45,15592.91,-6.35,-6.35,6.44,6.45,0.04,0.05,0.0,3.0,8.38,0.02,8.39,16.75,16.78,0.03,0.0,0.0,0.0,0.0,16.75,16.78,0.03,0.0,51.0
3011,24.06.2020,18:22:12,Referenz III o. Nadel Referenz I (60 Zyklen),Referenz I (60 Zyklen),3.02,1995.0,8.08,8.09,8.04,8.04,16.81,16.82,4.15,0.64,-5010.4,2524.38,0.0,0.0,-54.46,15592.7,-6.35,-6.35,6.44,6.45,0.04,0.05,0.0,3.0,8.36,0.02,8.39,16.72,16.78,0.03,0.0,0.0,0.0,0.0,16.72,16.78,0.03,0.0,51.0
3012,24.06.2020,18:22:15,Referenz III o. Nadel Referenz I (60 Zyklen),Referenz I (60 Zyklen),5.02,499.1,1.68,1.68,1.64,1.63,13.98,13.98,4.15,1.06,-4599.44,2566.41,0.0,0.0,-49.57,14693.77,-6.35,-6.35,6.44,6.45,0.04,0.05,0.0,5.0,6.81,0.01,6.79,13.61,13.57,0.01,0.0,0.0,0.0,0.0,13.61,13.57,0.01,0.0,51.0
3013,24.06.2020,18:22:20,Referenz III o. Nadel Referenz I (60 Zyklen),Referenz I (60 Zyklen),5.03,995.0,3.3,3.31,3.25,3.26,13.76,13.8,4.15,1.06,-4596.75,2575.02,0.0,0.0,-49.53,14509.64,-6.35,-6.35,6.44,6.45,0.04,0.05,0.0,5.0,6.79,0.01,6.79,13.58,13.57,0.01,0.0,0.0,0.0,0.0,13.58,13.57,0.01,0.0,51.0
3014,24.06.2020,18:22:23,Referenz III o. Nadel Referenz I (60 Zyklen),Referenz I (60 Zyklen),5.02,1495.0,4.93,4.93,4.89,4.88,13.69,13.68,4.15,1.06,-4596.0,2574.95,0.0,0.0,-49.53,14511.15,-6.35,-6.35,6.44,6.45,0.04,0.05,0.0,5.0,6.78,0.01,6.79,13.57,13.57,0.01,0.0,0.0,0.0,0.0,13.57,13.57,0.01,0.0,51.0
3015,24.06.2020,18:22:26,Referenz III o. Nadel Referenz I (60 Zyklen),Referenz I (60 Zyklen),5.02,1995.0,6.55,6.55,6.51,6.5,13.63,13.63,4.15,1.06,-4596.37,2574.93,0.0,0.0,-49.53,14511.54,-6.35,-6.35,6.44,6.45,0.04,0.05,0.0,5.0,6.77,0.01,6.79,13.54,13.57,0.01,0.0,0.0,0.0,0.0,13.54,13.57,0.01,0.0,51.0
3016,24.06.2020,18:22:30,Referenz III o. Nadel Referenz I (60 Zyklen),Referenz I (60 Zyklen),6.03,499.1,1.55,1.55,1.51,1.51,12.93,12.91,4.15,1.27,-4387.89,2604.12,0.0,0.0,-47.08,13887.22,-6.35,-6.35,6.44,6.45,0.04,0.05,0.0,6.0,6.28,0.01,6.26,12.56,12.53,0.02,0.0,0.0,0.0,0.0,12.56,12.53,0.02,0.0,51.0
3017,24.06.2020,18:22:34,Referenz III o. Nadel Referenz I (60 Zyklen),Referenz I (60 Zyklen),6.02,995.0,3.05,3.04,3.01,3.0,12.74,12.69,4.15,1.27,-4376.87,2612.86,0.0,0.0,-46.95,13700.2,-6.35,-6.35,6.44,6.45,0.04,0.05,0.0,6.0,6.28,0.01,6.26,12.56,12.53,0.02,0.0,0.0,0.0,0.0,12.56,12.53,0.02,0.0,51.0
3018,24.06.2020,18:22:37,Referenz III o. Nadel Referenz I (60 Zyklen),Referenz I (60 Zyklen),6.02,1495.0,4.55,4.55,4.5,4.51,12.62,12.64,4.15,1.27,-4381.32,2612.88,0.0,0.0,-47.01,13699.82,-6.35,-6.35,6.44,6.45,0.04,0.05,0.0,6.0,6.25,0.01,6.26,12.5,12.53,0.02,0.0,0.0,0.0,0.0,12.5,12.53,0.02,0.0,51.0
3019,24.06.2020,18:22:41,Referenz III o. Nadel Referenz I (60 Zyklen),Referenz I (60 Zyklen),6.02,1995.0,6.05,6.05,6.01,6.0,12.59,12.58,4.15,1.27,-4382.75,2612.89,0.0,0.0,-47.02,13699.61,-6.35,-6.35,6.44,6.45,0.04,0.05,0.0,6.0,6.25,0.01,6.26,12.49,12.53,0.02,0.0,0.0,0.0,0.0,12.49,12.53,0.02,0.0,51.0
3020,24.06.2020,18:22:44,Referenz III o. Nadel Referenz I (60 Zyklen),Referenz I (60 Zyklen),9.0,499.2,1.3,1.3,1.26,1.25,10.81,10.81,4.15,1.9,-3764.19,2678.06,0.0,0.0,-39.89,12305.58,-6.35,-6.35,6.44,6.45,0.04,0.05,0.0,9.0,5.22,0.01,5.21,10.44,10.43,0.01,0.0,0.0,0.0,0.0,10.44,10.43,0.01,0.0,51.0
3021,24.06.2020,18:22:48,Referenz III o. Nadel Referenz I (60 Zyklen),Referenz I (60 Zyklen),9.01,995.0,2.55,2.55,2.5,2.5,10.63,10.62,4.15,1.9,-3765.94,2687.0,0.0,0.0,-39.91,12114.55,-6.35,-6.35,6.44,6.45,0.04,0.05,0.0,9.0,5.22,0.01,5.21,10.44,10.43,0.01,0.0,0.0,0.0,0.0,10.44,10.43,0.01,0.0,51.0
3022,24.06.2020,18:22:52,Referenz III o. Nadel Referenz I (60 Zyklen),Referenz I (60 Zyklen),9.01,1495.0,3.8,3.8,3.76,3.75,10.55,10.55,4.15,1.9,-3759.24,2687.04,0.0,0.0,-39.84,12113.67,-6.35,-6.35,6.44,6.45,0.04,0.05,0.0,9.0,5.21,0.01,5.21,10.43,10.43,0.01,0.0,0.0,0.0,0.0,10.43,10.43,0.01,0.0,51.0
3023,24.06.2020,18:22:55,Referenz III o. Nadel Referenz I (60 Zyklen),Referenz I (60 Zyklen),9.02,1995.0,5.04,5.05,5.0,5.0,10.49,10.5,4.15,1.91,-3762.5,2687.07,0.0,0.0,-39.88,12112.97,-6.35,-6.35,6.44,6.45,0.04,0.05,0.0,9.0,5.2,0.01,5.21,10.4,10.43,0.01,0.0,0.0,0.0,0.0,10.4,10.43,0.01,0.0,51.0
3024,24.06.2020,18:22:58,Referenz III o. Nadel Referenz I (60 Zyklen),Referenz I (60 Zyklen),10.02,499.1,1.24,1.24,1.19,1.2,10.3,10.34,4.15,2.12,-3552.88,2714.24,0.0,0.0,-37.5,11531.76,-6.35,-6.35,6.44,6.45,0.04,0.05,0.0,10.0,4.97,0.0,4.95,9.93,9.91,0.01,0.0,0.0,0.0,0.0,9.93,9.91,0.01,0.0,51.0
3025,24.06.2020,18:23:03,Referenz III o. Nadel Referenz I (60 Zyklen),Referenz I (60 Zyklen),10.01,995.0,2.42,2.43,2.37,2.38,10.08,10.12,4.15,2.12,-3549.19,2723.41,0.0,0.0,-37.46,11335.77,-6.35,-6.35,6.44,6.45,0.04,0.05,0.0,10.0,4.95,0.0,4.95,9.9,9.91,0.01,0.0,0.0,0.0,0.0,9.9,9.91,0.01,0.0,51.0
3026,24.06.2020,18:23:06,Referenz III o. Nadel Referenz I (60 Zyklen),Referenz I (60 Zyklen),10.01,1495.0,3.61,3.61,3.57,3.56,10.02,10.01,4.15,2.12,-3546.88,2723.3,0.0,0.0,-37.44,11338.09,-6.35,-6.35,6.44,6.45,0.04,0.05,0.0,10.0,4.95,0.0,4.95,9.9,9.91,0.01,0.0,0.0,0.0,0.0,9.9,9.91,0.01,0.0,51.0
3027,24.06.2020,18:23:09,Referenz III o. Nadel Referenz I (60 Zyklen),Referenz I (60 Zyklen),10.02,1995.0,4.8,4.78,4.75,4.74,9.98,9.95,4.15,2.12,-3550.26,2723.24,0.0,0.0,-37.47,11339.39,-6.35,-6.35,6.44,6.45,0.04,0.05,0.0,10.0,4.94,0.0,4.95,9.89,9.91,0.01,0.0,0.0,0.0,0.0,9.89,9.91,0.01,0.0,51.0
3028,24.06.2020,18:23:12,Referenz III o. Nadel Referenz I (60 Zyklen),Referenz I (60 Zyklen),12.02,499.2,1.14,1.14,1.1,1.09,9.5,9.47,4.15,2.54,-3131.85,2761.39,0.0,0.0,-32.8,10523.3,-6.35,-6.35,6.44,6.45,0.04,0.05,0.0,12.0,4.57,0.01,4.55,9.14,9.1,0.01,0.0,0.0,0.0,0.0,9.14,9.1,0.01,0.0,51.0
3029,24.06.2020,18:23:17,Referenz III o. Nadel Referenz I (60 Zyklen),Referenz I (60 Zyklen),12.01,995.0,2.23,2.22,2.18,2.18,9.28,9.27,4.15,2.54,-3132.91,2770.68,0.0,0.0,-32.81,10324.71,-6.35,-6.35,6.44,6.45,0.04,0.05,0.0,12.0,4.55,0.01,4.55,9.1,9.1,0.01,0.0,0.0,0.0,0.0,9.1,9.1,0.01,0.0,51.0
3030,24.06.2020,18:23:20,Referenz III o. Nadel Referenz I (60 Zyklen),Referenz I (60 Zyklen),12.01,1495.0,3.32,3.32,3.27,3.27,9.21,9.2,4.15,2.54,-3134.04,2770.67,0.0,0.0,-32.83,10324.89,-6.35,-6.35,6.44,6.45,0.04,0.05,0.0,12.0,4.54,0.01,4.55,9.09,9.1,0.01,0.0,0.0,0.0,0.0,9.09,9.1,0.01,0.0,51.0
3031,24.06.2020,18:23:23,Referenz III o. Nadel Referenz I (60 Zyklen),Referenz I (60 Zyklen),12.0,1995.0,4.41,4.41,4.37,4.36,9.17,9.17,4.15,2.54,-3134.98,2770.61,0.0,0.0,-32.84,10326.26,-6.35,-6.35,6.44,6.45,0.04,0.05,0.0,12.0,4.54,0.01,4.55,9.08,9.1,0.01,0.0,0.0,0.0,0.0,9.08,9.1,0.01,0.0,51.0
3032,24.06.2020,18:23:27,Referenz III o. Nadel Referenz I (60 Zyklen),Referenz I (60 Zyklen),15.01,499.1,1.03,1.04,0.99,0.99,8.59,8.64,4.15,3.17,-2514.47,2842.25,0.0,0.0,-26.05,8793.92,-6.35,-6.35,6.44,6.45,0.04,0.05,0.0,15.0,4.11,0.01,4.09,8.22,8.18,0.01,0.0,0.0,0.0,0.0,8.22,8.18,0.01,0.0,51.0
3033,24.06.2020,18:23:31,Referenz III o. Nadel Referenz I (60 Zyklen),Referenz I (60 Zyklen),15.01,995.0,2.01,2.01,1.96,1.96,8.37,8.39,4.15,3.17,-2509.52,2851.87,0.0,0.0,-26.0,8588.11,-6.35,-6.35,6.44,6.45,0.04,0.05,0.0,15.0,4.09,0.01,4.09,8.18,8.18,0.01,0.0,0.0,0.0,0.0,8.18,8.18,0.01,0.0,51.0
3034,24.06.2020,18:23:34,Referenz III o. Nadel Referenz I (60 Zyklen),Referenz I (60 Zyklen),15.01,1495.0,2.99,2.98,2.94,2.94,8.3,8.28,4.15,3.17,-2508.08,2851.78,0.0,0.0,-25.98,8589.97,-6.35,-6.35,6.44,6.45,0.04,0.05,0.0,15.0,4.09,0.01,4.09,8.17,8.18,0.01,0.0,0.0,0.0,0.0,8.17,8.18,0.01,0.0,51.0
3035,24.06.2020,18:23:38,Referenz III o. Nadel Referenz I (60 Zyklen),Referenz I (60 Zyklen),15.01,1995.0,3.96,3.96,3.92,3.92,8.25,8.24,4.15,3.17,-2510.21,2851.79,0.0,0.0,-26.0,8589.83,-6.35,-6.35,6.44,6.45,0.04,0.05,0.0,15.0,4.08,0.01,4.09,8.15,8.18,0.01,0.0,0.0,0.0,0.0,8.15,8.18,0.01,0.0,51.0
3036,24.06.2020,18:23:41,Referenz III o. Nadel Referenz I (60 Zyklen),Referenz I (60 Zyklen),18.0,499.1,0.95,0.95,0.9,0.91,7.88,7.92,4.15,3.81,-1884.76,2921.28,0.0,0.0,-19.33,7103.59,-6.35,-6.35,6.44,6.45,0.04,0.05,0.0,18.0,3.76,0.01,3.74,7.51,7.47,0.01,0.0,0.0,0.0,0.0,7.51,7.47,0.01,0.0,51.0
3037,24.06.2020,18:23:45,Referenz III o. Nadel Referenz I (60 Zyklen),Referenz I (60 Zyklen),17.96,995.0,1.84,1.84,1.79,1.79,7.65,7.66,4.15,3.8,-1884.76,2931.0,0.0,0.0,-19.33,6895.74,-6.35,-6.35,6.44,6.45,0.04,0.05,0.0,18.0,3.74,0.01,3.74,7.47,7.47,0.01,0.0,0.0,0.0,0.0,7.47,7.47,0.01,0.0,51.0
3038,24.06.2020,18:23:49,Referenz III o. Nadel Referenz I (60 Zyklen),Referenz I (60 Zyklen),17.98,1495.0,2.73,2.74,2.69,2.69,7.58,7.6,4.15,3.8,-1883.69,2931.04,0.0,0.0,-19.31,6894.72,-6.35,-6.35,6.44,6.45,0.04,0.05,0.0,18.0,3.73,0.01,3.74,7.45,7.47,0.01,0.0,0.0,0.0,0.0,7.45,7.47,0.01,0.0,51.0
3039,24.06.2020,18:23:52,Referenz III o. Nadel Referenz I (60 Zyklen),Referenz I (60 Zyklen),18.0,1995.0,3.63,3.64,3.59,3.59,7.55,7.57,4.15,3.8,-1883.19,2931.07,0.0,0.0,-19.31,6894.26,-6.35,-6.35,6.44,6.45,0.04,0.05,0.0,18.0,3.73,0.01,3.74,7.46,7.47,0.01,0.0,0.0,0.0,0.0,7.46,7.47,0.01,0.0,51.0
3040,24.06.2020,18:23:55,Referenz III o. Nadel Referenz I (60 Zyklen),Referenz I (60 Zyklen),19.96,499.2,0.9,0.91,0.86,0.86,7.5,7.54,4.15,4.22,-1476.68,2973.8,0.0,0.0,-15.05,5980.16,-6.35,-6.35,6.44,6.45,0.04,0.05,0.0,20.0,3.56,0.0,3.55,7.13,7.1,0.01,0.0,0.0,0.0,0.0,7.13,7.1,0.01,0.0,51.0
3041,24.06.2020,18:24:00,Referenz III o. Nadel Referenz I (60 Zyklen),Referenz I (60 Zyklen),19.99,995.0,1.75,1.75,1.7,1.7,7.28,7.3,4.15,4.23,-1464.1,2983.83,0.0,0.0,-14.92,5765.79,-6.35,-6.35,6.44,6.45,0.04,0.05,0.0,20.0,3.55,0.0,3.55,7.09,7.1,0.01,0.0,0.0,0.0,0.0,7.09,7.1,0.01,0.0,51.0
3042,24.06.2020,18:24:03,Referenz III o. Nadel Referenz I (60 Zyklen),Referenz I (60 Zyklen),19.96,1495.0,2.6,2.6,2.56,2.55,7.22,7.22,4.15,4.22,-1468.98,2983.81,0.0,0.0,-14.97,5766.22,-6.35,-6.35,6.44,6.45,0.04,0.05,0.0,20.0,3.55,0.0,3.55,7.1,7.1,0.01,0.0,0.0,0.0,0.0,7.1,7.1,0.01,0.0,51.0
3043,24.06.2020,18:24:06,Referenz III o. Nadel Referenz I (60 Zyklen),Referenz I (60 Zyklen),19.96,1995.0,3.45,3.45,3.41,3.4,7.18,7.17,4.15,4.22,-1471.67,2983.82,0.0,0.0,-15.0,5765.9,-6.35,-6.35,6.44,6.45,0.04,0.05,0.0,20.0,3.54,0.0,3.55,7.08,7.1,0.01,0.0,0.0,0.0,0.0,7.08,7.1,0.01,0.0,51.0
3044,24.06.2020,18:24:09,Referenz III o. Nadel Referenz I (60 Zyklen),Referenz I (60 Zyklen),20.99,499.1,0.88,0.88,0.84,0.84,7.34,7.34,4.15,4.44,-1259.99,3008.48,0.0,0.0,-12.81,5238.39,-6.35,-6.35,6.44,6.45,0.04,0.05,0.0,21.0,3.48,0.01,3.47,6.97,6.93,0.01,0.0,0.0,0.0,0.0,6.97,6.93,0.01,0.0,51.0
3045,24.06.2020,18:24:14,Referenz III o. Nadel Referenz I (60 Zyklen),Referenz I (60 Zyklen),20.98,995.0,1.71,1.71,1.66,1.66,7.11,7.12,4.15,4.44,-1249.73,3018.62,0.0,0.0,-12.7,5021.56,-6.35,-6.35,6.44,6.45,0.04,0.05,0.0,21.0,3.46,0.01,3.47,6.93,6.93,0.01,0.0,0.0,0.0,0.0,6.93,6.93,0.01,0.0,51.0
3046,24.06.2020,18:24:17,Referenz III o. Nadel Referenz I (60 Zyklen),Referenz I (60 Zyklen),20.97,1495.0,2.54,2.53,2.49,2.48,7.04,7.02,4.15,4.43,-1253.92,3018.47,0.0,0.0,-12.75,5024.8,-6.35,-6.35,6.44,6.45,0.04,0.05,0.0,21.0,3.46,0.01,3.47,6.92,6.93,0.01,0.0,0.0,0.0,0.0,6.92,6.93,0.01,0.0,51.0
3047,24.06.2020,18:24:20,Referenz III o. Nadel Referenz I (60 Zyklen),Referenz I (60 Zyklen),20.97,1995.0,3.36,3.36,3.32,3.31,7.0,6.98,4.15,4.43,-1256.99,3018.5,0.0,0.0,-12.78,5024.1,-6.35,-6.35,6.44,6.45,0.04,0.05,0.0,21.0,3.45,0.01,3.47,6.91,6.93,0.01,0.0,0.0,0.0,0.0,6.91,6.93,0.01,0.0,51.0
3048,24.06.2020,18:24:24,Referenz III o. Nadel Referenz I (60 Zyklen),Referenz I (60 Zyklen),24.01,499.1,0.82,0.83,0.78,0.79,6.85,6.92,4.15,5.08,-633.1,3083.99,0.0,0.0,-6.41,3623.33,-6.35,-6.35,6.44,6.45,0.04,0.05,0.0,24.0,3.24,0.01,3.24,6.48,6.48,0.01,0.0,0.0,0.0,0.0,6.48,6.48,0.01,0.0,51.0
3049,24.06.2020,18:24:28,Referenz III o. Nadel Referenz I (60 Zyklen),Referenz I (60 Zyklen),23.94,995.0,1.6,1.6,1.56,1.55,6.69,6.66,4.15,5.06,-633.66,3094.34,0.0,0.0,-6.42,3401.97,-6.35,-6.35,6.44,6.45,0.04,0.05,0.0,24.0,3.25,0.01,3.24,6.51,6.48,0.01,0.0,0.0,0.0,0.0,6.51,6.48,0.01,0.0,51.0
3050,24.06.2020,18:24:31,Referenz III o. Nadel Referenz I (60 Zyklen),Referenz I (60 Zyklen),23.99,1495.0,2.38,2.37,2.33,2.32,6.6,6.58,4.15,5.07,-624.77,3094.18,0.0,0.0,-6.33,3405.38,-6.35,-6.35,6.44,6.45,0.04,0.05,0.0,24.0,3.24,0.01,3.24,6.48,6.48,0.01,0.0,0.0,0.0,0.0,6.48,6.48,0.01,0.0,51.0
3051,24.06.2020,18:24:35,Referenz III o. Nadel Referenz I (60 Zyklen),Referenz I (60 Zyklen),24.0,1995.0,3.14,3.14,3.1,3.1,6.54,6.54,4.15,5.07,-626.46,3094.16,0.0,0.0,-6.34,3406.01,-6.35,-6.35,6.44,6.45,0.04,0.05,0.0,24.0,3.22,0.01,3.24,6.45,6.48,0.01,0.0,0.0,0.0,0.0,6.45,6.48,0.01,0.0,51.0
3052,24.06.2020,18:24:38,Referenz III o. Nadel Referenz I (60 Zyklen),Referenz I (60 Zyklen),27.0,499.2,0.78,0.78,0.74,0.74,6.49,6.51,4.15,5.71,-6.21,3159.92,0.0,0.0,-0.15,1999.3,-6.35,-6.35,6.44,6.45,0.04,0.05,0.0,27.0,3.06,0.01,3.05,6.13,6.1,0.01,0.0,0.0,0.0,0.0,6.13,6.1,0.01,0.0,51.0
3053,24.06.2020,18:24:42,Referenz III o. Nadel Referenz I (60 Zyklen),Referenz I (60 Zyklen),26.98,995.0,1.51,1.52,1.47,1.47,6.29,6.33,4.15,5.7,2.49,3170.41,0.0,0.0,-0.06,1775.08,-6.35,-6.35,6.44,6.45,0.04,0.05,0.0,27.0,3.06,0.01,3.05,6.11,6.1,0.01,0.0,0.0,0.0,0.0,6.11,6.1,0.01,0.0,51.0
3054,24.06.2020,18:24:46,Referenz III o. Nadel Referenz I (60 Zyklen),Referenz I (60 Zyklen),26.98,1495.0,2.24,2.24,2.2,2.19,6.22,6.22,4.15,5.7,-0.01,3170.4,0.0,0.0,-0.09,1775.29,-6.35,-6.35,6.44,6.45,0.04,0.05,0.0,27.0,3.05,0.01,3.05,6.1,6.1,0.01,0.0,0.0,0.0,0.0,6.1,6.1,0.01,0.0,51.0
3055,24.06.2020,18:24:49,Referenz III o. Nadel Referenz I (60 Zyklen),Referenz I (60 Zyklen),26.98,1995.0,2.97,2.96,2.92,2.91,6.17,6.16,4.15,5.7,2.18,3170.36,0.0,0.0,-0.07,1776.17,-6.35,-6.35,6.44,6.45,0.04,0.05,0.0,27.0,3.04,0.01,3.05,6.08,6.1,0.01,0.0,0.0,0.0,0.0,6.08,6.1,0.01,0.0,51.0
3056,24.06.2020,18:24:52,Referenz III o. Nadel Referenz I (60 Zyklen),Referenz I (60 Zyklen),29.99,499.2,0.75,0.75,0.7,0.7,6.2,6.22,4.15,6.34,623.57,3232.47,0.0,0.0,6.02,447.69,-6.35,-6.35,6.44,6.45,0.04,0.05,0.0,30.0,2.91,0.01,2.89,5.83,5.78,0.02,0.0,0.0,0.0,0.0,5.83,5.78,0.02,0.0,51.0
3057,24.06.2020,18:24:57,Referenz III o. Nadel Referenz I (60 Zyklen),Referenz I (60 Zyklen),29.96,995.0,1.42,1.44,1.38,1.39,5.94,6.01,4.15,6.33,628.57,3243.21,0.0,0.0,6.07,217.95,-6.35,-6.35,6.44,6.45,0.04,0.05,0.0,30.0,2.88,0.01,2.89,5.76,5.78,0.02,0.0,0.0,0.0,0.0,5.76,5.78,0.02,0.0,51.0
3058,24.06.2020,18:25:00,Referenz III o. Nadel Referenz I (60 Zyklen),Referenz I (60 Zyklen),29.96,1495.0,2.12,2.12,2.08,2.07,5.9,5.89,4.15,6.33,629.26,3243.14,0.0,0.0,6.07,219.35,-6.35,-6.35,6.44,6.45,0.04,0.05,0.0,30.0,2.89,0.01,2.89,5.78,5.78,0.02,0.0,0.0,0.0,0.0,5.78,5.78,0.02,0.0,51.0
3059,24.06.2020,18:25:03,Referenz III o. Nadel Referenz I (60 Zyklen),Referenz I (60 Zyklen),29.96,1995.0,2.81,2.82,2.77,2.77,5.85,5.86,4.15,6.33,625.51,3243.14,0.0,0.0,6.04,219.39,-6.35,-6.35,6.44,6.45,0.04,0.05,0.0,30.0,2.88,0.01,2.89,5.76,5.78,0.02,0.0,0.0,0.0,0.0,5.76,5.78,0.02,0.0,51.0
3060,24.06.2020,18:25:13,Referenz III o. Nadel Referenz I (60 Zyklen),Referenz I (60 Zyklen),1.04,499.2,3.46,3.46,3.42,3.42,28.78,28.81,4.15,0.22,-5429.31,2464.04,0.0,0.0,-59.55,16883.36,-6.35,-6.35,6.44,6.45,0.04,0.05,0.0,1.0,14.21,0.06,14.03,28.41,28.06,0.13,0.0,0.0,0.0,0.0,28.41,28.06,0.13,0.0,52.0
3061,24.06.2020,18:25:16,Referenz III o. Nadel Referenz I (60 Zyklen),Referenz I (60 Zyklen),1.04,995.0,6.78,6.77,6.73,6.72,28.27,28.24,4.15,0.22,-5427.87,2472.39,0.0,0.0,-59.53,16704.58,-6.35,-6.35,6.44,6.45,0.04,0.05,0.0,1.0,14.04,0.06,14.03,28.09,28.06,0.13,0.0,0.0,0.0,0.0,28.09,28.06,0.13,0.0,52.0
3062,24.06.2020,18:25:19,Referenz III o. Nadel Referenz I (60 Zyklen),Referenz I (60 Zyklen),1.04,1495.0,10.11,10.1,10.06,10.06,28.06,28.05,4.15,0.22,-5426.49,2472.44,0.0,0.0,-59.52,16703.63,-6.35,-6.35,6.44,6.45,0.04,0.05,0.0,1.0,13.97,0.06,14.03,27.94,28.06,0.13,0.0,0.0,0.0,0.0,27.94,28.06,0.13,0.0,52.0
3063,24.06.2020,18:25:23,Referenz III o. Nadel Referenz I (60 Zyklen),Referenz I (60 Zyklen),1.04,1995.0,13.41,13.41,13.37,13.36,27.9,27.89,4.15,0.22,-5428.81,2472.43,0.0,0.0,-59.54,16703.87,-6.35,-6.35,6.44,6.45,0.04,0.05,0.0,1.0,13.91,0.06,14.03,27.81,28.06,0.13,0.0,0.0,0.0,0.0,27.81,28.06,0.13,0.0,52.0
3064,24.06.2020,18:25:26,Referenz III o. Nadel Referenz I (60 Zyklen),Referenz I (60 Zyklen),2.02,499.2,2.46,2.47,2.42,2.42,20.48,20.51,4.15,0.43,-5227.58,2482.43,0.0,0.0,-57.09,16489.97,-6.35,-6.35,6.44,6.45,0.04,0.05,0.0,2.0,10.06,0.02,10.01,20.12,20.01,0.04,0.0,0.0,0.0,0.0,20.12,20.01,0.04,0.0,52.0
3065,24.06.2020,18:25:30,Referenz III o. Nadel Referenz I (60 Zyklen),Referenz I (60 Zyklen),2.03,995.0,4.85,4.85,4.8,4.8,20.21,20.21,4.15,0.43,-5229.65,2490.82,0.0,0.0,-57.11,16310.53,-6.35,-6.35,6.44,6.45,0.04,0.05,0.0,2.0,10.01,0.02,10.01,20.03,20.01,0.04,0.0,0.0,0.0,0.0,20.03,20.01,0.04,0.0,52.0
3066,24.06.2020,18:25:34,Referenz III o. Nadel Referenz I (60 Zyklen),Referenz I (60 Zyklen),2.03,1495.0,7.24,7.23,7.2,7.19,20.1,20.08,4.15,0.43,-5228.08,2490.75,0.0,0.0,-57.09,16312.04,-6.35,-6.35,6.44,6.45,0.04,0.05,0.0,2.0,9.99,0.02,10.01,19.98,20.01,0.04,0.0,0.0,0.0,0.0,19.98,20.01,0.04,0.0,52.0
3067,24.06.2020,18:25:37,Referenz III o. Nadel Referenz I (60 Zyklen),Referenz I (60 Zyklen),2.04,1995.0,9.63,9.62,9.58,9.57,20.03,20.01,4.15,0.43,-5225.39,2490.7,0.0,0.0,-57.06,16313.09,-6.35,-6.35,6.44,6.45,0.04,0.05,0.0,2.0,9.97,0.02,10.01,19.93,20.01,0.04,0.0,0.0,0.0,0.0,19.93,20.01,0.04,0.0,52.0
3068,24.06.2020,18:25:40,Referenz III o. Nadel Referenz I (60 Zyklen),Referenz I (60 Zyklen),3.04,499.2,2.06,2.07,2.01,2.02,17.1,17.17,4.15,0.64,-5009.65,2517.41,0.0,0.0,-54.45,15741.67,-6.35,-6.35,6.44,6.45,0.04,0.05,0.0,3.0,8.37,0.01,8.36,16.73,16.71,0.01,0.0,0.0,0.0,0.0,16.73,16.71,0.01,0.0,52.0
3069,24.06.2020,18:25:45,Referenz III o. Nadel Referenz I (60 Zyklen),Referenz I (60 Zyklen),3.03,995.0,4.06,4.05,4.01,4.01,16.92,16.91,4.15,0.64,-5009.27,2525.9,0.0,0.0,-54.45,15560.15,-6.35,-6.35,6.44,6.45,0.04,0.05,0.0,3.0,8.37,0.01,8.36,16.74,16.71,0.01,0.0,0.0,0.0,0.0,16.74,16.71,0.01,0.0,52.0
3070,24.06.2020,18:25:48,Referenz III o. Nadel Referenz I (60 Zyklen),Referenz I (60 Zyklen),3.04,1495.0,6.05,6.07,6.01,6.02,16.81,16.85,4.15,0.64,-5004.89,2525.82,0.0,0.0,-54.39,15561.98,-6.35,-6.35,6.44,6.45,0.04,0.05,0.0,3.0,8.34,0.01,8.36,16.68,16.71,0.01,0.0,0.0,0.0,0.0,16.68,16.71,0.01,0.0,52.0
3071,24.06.2020,18:25:51,Referenz III o. Nadel Referenz I (60 Zyklen),Referenz I (60 Zyklen),3.04,1995.0,8.07,8.07,8.02,8.02,16.78,16.78,4.15,0.64,-5003.64,2525.78,0.0,0.0,-54.38,15562.71,-6.35,-6.35,6.44,6.45,0.04,0.05,0.0,3.0,8.34,0.01,8.36,16.69,16.71,0.01,0.0,0.0,0.0,0.0,16.69,16.71,0.01,0.0,52.0
3072,24.06.2020,18:25:54,Referenz III o. Nadel Referenz I (60 Zyklen),Referenz I (60 Zyklen),5.01,499.1,1.68,1.69,1.64,1.64,13.97,14.03,4.15,1.06,-4599.94,2566.52,0.0,0.0,-49.57,14691.27,-6.35,-6.35,6.44,6.45,0.04,0.05,0.0,5.0,6.8,0.01,6.79,13.61,13.57,0.01,0.0,0.0,0.0,0.0,13.61,13.57,0.01,0.0,52.0
3073,24.06.2020,18:25:59,Referenz III o. Nadel Referenz I (60 Zyklen),Referenz I (60 Zyklen),5.02,995.0,3.3,3.31,3.25,3.26,13.75,13.8,4.15,1.06,-4596.87,2575.12,0.0,0.0,-49.54,14507.35,-6.35,-6.35,6.44,6.45,0.04,0.05,0.0,5.0,6.78,0.01,6.79,13.57,13.57,0.01,0.0,0.0,0.0,0.0,13.57,13.57,0.01,0.0,52.0
3074,24.06.2020,18:26:02,Referenz III o. Nadel Referenz I (60 Zyklen),Referenz I (60 Zyklen),5.02,1495.0,4.93,4.93,4.89,4.88,13.69,13.68,4.15,1.06,-4599.5,2574.97,0.0,0.0,-49.57,14510.63,-6.35,-6.35,6.44,6.45,0.04,0.05,0.0,5.0,6.78,0.01,6.79,13.57,13.57,0.01,0.0,0.0,0.0,0.0,13.57,13.57,0.01,0.0,52.0
