Repository: ZBT-Tools/ContactResistanceAnalysis

File: h23_reference.csv (part 77 of 80)
,Datum,time,measurement,commentary,pressure_sample[bar],current[mA],voltage[mV],voltage_needle[mV],voltage_th[mV],voltage_needle_th[mV],R_ges / mOhm*cm²,R_bulk / mOhm*cm²,contact_area[cm2],pressure[bar],p_Kraftsensor / ?,Weg Bürster,Kraftsensor Poly,Probendicke Poly,Kraftsensor,Probendicke,U_ges 1,U_Nadel 1,U_ges 2,U_Nadel 2,Diff_U_ges/2,Diff_U_Nadel/2,Relais,pressure_rounded[bar],contact_resistance[mOhm*cm2],contact_resistance_error[mOhm*cm2],contact_resistance_mean[mOhm*cm2],resistance[mOhm*cm2],resistance_mean[mOhm*cm2],resistance_error[mOhm*cm2],bulk_resistance[mOhm*cm2],bulk_resistance_mean[mOhm*cm2],bulk_resistance_error[mOhm*cm2],bulk_resistance_sub[mOhm*cm2],volume_resistance[mOhm*cm2],volume_resistance_mean[mOhm*cm2],volume_resistance_error[mOhm*cm2],degradation_corr[mOhm*cm2],cycle
3075,24.06.2020,18:26:05,Referenz III o. Nadel Referenz I (60 Zyklen),Referenz I (60 Zyklen),5.03,1995.0,6.55,6.54,6.51,6.5,13.63,13.61,4.15,1.06,-4601.0,2575.01,0.0,0.0,-49.58,14509.78,-6.35,-6.35,6.44,6.45,0.04,0.05,0.0,5.0,6.77,0.01,6.79,13.54,13.57,0.01,0.0,0.0,0.0,0.0,13.54,13.57,0.01,0.0,52.0
3076,24.06.2020,18:26:09,Referenz III o. Nadel Referenz I (60 Zyklen),Referenz I (60 Zyklen),6.03,499.2,1.56,1.55,1.52,1.51,12.98,12.91,4.15,1.27,-4384.19,2603.25,0.0,0.0,-47.04,13905.66,-6.35,-6.35,6.44,6.45,0.04,0.05,0.0,6.0,6.31,0.01,6.28,12.61,12.55,0.03,0.0,0.0,0.0,0.0,12.61,12.55,0.03,0.0,52.0
3077,24.06.2020,18:26:13,Referenz III o. Nadel Referenz I (60 Zyklen),Referenz I (60 Zyklen),6.02,995.0,3.06,3.05,3.01,3.0,12.75,12.71,4.15,1.27,-4384.44,2611.95,0.0,0.0,-47.04,13719.77,-6.35,-6.35,6.44,6.45,0.04,0.05,0.0,6.0,6.28,0.01,6.28,12.57,12.55,0.03,0.0,0.0,0.0,0.0,12.57,12.55,0.03,0.0,52.0
3078,24.06.2020,18:26:16,Referenz III o. Nadel Referenz I (60 Zyklen),Referenz I (60 Zyklen),6.03,1495.0,4.55,4.55,4.51,4.5,12.64,12.63,4.15,1.28,-4382.19,2611.95,0.0,0.0,-47.02,13719.63,-6.35,-6.35,6.44,6.45,0.04,0.05,0.0,6.0,6.26,0.01,6.28,12.52,12.55,0.03,0.0,0.0,0.0,0.0,12.52,12.55,0.03,0.0,52.0
3079,24.06.2020,18:26:20,Referenz III o. Nadel Referenz I (60 Zyklen),Referenz I (60 Zyklen),6.03,1995.0,6.05,6.04,6.01,5.99,12.59,12.56,4.15,1.27,-4382.82,2611.89,0.0,0.0,-47.02,13720.86,-6.35,-6.35,6.44,6.45,0.04,0.05,0.0,6.0,6.25,0.01,6.28,12.5,12.55,0.03,0.0,0.0,0.0,0.0,12.5,12.55,0.03,0.0,52.0
3080,24.06.2020,18:26:23,Referenz III o. Nadel Referenz I (60 Zyklen),Referenz I (60 Zyklen),9.0,499.2,1.31,1.3,1.26,1.26,10.86,10.83,4.15,1.9,-3764.12,2677.8,0.0,0.0,-39.89,12311.21,-6.35,-6.35,6.44,6.45,0.04,0.05,0.0,9.0,5.25,0.01,5.22,10.49,10.44,0.02,0.0,0.0,0.0,0.0,10.49,10.44,0.02,0.0,52.0
3081,24.06.2020,18:26:27,Referenz III o. Nadel Referenz I (60 Zyklen),Referenz I (60 Zyklen),9.02,995.0,2.55,2.54,2.5,2.5,10.62,10.6,4.15,1.91,-3764.44,2686.84,0.0,0.0,-39.9,12117.93,-6.35,-6.35,6.44,6.45,0.04,0.05,0.0,9.0,5.22,0.01,5.22,10.44,10.44,0.02,0.0,0.0,0.0,0.0,10.44,10.44,0.02,0.0,52.0
3082,24.06.2020,18:26:31,Referenz III o. Nadel Referenz I (60 Zyklen),Referenz I (60 Zyklen),9.02,1495.0,3.8,3.8,3.75,3.75,10.54,10.54,4.15,1.91,-3760.12,2686.83,0.0,0.0,-39.85,12118.14,-6.35,-6.35,6.44,6.45,0.04,0.05,0.0,9.0,5.21,0.01,5.22,10.42,10.44,0.02,0.0,0.0,0.0,0.0,10.42,10.44,0.02,0.0,52.0
3083,24.06.2020,18:26:34,Referenz III o. Nadel Referenz I (60 Zyklen),Referenz I (60 Zyklen),9.02,1995.0,5.04,5.05,5.0,5.0,10.49,10.5,4.15,1.91,-3764.12,2686.76,0.0,0.0,-39.89,12119.62,-6.35,-6.35,6.44,6.45,0.04,0.05,0.0,9.0,5.2,0.01,5.22,10.4,10.44,0.02,0.0,0.0,0.0,0.0,10.4,10.44,0.02,0.0,52.0
3084,24.06.2020,18:26:37,Referenz III o. Nadel Referenz I (60 Zyklen),Referenz I (60 Zyklen),10.03,499.1,1.25,1.24,1.2,1.19,10.35,10.29,4.15,2.12,-3549.0,2714.01,0.0,0.0,-37.46,11536.79,-6.35,-6.35,6.44,6.45,0.04,0.05,0.0,10.0,4.99,0.01,4.96,9.99,9.92,0.02,0.0,0.0,0.0,0.0,9.99,9.92,0.02,0.0,52.0
3085,24.06.2020,18:26:42,Referenz III o. Nadel Referenz I (60 Zyklen),Referenz I (60 Zyklen),9.99,995.0,2.42,2.43,2.38,2.38,10.09,10.14,4.15,2.11,-3550.88,2723.13,0.0,0.0,-37.48,11341.79,-6.35,-6.35,6.44,6.45,0.04,0.05,0.0,10.0,4.95,0.01,4.96,9.91,9.92,0.02,0.0,0.0,0.0,0.0,9.91,9.92,0.02,0.0,52.0
3086,24.06.2020,18:26:45,Referenz III o. Nadel Referenz I (60 Zyklen),Referenz I (60 Zyklen),10.0,1495.0,3.61,3.61,3.57,3.57,10.02,10.03,4.15,2.11,-3556.39,2723.1,0.0,0.0,-37.54,11342.39,-6.35,-6.35,6.44,6.45,0.04,0.05,0.0,10.0,4.95,0.01,4.96,9.9,9.92,0.02,0.0,0.0,0.0,0.0,9.9,9.92,0.02,0.0,52.0
3087,24.06.2020,18:26:48,Referenz III o. Nadel Referenz I (60 Zyklen),Referenz I (60 Zyklen),10.01,1995.0,4.8,4.79,4.76,4.75,9.98,9.97,4.15,2.12,-3550.19,2723.12,0.0,0.0,-37.47,11341.93,-6.35,-6.35,6.44,6.45,0.04,0.05,0.0,10.0,4.95,0.01,4.96,9.89,9.92,0.02,0.0,0.0,0.0,0.0,9.89,9.92,0.02,0.0,52.0
3088,24.06.2020,18:26:51,Referenz III o. Nadel Referenz I (60 Zyklen),Referenz I (60 Zyklen),11.99,499.2,1.14,1.14,1.1,1.09,9.52,9.49,4.15,2.54,-3141.86,2761.34,0.0,0.0,-32.91,10524.4,-6.35,-6.35,6.44,6.45,0.04,0.05,0.0,12.0,4.57,0.01,4.55,9.15,9.11,0.01,0.0,0.0,0.0,0.0,9.15,9.11,0.01,0.0,52.0
3089,24.06.2020,18:26:56,Referenz III o. Nadel Referenz I (60 Zyklen),Referenz I (60 Zyklen),12.01,995.0,2.23,2.23,2.18,2.18,9.29,9.29,4.15,2.54,-3133.6,2770.65,0.0,0.0,-32.82,10325.38,-6.35,-6.35,6.44,6.45,0.04,0.05,0.0,12.0,4.55,0.01,4.55,9.11,9.11,0.01,0.0,0.0,0.0,0.0,9.11,9.11,0.01,0.0,52.0
3090,24.06.2020,18:26:59,Referenz III o. Nadel Referenz I (60 Zyklen),Referenz I (60 Zyklen),11.99,1495.0,3.32,3.32,3.27,3.28,9.21,9.23,4.15,2.54,-3139.8,2770.62,0.0,0.0,-32.89,10325.98,-6.35,-6.35,6.44,6.45,0.04,0.05,0.0,12.0,4.54,0.01,4.55,9.09,9.11,0.01,0.0,0.0,0.0,0.0,9.09,9.11,0.01,0.0,52.0
3091,24.06.2020,18:27:02,Referenz III o. Nadel Referenz I (60 Zyklen),Referenz I (60 Zyklen),11.99,1995.0,4.41,4.4,4.37,4.35,9.18,9.16,4.15,2.54,-3138.29,2770.53,0.0,0.0,-32.87,10327.91,-6.35,-6.35,6.44,6.45,0.04,0.05,0.0,12.0,4.54,0.01,4.55,9.09,9.11,0.01,0.0,0.0,0.0,0.0,9.09,9.11,0.01,0.0,52.0
3092,24.06.2020,18:27:06,Referenz III o. Nadel Referenz I (60 Zyklen),Referenz I (60 Zyklen),15.01,499.2,1.03,1.03,0.99,0.98,8.57,8.55,4.15,3.17,-2515.28,2842.19,0.0,0.0,-26.06,8795.08,-6.35,-6.35,6.44,6.45,0.04,0.05,0.0,15.0,4.1,0.01,4.09,8.2,8.17,0.01,0.0,0.0,0.0,0.0,8.2,8.17,0.01,0.0,52.0
3093,24.06.2020,18:27:10,Referenz III o. Nadel Referenz I (60 Zyklen),Referenz I (60 Zyklen),15.01,995.0,2.01,2.01,1.96,1.96,8.36,8.39,4.15,3.17,-2510.65,2851.85,0.0,0.0,-26.01,8588.67,-6.35,-6.35,6.44,6.45,0.04,0.05,0.0,15.0,4.09,0.01,4.09,8.18,8.17,0.01,0.0,0.0,0.0,0.0,8.18,8.17,0.01,0.0,52.0
3094,24.06.2020,18:27:13,Referenz III o. Nadel Referenz I (60 Zyklen),Referenz I (60 Zyklen),15.01,1495.0,2.98,2.98,2.94,2.93,8.28,8.26,4.15,3.17,-2510.09,2851.78,0.0,0.0,-26.0,8589.97,-6.35,-6.35,6.44,6.45,0.04,0.05,0.0,15.0,4.08,0.01,4.09,8.16,8.17,0.01,0.0,0.0,0.0,0.0,8.16,8.17,0.01,0.0,52.0
3095,24.06.2020,18:27:17,Referenz III o. Nadel Referenz I (60 Zyklen),Referenz I (60 Zyklen),15.01,1995.0,3.96,3.97,3.92,3.92,8.24,8.25,4.15,3.17,-2510.27,2851.74,0.0,0.0,-26.0,8590.82,-6.35,-6.35,6.44,6.45,0.04,0.05,0.0,15.0,4.08,0.01,4.09,8.15,8.17,0.01,0.0,0.0,0.0,0.0,8.15,8.17,0.01,0.0,52.0
3096,24.06.2020,18:27:20,Referenz III o. Nadel Referenz I (60 Zyklen),Referenz I (60 Zyklen),17.97,499.2,0.95,0.95,0.91,0.9,7.93,7.86,4.15,3.8,-1891.7,2921.33,0.0,0.0,-19.4,7102.47,-6.35,-6.35,6.44,6.45,0.04,0.05,0.0,18.0,3.78,0.01,3.75,7.56,7.49,0.02,0.0,0.0,0.0,0.0,7.56,7.49,0.02,0.0,52.0
3097,24.06.2020,18:27:24,Referenz III o. Nadel Referenz I (60 Zyklen),Referenz I (60 Zyklen),17.99,995.0,1.84,1.83,1.8,1.79,7.68,7.65,4.15,3.8,-1881.38,2931.09,0.0,0.0,-19.29,6893.84,-6.35,-6.35,6.44,6.45,0.04,0.05,0.0,18.0,3.75,0.01,3.75,7.49,7.49,0.02,0.0,0.0,0.0,0.0,7.49,7.49,0.02,0.0,52.0
3098,24.06.2020,18:27:28,Referenz III o. Nadel Referenz I (60 Zyklen),Referenz I (60 Zyklen),18.0,1495.0,2.74,2.73,2.69,2.69,7.6,7.59,4.15,3.8,-1882.44,2931.04,0.0,0.0,-19.3,6894.83,-6.35,-6.35,6.44,6.45,0.04,0.05,0.0,18.0,3.74,0.01,3.75,7.48,7.49,0.02,0.0,0.0,0.0,0.0,7.48,7.49,0.02,0.0,52.0
3099,24.06.2020,18:27:31,Referenz III o. Nadel Referenz I (60 Zyklen),Referenz I (60 Zyklen),17.98,1995.0,3.62,3.63,3.58,3.58,7.54,7.54,4.15,3.8,-1887.82,2931.15,0.0,0.0,-19.36,6892.4,-6.35,-6.35,6.44,6.45,0.04,0.05,0.0,18.0,3.72,0.01,3.75,7.44,7.49,0.02,0.0,0.0,0.0,0.0,7.44,7.49,0.02,0.0,52.0
3100,24.06.2020,18:27:34,Referenz III o. Nadel Referenz I (60 Zyklen),Referenz I (60 Zyklen),20.01,499.1,0.9,0.91,0.86,0.86,7.51,7.53,4.15,4.23,-1465.41,2973.83,0.0,0.0,-14.94,5979.66,-6.35,-6.35,6.44,6.45,0.04,0.05,0.0,20.0,3.57,0.01,3.55,7.15,7.09,0.02,0.0,0.0,0.0,0.0,7.15,7.09,0.02,0.0,52.0
3101,24.06.2020,18:27:39,Referenz III o. Nadel Referenz I (60 Zyklen),Referenz I (60 Zyklen),19.96,995.0,1.74,1.75,1.7,1.71,7.28,7.31,4.15,4.22,-1472.04,2983.85,0.0,0.0,-15.0,5765.2,-6.35,-6.35,6.44,6.45,0.04,0.05,0.0,20.0,3.55,0.01,3.55,7.09,7.09,0.02,0.0,0.0,0.0,0.0,7.09,7.09,0.02,0.0,52.0
3102,24.06.2020,18:27:42,Referenz III o. Nadel Referenz I (60 Zyklen),Referenz I (60 Zyklen),20.0,1495.0,2.59,2.6,2.55,2.56,7.2,7.23,4.15,4.23,-1466.41,2983.84,0.0,0.0,-14.95,5765.44,-6.35,-6.35,6.44,6.45,0.04,0.05,0.0,20.0,3.54,0.01,3.55,7.07,7.09,0.02,0.0,0.0,0.0,0.0,7.07,7.09,0.02,0.0,52.0
3103,24.06.2020,18:27:45,Referenz III o. Nadel Referenz I (60 Zyklen),Referenz I (60 Zyklen),20.01,1995.0,3.44,3.44,3.39,3.39,7.15,7.16,4.15,4.23,-1463.41,2983.77,0.0,0.0,-14.91,5767.03,-6.35,-6.35,6.44,6.45,0.04,0.05,0.0,20.0,3.53,0.01,3.55,7.06,7.09,0.02,0.0,0.0,0.0,0.0,7.06,7.09,0.02,0.0,52.0
3104,24.06.2020,18:27:48,Referenz III o. Nadel Referenz I (60 Zyklen),Referenz I (60 Zyklen),20.99,499.2,0.88,0.89,0.84,0.84,7.36,7.37,4.15,4.44,-1264.19,3008.42,0.0,0.0,-12.85,5239.76,-6.35,-6.35,6.44,6.45,0.04,0.05,0.0,21.0,3.49,0.01,3.47,6.99,6.93,0.02,0.0,0.0,0.0,0.0,6.99,6.93,0.02,0.0,52.0
3105,24.06.2020,18:27:53,Referenz III o. Nadel Referenz I (60 Zyklen),Referenz I (60 Zyklen),20.98,995.0,1.7,1.71,1.66,1.66,7.1,7.11,4.15,4.44,-1248.48,3018.5,0.0,0.0,-12.69,5024.2,-6.35,-6.35,6.44,6.45,0.04,0.05,0.0,21.0,3.46,0.01,3.47,6.91,6.93,0.02,0.0,0.0,0.0,0.0,6.91,6.93,0.02,0.0,52.0
3106,24.06.2020,18:27:56,Referenz III o. Nadel Referenz I (60 Zyklen),Referenz I (60 Zyklen),20.98,1495.0,2.54,2.53,2.5,2.48,7.05,7.01,4.15,4.43,-1255.3,3018.37,0.0,0.0,-12.76,5026.91,-6.35,-6.35,6.44,6.45,0.04,0.05,0.0,21.0,3.47,0.01,3.47,6.93,6.93,0.02,0.0,0.0,0.0,0.0,6.93,6.93,0.02,0.0,52.0
3107,24.06.2020,18:27:59,Referenz III o. Nadel Referenz I (60 Zyklen),Referenz I (60 Zyklen),20.97,1995.0,3.36,3.36,3.31,3.31,6.99,6.99,4.15,4.43,-1258.11,3018.42,0.0,0.0,-12.79,5025.93,-6.35,-6.35,6.44,6.45,0.04,0.05,0.0,21.0,3.45,0.01,3.47,6.9,6.93,0.02,0.0,0.0,0.0,0.0,6.9,6.93,0.02,0.0,52.0
3108,24.06.2020,18:28:03,Referenz III o. Nadel Referenz I (60 Zyklen),Referenz I (60 Zyklen),23.98,499.2,0.83,0.82,0.79,0.78,6.9,6.83,4.15,5.07,-636.23,3084.12,0.0,0.0,-6.44,3620.73,-6.35,-6.35,6.44,6.45,0.04,0.05,0.0,24.0,3.26,0.01,3.24,6.53,6.48,0.02,0.0,0.0,0.0,0.0,6.53,6.48,0.02,0.0,52.0
3109,24.06.2020,18:28:07,Referenz III o. Nadel Referenz I (60 Zyklen),Referenz I (60 Zyklen),23.98,995.0,1.6,1.61,1.56,1.56,6.67,6.7,4.15,5.07,-626.84,3094.38,0.0,0.0,-6.35,3401.19,-6.35,-6.35,6.44,6.45,0.04,0.05,0.0,24.0,3.24,0.01,3.24,6.49,6.48,0.02,0.0,0.0,0.0,0.0,6.49,6.48,0.02,0.0,52.0
3110,24.06.2020,18:28:10,Referenz III o. Nadel Referenz I (60 Zyklen),Referenz I (60 Zyklen),24.0,1495.0,2.37,2.38,2.33,2.33,6.58,6.59,4.15,5.07,-625.4,3094.38,0.0,0.0,-6.33,3401.19,-6.35,-6.35,6.44,6.45,0.04,0.05,0.0,24.0,3.23,0.01,3.24,6.46,6.48,0.02,0.0,0.0,0.0,0.0,6.46,6.48,0.02,0.0,52.0
3111,24.06.2020,18:28:14,Referenz III o. Nadel Referenz I (60 Zyklen),Referenz I (60 Zyklen),23.99,1995.0,3.14,3.15,3.1,3.1,6.54,6.54,4.15,5.07,-631.72,3094.35,0.0,0.0,-6.4,3401.79,-6.35,-6.35,6.44,6.45,0.04,0.05,0.0,24.0,3.22,0.01,3.24,6.45,6.48,0.02,0.0,0.0,0.0,0.0,6.45,6.48,0.02,0.0,52.0
3112,24.06.2020,18:28:17,Referenz III o. Nadel Referenz I (60 Zyklen),Referenz I (60 Zyklen),26.99,499.2,0.78,0.78,0.74,0.73,6.53,6.45,4.15,5.71,-8.15,3159.81,0.0,0.0,-0.17,2001.69,-6.35,-6.35,6.44,6.45,0.04,0.05,0.0,27.0,3.08,0.01,3.06,6.16,6.11,0.02,0.0,0.0,0.0,0.0,6.16,6.11,0.02,0.0,52.0
3113,24.06.2020,18:28:21,Referenz III o. Nadel Referenz I (60 Zyklen),Referenz I (60 Zyklen),26.98,995.0,1.51,1.51,1.47,1.47,6.3,6.31,4.15,5.7,4.0,3170.28,0.0,0.0,-0.05,1777.72,-6.35,-6.35,6.44,6.45,0.04,0.05,0.0,27.0,3.06,0.01,3.06,6.12,6.11,0.02,0.0,0.0,0.0,0.0,6.12,6.11,0.02,0.0,52.0
3114,24.06.2020,18:28:25,Referenz III o. Nadel Referenz I (60 Zyklen),Referenz I (60 Zyklen),26.98,1495.0,2.24,2.23,2.2,2.18,6.22,6.19,4.15,5.7,-0.89,3170.27,0.0,0.0,-0.1,1777.93,-6.35,-6.35,6.44,6.45,0.04,0.05,0.0,27.0,3.05,0.01,3.06,6.1,6.11,0.02,0.0,0.0,0.0,0.0,6.1,6.11,0.02,0.0,52.0
3115,24.06.2020,18:28:28,Referenz III o. Nadel Referenz I (60 Zyklen),Referenz I (60 Zyklen),26.98,1995.0,2.97,2.96,2.92,2.92,6.17,6.16,4.15,5.7,-2.39,3170.3,0.0,0.0,-0.11,1777.4,-6.35,-6.35,6.44,6.45,0.04,0.05,0.0,27.0,3.04,0.01,3.06,6.08,6.11,0.02,0.0,0.0,0.0,0.0,6.08,6.11,0.02,0.0,52.0
3116,24.06.2020,18:28:31,Referenz III o. Nadel Referenz I (60 Zyklen),Referenz I (60 Zyklen),29.95,499.2,0.75,0.74,0.7,0.7,6.22,6.18,4.15,6.33,613.68,3232.36,0.0,0.0,5.92,450.05,-6.35,-6.35,6.44,6.45,0.04,0.05,0.0,30.0,2.92,0.01,2.89,5.85,5.79,0.02,0.0,0.0,0.0,0.0,5.85,5.79,0.02,0.0,52.0
3117,24.06.2020,18:28:36,Referenz III o. Nadel Referenz I (60 Zyklen),Referenz I (60 Zyklen),29.97,995.0,1.43,1.43,1.39,1.39,5.98,5.97,4.15,6.34,632.89,3243.19,0.0,0.0,6.11,218.47,-6.35,-6.35,6.44,6.45,0.04,0.05,0.0,30.0,2.9,0.01,2.89,5.79,5.79,0.02,0.0,0.0,0.0,0.0,5.79,5.79,0.02,0.0,52.0
3118,24.06.2020,18:28:39,Referenz III o. Nadel Referenz I (60 Zyklen),Referenz I (60 Zyklen),29.97,1495.0,2.12,2.13,2.08,2.08,5.89,5.9,4.15,6.34,626.01,3243.04,0.0,0.0,6.04,221.64,-6.35,-6.35,6.44,6.45,0.04,0.05,0.0,30.0,2.88,0.01,2.89,5.77,5.79,0.02,0.0,0.0,0.0,0.0,5.77,5.79,0.02,0.0,52.0
3119,24.06.2020,18:28:42,Referenz III o. Nadel Referenz I (60 Zyklen),Referenz I (60 Zyklen),29.97,1995.0,2.81,2.81,2.76,2.77,5.84,5.85,4.15,6.34,625.26,3243.0,0.0,0.0,6.03,222.45,-6.35,-6.35,6.44,6.45,0.04,0.05,0.0,30.0,2.87,0.01,2.89,5.75,5.79,0.02,0.0,0.0,0.0,0.0,5.75,5.79,0.02,0.0,52.0
3120,24.06.2020,18:28:52,Referenz III o. Nadel Referenz I (60 Zyklen),Referenz I (60 Zyklen),1.04,499.2,3.46,3.47,3.42,3.42,28.77,28.84,4.15,0.22,-5433.13,2464.01,0.0,0.0,-59.6,16883.81,-6.35,-6.35,6.44,6.45,0.04,0.05,0.0,1.0,14.2,0.06,14.03,28.4,28.06,0.13,0.0,0.0,0.0,0.0,28.4,28.06,0.13,0.0,53.0
3121,24.06.2020,18:28:56,Referenz III o. Nadel Referenz I (60 Zyklen),Referenz I (60 Zyklen),1.04,995.0,6.78,6.78,6.74,6.73,28.28,28.26,4.15,0.22,-5430.43,2472.48,0.0,0.0,-59.56,16702.75,-6.35,-6.35,6.44,6.45,0.04,0.05,0.0,1.0,14.05,0.06,14.03,28.1,28.06,0.13,0.0,0.0,0.0,0.0,28.1,28.06,0.13,0.0,53.0
3122,24.06.2020,18:29:00,Referenz III o. Nadel Referenz I (60 Zyklen),Referenz I (60 Zyklen),1.04,1495.0,10.11,10.1,10.06,10.06,28.06,28.05,4.15,0.22,-5430.62,2472.47,0.0,0.0,-59.57,16702.92,-6.35,-6.35,6.44,6.45,0.04,0.05,0.0,1.0,13.97,0.06,14.03,27.94,28.06,0.13,0.0,0.0,0.0,0.0,27.94,28.06,0.13,0.0,53.0
3123,24.06.2020,18:29:03,Referenz III o. Nadel Referenz I (60 Zyklen),Referenz I (60 Zyklen),1.04,1995.0,13.42,13.42,13.37,13.37,27.91,27.91,4.15,0.22,-5428.81,2472.48,0.0,0.0,-59.54,16702.82,-6.35,-6.35,6.44,6.45,0.04,0.05,0.0,1.0,13.91,0.06,14.03,27.82,28.06,0.13,0.0,0.0,0.0,0.0,27.82,28.06,0.13,0.0,53.0
3124,24.06.2020,18:29:06,Referenz III o. Nadel Referenz I (60 Zyklen),Referenz I (60 Zyklen),2.02,499.2,2.46,2.47,2.42,2.42,20.47,20.53,4.15,0.43,-5234.97,2482.29,0.0,0.0,-57.18,16492.86,-6.35,-6.35,6.44,6.45,0.04,0.05,0.0,2.0,10.05,0.02,10.01,20.11,20.02,0.03,0.0,0.0,0.0,0.0,20.11,20.02,0.03,0.0,53.0
3125,24.06.2020,18:29:11,Referenz III o. Nadel Referenz I (60 Zyklen),Referenz I (60 Zyklen),2.03,995.0,4.85,4.85,4.81,4.81,20.23,20.24,4.15,0.43,-5230.4,2490.67,0.0,0.0,-57.12,16313.66,-6.35,-6.35,6.44,6.45,0.04,0.05,0.0,2.0,10.02,0.02,10.01,20.04,20.02,0.03,0.0,0.0,0.0,0.0,20.04,20.02,0.03,0.0,53.0
3126,24.06.2020,18:29:14,Referenz III o. Nadel Referenz I (60 Zyklen),Referenz I (60 Zyklen),2.03,1495.0,7.24,7.25,7.2,7.2,20.11,20.11,4.15,0.43,-5228.71,2490.65,0.0,0.0,-57.1,16314.04,-6.35,-6.35,6.44,6.45,0.04,0.05,0.0,2.0,9.99,0.02,10.01,19.99,20.02,0.03,0.0,0.0,0.0,0.0,19.99,20.02,0.03,0.0,53.0
3127,24.06.2020,18:29:17,Referenz III o. Nadel Referenz I (60 Zyklen),Referenz I (60 Zyklen),2.04,1995.0,9.63,9.63,9.59,9.58,20.04,20.02,4.15,0.43,-5225.64,2490.64,0.0,0.0,-57.06,16314.43,-6.35,-6.35,6.44,6.45,0.04,0.05,0.0,2.0,9.97,0.02,10.01,19.95,20.02,0.03,0.0,0.0,0.0,0.0,19.95,20.02,0.03,0.0,53.0
3128,24.06.2020,18:29:20,Referenz III o. Nadel Referenz I (60 Zyklen),Referenz I (60 Zyklen),3.04,499.2,2.06,2.05,2.02,2.0,17.13,17.02,4.15,0.64,-5012.34,2517.51,0.0,0.0,-54.48,15739.66,-6.35,-6.35,6.44,6.45,0.04,0.05,0.0,3.0,8.38,0.01,8.36,16.76,16.72,0.02,0.0,0.0,0.0,0.0,16.76,16.72,0.02,0.0,53.0
3129,24.06.2020,18:29:25,Referenz III o. Nadel Referenz I (60 Zyklen),Referenz I (60 Zyklen),3.03,995.0,4.06,4.05,4.01,4.0,16.93,16.89,4.15,0.64,-5007.52,2525.99,0.0,0.0,-54.43,15558.21,-6.35,-6.35,6.44,6.45,0.04,0.05,0.0,3.0,8.37,0.01,8.36,16.74,16.72,0.02,0.0,0.0,0.0,0.0,16.74,16.72,0.02,0.0,53.0
3130,24.06.2020,18:29:28,Referenz III o. Nadel Referenz I (60 Zyklen),Referenz I (60 Zyklen),3.04,1495.0,6.06,6.06,6.02,6.02,16.82,16.83,4.15,0.64,-5005.27,2526.0,0.0,0.0,-54.4,15558.03,-6.35,-6.35,6.44,6.45,0.04,0.05,0.0,3.0,8.35,0.01,8.36,16.7,16.72,0.02,0.0,0.0,0.0,0.0,16.7,16.72,0.02,0.0,53.0
3131,24.06.2020,18:29:31,Referenz III o. Nadel Referenz I (60 Zyklen),Referenz I (60 Zyklen),3.04,1995.0,8.06,8.06,8.02,8.01,16.77,16.76,4.15,0.64,-5006.27,2525.92,0.0,0.0,-54.41,15559.79,-6.35,-6.35,6.44,6.45,0.04,0.05,0.0,3.0,8.34,0.01,8.36,16.68,16.72,0.02,0.0,0.0,0.0,0.0,16.68,16.72,0.02,0.0,53.0
3132,24.06.2020,18:29:35,Referenz III o. Nadel Referenz I (60 Zyklen),Referenz I (60 Zyklen),5.02,499.2,1.68,1.68,1.63,1.63,13.93,13.98,4.15,1.06,-4598.44,2566.6,0.0,0.0,-49.55,14689.76,-6.35,-6.35,6.44,6.45,0.04,0.05,0.0,5.0,6.78,0.01,6.78,13.56,13.56,0.01,0.0,0.0,0.0,0.0,13.56,13.56,0.01,0.0,53.0
3133,24.06.2020,18:29:39,Referenz III o. Nadel Referenz I (60 Zyklen),Referenz I (60 Zyklen),5.02,995.0,3.3,3.31,3.26,3.26,13.78,13.79,4.15,1.06,-4597.12,2575.37,0.0,0.0,-49.54,14502.04,-6.35,-6.35,6.44,6.45,0.04,0.05,0.0,5.0,6.8,0.01,6.78,13.6,13.56,0.01,0.0,0.0,0.0,0.0,13.6,13.56,0.01,0.0,53.0
3134,24.06.2020,18:29:42,Referenz III o. Nadel Referenz I (60 Zyklen),Referenz I (60 Zyklen),5.03,1495.0,4.93,4.93,4.88,4.89,13.67,13.69,4.15,1.06,-4596.81,2575.26,0.0,0.0,-49.53,14504.36,-6.35,-6.35,6.44,6.45,0.04,0.05,0.0,5.0,6.78,0.01,6.78,13.55,13.56,0.01,0.0,0.0,0.0,0.0,13.55,13.56,0.01,0.0,53.0
3135,24.06.2020,18:29:46,Referenz III o. Nadel Referenz I (60 Zyklen),Referenz I (60 Zyklen),5.03,1995.0,6.55,6.54,6.51,6.5,13.63,13.61,4.15,1.06,-4596.81,2575.18,0.0,0.0,-49.53,14506.12,-6.35,-6.35,6.44,6.45,0.04,0.05,0.0,5.0,6.77,0.01,6.78,13.54,13.56,0.01,0.0,0.0,0.0,0.0,13.54,13.56,0.01,0.0,53.0
3136,24.06.2020,18:29:49,Referenz III o. Nadel Referenz I (60 Zyklen),Referenz I (60 Zyklen),6.03,499.2,1.55,1.56,1.51,1.51,12.91,12.98,4.15,1.27,-4384.57,2603.39,0.0,0.0,-47.04,13902.7,-6.35,-6.35,6.44,6.45,0.04,0.05,0.0,6.0,6.27,0.01,6.26,12.55,12.52,0.02,0.0,0.0,0.0,0.0,12.55,12.52,0.02,0.0,53.0
3137,24.06.2020,18:29:53,Referenz III o. Nadel Referenz I (60 Zyklen),Referenz I (60 Zyklen),6.03,995.0,3.05,3.05,3.01,3.0,12.74,12.71,4.15,1.27,-4383.19,2612.07,0.0,0.0,-47.03,13717.13,-6.35,-6.35,6.44,6.45,0.04,0.05,0.0,6.0,6.28,0.01,6.26,12.55,12.52,0.02,0.0,0.0,0.0,0.0,12.55,12.52,0.02,0.0,53.0
3138,24.06.2020,18:29:57,Referenz III o. Nadel Referenz I (60 Zyklen),Referenz I (60 Zyklen),6.03,1495.0,4.54,4.55,4.5,4.51,12.62,12.64,4.15,1.28,-4383.38,2612.08,0.0,0.0,-47.03,13716.82,-6.35,-6.35,6.44,6.45,0.04,0.05,0.0,6.0,6.25,0.01,6.26,12.49,12.52,0.02,0.0,0.0,0.0,0.0,12.49,12.52,0.02,0.0,53.0
3139,24.06.2020,18:30:00,Referenz III o. Nadel Referenz I (60 Zyklen),Referenz I (60 Zyklen),6.03,1995.0,6.05,6.04,6.01,5.99,12.59,12.56,4.15,1.27,-4386.13,2612.0,0.0,0.0,-47.06,13718.65,-6.35,-6.35,6.44,6.45,0.04,0.05,0.0,6.0,6.25,0.01,6.26,12.5,12.52,0.02,0.0,0.0,0.0,0.0,12.5,12.52,0.02,0.0,53.0
3140,24.06.2020,18:30:03,Referenz III o. Nadel Referenz I (60 Zyklen),Referenz I (60 Zyklen),9.02,499.2,1.3,1.31,1.26,1.26,10.8,10.85,4.15,1.91,-3766.38,2677.91,0.0,0.0,-39.92,12308.99,-6.35,-6.35,6.44,6.45,0.04,0.05,0.0,9.0,5.22,0.0,5.21,10.43,10.42,0.01,0.0,0.0,0.0,0.0,10.43,10.42,0.01,0.0,53.0
3141,24.06.2020,18:30:08,Referenz III o. Nadel Referenz I (60 Zyklen),Referenz I (60 Zyklen),8.99,995.0,2.55,2.55,2.5,2.5,10.63,10.63,4.15,1.9,-3768.13,2686.84,0.0,0.0,-39.94,12117.86,-6.35,-6.35,6.44,6.45,0.04,0.05,0.0,9.0,5.22,0.0,5.21,10.44,10.42,0.01,0.0,0.0,0.0,0.0,10.44,10.42,0.01,0.0,53.0
3142,24.06.2020,18:30:11,Referenz III o. Nadel Referenz I (60 Zyklen),Referenz I (60 Zyklen),9.01,1495.0,3.79,3.8,3.75,3.76,10.53,10.56,4.15,1.9,-3763.69,2686.85,0.0,0.0,-39.89,12117.62,-6.35,-6.35,6.44,6.45,0.04,0.05,0.0,9.0,5.2,0.0,5.21,10.41,10.42,0.01,0.0,0.0,0.0,0.0,10.41,10.42,0.01,0.0,53.0
3143,24.06.2020,18:30:14,Referenz III o. Nadel Referenz I (60 Zyklen),Referenz I (60 Zyklen),9.02,1995.0,5.05,5.04,5.01,4.99,10.51,10.48,4.15,1.91,-3763.25,2686.8,0.0,0.0,-39.88,12118.81,-6.35,-6.35,6.44,6.45,0.04,0.05,0.0,9.0,5.21,0.0,5.21,10.41,10.42,0.01,0.0,0.0,0.0,0.0,10.41,10.42,0.01,0.0,53.0
3144,24.06.2020,18:30:17,Referenz III o. Nadel Referenz I (60 Zyklen),Referenz I (60 Zyklen),10.03,499.2,1.23,1.24,1.19,1.2,10.26,10.35,4.15,2.12,-3549.5,2714.56,0.0,0.0,-37.47,11524.93,-6.35,-6.35,6.44,6.45,0.04,0.05,0.0,10.0,4.95,0.0,4.95,9.89,9.91,0.01,0.0,0.0,0.0,0.0,9.89,9.91,0.01,0.0,53.0
3145,24.06.2020,18:30:22,Referenz III o. Nadel Referenz I (60 Zyklen),Referenz I (60 Zyklen),10.0,995.0,2.42,2.42,2.38,2.38,10.11,10.11,4.15,2.11,-3546.44,2723.62,0.0,0.0,-37.43,11331.16,-6.35,-6.35,6.44,6.45,0.04,0.05,0.0,10.0,4.96,0.0,4.95,9.93,9.91,0.01,0.0,0.0,0.0,0.0,9.93,9.91,0.01,0.0,53.0
3146,24.06.2020,18:30:25,Referenz III o. Nadel Referenz I (60 Zyklen),Referenz I (60 Zyklen),10.01,1495.0,3.62,3.6,3.57,3.55,10.04,9.98,4.15,2.12,-3550.32,2723.51,0.0,0.0,-37.47,11333.48,-6.35,-6.35,6.44,6.45,0.04,0.05,0.0,10.0,4.96,0.0,4.95,9.92,9.91,0.01,0.0,0.0,0.0,0.0,9.92,9.91,0.01,0.0,53.0
3147,24.06.2020,18:30:28,Referenz III o. Nadel Referenz I (60 Zyklen),Referenz I (60 Zyklen),10.02,1995.0,4.8,4.79,4.76,4.74,9.99,9.95,4.15,2.12,-3547.31,2723.56,0.0,0.0,-37.44,11332.57,-6.35,-6.35,6.44,6.45,0.04,0.05,0.0,10.0,4.95,0.0,4.95,9.89,9.91,0.01,0.0,0.0,0.0,0.0,9.89,9.91,0.01,0.0,53.0
3148,24.06.2020,18:30:32,Referenz III o. Nadel Referenz I (60 Zyklen),Referenz I (60 Zyklen),11.98,499.2,1.15,1.14,1.11,1.09,9.57,9.44,4.15,2.53,-3142.3,2761.49,0.0,0.0,-32.92,10521.3,-6.35,-6.35,6.44,6.45,0.04,0.05,0.0,12.0,4.6,0.02,4.56,9.21,9.12,0.03,0.0,0.0,0.0,0.0,9.21,9.12,0.03,0.0,53.0
3149,24.06.2020,18:30:36,Referenz III o. Nadel Referenz I (60 Zyklen),Referenz I (60 Zyklen),11.99,995.0,2.23,2.23,2.19,2.19,9.3,9.31,4.15,2.54,-3138.36,2770.75,0.0,0.0,-32.87,10323.2,-6.35,-6.35,6.44,6.45,0.04,0.05,0.0,12.0,4.56,0.02,4.56,9.11,9.12,0.03,0.0,0.0,0.0,0.0,9.11,9.12,0.03,0.0,53.0
3150,24.06.2020,18:30:39,Referenz III o. Nadel Referenz I (60 Zyklen),Referenz I (60 Zyklen),12.02,1495.0,3.32,3.3,3.27,3.26,9.21,9.17,4.15,2.54,-3135.54,2770.73,0.0,0.0,-32.84,10323.65,-6.35,-6.35,6.44,6.45,0.04,0.05,0.0,12.0,4.54,0.02,4.56,9.09,9.12,0.03,0.0,0.0,0.0,0.0,9.09,9.12,0.03,0.0,53.0
3151,24.06.2020,18:30:43,Referenz III o. Nadel Referenz I (60 Zyklen),Referenz I (60 Zyklen),12.0,1995.0,4.4,4.4,4.36,4.36,9.16,9.16,4.15,2.54,-3140.55,2770.76,0.0,0.0,-32.9,10322.99,-6.35,-6.35,6.44,6.45,0.04,0.05,0.0,12.0,4.53,0.02,4.56,9.07,9.12,0.03,0.0,0.0,0.0,0.0,9.07,9.12,0.03,0.0,53.0
3152,24.06.2020,18:30:46,Referenz III o. Nadel Referenz I (60 Zyklen),Referenz I (60 Zyklen),15.02,499.2,1.04,1.02,0.99,0.98,8.62,8.5,4.15,3.17,-2510.4,2842.01,0.0,0.0,-26.0,8799.09,-6.35,-6.35,6.44,6.45,0.04,0.05,0.0,15.0,4.13,0.01,4.09,8.25,8.19,0.03,0.0,0.0,0.0,0.0,8.25,8.19,0.03,0.0,53.0
3153,24.06.2020,18:30:50,Referenz III o. Nadel Referenz I (60 Zyklen),Referenz I (60 Zyklen),15.01,995.0,2.01,2.0,1.97,1.95,8.39,8.34,4.15,3.17,-2511.59,2851.5,0.0,0.0,-26.02,8596.1,-6.35,-6.35,6.44,6.45,0.04,0.05,0.0,15.0,4.1,0.01,4.09,8.2,8.19,0.03,0.0,0.0,0.0,0.0,8.2,8.19,0.03,0.0,53.0
3154,24.06.2020,18:30:54,Referenz III o. Nadel Referenz I (60 Zyklen),Referenz I (60 Zyklen),15.02,1495.0,2.97,2.98,2.93,2.94,8.26,8.28,4.15,3.17,-2511.03,2851.49,0.0,0.0,-26.01,8596.24,-6.35,-6.35,6.44,6.45,0.04,0.05,0.0,15.0,4.07,0.01,4.09,8.13,8.19,0.03,0.0,0.0,0.0,0.0,8.13,8.19,0.03,0.0,53.0
3155,24.06.2020,18:30:57,Referenz III o. Nadel Referenz I (60 Zyklen),Referenz I (60 Zyklen),15.01,1995.0,3.96,3.96,3.92,3.91,8.24,8.24,4.15,3.17,-2514.4,2851.43,0.0,0.0,-26.05,8597.51,-6.35,-6.35,6.44,6.45,0.04,0.05,0.0,15.0,4.08,0.01,4.09,8.15,8.19,0.03,0.0,0.0,0.0,0.0,8.15,8.19,0.03,0.0,53.0
3156,24.06.2020,18:31:00,Referenz III o. Nadel Referenz I (60 Zyklen),Referenz I (60 Zyklen),18.01,499.2,0.95,0.95,0.91,0.9,7.93,7.86,4.15,3.81,-1883.44,2921.39,0.0,0.0,-19.31,7101.16,-6.35,-6.35,6.44,6.45,0.04,0.05,0.0,18.0,3.78,0.01,3.75,7.57,7.49,0.03,0.0,0.0,0.0,0.0,7.57,7.49,0.03,0.0,53.0
3157,24.06.2020,18:31:05,Referenz III o. Nadel Referenz I (60 Zyklen),Referenz I (60 Zyklen),18.01,995.0,1.84,1.84,1.79,1.79,7.67,7.66,4.15,3.81,-1877.0,2931.14,0.0,0.0,-19.24,6892.57,-6.35,-6.35,6.44,6.45,0.04,0.05,0.0,18.0,3.74,0.01,3.75,7.48,7.49,0.03,0.0,0.0,0.0,0.0,7.48,7.49,0.03,0.0,53.0
3158,24.06.2020,18:31:08,Referenz III o. Nadel Referenz I (60 Zyklen),Referenz I (60 Zyklen),18.01,1495.0,2.73,2.73,2.69,2.69,7.58,7.59,4.15,3.81,-1881.06,2931.16,0.0,0.0,-19.29,6892.29,-6.35,-6.35,6.44,6.45,0.04,0.05,0.0,18.0,3.73,0.01,3.75,7.45,7.49,0.03,0.0,0.0,0.0,0.0,7.45,7.49,0.03,0.0,53.0
3159,24.06.2020,18:31:11,Referenz III o. Nadel Referenz I (60 Zyklen),Referenz I (60 Zyklen),18.01,1995.0,3.63,3.62,3.59,3.58,7.55,7.54,4.15,3.81,-1885.7,2931.08,0.0,0.0,-19.34,6893.98,-6.35,-6.35,6.44,6.45,0.04,0.05,0.0,18.0,3.73,0.01,3.75,7.46,7.49,0.03,0.0,0.0,0.0,0.0,7.46,7.49,0.03,0.0,53.0
3160,24.06.2020,18:31:14,Referenz III o. Nadel Referenz I (60 Zyklen),Referenz I (60 Zyklen),19.97,499.2,0.9,0.91,0.86,0.86,7.51,7.54,4.15,4.22,-1478.05,2973.89,0.0,0.0,-15.07,5978.4,-6.35,-6.35,6.44,6.45,0.04,0.05,0.0,20.0,3.57,0.01,3.55,7.14,7.1,0.02,0.0,0.0,0.0,0.0,7.14,7.1,0.02,0.0,53.0
3161,24.06.2020,18:31:19,Referenz III o. Nadel Referenz I (60 Zyklen),Referenz I (60 Zyklen),19.99,995.0,1.75,1.75,1.7,1.7,7.29,7.29,4.15,4.23,-1466.85,2983.8,0.0,0.0,-14.95,5766.43,-6.35,-6.35,6.44,6.45,0.04,0.05,0.0,20.0,3.55,0.01,3.55,7.11,7.1,0.02,0.0,0.0,0.0,0.0,7.11,7.1,0.02,0.0,53.0
3162,24.06.2020,18:31:22,Referenz III o. Nadel Referenz I (60 Zyklen),Referenz I (60 Zyklen),19.98,1495.0,2.59,2.6,2.55,2.55,7.2,7.21,4.15,4.22,-1468.1,2983.76,0.0,0.0,-14.96,5767.13,-6.35,-6.35,6.44,6.45,0.04,0.05,0.0,20.0,3.54,0.01,3.55,7.07,7.1,0.02,0.0,0.0,0.0,0.0,7.07,7.1,0.02,0.0,53.0
3163,24.06.2020,18:31:25,Referenz III o. Nadel Referenz I (60 Zyklen),Referenz I (60 Zyklen),19.98,1995.0,3.44,3.44,3.4,3.4,7.17,7.16,4.15,4.22,-1473.05,2983.76,0.0,0.0,-15.01,5767.2,-6.35,-6.35,6.44,6.45,0.04,0.05,0.0,20.0,3.54,0.01,3.55,7.07,7.1,0.02,0.0,0.0,0.0,0.0,7.07,7.1,0.02,0.0,53.0
3164,24.06.2020,18:31:29,Referenz III o. Nadel Referenz I (60 Zyklen),Referenz I (60 Zyklen),20.98,499.2,0.88,0.89,0.84,0.84,7.32,7.38,4.15,4.44,-1262.87,3008.6,0.0,0.0,-12.84,5235.85,-6.35,-6.35,6.44,6.45,0.04,0.05,0.0,21.0,3.48,0.01,3.46,6.95,6.92,0.01,0.0,0.0,0.0,0.0,6.95,6.92,0.01,0.0,53.0
3165,24.06.2020,18:31:33,Referenz III o. Nadel Referenz I (60 Zyklen),Referenz I (60 Zyklen),20.98,995.0,1.71,1.69,1.66,1.65,7.11,7.07,4.15,4.44,-1253.67,3018.65,0.0,0.0,-12.74,5020.93,-6.35,-6.35,6.44,6.45,0.04,0.05,0.0,21.0,3.46,0.01,3.46,6.93,6.92,0.01,0.0,0.0,0.0,0.0,6.93,6.92,0.01,0.0,53.0
3166,24.06.2020,18:31:36,Referenz III o. Nadel Referenz I (60 Zyklen),Referenz I (60 Zyklen),20.98,1495.0,2.53,2.54,2.48,2.49,7.01,7.04,4.15,4.43,-1256.61,3018.64,0.0,0.0,-12.77,5021.07,-6.35,-6.35,6.44,6.45,0.04,0.05,0.0,21.0,3.45,0.01,3.46,6.89,6.92,0.01,0.0,0.0,0.0,0.0,6.89,6.92,0.01,0.0,53.0
3167,24.06.2020,18:31:40,Referenz III o. Nadel Referenz I (60 Zyklen),Referenz I (60 Zyklen),20.97,1995.0,3.37,3.35,3.32,3.31,7.0,6.97,4.15,4.43,-1256.49,3018.65,0.0,0.0,-12.77,5021.0,-6.35,-6.35,6.44,6.45,0.04,0.05,0.0,21.0,3.45,0.01,3.46,6.91,6.92,0.01,0.0,0.0,0.0,0.0,6.91,6.92,0.01,0.0,53.0
3168,24.06.2020,18:31:43,Referenz III o. Nadel Referenz I (60 Zyklen),Referenz I (60 Zyklen),23.96,499.2,0.83,0.83,0.78,0.78,6.88,6.87,4.15,5.07,-641.11,3084.58,0.0,0.0,-6.49,3610.84,-6.35,-6.35,6.44,6.45,0.04,0.05,0.0,24.0,3.25,0.01,3.23,6.51,6.47,0.02,0.0,0.0,0.0,0.0,6.51,6.47,0.02,0.0,53.0
3169,24.06.2020,18:31:47,Referenz III o. Nadel Referenz I (60 Zyklen),Referenz I (60 Zyklen),23.99,995.0,1.6,1.59,1.55,1.55,6.66,6.64,4.15,5.07,-628.03,3094.87,0.0,0.0,-6.36,3390.77,-6.35,-6.35,6.44,6.45,0.04,0.05,0.0,24.0,3.24,0.01,3.23,6.47,6.47,0.02,0.0,0.0,0.0,0.0,6.47,6.47,0.02,0.0,53.0
3170,24.06.2020,18:31:51,Referenz III o. Nadel Referenz I (60 Zyklen),Referenz I (60 Zyklen),23.98,1495.0,2.37,2.37,2.33,2.32,6.58,6.58,4.15,5.07,-627.84,3094.78,0.0,0.0,-6.36,3392.71,-6.35,-6.35,6.44,6.45,0.04,0.05,0.0,24.0,3.23,0.01,3.23,6.46,6.47,0.02,0.0,0.0,0.0,0.0,6.46,6.47,0.02,0.0,53.0
3171,24.06.2020,18:31:54,Referenz III o. Nadel Referenz I (60 Zyklen),Referenz I (60 Zyklen),23.97,1995.0,3.14,3.14,3.09,3.1,6.53,6.54,4.15,5.07,-633.04,3094.9,0.0,0.0,-6.41,3390.0,-6.35,-6.35,6.44,6.45,0.04,0.05,0.0,24.0,3.22,0.01,3.23,6.43,6.47,0.02,0.0,0.0,0.0,0.0,6.43,6.47,0.02,0.0,53.0
3172,24.06.2020,18:31:57,Referenz III o. Nadel Referenz I (60 Zyklen),Referenz I (60 Zyklen),27.0,499.2,0.78,0.8,0.74,0.75,6.48,6.64,4.15,5.71,-8.27,3160.25,0.0,0.0,-0.17,1992.4,-6.35,-6.35,6.44,6.45,0.04,0.05,0.0,27.0,3.06,0.0,3.05,6.12,6.09,0.01,0.0,0.0,0.0,0.0,6.12,6.09,0.01,0.0,53.0
3173,24.06.2020,18:32:02,Referenz III o. Nadel Referenz I (60 Zyklen),Referenz I (60 Zyklen),26.99,995.0,1.51,1.51,1.46,1.46,6.28,6.28,4.15,5.71,3.12,3170.8,0.0,0.0,-0.06,1766.78,-6.35,-6.35,6.44,6.45,0.04,0.05,0.0,27.0,3.05,0.0,3.05,6.09,6.09,0.01,0.0,0.0,0.0,0.0,6.09,6.09,0.01,0.0,53.0
3174,24.06.2020,18:32:05,Referenz III o. Nadel Referenz I (60 Zyklen),Referenz I (60 Zyklen),26.99,1495.0,2.23,2.23,2.19,2.18,6.2,6.18,4.15,5.71,-1.26,3170.77,0.0,0.0,-0.1,1767.34,-6.35,-6.35,6.44,6.45,0.04,0.05,0.0,27.0,3.04,0.0,3.05,6.08,6.09,0.01,0.0,0.0,0.0,0.0,6.08,6.09,0.01,0.0,53.0
3175,24.06.2020,18:32:08,Referenz III o. Nadel Referenz I (60 Zyklen),Referenz I (60 Zyklen),26.99,1995.0,2.96,2.95,2.92,2.91,6.17,6.15,4.15,5.71,-2.14,3170.7,0.0,0.0,-0.11,1768.82,-6.35,-6.35,6.44,6.45,0.04,0.05,0.0,27.0,3.04,0.0,3.05,6.07,6.09,0.01,0.0,0.0,0.0,0.0,6.07,6.09,0.01,0.0,53.0
3176,24.06.2020,18:32:11,Referenz III o. Nadel Referenz I (60 Zyklen),Referenz I (60 Zyklen),29.94,499.2,0.74,0.74,0.7,0.7,6.15,6.18,4.15,6.33,610.05,3232.68,0.0,0.0,5.89,443.11,-6.35,-6.35,6.44,6.45,0.04,0.05,0.0,30.0,2.89,0.01,2.89,5.78,5.77,0.01,0.0,0.0,0.0,0.0,5.78,5.77,0.01,0.0,53.0
3177,24.06.2020,18:32:16,Referenz III o. Nadel Referenz I (60 Zyklen),Referenz I (60 Zyklen),29.98,995.0,1.43,1.43,1.39,1.38,5.98,5.96,4.15,6.34,632.52,3243.38,0.0,0.0,6.1,214.36,-6.35,-6.35,6.44,6.45,0.04,0.05,0.0,30.0,2.9,0.01,2.89,5.8,5.77,0.01,0.0,0.0,0.0,0.0,5.8,5.77,0.01,0.0,53.0
3178,24.06.2020,18:32:19,Referenz III o. Nadel Referenz I (60 Zyklen),Referenz I (60 Zyklen),29.97,1495.0,2.12,2.12,2.08,2.07,5.89,5.87,4.15,6.34,626.26,3243.33,0.0,0.0,6.04,215.34,-6.35,-6.35,6.44,6.45,0.04,0.05,0.0,30.0,2.88,0.01,2.89,5.77,5.77,0.01,0.0,0.0,0.0,0.0,5.77,5.77,0.01,0.0,53.0
3179,24.06.2020,18:32:22,Referenz III o. Nadel Referenz I (60 Zyklen),Referenz I (60 Zyklen),29.97,1995.0,2.81,2.81,2.76,2.76,5.84,5.84,4.15,6.34,624.13,3243.31,0.0,0.0,6.02,215.76,-6.35,-6.35,6.44,6.45,0.04,0.05,0.0,30.0,2.87,0.01,2.89,5.75,5.77,0.01,0.0,0.0,0.0,0.0,5.75,5.77,0.01,0.0,53.0
3180,24.06.2020,18:32:32,Referenz III o. Nadel Referenz I (60 Zyklen),Referenz I (60 Zyklen),1.03,499.2,3.46,3.46,3.41,3.41,28.76,28.73,4.15,0.22,-5437.26,2464.27,0.0,0.0,-59.65,16878.29,-6.35,-6.35,6.44,6.45,0.04,0.05,0.0,1.0,14.19,0.07,14.03,28.39,28.05,0.13,0.0,0.0,0.0,0.0,28.39,28.05,0.13,0.0,54.0
3181,24.06.2020,18:32:35,Referenz III o. Nadel Referenz I (60 Zyklen),Referenz I (60 Zyklen),1.04,995.0,6.79,6.78,6.74,6.73,28.31,28.28,4.15,0.22,-5428.93,2472.55,0.0,0.0,-59.55,16701.16,-6.35,-6.35,6.44,6.45,0.04,0.05,0.0,1.0,14.07,0.07,14.03,28.13,28.05,0.13,0.0,0.0,0.0,0.0,28.13,28.05,0.13,0.0,54.0
3182,24.06.2020,18:32:38,Referenz III o. Nadel Referenz I (60 Zyklen),Referenz I (60 Zyklen),1.04,1495.0,10.1,10.1,10.06,10.05,28.04,28.03,4.15,0.22,-5427.93,2472.58,0.0,0.0,-59.53,16700.71,-6.35,-6.35,6.44,6.45,0.04,0.05,0.0,1.0,13.96,0.07,14.03,27.91,28.05,0.13,0.0,0.0,0.0,0.0,27.91,28.05,0.13,0.0,54.0
3183,24.06.2020,18:32:42,Referenz III o. Nadel Referenz I (60 Zyklen),Referenz I (60 Zyklen),1.04,1995.0,13.4,13.4,13.35,13.35,27.87,27.88,4.15,0.22,-5428.18,2472.58,0.0,0.0,-59.54,16700.64,-6.35,-6.35,6.44,6.45,0.04,0.05,0.0,1.0,13.89,0.07,14.03,27.78,28.05,0.13,0.0,0.0,0.0,0.0,27.78,28.05,0.13,0.0,54.0
3184,24.06.2020,18:32:45,Referenz III o. Nadel Referenz I (60 Zyklen),Referenz I (60 Zyklen),2.02,499.2,2.46,2.46,2.42,2.41,20.45,20.42,4.15,0.43,-5229.27,2482.56,0.0,0.0,-57.11,16487.19,-6.35,-6.35,6.44,6.45,0.04,0.05,0.0,2.0,10.04,0.02,9.98,20.08,19.97,0.05,0.0,0.0,0.0,0.0,20.08,19.97,0.05,0.0,54.0
3185,24.06.2020,18:32:49,Referenz III o. Nadel Referenz I (60 Zyklen),Referenz I (60 Zyklen),2.03,995.0,4.84,4.83,4.79,4.79,20.18,20.16,4.15,0.43,-5229.34,2490.97,0.0,0.0,-57.11,16307.32,-6.35,-6.35,6.44,6.45,0.04,0.05,0.0,2.0,10.0,0.02,9.98,19.99,19.97,0.05,0.0,0.0,0.0,0.0,19.99,19.97,0.05,0.0,54.0
3186,24.06.2020,18:32:53,Referenz III o. Nadel Referenz I (60 Zyklen),Referenz I (60 Zyklen),2.03,1495.0,7.22,7.22,7.18,7.17,20.05,20.04,4.15,0.43,-5227.33,2490.87,0.0,0.0,-57.08,16309.33,-6.35,-6.35,6.44,6.45,0.04,0.05,0.0,2.0,9.96,0.02,9.98,19.93,19.97,0.05,0.0,0.0,0.0,0.0,19.93,19.97,0.05,0.0,54.0
3187,24.06.2020,18:32:56,Referenz III o. Nadel Referenz I (60 Zyklen),Referenz I (60 Zyklen),2.04,1995.0,9.6,9.6,9.55,9.55,19.96,19.97,4.15,0.43,-5226.77,2490.97,0.0,0.0,-57.08,16307.18,-6.35,-6.35,6.44,6.45,0.04,0.05,0.0,2.0,9.94,0.02,9.98,19.87,19.97,0.05,0.0,0.0,0.0,0.0,19.87,19.97,0.05,0.0,54.0
3188,24.06.2020,18:32:59,Referenz III o. Nadel Referenz I (60 Zyklen),Referenz I (60 Zyklen),3.01,499.2,2.05,2.05,2.01,2.0,17.07,17.02,4.15,0.64,-5011.59,2517.5,0.0,0.0,-54.48,15739.84,-6.35,-6.35,6.44,6.45,0.04,0.05,0.0,3.0,8.35,0.01,8.33,16.7,16.66,0.02,0.0,0.0,0.0,0.0,16.7,16.66,0.02,0.0,54.0
3189,24.06.2020,18:33:04,Referenz III o. Nadel Referenz I (60 Zyklen),Referenz I (60 Zyklen),3.03,996.0,4.04,4.05,4.0,4.0,16.84,16.87,4.15,0.64,-5009.15,2525.96,0.0,0.0,-54.45,15558.95,-6.35,-6.35,6.44,6.45,0.04,0.05,0.0,3.0,8.33,0.01,8.33,16.66,16.66,0.02,0.0,0.0,0.0,0.0,16.66,16.66,0.02,0.0,54.0
3190,24.06.2020,18:33:07,Referenz III o. Nadel Referenz I (60 Zyklen),Referenz I (60 Zyklen),3.03,1495.0,6.04,6.04,6.0,6.0,16.78,16.77,4.15,0.64,-5010.9,2525.92,0.0,0.0,-54.47,15559.76,-6.35,-6.35,6.44,6.45,0.04,0.05,0.0,3.0,8.33,0.01,8.33,16.66,16.66,0.02,0.0,0.0,0.0,0.0,16.66,16.66,0.02,0.0,54.0
3191,24.06.2020,18:33:10,Referenz III o. Nadel Referenz I (60 Zyklen),Referenz I (60 Zyklen),3.03,1995.0,8.04,8.04,7.99,7.99,16.72,16.72,4.15,0.64,-5010.84,2525.99,0.0,0.0,-54.47,15558.32,-6.35,-6.35,6.44,6.45,0.04,0.05,0.0,3.0,8.31,0.01,8.33,16.63,16.66,0.02,0.0,0.0,0.0,0.0,16.63,16.66,0.02,0.0,54.0
3192,24.06.2020,18:33:13,Referenz III o. Nadel Referenz I (60 Zyklen),Referenz I (60 Zyklen),5.02,499.2,1.68,1.68,1.63,1.63,13.93,13.95,4.15,1.06,-4601.13,2566.79,0.0,0.0,-49.59,14685.53,-6.35,-6.35,6.44,6.45,0.04,0.05,0.0,5.0,6.78,0.01,6.77,13.56,13.54,0.02,0.0,0.0,0.0,0.0,13.56,13.54,0.02,0.0,54.0
3193,24.06.2020,18:33:18,Referenz III o. Nadel Referenz I (60 Zyklen),Referenz I (60 Zyklen),5.02,995.0,3.3,3.3,3.25,3.25,13.75,13.74,4.15,1.06,-4599.81,2575.38,0.0,0.0,-49.57,14501.79,-6.35,-6.35,6.44,6.45,0.04,0.05,0.0,5.0,6.78,0.01,6.77,13.57,13.54,0.02,0.0,0.0,0.0,0.0,13.57,13.54,0.02,0.0,54.0
3194,24.06.2020,18:33:21,Referenz III o. Nadel Referenz I (60 Zyklen),Referenz I (60 Zyklen),5.01,1495.0,4.91,4.92,4.87,4.88,13.64,13.67,4.15,1.06,-4600.5,2575.38,0.0,0.0,-49.58,14501.79,-6.35,-6.35,6.44,6.45,0.04,0.05,0.0,5.0,6.76,0.01,6.77,13.52,13.54,0.02,0.0,0.0,0.0,0.0,13.52,13.54,0.02,0.0,54.0
3195,24.06.2020,18:33:24,Referenz III o. Nadel Referenz I (60 Zyklen),Referenz I (60 Zyklen),5.02,1995.0,6.54,6.54,6.49,6.49,13.6,13.61,4.15,1.06,-4600.44,2575.42,0.0,0.0,-49.58,14500.91,-6.35,-6.35,6.44,6.45,0.04,0.05,0.0,5.0,6.75,0.01,6.77,13.51,13.54,0.02,0.0,0.0,0.0,0.0,13.51,13.54,0.02,0.0,54.0
3196,24.06.2020,18:33:28,Referenz III o. Nadel Referenz I (60 Zyklen),Referenz I (60 Zyklen),6.03,499.2,1.55,1.55,1.51,1.51,12.89,12.9,4.15,1.27,-4388.45,2603.85,0.0,0.0,-47.09,13892.96,-6.35,-6.35,6.44,6.45,0.04,0.05,0.0,6.0,6.26,0.01,6.25,12.52,12.5,0.01,0.0,0.0,0.0,0.0,12.52,12.5,0.01,0.0,54.0
3197,24.06.2020,18:33:32,Referenz III o. Nadel Referenz I (60 Zyklen),Referenz I (60 Zyklen),6.02,996.0,3.05,3.04,3.0,3.0,12.7,12.68,4.15,1.27,-4384.88,2612.57,0.0,0.0,-47.05,13706.47,-6.35,-6.35,6.44,6.45,0.04,0.05,0.0,6.0,6.26,0.01,6.25,12.52,12.5,0.01,0.0,0.0,0.0,0.0,12.52,12.5,0.01,0.0,54.0
3198,24.06.2020,18:33:35,Referenz III o. Nadel Referenz I (60 Zyklen),Referenz I (60 Zyklen),6.02,1495.0,4.55,4.53,4.5,4.48,12.62,12.56,4.15,1.27,-4386.38,2612.42,0.0,0.0,-47.06,13709.6,-6.35,-6.35,6.44,6.45,0.04,0.05,0.0,6.0,6.25,0.01,6.25,12.5,12.5,0.01,0.0,0.0,0.0,0.0,12.5,12.5,0.01,0.0,54.0
3199,24.06.2020,18:33:39,Referenz III o. Nadel Referenz I (60 Zyklen),Referenz I (60 Zyklen),6.03,1995.0,6.03,6.03,5.99,5.99,12.55,12.55,4.15,1.27,-4384.19,2612.52,0.0,0.0,-47.04,13707.45,-6.35,-6.35,6.44,6.45,0.04,0.05,0.0,6.0,6.23,0.01,6.25,12.46,12.5,0.01,0.0,0.0,0.0,0.0,12.46,12.5,0.01,0.0,54.0
3200,24.06.2020,18:33:42,Referenz III o. Nadel Referenz I (60 Zyklen),Referenz I (60 Zyklen),9.02,499.2,1.3,1.31,1.26,1.26,10.81,10.86,4.15,1.91,-3766.5,2678.01,0.0,0.0,-39.92,12306.81,-6.35,-6.35,6.44,6.45,0.04,0.05,0.0,9.0,5.22,0.01,5.21,10.45,10.41,0.01,0.0,0.0,0.0,0.0,10.45,10.41,0.01,0.0,54.0
3201,24.06.2020,18:33:46,Referenz III o. Nadel Referenz I (60 Zyklen),Referenz I (60 Zyklen),9.01,996.0,2.54,2.54,2.5,2.49,10.6,10.59,4.15,1.9,-3764.06,2686.94,0.0,0.0,-39.89,12115.79,-6.35,-6.35,6.44,6.45,0.04,0.05,0.0,9.0,5.21,0.01,5.21,10.42,10.41,0.01,0.0,0.0,0.0,0.0,10.42,10.41,0.01,0.0,54.0
3202,24.06.2020,18:33:50,Referenz III o. Nadel Referenz I (60 Zyklen),Referenz I (60 Zyklen),9.01,1495.0,3.79,3.79,3.75,3.74,10.53,10.52,4.15,1.91,-3765.75,2686.92,0.0,0.0,-39.91,12116.1,-6.35,-6.35,6.44,6.45,0.04,0.05,0.0,9.0,5.2,0.01,5.21,10.4,10.41,0.01,0.0,0.0,0.0,0.0,10.4,10.41,0.01,0.0,54.0
3203,24.06.2020,18:33:53,Referenz III o. Nadel Referenz I (60 Zyklen),Referenz I (60 Zyklen),9.02,1995.0,5.03,5.03,4.99,4.98,10.47,10.46,4.15,1.91,-3765.25,2686.89,0.0,0.0,-39.91,12116.81,-6.35,-6.35,6.44,6.45,0.04,0.05,0.0,9.0,5.19,0.01,5.21,10.38,10.41,0.01,0.0,0.0,0.0,0.0,10.38,10.41,0.01,0.0,54.0
3204,24.06.2020,18:33:56,Referenz III o. Nadel Referenz I (60 Zyklen),Referenz I (60 Zyklen),10.02,499.2,1.24,1.23,1.2,1.19,10.32,10.26,4.15,2.12,-3550.94,2714.21,0.0,0.0,-37.48,11532.57,-6.35,-6.35,6.44,6.45,0.04,0.05,0.0,10.0,4.98,0.01,4.95,9.96,9.9,0.02,0.0,0.0,0.0,0.0,9.96,9.9,0.02,0.0,54.0
3205,24.06.2020,18:34:01,Referenz III o. Nadel Referenz I (60 Zyklen),Referenz I (60 Zyklen),10.0,995.0,2.42,2.42,2.38,2.37,10.1,10.08,4.15,2.11,-3556.14,2723.23,0.0,0.0,-37.54,11339.54,-6.35,-6.35,6.44,6.45,0.04,0.05,0.0,10.0,4.96,0.01,4.95,9.91,9.9,0.02,0.0,0.0,0.0,0.0,9.91,9.9,0.02,0.0,54.0
3206,24.06.2020,18:34:04,Referenz III o. Nadel Referenz I (60 Zyklen),Referenz I (60 Zyklen),10.0,1495.0,3.6,3.6,3.56,3.55,10.0,9.98,4.15,2.11,-3555.08,2723.24,0.0,0.0,-37.53,11339.36,-6.35,-6.35,6.44,6.45,0.04,0.05,0.0,10.0,4.94,0.01,4.95,9.88,9.9,0.02,0.0,0.0,0.0,0.0,9.88,9.9,0.02,0.0,54.0
3207,24.06.2020,18:34:07,Referenz III o. Nadel Referenz I (60 Zyklen),Referenz I (60 Zyklen),10.0,1995.0,4.79,4.79,4.74,4.74,9.96,9.96,4.15,2.12,-3556.01,2723.22,0.0,0.0,-37.54,11339.75,-6.35,-6.35,6.44,6.45,0.04,0.05,0.0,10.0,4.93,0.01,4.95,9.86,9.9,0.02,0.0,0.0,0.0,0.0,9.86,9.9,0.02,0.0,54.0
3208,24.06.2020,18:34:10,Referenz III o. Nadel Referenz I (60 Zyklen),Referenz I (60 Zyklen),11.99,499.2,1.14,1.14,1.1,1.1,9.51,9.49,4.15,2.54,-3143.74,2761.5,0.0,0.0,-32.93,10521.02,-6.35,-6.35,6.44,6.45,0.04,0.05,0.0,12.0,4.57,0.01,4.55,9.15,9.1,0.02,0.0,0.0,0.0,0.0,9.15,9.1,0.02,0.0,54.0
