Repository: ZBT-Tools/ContactResistanceAnalysis

File: h23_reference.csv (part 78 of 80)
,Datum,time,measurement,commentary,pressure_sample[bar],current[mA],voltage[mV],voltage_needle[mV],voltage_th[mV],voltage_needle_th[mV],R_ges / mOhm*cm²,R_bulk / mOhm*cm²,contact_area[cm2],pressure[bar],p_Kraftsensor / ?,Weg Bürster,Kraftsensor Poly,Probendicke Poly,Kraftsensor,Probendicke,U_ges 1,U_Nadel 1,U_ges 2,U_Nadel 2,Diff_U_ges/2,Diff_U_Nadel/2,Relais,pressure_rounded[bar],contact_resistance[mOhm*cm2],contact_resistance_error[mOhm*cm2],contact_resistance_mean[mOhm*cm2],resistance[mOhm*cm2],resistance_mean[mOhm*cm2],resistance_error[mOhm*cm2],bulk_resistance[mOhm*cm2],bulk_resistance_mean[mOhm*cm2],bulk_resistance_error[mOhm*cm2],bulk_resistance_sub[mOhm*cm2],volume_resistance[mOhm*cm2],volume_resistance_mean[mOhm*cm2],volume_resistance_error[mOhm*cm2],degradation_corr[mOhm*cm2],cycle
3209,24.06.2020,18:34:15,Referenz III o. Nadel Referenz I (60 Zyklen),Referenz I (60 Zyklen),11.96,996.0,2.23,2.23,2.18,2.18,9.27,9.28,4.15,2.53,-3144.3,2770.8,0.0,0.0,-32.94,10322.14,-6.35,-6.35,6.44,6.45,0.04,0.05,0.0,12.0,4.54,0.01,4.55,9.09,9.1,0.02,0.0,0.0,0.0,0.0,9.09,9.1,0.02,0.0,54.0
3210,24.06.2020,18:34:18,Referenz III o. Nadel Referenz I (60 Zyklen),Referenz I (60 Zyklen),11.99,1495.0,3.32,3.31,3.27,3.26,9.21,9.18,4.15,2.54,-3137.98,2770.71,0.0,0.0,-32.87,10323.97,-6.35,-6.35,6.44,6.45,0.04,0.05,0.0,12.0,4.54,0.01,4.55,9.09,9.1,0.02,0.0,0.0,0.0,0.0,9.09,9.1,0.02,0.0,54.0
3211,24.06.2020,18:34:21,Referenz III o. Nadel Referenz I (60 Zyklen),Referenz I (60 Zyklen),12.02,1995.0,4.4,4.4,4.36,4.35,9.16,9.15,4.15,2.54,-3137.61,2770.79,0.0,0.0,-32.86,10322.42,-6.35,-6.35,6.44,6.45,0.04,0.05,0.0,12.0,4.53,0.01,4.55,9.06,9.1,0.02,0.0,0.0,0.0,0.0,9.06,9.1,0.02,0.0,54.0
3212,24.06.2020,18:34:25,Referenz III o. Nadel Referenz I (60 Zyklen),Referenz I (60 Zyklen),15.01,499.2,1.03,1.04,0.98,0.99,8.55,8.62,4.15,3.17,-2515.22,2842.01,0.0,0.0,-26.06,8799.09,-6.35,-6.35,6.44,6.45,0.04,0.05,0.0,15.0,4.09,0.01,4.09,8.18,8.17,0.01,0.0,0.0,0.0,0.0,8.18,8.17,0.01,0.0,54.0
3213,24.06.2020,18:34:29,Referenz III o. Nadel Referenz I (60 Zyklen),Referenz I (60 Zyklen),15.01,995.0,2.01,2.0,1.96,1.96,8.38,8.35,4.15,3.17,-2511.71,2851.44,0.0,0.0,-26.02,8597.26,-6.35,-6.35,6.44,6.45,0.04,0.05,0.0,15.0,4.1,0.01,4.09,8.2,8.17,0.01,0.0,0.0,0.0,0.0,8.2,8.17,0.01,0.0,54.0
3214,24.06.2020,18:34:32,Referenz III o. Nadel Referenz I (60 Zyklen),Referenz I (60 Zyklen),15.0,1495.0,2.98,2.97,2.94,2.92,8.28,8.24,4.15,3.17,-2510.09,2851.33,0.0,0.0,-26.0,8599.76,-6.35,-6.35,6.44,6.45,0.04,0.05,0.0,15.0,4.08,0.01,4.09,8.16,8.17,0.01,0.0,0.0,0.0,0.0,8.16,8.17,0.01,0.0,54.0
3215,24.06.2020,18:34:36,Referenz III o. Nadel Referenz I (60 Zyklen),Referenz I (60 Zyklen),15.01,1995.0,3.96,3.95,3.92,3.91,8.24,8.23,4.15,3.17,-2515.41,2851.4,0.0,0.0,-26.06,8598.17,-6.35,-6.35,6.44,6.45,0.04,0.05,0.0,15.0,4.07,0.01,4.09,8.15,8.17,0.01,0.0,0.0,0.0,0.0,8.15,8.17,0.01,0.0,54.0
3216,24.06.2020,18:34:39,Referenz III o. Nadel Referenz I (60 Zyklen),Referenz I (60 Zyklen),18.01,499.2,0.95,0.95,0.9,0.9,7.86,7.86,4.15,3.81,-1885.38,2921.26,0.0,0.0,-19.33,7103.94,-6.35,-6.35,6.44,6.45,0.04,0.05,0.0,18.0,3.75,0.01,3.73,7.49,7.47,0.01,0.0,0.0,0.0,0.0,7.49,7.47,0.01,0.0,54.0
3217,24.06.2020,18:34:43,Referenz III o. Nadel Referenz I (60 Zyklen),Referenz I (60 Zyklen),18.0,995.0,1.84,1.83,1.79,1.79,7.66,7.64,4.15,3.81,-1880.75,2931.04,0.0,0.0,-19.28,6894.9,-6.35,-6.35,6.44,6.45,0.04,0.05,0.0,18.0,3.74,0.01,3.73,7.48,7.47,0.01,0.0,0.0,0.0,0.0,7.48,7.47,0.01,0.0,54.0
3218,24.06.2020,18:34:47,Referenz III o. Nadel Referenz I (60 Zyklen),Referenz I (60 Zyklen),18.0,1495.0,2.73,2.72,2.68,2.67,7.57,7.54,4.15,3.81,-1884.44,2931.03,0.0,0.0,-19.32,6895.04,-6.35,-6.35,6.44,6.45,0.04,0.05,0.0,18.0,3.73,0.01,3.73,7.45,7.47,0.01,0.0,0.0,0.0,0.0,7.45,7.47,0.01,0.0,54.0
3219,24.06.2020,18:34:50,Referenz III o. Nadel Referenz I (60 Zyklen),Referenz I (60 Zyklen),18.0,1995.0,3.62,3.61,3.58,3.56,7.54,7.51,4.15,3.8,-1884.7,2930.99,0.0,0.0,-19.33,6895.88,-6.35,-6.35,6.44,6.45,0.04,0.05,0.0,18.0,3.72,0.01,3.73,7.44,7.47,0.01,0.0,0.0,0.0,0.0,7.44,7.47,0.01,0.0,54.0
3220,24.06.2020,18:34:53,Referenz III o. Nadel Referenz I (60 Zyklen),Referenz I (60 Zyklen),20.01,499.2,0.9,0.9,0.86,0.86,7.49,7.52,4.15,4.23,-1471.67,2973.88,0.0,0.0,-15.0,5978.61,-6.35,-6.35,6.44,6.45,0.04,0.05,0.0,20.0,3.56,0.01,3.55,7.12,7.1,0.01,0.0,0.0,0.0,0.0,7.12,7.1,0.01,0.0,54.0
3221,24.06.2020,18:34:58,Referenz III o. Nadel Referenz I (60 Zyklen),Referenz I (60 Zyklen),19.95,995.0,1.75,1.75,1.71,1.71,7.3,7.32,4.15,4.22,-1473.23,2983.77,0.0,0.0,-15.02,5766.92,-6.35,-6.35,6.44,6.45,0.04,0.05,0.0,20.0,3.56,0.01,3.55,7.12,7.1,0.01,0.0,0.0,0.0,0.0,7.12,7.1,0.01,0.0,54.0
3222,24.06.2020,18:35:01,Referenz III o. Nadel Referenz I (60 Zyklen),Referenz I (60 Zyklen),19.98,1495.0,2.6,2.59,2.55,2.54,7.21,7.19,4.15,4.22,-1471.11,2983.77,0.0,0.0,-14.99,5767.1,-6.35,-6.35,6.44,6.45,0.04,0.05,0.0,20.0,3.54,0.01,3.55,7.09,7.1,0.01,0.0,0.0,0.0,0.0,7.09,7.1,0.01,0.0,54.0
3223,24.06.2020,18:35:04,Referenz III o. Nadel Referenz I (60 Zyklen),Referenz I (60 Zyklen),19.99,1995.0,3.44,3.43,3.39,3.38,7.15,7.14,4.15,4.23,-1468.41,2983.77,0.0,0.0,-14.97,5767.1,-6.35,-6.35,6.44,6.45,0.04,0.05,0.0,20.0,3.53,0.01,3.55,7.06,7.1,0.01,0.0,0.0,0.0,0.0,7.06,7.1,0.01,0.0,54.0
3224,24.06.2020,18:35:07,Referenz III o. Nadel Referenz I (60 Zyklen),Referenz I (60 Zyklen),20.98,499.2,0.89,0.87,0.84,0.82,7.37,7.23,4.15,4.44,-1265.0,3008.61,0.0,0.0,-12.86,5235.78,-6.35,-6.35,6.44,6.45,0.04,0.05,0.0,21.0,3.5,0.01,3.46,7.0,6.92,0.03,0.0,0.0,0.0,0.0,7.0,6.92,0.03,0.0,54.0
3225,24.06.2020,18:35:12,Referenz III o. Nadel Referenz I (60 Zyklen),Referenz I (60 Zyklen),20.99,995.0,1.7,1.71,1.66,1.66,7.11,7.12,4.15,4.44,-1255.8,3018.61,0.0,0.0,-12.76,5021.74,-6.35,-6.35,6.44,6.45,0.04,0.05,0.0,21.0,3.46,0.01,3.46,6.92,6.92,0.03,0.0,0.0,0.0,0.0,6.92,6.92,0.03,0.0,54.0
3226,24.06.2020,18:35:15,Referenz III o. Nadel Referenz I (60 Zyklen),Referenz I (60 Zyklen),20.98,1495.0,2.53,2.52,2.48,2.48,7.02,7.01,4.15,4.44,-1259.55,3018.57,0.0,0.0,-12.8,5022.72,-6.35,-6.35,6.44,6.45,0.04,0.05,0.0,21.0,3.45,0.01,3.46,6.89,6.92,0.03,0.0,0.0,0.0,0.0,6.89,6.92,0.03,0.0,54.0
3227,24.06.2020,18:35:18,Referenz III o. Nadel Referenz I (60 Zyklen),Referenz I (60 Zyklen),20.97,1995.0,3.35,3.36,3.31,3.31,6.97,6.98,4.15,4.43,-1258.93,3018.63,0.0,0.0,-12.8,5021.46,-6.35,-6.35,6.44,6.45,0.04,0.05,0.0,21.0,3.44,0.01,3.46,6.88,6.92,0.03,0.0,0.0,0.0,0.0,6.88,6.92,0.03,0.0,54.0
3228,24.06.2020,18:35:22,Referenz III o. Nadel Referenz I (60 Zyklen),Referenz I (60 Zyklen),24.01,499.2,0.83,0.83,0.78,0.79,6.88,6.92,4.15,5.08,-634.91,3083.83,0.0,0.0,-6.43,3626.78,-6.35,-6.35,6.44,6.45,0.04,0.05,0.0,24.0,3.26,0.01,3.24,6.52,6.48,0.01,0.0,0.0,0.0,0.0,6.52,6.48,0.01,0.0,54.0
3229,24.06.2020,18:35:26,Referenz III o. Nadel Referenz I (60 Zyklen),Referenz I (60 Zyklen),23.97,995.0,1.6,1.6,1.56,1.55,6.67,6.66,4.15,5.07,-630.53,3094.15,0.0,0.0,-6.39,3406.19,-6.35,-6.35,6.44,6.45,0.04,0.05,0.0,24.0,3.25,0.01,3.24,6.49,6.48,0.01,0.0,0.0,0.0,0.0,6.49,6.48,0.01,0.0,54.0
3230,24.06.2020,18:35:29,Referenz III o. Nadel Referenz I (60 Zyklen),Referenz I (60 Zyklen),24.0,1495.0,2.37,2.37,2.33,2.33,6.59,6.59,4.15,5.07,-626.09,3094.08,0.0,0.0,-6.34,3407.63,-6.35,-6.35,6.44,6.45,0.04,0.05,0.0,24.0,3.23,0.01,3.24,6.46,6.48,0.01,0.0,0.0,0.0,0.0,6.46,6.48,0.01,0.0,54.0
3231,24.06.2020,18:35:33,Referenz III o. Nadel Referenz I (60 Zyklen),Referenz I (60 Zyklen),23.99,1995.0,3.15,3.14,3.11,3.09,6.55,6.53,4.15,5.07,-634.54,3094.09,0.0,0.0,-6.43,3407.39,-6.35,-6.35,6.44,6.45,0.04,0.05,0.0,24.0,3.23,0.01,3.24,6.46,6.48,0.01,0.0,0.0,0.0,0.0,6.46,6.48,0.01,0.0,54.0
3232,24.06.2020,18:35:36,Referenz III o. Nadel Referenz I (60 Zyklen),Referenz I (60 Zyklen),26.93,499.2,0.78,0.77,0.74,0.73,6.5,6.43,4.15,5.69,-21.41,3159.79,0.0,0.0,-0.3,2002.18,-6.35,-6.35,6.44,6.45,0.04,0.05,0.0,27.0,3.07,0.01,3.05,6.14,6.1,0.01,0.0,0.0,0.0,0.0,6.14,6.1,0.01,0.0,54.0
3233,24.06.2020,18:35:40,Referenz III o. Nadel Referenz I (60 Zyklen),Referenz I (60 Zyklen),26.99,996.0,1.51,1.5,1.47,1.45,6.29,6.26,4.15,5.71,4.18,3170.3,0.0,0.0,-0.05,1777.4,-6.35,-6.35,6.44,6.45,0.04,0.05,0.0,27.0,3.05,0.01,3.05,6.11,6.1,0.01,0.0,0.0,0.0,0.0,6.11,6.1,0.01,0.0,54.0
3234,24.06.2020,18:35:44,Referenz III o. Nadel Referenz I (60 Zyklen),Referenz I (60 Zyklen),26.93,1495.0,2.24,2.24,2.19,2.19,6.21,6.21,4.15,5.69,-5.7,3170.17,0.0,0.0,-0.14,1780.22,-6.35,-6.35,6.44,6.45,0.04,0.05,0.0,27.0,3.05,0.01,3.05,6.09,6.1,0.01,0.0,0.0,0.0,0.0,6.09,6.1,0.01,0.0,54.0
3235,24.06.2020,18:35:47,Referenz III o. Nadel Referenz I (60 Zyklen),Referenz I (60 Zyklen),26.94,1995.0,2.97,2.96,2.92,2.91,6.17,6.16,4.15,5.69,-9.27,3170.11,0.0,0.0,-0.18,1781.56,-6.35,-6.35,6.44,6.45,0.04,0.05,0.0,27.0,3.04,0.01,3.05,6.08,6.1,0.01,0.0,0.0,0.0,0.0,6.08,6.1,0.01,0.0,54.0
3236,24.06.2020,18:35:50,Referenz III o. Nadel Referenz I (60 Zyklen),Referenz I (60 Zyklen),29.99,499.2,0.74,0.75,0.7,0.7,6.19,6.23,4.15,6.34,620.81,3232.08,0.0,0.0,5.99,455.92,-6.35,-6.35,6.44,6.45,0.04,0.05,0.0,30.0,2.91,0.01,2.89,5.82,5.78,0.02,0.0,0.0,0.0,0.0,5.82,5.78,0.02,0.0,54.0
3237,24.06.2020,18:35:55,Referenz III o. Nadel Referenz I (60 Zyklen),Referenz I (60 Zyklen),29.95,996.0,1.43,1.42,1.39,1.38,5.97,5.93,4.15,6.33,628.7,3242.88,0.0,0.0,6.07,224.91,-6.35,-6.35,6.44,6.45,0.04,0.05,0.0,30.0,2.89,0.01,2.89,5.78,5.78,0.02,0.0,0.0,0.0,0.0,5.78,5.78,0.02,0.0,54.0
3238,24.06.2020,18:35:58,Referenz III o. Nadel Referenz I (60 Zyklen),Referenz I (60 Zyklen),29.96,1495.0,2.11,2.12,2.07,2.08,5.87,5.9,4.15,6.33,623.94,3242.85,0.0,0.0,6.02,225.72,-6.35,-6.35,6.44,6.45,0.04,0.05,0.0,30.0,2.87,0.01,2.89,5.75,5.78,0.02,0.0,0.0,0.0,0.0,5.75,5.78,0.02,0.0,54.0
3239,24.06.2020,18:36:01,Referenz III o. Nadel Referenz I (60 Zyklen),Referenz I (60 Zyklen),29.96,1995.0,2.81,2.8,2.77,2.76,5.85,5.83,4.15,6.33,621.06,3242.82,0.0,0.0,5.99,226.36,-6.35,-6.35,6.44,6.45,0.04,0.05,0.0,30.0,2.88,0.01,2.89,5.76,5.78,0.02,0.0,0.0,0.0,0.0,5.76,5.78,0.02,0.0,54.0
3240,24.06.2020,18:36:11,Referenz III o. Nadel Referenz I (60 Zyklen),Referenz I (60 Zyklen),1.03,499.2,3.45,3.46,3.41,3.41,28.7,28.73,4.15,0.22,-5433.56,2464.08,0.0,0.0,-59.6,16882.44,-6.35,-6.35,6.44,6.45,0.04,0.05,0.0,1.0,14.17,0.06,14.02,28.34,28.04,0.12,0.0,0.0,0.0,0.0,28.34,28.04,0.12,0.0,55.0
3241,24.06.2020,18:36:14,Referenz III o. Nadel Referenz I (60 Zyklen),Referenz I (60 Zyklen),1.04,996.0,6.79,6.78,6.75,6.74,28.29,28.27,4.15,0.22,-5427.24,2472.44,0.0,0.0,-59.53,16703.59,-6.35,-6.35,6.44,6.45,0.04,0.05,0.0,1.0,14.05,0.06,14.02,28.11,28.04,0.12,0.0,0.0,0.0,0.0,28.11,28.04,0.12,0.0,55.0
3242,24.06.2020,18:36:17,Referenz III o. Nadel Referenz I (60 Zyklen),Referenz I (60 Zyklen),1.04,1495.0,10.1,10.1,10.06,10.05,28.04,28.04,4.15,0.22,-5427.87,2472.38,0.0,0.0,-59.53,16704.93,-6.35,-6.35,6.44,6.45,0.04,0.05,0.0,1.0,13.96,0.06,14.02,27.91,28.04,0.12,0.0,0.0,0.0,0.0,27.91,28.04,0.12,0.0,55.0
3243,24.06.2020,18:36:21,Referenz III o. Nadel Referenz I (60 Zyklen),Referenz I (60 Zyklen),1.04,1995.0,13.41,13.41,13.36,13.36,27.89,27.9,4.15,0.22,-5425.62,2472.43,0.0,0.0,-59.51,16703.73,-6.35,-6.35,6.44,6.45,0.04,0.05,0.0,1.0,13.9,0.06,14.02,27.79,28.04,0.12,0.0,0.0,0.0,0.0,27.79,28.04,0.12,0.0,55.0
3244,24.06.2020,18:36:24,Referenz III o. Nadel Referenz I (60 Zyklen),Referenz I (60 Zyklen),2.01,499.2,2.47,2.48,2.43,2.43,20.53,20.59,4.15,0.42,-5233.53,2482.08,0.0,0.0,-57.16,16497.4,-6.35,-6.35,6.44,6.45,0.04,0.05,0.0,2.0,10.08,0.02,10.02,20.16,20.04,0.05,0.0,0.0,0.0,0.0,20.16,20.04,0.05,0.0,55.0
3245,24.06.2020,18:36:28,Referenz III o. Nadel Referenz I (60 Zyklen),Referenz I (60 Zyklen),2.01,995.0,4.85,4.85,4.81,4.8,20.24,20.23,4.15,0.43,-5230.09,2490.4,0.0,0.0,-57.12,16319.53,-6.35,-6.35,6.44,6.45,0.04,0.05,0.0,2.0,10.03,0.02,10.02,20.06,20.04,0.05,0.0,0.0,0.0,0.0,20.06,20.04,0.05,0.0,55.0
3246,24.06.2020,18:36:32,Referenz III o. Nadel Referenz I (60 Zyklen),Referenz I (60 Zyklen),2.02,1495.0,7.25,7.25,7.21,7.2,20.13,20.13,4.15,0.43,-5228.65,2490.47,0.0,0.0,-57.1,16317.95,-6.35,-6.35,6.44,6.45,0.04,0.05,0.0,2.0,10.0,0.02,10.02,20.0,20.04,0.05,0.0,0.0,0.0,0.0,20.0,20.04,0.05,0.0,55.0
3247,24.06.2020,18:36:35,Referenz III o. Nadel Referenz I (60 Zyklen),Referenz I (60 Zyklen),2.02,1995.0,9.63,9.63,9.59,9.59,20.03,20.04,4.15,0.43,-5229.65,2490.45,0.0,0.0,-57.11,16318.3,-6.35,-6.35,6.44,6.45,0.04,0.05,0.0,2.0,9.97,0.02,10.02,19.94,20.04,0.05,0.0,0.0,0.0,0.0,19.94,20.04,0.05,0.0,55.0
3248,24.06.2020,18:36:38,Referenz III o. Nadel Referenz I (60 Zyklen),Referenz I (60 Zyklen),3.03,499.2,2.06,2.06,2.01,2.01,17.11,17.11,4.15,0.64,-5011.9,2516.84,0.0,0.0,-54.48,15753.85,-6.35,-6.35,6.44,6.45,0.04,0.05,0.0,3.0,8.37,0.01,8.35,16.74,16.7,0.02,0.0,0.0,0.0,0.0,16.74,16.7,0.02,0.0,55.0
3249,24.06.2020,18:36:43,Referenz III o. Nadel Referenz I (60 Zyklen),Referenz I (60 Zyklen),3.03,996.0,4.06,4.05,4.02,4.01,16.92,16.89,4.15,0.64,-5005.95,2525.2,0.0,0.0,-54.41,15575.14,-6.35,-6.35,6.44,6.45,0.04,0.05,0.0,3.0,8.37,0.01,8.35,16.73,16.7,0.02,0.0,0.0,0.0,0.0,16.73,16.7,0.02,0.0,55.0
3250,24.06.2020,18:36:46,Referenz III o. Nadel Referenz I (60 Zyklen),Referenz I (60 Zyklen),3.04,1495.0,6.05,6.06,6.01,6.01,16.8,16.81,4.15,0.64,-5007.39,2525.22,0.0,0.0,-54.42,15574.61,-6.35,-6.35,6.44,6.45,0.04,0.05,0.0,3.0,8.34,0.01,8.35,16.67,16.7,0.02,0.0,0.0,0.0,0.0,16.67,16.7,0.02,0.0,55.0
3251,24.06.2020,18:36:49,Referenz III o. Nadel Referenz I (60 Zyklen),Referenz I (60 Zyklen),3.04,1995.0,8.06,8.05,8.01,8.0,16.76,16.74,4.15,0.64,-5007.64,2525.24,0.0,0.0,-54.43,15574.36,-6.35,-6.35,6.44,6.45,0.04,0.05,0.0,3.0,8.33,0.01,8.35,16.66,16.7,0.02,0.0,0.0,0.0,0.0,16.66,16.7,0.02,0.0,55.0
3252,24.06.2020,18:36:52,Referenz III o. Nadel Referenz I (60 Zyklen),Referenz I (60 Zyklen),5.03,499.2,1.68,1.68,1.63,1.63,13.95,13.94,4.15,1.06,-4596.75,2566.52,0.0,0.0,-49.53,14691.45,-6.35,-6.35,6.44,6.45,0.04,0.05,0.0,5.0,6.79,0.01,6.77,13.58,13.55,0.01,0.0,0.0,0.0,0.0,13.58,13.55,0.01,0.0,55.0
3253,24.06.2020,18:36:57,Referenz III o. Nadel Referenz I (60 Zyklen),Referenz I (60 Zyklen),5.02,995.0,3.3,3.29,3.25,3.25,13.75,13.73,4.15,1.06,-4594.93,2575.15,0.0,0.0,-49.51,14506.68,-6.35,-6.35,6.44,6.45,0.04,0.05,0.0,5.0,6.78,0.01,6.77,13.56,13.55,0.01,0.0,0.0,0.0,0.0,13.56,13.55,0.01,0.0,55.0
3254,24.06.2020,18:37:00,Referenz III o. Nadel Referenz I (60 Zyklen),Referenz I (60 Zyklen),5.02,1495.0,4.92,4.93,4.87,4.88,13.65,13.69,4.15,1.06,-4597.87,2575.19,0.0,0.0,-49.55,14505.91,-6.35,-6.35,6.44,6.45,0.04,0.05,0.0,5.0,6.76,0.01,6.77,13.53,13.55,0.01,0.0,0.0,0.0,0.0,13.53,13.55,0.01,0.0,55.0
3255,24.06.2020,18:37:03,Referenz III o. Nadel Referenz I (60 Zyklen),Referenz I (60 Zyklen),5.02,1995.0,6.54,6.54,6.5,6.49,13.61,13.6,4.15,1.06,-4598.37,2575.12,0.0,0.0,-49.55,14507.49,-6.35,-6.35,6.44,6.45,0.04,0.05,0.0,5.0,6.76,0.01,6.77,13.52,13.55,0.01,0.0,0.0,0.0,0.0,13.52,13.55,0.01,0.0,55.0
3256,24.06.2020,18:37:07,Referenz III o. Nadel Referenz I (60 Zyklen),Referenz I (60 Zyklen),6.03,499.2,1.55,1.55,1.51,1.51,12.92,12.91,4.15,1.27,-4386.26,2603.95,0.0,0.0,-47.06,13890.74,-6.35,-6.35,6.44,6.45,0.04,0.05,0.0,6.0,6.27,0.01,6.25,12.55,12.5,0.02,0.0,0.0,0.0,0.0,12.55,12.5,0.02,0.0,55.0
3257,24.06.2020,18:37:11,Referenz III o. Nadel Referenz I (60 Zyklen),Referenz I (60 Zyklen),6.03,996.0,3.05,3.04,3.0,2.99,12.69,12.66,4.15,1.27,-4383.32,2612.56,0.0,0.0,-47.03,13706.61,-6.35,-6.35,6.44,6.45,0.04,0.05,0.0,6.0,6.25,0.01,6.25,12.5,12.5,0.02,0.0,0.0,0.0,0.0,12.5,12.5,0.02,0.0,55.0
3258,24.06.2020,18:37:14,Referenz III o. Nadel Referenz I (60 Zyklen),Referenz I (60 Zyklen),6.02,1495.0,4.54,4.54,4.5,4.49,12.61,12.6,4.15,1.27,-4384.76,2612.55,0.0,0.0,-47.05,13706.79,-6.35,-6.35,6.44,6.45,0.04,0.05,0.0,6.0,6.24,0.01,6.25,12.49,12.5,0.02,0.0,0.0,0.0,0.0,12.49,12.5,0.02,0.0,55.0
3259,24.06.2020,18:37:18,Referenz III o. Nadel Referenz I (60 Zyklen),Referenz I (60 Zyklen),6.02,1995.0,6.04,6.03,5.99,5.99,12.56,12.55,4.15,1.27,-4386.32,2612.61,0.0,0.0,-47.06,13705.62,-6.35,-6.35,6.44,6.45,0.04,0.05,0.0,6.0,6.24,0.01,6.25,12.47,12.5,0.02,0.0,0.0,0.0,0.0,12.47,12.5,0.02,0.0,55.0
3260,24.06.2020,18:37:21,Referenz III o. Nadel Referenz I (60 Zyklen),Referenz I (60 Zyklen),9.01,499.2,1.3,1.29,1.26,1.25,10.81,10.75,4.15,1.91,-3768.13,2677.95,0.0,0.0,-39.94,12307.94,-6.35,-6.35,6.44,6.45,0.04,0.05,0.0,9.0,5.22,0.01,5.2,10.44,10.4,0.01,0.0,0.0,0.0,0.0,10.44,10.4,0.01,0.0,55.0
3261,24.06.2020,18:37:25,Referenz III o. Nadel Referenz I (60 Zyklen),Referenz I (60 Zyklen),9.01,995.0,2.54,2.54,2.49,2.49,10.59,10.6,4.15,1.9,-3763.37,2686.96,0.0,0.0,-39.89,12115.36,-6.35,-6.35,6.44,6.45,0.04,0.05,0.0,9.0,5.2,0.01,5.2,10.4,10.4,0.01,0.0,0.0,0.0,0.0,10.4,10.4,0.01,0.0,55.0
3262,24.06.2020,18:37:29,Referenz III o. Nadel Referenz I (60 Zyklen),Referenz I (60 Zyklen),9.02,1495.0,3.79,3.79,3.74,3.74,10.51,10.52,4.15,1.91,-3763.69,2686.95,0.0,0.0,-39.89,12115.65,-6.35,-6.35,6.44,6.45,0.04,0.05,0.0,9.0,5.19,0.01,5.2,10.39,10.4,0.01,0.0,0.0,0.0,0.0,10.39,10.4,0.01,0.0,55.0
3263,24.06.2020,18:37:32,Referenz III o. Nadel Referenz I (60 Zyklen),Referenz I (60 Zyklen),9.03,1995.0,5.03,5.03,4.99,4.99,10.47,10.47,4.15,1.91,-3765.19,2686.89,0.0,0.0,-39.91,12116.81,-6.35,-6.35,6.44,6.45,0.04,0.05,0.0,9.0,5.19,0.01,5.2,10.38,10.4,0.01,0.0,0.0,0.0,0.0,10.38,10.4,0.01,0.0,55.0
3264,24.06.2020,18:37:35,Referenz III o. Nadel Referenz I (60 Zyklen),Referenz I (60 Zyklen),10.02,499.2,1.24,1.24,1.2,1.19,10.31,10.31,4.15,2.12,-3554.01,2714.32,0.0,0.0,-37.52,11530.07,-6.35,-6.35,6.44,6.45,0.04,0.05,0.0,10.0,4.97,0.01,4.95,9.94,9.9,0.02,0.0,0.0,0.0,0.0,9.94,9.9,0.02,0.0,55.0
3265,24.06.2020,18:37:40,Referenz III o. Nadel Referenz I (60 Zyklen),Referenz I (60 Zyklen),10.02,995.0,2.42,2.42,2.38,2.37,10.1,10.08,4.15,2.12,-3549.19,2723.42,0.0,0.0,-37.46,11335.42,-6.35,-6.35,6.44,6.45,0.04,0.05,0.0,10.0,4.96,0.01,4.95,9.91,9.9,0.02,0.0,0.0,0.0,0.0,9.91,9.9,0.02,0.0,55.0
3266,24.06.2020,18:37:43,Referenz III o. Nadel Referenz I (60 Zyklen),Referenz I (60 Zyklen),10.02,1495.0,3.6,3.6,3.56,3.55,10.0,9.99,4.15,2.12,-3549.88,2723.34,0.0,0.0,-37.47,11337.11,-6.35,-6.35,6.44,6.45,0.04,0.05,0.0,10.0,4.94,0.01,4.95,9.87,9.9,0.02,0.0,0.0,0.0,0.0,9.87,9.9,0.02,0.0,55.0
3267,24.06.2020,18:37:46,Referenz III o. Nadel Referenz I (60 Zyklen),Referenz I (60 Zyklen),10.02,1995.0,4.79,4.79,4.74,4.74,9.96,9.95,4.15,2.12,-3552.82,2723.35,0.0,0.0,-37.5,11336.97,-6.35,-6.35,6.44,6.45,0.04,0.05,0.0,10.0,4.93,0.01,4.95,9.87,9.9,0.02,0.0,0.0,0.0,0.0,9.87,9.9,0.02,0.0,55.0
3268,24.06.2020,18:37:49,Referenz III o. Nadel Referenz I (60 Zyklen),Referenz I (60 Zyklen),12.01,499.2,1.14,1.15,1.1,1.1,9.5,9.57,4.15,2.54,-3140.92,2761.43,0.0,0.0,-32.9,10522.57,-6.35,-6.35,6.44,6.45,0.04,0.05,0.0,12.0,4.57,0.01,4.55,9.13,9.09,0.02,0.0,0.0,0.0,0.0,9.13,9.09,0.02,0.0,55.0
3269,24.06.2020,18:37:54,Referenz III o. Nadel Referenz I (60 Zyklen),Referenz I (60 Zyklen),12.01,995.0,2.23,2.22,2.18,2.17,9.3,9.27,4.15,2.54,-3134.6,2770.69,0.0,0.0,-32.83,10324.43,-6.35,-6.35,6.44,6.45,0.04,0.05,0.0,12.0,4.56,0.01,4.55,9.11,9.09,0.02,0.0,0.0,0.0,0.0,9.11,9.09,0.02,0.0,55.0
3270,24.06.2020,18:37:57,Referenz III o. Nadel Referenz I (60 Zyklen),Referenz I (60 Zyklen),12.02,1495.0,3.31,3.32,3.27,3.27,9.2,9.21,4.15,2.54,-3137.17,2770.68,0.0,0.0,-32.86,10324.6,-6.35,-6.35,6.44,6.45,0.04,0.05,0.0,12.0,4.54,0.01,4.55,9.08,9.09,0.02,0.0,0.0,0.0,0.0,9.08,9.09,0.02,0.0,55.0
3271,24.06.2020,18:38:00,Referenz III o. Nadel Referenz I (60 Zyklen),Referenz I (60 Zyklen),12.02,1995.0,4.4,4.4,4.35,4.35,9.14,9.15,4.15,2.54,-3138.36,2770.64,0.0,0.0,-32.87,10325.45,-6.35,-6.35,6.44,6.45,0.04,0.05,0.0,12.0,4.53,0.01,4.55,9.05,9.09,0.02,0.0,0.0,0.0,0.0,9.05,9.09,0.02,0.0,55.0
3272,24.06.2020,18:38:04,Referenz III o. Nadel Referenz I (60 Zyklen),Referenz I (60 Zyklen),15.01,499.2,1.03,1.04,0.99,0.99,8.56,8.63,4.15,3.17,-2511.28,2842.0,0.0,0.0,-26.01,8799.34,-6.35,-6.35,6.44,6.45,0.04,0.05,0.0,15.0,4.1,0.01,4.08,8.2,8.17,0.01,0.0,0.0,0.0,0.0,8.2,8.17,0.01,0.0,55.0
3273,24.06.2020,18:38:08,Referenz III o. Nadel Referenz I (60 Zyklen),Referenz I (60 Zyklen),15.01,996.0,2.01,2.0,1.96,1.95,8.37,8.34,4.15,3.17,-2512.03,2851.5,0.0,0.0,-26.02,8595.96,-6.35,-6.35,6.44,6.45,0.04,0.05,0.0,15.0,4.09,0.01,4.08,8.18,8.17,0.01,0.0,0.0,0.0,0.0,8.18,8.17,0.01,0.0,55.0
3274,24.06.2020,18:38:11,Referenz III o. Nadel Referenz I (60 Zyklen),Referenz I (60 Zyklen),15.01,1495.0,2.98,2.98,2.94,2.93,8.27,8.28,4.15,3.17,-2511.65,2851.51,0.0,0.0,-26.02,8595.85,-6.35,-6.35,6.44,6.45,0.04,0.05,0.0,15.0,4.08,0.01,4.08,8.15,8.17,0.01,0.0,0.0,0.0,0.0,8.15,8.17,0.01,0.0,55.0
3275,24.06.2020,18:38:15,Referenz III o. Nadel Referenz I (60 Zyklen),Referenz I (60 Zyklen),15.01,1995.0,3.96,3.96,3.92,3.91,8.24,8.23,4.15,3.17,-2514.28,2851.52,0.0,0.0,-26.05,8595.61,-6.35,-6.35,6.44,6.45,0.04,0.05,0.0,15.0,4.07,0.01,4.08,8.14,8.17,0.01,0.0,0.0,0.0,0.0,8.14,8.17,0.01,0.0,55.0
3276,24.06.2020,18:38:18,Referenz III o. Nadel Referenz I (60 Zyklen),Referenz I (60 Zyklen),17.97,499.2,0.95,0.95,0.91,0.9,7.9,7.86,4.15,3.8,-1892.33,2921.21,0.0,0.0,-19.41,7105.04,-6.35,-6.35,6.44,6.45,0.04,0.05,0.0,18.0,3.77,0.01,3.74,7.53,7.48,0.02,0.0,0.0,0.0,0.0,7.53,7.48,0.02,0.0,55.0
3277,24.06.2020,18:38:22,Referenz III o. Nadel Referenz I (60 Zyklen),Referenz I (60 Zyklen),18.01,996.0,1.84,1.84,1.8,1.79,7.67,7.66,4.15,3.81,-1879.94,2931.11,0.0,0.0,-19.27,6893.31,-6.35,-6.35,6.44,6.45,0.04,0.05,0.0,18.0,3.74,0.01,3.74,7.49,7.48,0.02,0.0,0.0,0.0,0.0,7.49,7.48,0.02,0.0,55.0
3278,24.06.2020,18:38:26,Referenz III o. Nadel Referenz I (60 Zyklen),Referenz I (60 Zyklen),17.98,1496.0,2.73,2.73,2.69,2.68,7.58,7.57,4.15,3.8,-1883.26,2930.98,0.0,0.0,-19.31,6895.99,-6.35,-6.35,6.44,6.45,0.04,0.05,0.0,18.0,3.73,0.01,3.74,7.46,7.48,0.02,0.0,0.0,0.0,0.0,7.46,7.48,0.02,0.0,55.0
3279,24.06.2020,18:38:29,Referenz III o. Nadel Referenz I (60 Zyklen),Referenz I (60 Zyklen),17.98,1995.0,3.62,3.62,3.57,3.57,7.53,7.53,4.15,3.8,-1884.95,2931.0,0.0,0.0,-19.33,6895.67,-6.35,-6.35,6.44,6.45,0.04,0.05,0.0,18.0,3.72,0.01,3.74,7.44,7.48,0.02,0.0,0.0,0.0,0.0,7.44,7.48,0.02,0.0,55.0
3280,24.06.2020,18:38:32,Referenz III o. Nadel Referenz I (60 Zyklen),Referenz I (60 Zyklen),20.01,499.2,0.9,0.91,0.86,0.86,7.52,7.55,4.15,4.23,-1471.67,2973.97,0.0,0.0,-15.0,5976.64,-6.35,-6.35,6.44,6.45,0.04,0.05,0.0,20.0,3.58,0.01,3.55,7.16,7.1,0.02,0.0,0.0,0.0,0.0,7.16,7.1,0.02,0.0,55.0
3281,24.06.2020,18:38:37,Referenz III o. Nadel Referenz I (60 Zyklen),Referenz I (60 Zyklen),19.94,996.0,1.75,1.74,1.7,1.7,7.27,7.26,4.15,4.22,-1473.86,2983.82,0.0,0.0,-15.02,5765.9,-6.35,-6.35,6.44,6.45,0.04,0.05,0.0,20.0,3.54,0.01,3.55,7.09,7.1,0.02,0.0,0.0,0.0,0.0,7.09,7.1,0.02,0.0,55.0
3282,24.06.2020,18:38:40,Referenz III o. Nadel Referenz I (60 Zyklen),Referenz I (60 Zyklen),19.95,1496.0,2.6,2.58,2.55,2.54,7.21,7.16,4.15,4.22,-1471.36,2983.73,0.0,0.0,-15.0,5767.94,-6.35,-6.35,6.44,6.45,0.04,0.05,0.0,20.0,3.54,0.01,3.55,7.09,7.1,0.02,0.0,0.0,0.0,0.0,7.09,7.1,0.02,0.0,55.0
3283,24.06.2020,18:38:43,Referenz III o. Nadel Referenz I (60 Zyklen),Referenz I (60 Zyklen),19.98,1995.0,3.44,3.43,3.4,3.38,7.16,7.13,4.15,4.22,-1472.29,2983.72,0.0,0.0,-15.01,5768.12,-6.35,-6.35,6.44,6.45,0.04,0.05,0.0,20.0,3.53,0.01,3.55,7.07,7.1,0.02,0.0,0.0,0.0,0.0,7.07,7.1,0.02,0.0,55.0
3284,24.06.2020,18:38:46,Referenz III o. Nadel Referenz I (60 Zyklen),Referenz I (60 Zyklen),21.0,499.2,0.88,0.88,0.84,0.84,7.32,7.35,4.15,4.44,-1263.87,3008.64,0.0,0.0,-12.85,5235.01,-6.35,-6.35,6.44,6.45,0.04,0.05,0.0,21.0,3.48,0.01,3.45,6.95,6.91,0.01,0.0,0.0,0.0,0.0,6.95,6.91,0.01,0.0,55.0
3285,24.06.2020,18:38:51,Referenz III o. Nadel Referenz I (60 Zyklen),Referenz I (60 Zyklen),20.99,996.0,1.7,1.7,1.66,1.65,7.09,7.07,4.15,4.44,-1254.8,3018.66,0.0,0.0,-12.75,5020.82,-6.35,-6.35,6.44,6.45,0.04,0.05,0.0,21.0,3.45,0.01,3.45,6.91,6.91,0.01,0.0,0.0,0.0,0.0,6.91,6.91,0.01,0.0,55.0
3286,24.06.2020,18:38:54,Referenz III o. Nadel Referenz I (60 Zyklen),Referenz I (60 Zyklen),20.98,1496.0,2.53,2.53,2.48,2.49,7.01,7.03,4.15,4.44,-1258.62,3018.62,0.0,0.0,-12.79,5021.53,-6.35,-6.35,6.44,6.45,0.04,0.05,0.0,21.0,3.44,0.01,3.45,6.89,6.91,0.01,0.0,0.0,0.0,0.0,6.89,6.91,0.01,0.0,55.0
3287,24.06.2020,18:38:57,Referenz III o. Nadel Referenz I (60 Zyklen),Referenz I (60 Zyklen),20.98,1995.0,3.36,3.35,3.31,3.3,6.98,6.97,4.15,4.44,-1259.68,3018.58,0.0,0.0,-12.8,5022.44,-6.35,-6.35,6.44,6.45,0.04,0.05,0.0,21.0,3.45,0.01,3.45,6.89,6.91,0.01,0.0,0.0,0.0,0.0,6.89,6.91,0.01,0.0,55.0
3288,24.06.2020,18:39:01,Referenz III o. Nadel Referenz I (60 Zyklen),Referenz I (60 Zyklen),23.95,499.2,0.82,0.83,0.78,0.78,6.83,6.91,4.15,5.06,-646.56,3084.6,0.0,0.0,-6.55,3610.38,-6.35,-6.35,6.44,6.45,0.04,0.05,0.0,24.0,3.23,0.0,3.23,6.47,6.46,0.0,0.0,0.0,0.0,0.0,6.47,6.46,0.0,0.0,55.0
3289,24.06.2020,18:39:05,Referenz III o. Nadel Referenz I (60 Zyklen),Referenz I (60 Zyklen),23.98,996.0,1.6,1.6,1.55,1.55,6.65,6.67,4.15,5.07,-628.59,3094.84,0.0,0.0,-6.37,3391.44,-6.35,-6.35,6.44,6.45,0.04,0.05,0.0,24.0,3.23,0.0,3.23,6.47,6.46,0.0,0.0,0.0,0.0,0.0,6.47,6.46,0.0,0.0,55.0
3290,24.06.2020,18:39:08,Referenz III o. Nadel Referenz I (60 Zyklen),Referenz I (60 Zyklen),23.95,1495.0,2.37,2.38,2.33,2.33,6.58,6.61,4.15,5.06,-633.41,3094.8,0.0,0.0,-6.41,3392.29,-6.35,-6.35,6.44,6.45,0.04,0.05,0.0,24.0,3.23,0.0,3.23,6.45,6.46,0.0,0.0,0.0,0.0,0.0,6.45,6.46,0.0,0.0,55.0
3291,24.06.2020,18:39:12,Referenz III o. Nadel Referenz I (60 Zyklen),Referenz I (60 Zyklen),23.95,1995.0,3.15,3.14,3.1,3.1,6.54,6.54,4.15,5.06,-638.54,3094.74,0.0,0.0,-6.47,3393.59,-6.35,-6.35,6.44,6.45,0.04,0.05,0.0,24.0,3.23,0.0,3.23,6.45,6.46,0.0,0.0,0.0,0.0,0.0,6.45,6.46,0.0,0.0,55.0
3292,24.06.2020,18:39:15,Referenz III o. Nadel Referenz I (60 Zyklen),Referenz I (60 Zyklen),26.93,499.2,0.78,0.79,0.73,0.74,6.47,6.53,4.15,5.69,-22.98,3160.09,0.0,0.0,-0.31,1995.74,-6.35,-6.35,6.44,6.45,0.04,0.05,0.0,27.0,3.05,0.01,3.04,6.1,6.08,0.01,0.0,0.0,0.0,0.0,6.1,6.08,0.01,0.0,55.0
3293,24.06.2020,18:39:19,Referenz III o. Nadel Referenz I (60 Zyklen),Referenz I (60 Zyklen),27.0,996.0,1.5,1.51,1.46,1.46,6.26,6.27,4.15,5.71,3.37,3170.62,0.0,0.0,-0.05,1770.58,-6.35,-6.35,6.44,6.45,0.04,0.05,0.0,27.0,3.04,0.01,3.04,6.07,6.08,0.01,0.0,0.0,0.0,0.0,6.07,6.08,0.01,0.0,55.0
3294,24.06.2020,18:39:23,Referenz III o. Nadel Referenz I (60 Zyklen),Referenz I (60 Zyklen),26.99,1496.0,2.24,2.23,2.19,2.19,6.2,6.19,4.15,5.71,2.43,3170.52,0.0,0.0,-0.06,1772.76,-6.35,-6.35,6.44,6.45,0.04,0.05,0.0,27.0,3.04,0.01,3.04,6.08,6.08,0.01,0.0,0.0,0.0,0.0,6.08,6.08,0.01,0.0,55.0
3295,24.06.2020,18:39:26,Referenz III o. Nadel Referenz I (60 Zyklen),Referenz I (60 Zyklen),26.97,1995.0,2.95,2.96,2.91,2.91,6.14,6.16,4.15,5.7,-4.58,3170.51,0.0,0.0,-0.13,1772.97,-6.35,-6.35,6.44,6.45,0.04,0.05,0.0,27.0,3.03,0.01,3.04,6.05,6.08,0.01,0.0,0.0,0.0,0.0,6.05,6.08,0.01,0.0,55.0
3296,24.06.2020,18:39:29,Referenz III o. Nadel Referenz I (60 Zyklen),Referenz I (60 Zyklen),29.94,499.2,0.74,0.74,0.7,0.7,6.16,6.19,4.15,6.33,607.61,3232.44,0.0,0.0,5.86,448.39,-6.35,-6.35,6.44,6.45,0.04,0.05,0.0,30.0,2.9,0.0,2.88,5.79,5.77,0.01,0.0,0.0,0.0,0.0,5.79,5.77,0.01,0.0,55.0
3297,24.06.2020,18:39:34,Referenz III o. Nadel Referenz I (60 Zyklen),Referenz I (60 Zyklen),29.98,996.0,1.43,1.44,1.38,1.39,5.95,6.0,4.15,6.34,628.2,3243.15,0.0,0.0,6.06,219.14,-6.35,-6.35,6.44,6.45,0.04,0.05,0.0,30.0,2.88,0.0,2.88,5.77,5.77,0.01,0.0,0.0,0.0,0.0,5.77,5.77,0.01,0.0,55.0
3298,24.06.2020,18:39:37,Referenz III o. Nadel Referenz I (60 Zyklen),Referenz I (60 Zyklen),29.97,1496.0,2.12,2.12,2.07,2.07,5.87,5.87,4.15,6.34,625.95,3243.09,0.0,0.0,6.04,220.59,-6.35,-6.35,6.44,6.45,0.04,0.05,0.0,30.0,2.87,0.0,2.88,5.75,5.77,0.01,0.0,0.0,0.0,0.0,5.75,5.77,0.01,0.0,55.0
3299,24.06.2020,18:39:40,Referenz III o. Nadel Referenz I (60 Zyklen),Referenz I (60 Zyklen),29.96,1995.0,2.81,2.81,2.77,2.76,5.85,5.84,4.15,6.33,620.63,3243.04,0.0,0.0,5.99,221.5,-6.35,-6.35,6.44,6.45,0.04,0.05,0.0,30.0,2.88,0.0,2.88,5.76,5.77,0.01,0.0,0.0,0.0,0.0,5.76,5.77,0.01,0.0,55.0
3300,24.06.2020,18:39:50,Referenz III o. Nadel Referenz I (60 Zyklen),Referenz I (60 Zyklen),1.04,499.2,3.46,3.46,3.42,3.41,28.76,28.75,4.15,0.22,-5433.81,2464.15,0.0,0.0,-59.61,16880.82,-6.35,-6.35,6.44,6.45,0.04,0.05,0.0,1.0,14.2,0.07,14.0,28.4,27.99,0.15,0.0,0.0,0.0,0.0,28.4,27.99,0.15,0.0,56.0
3301,24.06.2020,18:39:54,Referenz III o. Nadel Referenz I (60 Zyklen),Referenz I (60 Zyklen),1.04,996.0,6.76,6.76,6.72,6.71,28.18,28.17,4.15,0.22,-5430.18,2472.51,0.0,0.0,-59.56,16702.08,-6.35,-6.35,6.44,6.45,0.04,0.05,0.0,1.0,14.0,0.07,14.0,28.0,27.99,0.15,0.0,0.0,0.0,0.0,28.0,27.99,0.15,0.0,56.0
3302,24.06.2020,18:39:58,Referenz III o. Nadel Referenz I (60 Zyklen),Referenz I (60 Zyklen),1.04,1496.0,10.07,10.08,10.03,10.03,27.94,27.97,4.15,0.22,-5428.93,2472.59,0.0,0.0,-59.55,16700.28,-6.35,-6.35,6.44,6.45,0.04,0.05,0.0,1.0,13.91,0.07,14.0,27.82,27.99,0.15,0.0,0.0,0.0,0.0,27.82,27.99,0.15,0.0,56.0
3303,24.06.2020,18:40:01,Referenz III o. Nadel Referenz I (60 Zyklen),Referenz I (60 Zyklen),1.04,1995.0,13.38,13.38,13.34,13.33,27.84,27.83,4.15,0.22,-5424.11,2472.57,0.0,0.0,-59.49,16700.78,-6.35,-6.35,6.44,6.45,0.04,0.05,0.0,1.0,13.87,0.07,14.0,27.75,27.99,0.15,0.0,0.0,0.0,0.0,27.75,27.99,0.15,0.0,56.0
3304,24.06.2020,18:40:04,Referenz III o. Nadel Referenz I (60 Zyklen),Referenz I (60 Zyklen),2.0,499.2,2.47,2.49,2.43,2.44,20.56,20.68,4.15,0.42,-5236.1,2482.01,0.0,0.0,-57.19,16498.95,-6.35,-6.35,6.44,6.45,0.04,0.05,0.0,2.0,10.1,0.02,10.05,20.19,20.11,0.03,0.0,0.0,0.0,0.0,20.19,20.11,0.03,0.0,56.0
3305,24.06.2020,18:40:09,Referenz III o. Nadel Referenz I (60 Zyklen),Referenz I (60 Zyklen),2.0,996.0,4.87,4.87,4.83,4.83,20.31,20.31,4.15,0.42,-5234.53,2490.32,0.0,0.0,-57.17,16321.22,-6.35,-6.35,6.44,6.45,0.04,0.05,0.0,2.0,10.06,0.02,10.05,20.13,20.11,0.03,0.0,0.0,0.0,0.0,20.13,20.11,0.03,0.0,56.0
3306,24.06.2020,18:40:12,Referenz III o. Nadel Referenz I (60 Zyklen),Referenz I (60 Zyklen),2.01,1496.0,7.28,7.28,7.23,7.23,20.19,20.19,4.15,0.42,-5228.9,2490.34,0.0,0.0,-57.1,16320.73,-6.35,-6.35,6.44,6.45,0.04,0.05,0.0,2.0,10.03,0.02,10.05,20.07,20.11,0.03,0.0,0.0,0.0,0.0,20.07,20.11,0.03,0.0,56.0
3307,24.06.2020,18:40:15,Referenz III o. Nadel Referenz I (60 Zyklen),Referenz I (60 Zyklen),2.01,1995.0,9.68,9.67,9.63,9.62,20.13,20.11,4.15,0.43,-5230.21,2490.32,0.0,0.0,-57.12,16321.22,-6.35,-6.35,6.44,6.45,0.04,0.05,0.0,2.0,10.02,0.02,10.05,20.04,20.11,0.03,0.0,0.0,0.0,0.0,20.04,20.11,0.03,0.0,56.0
3308,24.06.2020,18:40:18,Referenz III o. Nadel Referenz I (60 Zyklen),Referenz I (60 Zyklen),3.01,499.2,2.06,2.07,2.01,2.02,17.11,17.2,4.15,0.64,-5013.34,2516.09,0.0,0.0,-54.5,15769.96,-6.35,-6.35,6.44,6.45,0.04,0.05,0.0,3.0,8.37,0.01,8.36,16.74,16.72,0.01,0.0,0.0,0.0,0.0,16.74,16.72,0.01,0.0,56.0
3309,24.06.2020,18:40:23,Referenz III o. Nadel Referenz I (60 Zyklen),Referenz I (60 Zyklen),3.02,996.0,4.06,4.07,4.02,4.02,16.93,16.96,4.15,0.64,-5013.9,2524.56,0.0,0.0,-54.5,15588.9,-6.35,-6.35,6.44,6.45,0.04,0.05,0.0,3.0,8.37,0.01,8.36,16.75,16.72,0.01,0.0,0.0,0.0,0.0,16.75,16.72,0.01,0.0,56.0
3310,24.06.2020,18:40:26,Referenz III o. Nadel Referenz I (60 Zyklen),Referenz I (60 Zyklen),3.03,1496.0,6.07,6.07,6.02,6.02,16.84,16.84,4.15,0.64,-5012.15,2524.54,0.0,0.0,-54.48,15589.25,-6.35,-6.35,6.44,6.45,0.04,0.05,0.0,3.0,8.36,0.01,8.36,16.71,16.72,0.01,0.0,0.0,0.0,0.0,16.71,16.72,0.01,0.0,56.0
3311,24.06.2020,18:40:29,Referenz III o. Nadel Referenz I (60 Zyklen),Referenz I (60 Zyklen),3.03,1995.0,8.07,8.07,8.02,8.03,16.78,16.79,4.15,0.64,-5011.78,2524.55,0.0,0.0,-54.48,15589.14,-6.35,-6.35,6.44,6.45,0.04,0.05,0.0,3.0,8.34,0.01,8.36,16.69,16.72,0.01,0.0,0.0,0.0,0.0,16.69,16.72,0.01,0.0,56.0
3312,24.06.2020,18:40:33,Referenz III o. Nadel Referenz I (60 Zyklen),Referenz I (60 Zyklen),5.03,499.2,1.68,1.68,1.63,1.64,13.94,14.0,4.15,1.06,-4600.38,2566.47,0.0,0.0,-49.58,14692.43,-6.35,-6.35,6.44,6.45,0.04,0.05,0.0,5.0,6.79,0.01,6.78,13.57,13.55,0.01,0.0,0.0,0.0,0.0,13.57,13.55,0.01,0.0,56.0
3313,24.06.2020,18:40:37,Referenz III o. Nadel Referenz I (60 Zyklen),Referenz I (60 Zyklen),5.03,995.0,3.3,3.3,3.25,3.25,13.75,13.77,4.15,1.06,-4595.31,2575.06,0.0,0.0,-49.52,14508.76,-6.35,-6.35,6.44,6.45,0.04,0.05,0.0,5.0,6.78,0.01,6.78,13.56,13.55,0.01,0.0,0.0,0.0,0.0,13.56,13.55,0.01,0.0,56.0
3314,24.06.2020,18:40:40,Referenz III o. Nadel Referenz I (60 Zyklen),Referenz I (60 Zyklen),5.02,1496.0,4.92,4.92,4.88,4.88,13.66,13.66,4.15,1.06,-4598.75,2575.07,0.0,0.0,-49.56,14508.44,-6.35,-6.35,6.44,6.45,0.04,0.05,0.0,5.0,6.77,0.01,6.78,13.54,13.55,0.01,0.0,0.0,0.0,0.0,13.54,13.55,0.01,0.0,56.0
3315,24.06.2020,18:40:44,Referenz III o. Nadel Referenz I (60 Zyklen),Referenz I (60 Zyklen),5.02,1995.0,6.54,6.55,6.5,6.5,13.61,13.62,4.15,1.06,-4596.75,2574.99,0.0,0.0,-49.53,14510.1,-6.35,-6.35,6.44,6.45,0.04,0.05,0.0,5.0,6.76,0.01,6.78,13.52,13.55,0.01,0.0,0.0,0.0,0.0,13.52,13.55,0.01,0.0,56.0
3316,24.06.2020,18:40:47,Referenz III o. Nadel Referenz I (60 Zyklen),Referenz I (60 Zyklen),6.03,499.2,1.55,1.55,1.51,1.51,12.92,12.9,4.15,1.27,-4385.76,2604.1,0.0,0.0,-47.06,13887.61,-6.35,-6.35,6.44,6.45,0.04,0.05,0.0,6.0,6.28,0.01,6.25,12.55,12.51,0.02,0.0,0.0,0.0,0.0,12.55,12.51,0.02,0.0,56.0
3317,24.06.2020,18:40:51,Referenz III o. Nadel Referenz I (60 Zyklen),Referenz I (60 Zyklen),6.02,996.0,3.05,3.05,3.01,3.01,12.72,12.72,4.15,1.27,-4383.19,2612.81,0.0,0.0,-47.03,13701.33,-6.35,-6.35,6.44,6.45,0.04,0.05,0.0,6.0,6.27,0.01,6.25,12.54,12.51,0.02,0.0,0.0,0.0,0.0,12.54,12.51,0.02,0.0,56.0
3318,24.06.2020,18:40:55,Referenz III o. Nadel Referenz I (60 Zyklen),Referenz I (60 Zyklen),6.03,1496.0,4.54,4.54,4.5,4.49,12.61,12.6,4.15,1.28,-4384.69,2612.71,0.0,0.0,-47.04,13703.41,-6.35,-6.35,6.44,6.45,0.04,0.05,0.0,6.0,6.24,0.01,6.25,12.48,12.51,0.02,0.0,0.0,0.0,0.0,12.48,12.51,0.02,0.0,56.0
3319,24.06.2020,18:40:58,Referenz III o. Nadel Referenz I (60 Zyklen),Referenz I (60 Zyklen),6.03,1995.0,6.04,6.04,5.99,5.99,12.55,12.56,4.15,1.27,-4389.58,2612.75,0.0,0.0,-47.1,13702.53,-6.35,-6.35,6.44,6.45,0.04,0.05,0.0,6.0,6.23,0.01,6.25,12.46,12.51,0.02,0.0,0.0,0.0,0.0,12.46,12.51,0.02,0.0,56.0
3320,24.06.2020,18:41:01,Referenz III o. Nadel Referenz I (60 Zyklen),Referenz I (60 Zyklen),9.01,499.2,1.29,1.3,1.25,1.25,10.73,10.82,4.15,1.91,-3770.32,2677.87,0.0,0.0,-39.96,12309.66,-6.35,-6.35,6.44,6.45,0.04,0.05,0.0,9.0,5.18,0.01,5.19,10.36,10.39,0.01,0.0,0.0,0.0,0.0,10.36,10.39,0.01,0.0,56.0
3321,24.06.2020,18:41:06,Referenz III o. Nadel Referenz I (60 Zyklen),Referenz I (60 Zyklen),9.01,995.0,2.54,2.55,2.5,2.5,10.6,10.62,4.15,1.91,-3764.12,2686.82,0.0,0.0,-39.89,12118.28,-6.35,-6.35,6.44,6.45,0.04,0.05,0.0,9.0,5.21,0.01,5.19,10.42,10.39,0.01,0.0,0.0,0.0,0.0,10.42,10.39,0.01,0.0,56.0
3322,24.06.2020,18:41:09,Referenz III o. Nadel Referenz I (60 Zyklen),Referenz I (60 Zyklen),9.0,1496.0,3.79,3.79,3.74,3.74,10.51,10.5,4.15,1.9,-3764.06,2686.85,0.0,0.0,-39.89,12117.69,-6.35,-6.35,6.44,6.45,0.04,0.05,0.0,9.0,5.19,0.01,5.19,10.39,10.39,0.01,0.0,0.0,0.0,0.0,10.39,10.39,0.01,0.0,56.0
3323,24.06.2020,18:41:12,Referenz III o. Nadel Referenz I (60 Zyklen),Referenz I (60 Zyklen),9.01,1995.0,5.03,5.04,4.99,4.99,10.47,10.49,4.15,1.9,-3767.0,2686.7,0.0,0.0,-39.93,12120.92,-6.35,-6.35,6.44,6.45,0.04,0.05,0.0,9.0,5.19,0.01,5.19,10.38,10.39,0.01,0.0,0.0,0.0,0.0,10.38,10.39,0.01,0.0,56.0
3324,24.06.2020,18:41:15,Referenz III o. Nadel Referenz I (60 Zyklen),Referenz I (60 Zyklen),10.03,499.2,1.23,1.24,1.19,1.19,10.26,10.29,4.15,2.12,-3555.26,2714.09,0.0,0.0,-37.53,11535.07,-6.35,-6.35,6.44,6.45,0.04,0.05,0.0,10.0,4.94,0.0,4.94,9.89,9.88,0.01,0.0,0.0,0.0,0.0,9.89,9.88,0.01,0.0,56.0
3325,24.06.2020,18:41:20,Referenz III o. Nadel Referenz I (60 Zyklen),Referenz I (60 Zyklen),10.0,996.0,2.42,2.42,2.38,2.37,10.08,10.09,4.15,2.11,-3551.51,2723.27,0.0,0.0,-37.49,11338.73,-6.35,-6.35,6.44,6.45,0.04,0.05,0.0,10.0,4.95,0.0,4.94,9.9,9.88,0.01,0.0,0.0,0.0,0.0,9.9,9.88,0.01,0.0,56.0
3326,24.06.2020,18:41:23,Referenz III o. Nadel Referenz I (60 Zyklen),Referenz I (60 Zyklen),10.01,1496.0,3.6,3.6,3.56,3.56,9.99,9.99,4.15,2.12,-3554.26,2723.16,0.0,0.0,-37.52,11341.01,-6.35,-6.35,6.44,6.45,0.04,0.05,0.0,10.0,4.94,0.0,4.94,9.87,9.88,0.01,0.0,0.0,0.0,0.0,9.87,9.88,0.01,0.0,56.0
3327,24.06.2020,18:41:26,Referenz III o. Nadel Referenz I (60 Zyklen),Referenz I (60 Zyklen),10.02,1995.0,4.79,4.8,4.75,4.75,9.97,9.98,4.15,2.12,-3554.45,2723.17,0.0,0.0,-37.52,11340.84,-6.35,-6.35,6.44,6.45,0.04,0.05,0.0,10.0,4.94,0.0,4.94,9.87,9.88,0.01,0.0,0.0,0.0,0.0,9.87,9.88,0.01,0.0,56.0
3328,24.06.2020,18:41:30,Referenz III o. Nadel Referenz I (60 Zyklen),Referenz I (60 Zyklen),11.99,499.2,1.14,1.14,1.1,1.1,9.49,9.51,4.15,2.54,-3140.55,2761.41,0.0,0.0,-32.9,10522.85,-6.35,-6.35,6.44,6.45,0.04,0.05,0.0,12.0,4.56,0.01,4.54,9.12,9.09,0.01,0.0,0.0,0.0,0.0,9.12,9.09,0.01,0.0,56.0
3329,24.06.2020,18:41:34,Referenz III o. Nadel Referenz I (60 Zyklen),Referenz I (60 Zyklen),12.01,996.0,2.22,2.23,2.18,2.18,9.27,9.27,4.15,2.54,-3135.79,2770.66,0.0,0.0,-32.84,10325.13,-6.35,-6.35,6.44,6.45,0.04,0.05,0.0,12.0,4.54,0.01,4.54,9.09,9.09,0.01,0.0,0.0,0.0,0.0,9.09,9.09,0.01,0.0,56.0
3330,24.06.2020,18:41:37,Referenz III o. Nadel Referenz I (60 Zyklen),Referenz I (60 Zyklen),12.02,1496.0,3.31,3.32,3.27,3.27,9.19,9.2,4.15,2.54,-3136.42,2770.63,0.0,0.0,-32.85,10325.8,-6.35,-6.35,6.44,6.45,0.04,0.05,0.0,12.0,4.53,0.01,4.54,9.07,9.09,0.01,0.0,0.0,0.0,0.0,9.07,9.09,0.01,0.0,56.0
3331,24.06.2020,18:41:41,Referenz III o. Nadel Referenz I (60 Zyklen),Referenz I (60 Zyklen),12.01,1995.0,4.41,4.4,4.36,4.36,9.17,9.16,4.15,2.54,-3141.3,2770.65,0.0,0.0,-32.91,10325.41,-6.35,-6.35,6.44,6.45,0.04,0.05,0.0,12.0,4.54,0.01,4.54,9.07,9.09,0.01,0.0,0.0,0.0,0.0,9.07,9.09,0.01,0.0,56.0
3332,24.06.2020,18:41:44,Referenz III o. Nadel Referenz I (60 Zyklen),Referenz I (60 Zyklen),15.02,499.2,1.03,1.04,0.98,0.99,8.55,8.64,4.15,3.17,-2516.47,2842.22,0.0,0.0,-26.07,8794.59,-6.35,-6.35,6.44,6.45,0.04,0.05,0.0,15.0,4.09,0.01,4.08,8.18,8.17,0.01,0.0,0.0,0.0,0.0,8.18,8.17,0.01,0.0,56.0
3333,24.06.2020,18:41:48,Referenz III o. Nadel Referenz I (60 Zyklen),Referenz I (60 Zyklen),15.01,995.0,2.01,2.0,1.97,1.96,8.38,8.36,4.15,3.17,-2511.4,2851.64,0.0,0.0,-26.02,8593.07,-6.35,-6.35,6.44,6.45,0.04,0.05,0.0,15.0,4.1,0.01,4.08,8.2,8.17,0.01,0.0,0.0,0.0,0.0,8.2,8.17,0.01,0.0,56.0
3334,24.06.2020,18:41:52,Referenz III o. Nadel Referenz I (60 Zyklen),Referenz I (60 Zyklen),15.01,1495.0,2.98,2.98,2.94,2.93,8.28,8.27,4.15,3.17,-2512.59,2851.67,0.0,0.0,-26.03,8592.4,-6.35,-6.35,6.44,6.45,0.04,0.05,0.0,15.0,4.08,0.01,4.08,8.16,8.17,0.01,0.0,0.0,0.0,0.0,8.16,8.17,0.01,0.0,56.0
3335,24.06.2020,18:41:55,Referenz III o. Nadel Referenz I (60 Zyklen),Referenz I (60 Zyklen),15.02,1995.0,3.96,3.96,3.91,3.92,8.23,8.25,4.15,3.17,-2514.34,2851.56,0.0,0.0,-26.05,8594.69,-6.35,-6.35,6.44,6.45,0.04,0.05,0.0,15.0,4.07,0.01,4.08,8.14,8.17,0.01,0.0,0.0,0.0,0.0,8.14,8.17,0.01,0.0,56.0
3336,24.06.2020,18:41:58,Referenz III o. Nadel Referenz I (60 Zyklen),Referenz I (60 Zyklen),18.01,499.2,0.95,0.95,0.9,0.9,7.88,7.89,4.15,3.81,-1888.26,2921.5,0.0,0.0,-19.36,7098.84,-6.35,-6.35,6.44,6.45,0.04,0.05,0.0,18.0,3.76,0.01,3.73,7.51,7.47,0.02,0.0,0.0,0.0,0.0,7.51,7.47,0.02,0.0,56.0
3337,24.06.2020,18:42:03,Referenz III o. Nadel Referenz I (60 Zyklen),Referenz I (60 Zyklen),18.0,995.0,1.84,1.84,1.79,1.79,7.66,7.65,4.15,3.81,-1882.38,2931.21,0.0,0.0,-19.3,6891.13,-6.35,-6.35,6.44,6.45,0.04,0.05,0.0,18.0,3.74,0.01,3.73,7.48,7.47,0.02,0.0,0.0,0.0,0.0,7.48,7.47,0.02,0.0,56.0
3338,24.06.2020,18:42:06,Referenz III o. Nadel Referenz I (60 Zyklen),Referenz I (60 Zyklen),18.0,1496.0,2.73,2.73,2.68,2.69,7.56,7.58,4.15,3.81,-1882.57,2931.18,0.0,0.0,-19.3,6891.8,-6.35,-6.35,6.44,6.45,0.04,0.05,0.0,18.0,3.72,0.01,3.73,7.44,7.47,0.02,0.0,0.0,0.0,0.0,7.44,7.47,0.02,0.0,56.0
3339,24.06.2020,18:42:09,Referenz III o. Nadel Referenz I (60 Zyklen),Referenz I (60 Zyklen),18.0,1995.0,3.62,3.62,3.58,3.58,7.54,7.53,4.15,3.8,-1884.57,2931.19,0.0,0.0,-19.32,6891.59,-6.35,-6.35,6.44,6.45,0.04,0.05,0.0,18.0,3.72,0.01,3.73,7.45,7.47,0.02,0.0,0.0,0.0,0.0,7.45,7.47,0.02,0.0,56.0
3340,24.06.2020,18:42:12,Referenz III o. Nadel Referenz I (60 Zyklen),Referenz I (60 Zyklen),19.97,499.2,0.9,0.9,0.86,0.85,7.49,7.49,4.15,4.22,-1474.99,2973.99,0.0,0.0,-15.03,5976.14,-6.35,-6.35,6.44,6.45,0.04,0.05,0.0,20.0,3.56,0.01,3.55,7.12,7.09,0.01,0.0,0.0,0.0,0.0,7.12,7.09,0.01,0.0,56.0
3341,24.06.2020,18:42:17,Referenz III o. Nadel Referenz I (60 Zyklen),Referenz I (60 Zyklen),19.99,995.0,1.75,1.74,1.7,1.7,7.29,7.27,4.15,4.23,-1469.29,2983.94,0.0,0.0,-14.98,5763.37,-6.35,-6.35,6.44,6.45,0.04,0.05,0.0,20.0,3.55,0.01,3.55,7.11,7.09,0.01,0.0,0.0,0.0,0.0,7.11,7.09,0.01,0.0,56.0
3342,24.06.2020,18:42:20,Referenz III o. Nadel Referenz I (60 Zyklen),Referenz I (60 Zyklen),20.0,1496.0,2.6,2.59,2.55,2.55,7.2,7.2,4.15,4.23,-1466.85,2983.83,0.0,0.0,-14.95,5765.76,-6.35,-6.35,6.44,6.45,0.04,0.05,0.0,20.0,3.54,0.01,3.55,7.08,7.09,0.01,0.0,0.0,0.0,0.0,7.08,7.09,0.01,0.0,56.0
3343,24.06.2020,18:42:23,Referenz III o. Nadel Referenz I (60 Zyklen),Referenz I (60 Zyklen),19.98,1995.0,3.44,3.44,3.39,3.39,7.15,7.15,4.15,4.22,-1471.61,2983.86,0.0,0.0,-15.0,5765.09,-6.35,-6.35,6.44,6.45,0.04,0.05,0.0,20.0,3.53,0.01,3.55,7.05,7.09,0.01,0.0,0.0,0.0,0.0,7.05,7.09,0.01,0.0,56.0
