Repository: ZBT-Tools/ContactResistanceAnalysis

File: h23_reference.csv (part 80 of 80)
,Datum,time,measurement,commentary,pressure_sample[bar],current[mA],voltage[mV],voltage_needle[mV],voltage_th[mV],voltage_needle_th[mV],R_ges / mOhm*cm²,R_bulk / mOhm*cm²,contact_area[cm2],pressure[bar],p_Kraftsensor / ?,Weg Bürster,Kraftsensor Poly,Probendicke Poly,Kraftsensor,Probendicke,U_ges 1,U_Nadel 1,U_ges 2,U_Nadel 2,Diff_U_ges/2,Diff_U_Nadel/2,Relais,pressure_rounded[bar],contact_resistance[mOhm*cm2],contact_resistance_error[mOhm*cm2],contact_resistance_mean[mOhm*cm2],resistance[mOhm*cm2],resistance_mean[mOhm*cm2],resistance_error[mOhm*cm2],bulk_resistance[mOhm*cm2],bulk_resistance_mean[mOhm*cm2],bulk_resistance_error[mOhm*cm2],bulk_resistance_sub[mOhm*cm2],volume_resistance[mOhm*cm2],volume_resistance_mean[mOhm*cm2],volume_resistance_error[mOhm*cm2],degradation_corr[mOhm*cm2],cycle
3479,24.06.2020,18:50:38,Referenz III o. Nadel Referenz I (60 Zyklen),Referenz I (60 Zyklen),29.95,1996.0,2.81,2.8,2.76,2.75,5.84,5.82,4.15,6.33,621.94,3242.94,0.0,0.0,6.0,223.75,-6.35,-6.35,6.44,6.45,0.04,0.05,0.0,30.0,2.87,0.01,2.89,5.75,5.78,0.02,0.0,0.0,0.0,0.0,5.75,5.78,0.02,0.0,58.0
3480,24.06.2020,18:50:48,Referenz III o. Nadel Referenz I (60 Zyklen),Referenz I (60 Zyklen),1.03,499.2,3.47,3.46,3.43,3.41,28.86,28.76,4.15,0.22,-5435.25,2464.21,0.0,0.0,-59.62,16879.56,-6.35,-6.35,6.44,6.45,0.04,0.05,0.0,1.0,14.25,0.07,14.07,28.5,28.14,0.13,0.0,0.0,0.0,0.0,28.5,28.14,0.13,0.0,59.0
3481,24.06.2020,18:50:51,Referenz III o. Nadel Referenz I (60 Zyklen),Referenz I (60 Zyklen),1.04,996.0,6.81,6.81,6.76,6.77,28.37,28.39,4.15,0.22,-5429.43,2472.6,0.0,0.0,-59.55,16700.18,-6.35,-6.35,6.44,6.45,0.04,0.05,0.0,1.0,14.09,0.07,14.07,28.19,28.14,0.13,0.0,0.0,0.0,0.0,28.19,28.14,0.13,0.0,59.0
3482,24.06.2020,18:50:54,Referenz III o. Nadel Referenz I (60 Zyklen),Referenz I (60 Zyklen),1.04,1496.0,10.14,10.13,10.1,10.09,28.13,28.11,4.15,0.22,-5427.18,2472.6,0.0,0.0,-59.52,16700.18,-6.35,-6.35,6.44,6.45,0.04,0.05,0.0,1.0,14.0,0.07,14.07,28.01,28.14,0.13,0.0,0.0,0.0,0.0,28.01,28.14,0.13,0.0,59.0
3483,24.06.2020,18:50:58,Referenz III o. Nadel Referenz I (60 Zyklen),Referenz I (60 Zyklen),1.04,1995.0,13.45,13.44,13.41,13.4,27.98,27.96,4.15,0.22,-5429.25,2472.63,0.0,0.0,-59.55,16699.58,-6.35,-6.35,6.44,6.45,0.04,0.05,0.0,1.0,13.94,0.07,14.07,27.89,28.14,0.13,0.0,0.0,0.0,0.0,27.89,28.14,0.13,0.0,59.0
3484,24.06.2020,18:51:01,Referenz III o. Nadel Referenz I (60 Zyklen),Referenz I (60 Zyklen),2.01,499.2,2.48,2.47,2.43,2.42,20.58,20.54,4.15,0.43,-5232.47,2482.3,0.0,0.0,-57.15,16492.61,-6.35,-6.35,6.44,6.45,0.04,0.05,0.0,2.0,10.11,0.02,10.05,20.21,20.11,0.04,0.0,0.0,0.0,0.0,20.21,20.11,0.04,0.0,59.0
3485,24.06.2020,18:51:05,Referenz III o. Nadel Referenz I (60 Zyklen),Referenz I (60 Zyklen),2.02,996.0,4.88,4.87,4.84,4.83,20.33,20.3,4.15,0.43,-5229.34,2490.72,0.0,0.0,-57.11,16312.6,-6.35,-6.35,6.44,6.45,0.04,0.05,0.0,2.0,10.07,0.02,10.05,20.15,20.11,0.04,0.0,0.0,0.0,0.0,20.15,20.11,0.04,0.0,59.0
3486,24.06.2020,18:51:09,Referenz III o. Nadel Referenz I (60 Zyklen),Referenz I (60 Zyklen),2.03,1496.0,7.27,7.27,7.23,7.23,20.17,20.18,4.15,0.43,-5227.77,2490.63,0.0,0.0,-57.09,16314.47,-6.35,-6.35,6.44,6.45,0.04,0.05,0.0,2.0,10.03,0.02,10.05,20.05,20.11,0.04,0.0,0.0,0.0,0.0,20.05,20.11,0.04,0.0,59.0
3487,24.06.2020,18:51:12,Referenz III o. Nadel Referenz I (60 Zyklen),Referenz I (60 Zyklen),2.03,1995.0,9.67,9.66,9.62,9.61,20.11,20.09,4.15,0.43,-5228.46,2490.69,0.0,0.0,-57.1,16313.23,-6.35,-6.35,6.44,6.45,0.04,0.05,0.0,2.0,10.01,0.02,10.05,20.02,20.11,0.04,0.0,0.0,0.0,0.0,20.02,20.11,0.04,0.0,59.0
3488,24.06.2020,18:51:15,Referenz III o. Nadel Referenz I (60 Zyklen),Referenz I (60 Zyklen),3.03,499.2,2.06,2.06,2.02,2.01,17.14,17.11,4.15,0.64,-5012.78,2516.66,0.0,0.0,-54.49,15757.72,-6.35,-6.35,6.44,6.45,0.04,0.05,0.0,3.0,8.39,0.01,8.36,16.77,16.72,0.02,0.0,0.0,0.0,0.0,16.77,16.72,0.02,0.0,59.0
3489,24.06.2020,18:51:20,Referenz III o. Nadel Referenz I (60 Zyklen),Referenz I (60 Zyklen),3.03,996.0,4.06,4.06,4.01,4.01,16.91,16.9,4.15,0.64,-5009.71,2525.09,0.0,0.0,-54.45,15577.46,-6.35,-6.35,6.44,6.45,0.04,0.05,0.0,3.0,8.36,0.01,8.36,16.73,16.72,0.02,0.0,0.0,0.0,0.0,16.73,16.72,0.02,0.0,59.0
3490,24.06.2020,18:51:23,Referenz III o. Nadel Referenz I (60 Zyklen),Referenz I (60 Zyklen),3.03,1496.0,6.06,6.06,6.02,6.01,16.82,16.8,4.15,0.64,-5012.09,2525.04,0.0,0.0,-54.48,15578.62,-6.35,-6.35,6.44,6.45,0.04,0.05,0.0,3.0,8.35,0.01,8.36,16.7,16.72,0.02,0.0,0.0,0.0,0.0,16.7,16.72,0.02,0.0,59.0
3491,24.06.2020,18:51:26,Referenz III o. Nadel Referenz I (60 Zyklen),Referenz I (60 Zyklen),3.04,1995.0,8.06,8.06,8.02,8.01,16.77,16.77,4.15,0.64,-5007.71,2525.04,0.0,0.0,-54.43,15578.48,-6.35,-6.35,6.44,6.45,0.04,0.05,0.0,3.0,8.34,0.01,8.36,16.68,16.72,0.02,0.0,0.0,0.0,0.0,16.68,16.72,0.02,0.0,59.0
3492,24.06.2020,18:51:29,Referenz III o. Nadel Referenz I (60 Zyklen),Referenz I (60 Zyklen),5.03,499.2,1.67,1.67,1.63,1.62,13.91,13.9,4.15,1.06,-4599.0,2566.77,0.0,0.0,-49.56,14685.92,-6.35,-6.35,6.44,6.45,0.04,0.05,0.0,5.0,6.77,0.01,6.77,13.55,13.53,0.01,0.0,0.0,0.0,0.0,13.55,13.53,0.01,0.0,59.0
3493,24.06.2020,18:51:34,Referenz III o. Nadel Referenz I (60 Zyklen),Referenz I (60 Zyklen),5.03,996.0,3.3,3.3,3.25,3.25,13.74,13.74,4.15,1.06,-4600.44,2575.35,0.0,0.0,-49.58,14502.57,-6.35,-6.35,6.44,6.45,0.04,0.05,0.0,5.0,6.78,0.01,6.77,13.56,13.53,0.01,0.0,0.0,0.0,0.0,13.56,13.53,0.01,0.0,59.0
3494,24.06.2020,18:51:37,Referenz III o. Nadel Referenz I (60 Zyklen),Referenz I (60 Zyklen),5.02,1496.0,4.92,4.92,4.87,4.87,13.64,13.65,4.15,1.06,-4599.88,2575.29,0.0,0.0,-49.57,14503.87,-6.35,-6.35,6.44,6.45,0.04,0.05,0.0,5.0,6.76,0.01,6.77,13.52,13.53,0.01,0.0,0.0,0.0,0.0,13.52,13.53,0.01,0.0,59.0
3495,24.06.2020,18:51:40,Referenz III o. Nadel Referenz I (60 Zyklen),Referenz I (60 Zyklen),5.02,1996.0,6.54,6.54,6.5,6.5,13.6,13.6,4.15,1.06,-4600.88,2575.32,0.0,0.0,-49.58,14503.2,-6.35,-6.35,6.44,6.45,0.04,0.05,0.0,5.0,6.75,0.01,6.77,13.51,13.53,0.01,0.0,0.0,0.0,0.0,13.51,13.53,0.01,0.0,59.0
3496,24.06.2020,18:51:44,Referenz III o. Nadel Referenz I (60 Zyklen),Referenz I (60 Zyklen),6.03,499.2,1.55,1.55,1.51,1.5,12.9,12.9,4.15,1.27,-4385.07,2604.01,0.0,0.0,-47.05,13889.58,-6.35,-6.35,6.44,6.45,0.04,0.05,0.0,6.0,6.27,0.01,6.25,12.53,12.5,0.02,0.0,0.0,0.0,0.0,12.53,12.5,0.02,0.0,59.0
3497,24.06.2020,18:51:48,Referenz III o. Nadel Referenz I (60 Zyklen),Referenz I (60 Zyklen),6.02,996.0,3.05,3.04,3.01,3.0,12.71,12.68,4.15,1.27,-4385.76,2612.64,0.0,0.0,-47.06,13704.96,-6.35,-6.35,6.44,6.45,0.04,0.05,0.0,6.0,6.26,0.01,6.25,12.53,12.5,0.02,0.0,0.0,0.0,0.0,12.53,12.5,0.02,0.0,59.0
3498,24.06.2020,18:51:51,Referenz III o. Nadel Referenz I (60 Zyklen),Referenz I (60 Zyklen),6.03,1496.0,4.54,4.54,4.5,4.49,12.6,12.58,4.15,1.28,-4386.38,2612.61,0.0,0.0,-47.06,13705.66,-6.35,-6.35,6.44,6.45,0.04,0.05,0.0,6.0,6.24,0.01,6.25,12.48,12.5,0.02,0.0,0.0,0.0,0.0,12.48,12.5,0.02,0.0,59.0
3499,24.06.2020,18:51:55,Referenz III o. Nadel Referenz I (60 Zyklen),Referenz I (60 Zyklen),6.03,1995.0,6.04,6.03,5.99,5.99,12.56,12.55,4.15,1.27,-4389.01,2612.62,0.0,0.0,-47.1,13705.27,-6.35,-6.35,6.44,6.45,0.04,0.05,0.0,6.0,6.23,0.01,6.25,12.47,12.5,0.02,0.0,0.0,0.0,0.0,12.47,12.5,0.02,0.0,59.0
3500,24.06.2020,18:51:58,Referenz III o. Nadel Referenz I (60 Zyklen),Referenz I (60 Zyklen),9.02,499.2,1.3,1.29,1.26,1.24,10.81,10.72,4.15,1.91,-3767.13,2677.61,0.0,0.0,-39.93,12315.22,-6.35,-6.35,6.44,6.45,0.04,0.05,0.0,9.0,5.22,0.01,5.2,10.44,10.4,0.01,0.0,0.0,0.0,0.0,10.44,10.4,0.01,0.0,59.0
3501,24.06.2020,18:52:02,Referenz III o. Nadel Referenz I (60 Zyklen),Referenz I (60 Zyklen),9.02,996.0,2.54,2.53,2.5,2.49,10.6,10.56,4.15,1.91,-3765.31,2686.7,0.0,0.0,-39.91,12120.89,-6.35,-6.35,6.44,6.45,0.04,0.05,0.0,9.0,5.21,0.01,5.2,10.42,10.4,0.01,0.0,0.0,0.0,0.0,10.42,10.4,0.01,0.0,59.0
3502,24.06.2020,18:52:06,Referenz III o. Nadel Referenz I (60 Zyklen),Referenz I (60 Zyklen),9.01,1496.0,3.79,3.79,3.74,3.74,10.51,10.5,4.15,1.9,-3767.25,2686.65,0.0,0.0,-39.93,12122.05,-6.35,-6.35,6.44,6.45,0.04,0.05,0.0,9.0,5.19,0.01,5.2,10.39,10.4,0.01,0.0,0.0,0.0,0.0,10.39,10.4,0.01,0.0,59.0
3503,24.06.2020,18:52:09,Referenz III o. Nadel Referenz I (60 Zyklen),Referenz I (60 Zyklen),9.01,1996.0,5.03,5.04,4.99,4.99,10.46,10.48,4.15,1.9,-3770.19,2686.68,0.0,0.0,-39.96,12121.24,-6.35,-6.35,6.44,6.45,0.04,0.05,0.0,9.0,5.19,0.01,5.2,10.37,10.4,0.01,0.0,0.0,0.0,0.0,10.37,10.4,0.01,0.0,59.0
3504,24.06.2020,18:52:12,Referenz III o. Nadel Referenz I (60 Zyklen),Referenz I (60 Zyklen),10.02,499.2,1.24,1.24,1.2,1.2,10.35,10.32,4.15,2.12,-3555.2,2713.89,0.0,0.0,-37.53,11539.43,-6.35,-6.35,6.44,6.45,0.04,0.05,0.0,10.0,4.99,0.01,4.95,9.98,9.9,0.03,0.0,0.0,0.0,0.0,9.98,9.9,0.03,0.0,59.0
3505,24.06.2020,18:52:17,Referenz III o. Nadel Referenz I (60 Zyklen),Referenz I (60 Zyklen),10.0,996.0,2.42,2.42,2.37,2.38,10.07,10.1,4.15,2.11,-3554.32,2723.12,0.0,0.0,-37.52,11341.96,-6.35,-6.35,6.44,6.45,0.04,0.05,0.0,10.0,4.94,0.01,4.95,9.89,9.9,0.03,0.0,0.0,0.0,0.0,9.89,9.9,0.03,0.0,59.0
3506,24.06.2020,18:52:20,Referenz III o. Nadel Referenz I (60 Zyklen),Referenz I (60 Zyklen),10.0,1496.0,3.6,3.61,3.55,3.57,9.98,10.02,4.15,2.12,-3556.7,2723.05,0.0,0.0,-37.55,11343.51,-6.35,-6.35,6.44,6.45,0.04,0.05,0.0,10.0,4.93,0.01,4.95,9.86,9.9,0.03,0.0,0.0,0.0,0.0,9.86,9.9,0.03,0.0,59.0
3507,24.06.2020,18:52:23,Referenz III o. Nadel Referenz I (60 Zyklen),Referenz I (60 Zyklen),10.01,1995.0,4.79,4.79,4.74,4.74,9.96,9.95,4.15,2.12,-3557.39,2723.07,0.0,0.0,-37.55,11343.02,-6.35,-6.35,6.44,6.45,0.04,0.05,0.0,10.0,4.93,0.01,4.95,9.86,9.9,0.03,0.0,0.0,0.0,0.0,9.86,9.9,0.03,0.0,59.0
3508,24.06.2020,18:52:26,Referenz III o. Nadel Referenz I (60 Zyklen),Referenz I (60 Zyklen),12.02,499.2,1.15,1.14,1.1,1.09,9.53,9.48,4.15,2.54,-3137.36,2761.42,0.0,0.0,-32.86,10522.64,-6.35,-6.35,6.44,6.45,0.04,0.05,0.0,12.0,4.58,0.01,4.55,9.16,9.09,0.02,0.0,0.0,0.0,0.0,9.16,9.09,0.02,0.0,59.0
3509,24.06.2020,18:52:31,Referenz III o. Nadel Referenz I (60 Zyklen),Referenz I (60 Zyklen),11.99,996.0,2.22,2.23,2.18,2.18,9.26,9.28,4.15,2.53,-3142.3,2770.69,0.0,0.0,-32.92,10324.5,-6.35,-6.35,6.44,6.45,0.04,0.05,0.0,12.0,4.54,0.01,4.55,9.08,9.09,0.02,0.0,0.0,0.0,0.0,9.08,9.09,0.02,0.0,59.0
3510,24.06.2020,18:52:34,Referenz III o. Nadel Referenz I (60 Zyklen),Referenz I (60 Zyklen),12.0,1496.0,3.31,3.31,3.27,3.26,9.19,9.18,4.15,2.54,-3142.42,2770.6,0.0,0.0,-32.92,10326.33,-6.35,-6.35,6.44,6.45,0.04,0.05,0.0,12.0,4.53,0.01,4.55,9.06,9.09,0.02,0.0,0.0,0.0,0.0,9.06,9.09,0.02,0.0,59.0
3511,24.06.2020,18:52:37,Referenz III o. Nadel Referenz I (60 Zyklen),Referenz I (60 Zyklen),12.01,1995.0,4.4,4.4,4.36,4.36,9.15,9.16,4.15,2.54,-3139.92,2770.68,0.0,0.0,-32.89,10324.6,-6.35,-6.35,6.44,6.45,0.04,0.05,0.0,12.0,4.53,0.01,4.55,9.06,9.09,0.02,0.0,0.0,0.0,0.0,9.06,9.09,0.02,0.0,59.0
3512,24.06.2020,18:52:41,Referenz III o. Nadel Referenz I (60 Zyklen),Referenz I (60 Zyklen),15.01,499.2,1.03,1.03,0.99,0.98,8.59,8.57,4.15,3.17,-2513.97,2842.4,0.0,0.0,-26.04,8790.61,-6.35,-6.35,6.44,6.45,0.04,0.05,0.0,15.0,4.11,0.01,4.08,8.22,8.16,0.02,0.0,0.0,0.0,0.0,8.22,8.16,0.02,0.0,59.0
3513,24.06.2020,18:52:45,Referenz III o. Nadel Referenz I (60 Zyklen),Referenz I (60 Zyklen),15.01,996.0,2.0,2.0,1.96,1.96,8.35,8.34,4.15,3.17,-2511.15,2852.08,0.0,0.0,-26.01,8583.75,-6.35,-6.35,6.44,6.45,0.04,0.05,0.0,15.0,4.08,0.01,4.08,8.17,8.16,0.02,0.0,0.0,0.0,0.0,8.17,8.16,0.02,0.0,59.0
3514,24.06.2020,18:52:48,Referenz III o. Nadel Referenz I (60 Zyklen),Referenz I (60 Zyklen),15.01,1496.0,2.98,2.98,2.93,2.94,8.26,8.28,4.15,3.17,-2511.53,2851.96,0.0,0.0,-26.02,8586.24,-6.35,-6.35,6.44,6.45,0.04,0.05,0.0,15.0,4.07,0.01,4.08,8.14,8.16,0.02,0.0,0.0,0.0,0.0,8.14,8.16,0.02,0.0,59.0
3515,24.06.2020,18:52:52,Referenz III o. Nadel Referenz I (60 Zyklen),Referenz I (60 Zyklen),15.01,1996.0,3.95,3.96,3.91,3.91,8.21,8.23,4.15,3.17,-2514.97,2851.99,0.0,0.0,-26.05,8585.65,-6.35,-6.35,6.44,6.45,0.04,0.05,0.0,15.0,4.06,0.01,4.08,8.12,8.16,0.02,0.0,0.0,0.0,0.0,8.12,8.16,0.02,0.0,59.0
3516,24.06.2020,18:52:55,Referenz III o. Nadel Referenz I (60 Zyklen),Referenz I (60 Zyklen),17.99,499.2,0.95,0.95,0.91,0.9,7.9,7.87,4.15,3.8,-1890.02,2921.43,0.0,0.0,-19.38,7100.32,-6.35,-6.35,6.44,6.45,0.04,0.05,0.0,18.0,3.77,0.01,3.74,7.54,7.48,0.02,0.0,0.0,0.0,0.0,7.54,7.48,0.02,0.0,59.0
3517,24.06.2020,18:52:59,Referenz III o. Nadel Referenz I (60 Zyklen),Referenz I (60 Zyklen),17.97,996.0,1.84,1.84,1.79,1.79,7.66,7.66,4.15,3.8,-1886.95,2931.29,0.0,0.0,-19.35,6889.51,-6.35,-6.35,6.44,6.45,0.04,0.05,0.0,18.0,3.74,0.01,3.74,7.47,7.48,0.02,0.0,0.0,0.0,0.0,7.47,7.48,0.02,0.0,59.0
3518,24.06.2020,18:53:03,Referenz III o. Nadel Referenz I (60 Zyklen),Referenz I (60 Zyklen),17.97,1496.0,2.73,2.73,2.69,2.68,7.58,7.57,4.15,3.8,-1890.33,2931.16,0.0,0.0,-19.38,6892.29,-6.35,-6.35,6.44,6.45,0.04,0.05,0.0,18.0,3.73,0.01,3.74,7.46,7.48,0.02,0.0,0.0,0.0,0.0,7.46,7.48,0.02,0.0,59.0
3519,24.06.2020,18:53:06,Referenz III o. Nadel Referenz I (60 Zyklen),Referenz I (60 Zyklen),17.98,1996.0,3.62,3.61,3.58,3.56,7.53,7.51,4.15,3.8,-1887.01,2931.18,0.0,0.0,-19.35,6891.84,-6.35,-6.35,6.44,6.45,0.04,0.05,0.0,18.0,3.72,0.01,3.74,7.44,7.48,0.02,0.0,0.0,0.0,0.0,7.44,7.48,0.02,0.0,59.0
3520,24.06.2020,18:53:09,Referenz III o. Nadel Referenz I (60 Zyklen),Referenz I (60 Zyklen),20.0,499.2,0.9,0.89,0.86,0.85,7.51,7.43,4.15,4.23,-1473.61,2973.91,0.0,0.0,-15.02,5977.97,-6.35,-6.35,6.44,6.45,0.04,0.05,0.0,20.0,3.57,0.01,3.54,7.14,7.09,0.02,0.0,0.0,0.0,0.0,7.14,7.09,0.02,0.0,59.0
3521,24.06.2020,18:53:14,Referenz III o. Nadel Referenz I (60 Zyklen),Referenz I (60 Zyklen),20.0,996.0,1.74,1.75,1.7,1.7,7.26,7.28,4.15,4.23,-1464.85,2983.94,0.0,0.0,-14.93,5763.44,-6.35,-6.35,6.44,6.45,0.04,0.05,0.0,20.0,3.54,0.01,3.54,7.08,7.09,0.02,0.0,0.0,0.0,0.0,7.08,7.09,0.02,0.0,59.0
3522,24.06.2020,18:53:17,Referenz III o. Nadel Referenz I (60 Zyklen),Referenz I (60 Zyklen),19.99,1496.0,2.59,2.6,2.55,2.55,7.19,7.2,4.15,4.23,-1468.04,2983.91,0.0,0.0,-14.96,5763.96,-6.35,-6.35,6.44,6.45,0.04,0.05,0.0,20.0,3.53,0.01,3.54,7.07,7.09,0.02,0.0,0.0,0.0,0.0,7.07,7.09,0.02,0.0,59.0
3523,24.06.2020,18:53:20,Referenz III o. Nadel Referenz I (60 Zyklen),Referenz I (60 Zyklen),19.99,1996.0,3.44,3.43,3.39,3.39,7.15,7.14,4.15,4.23,-1474.24,2983.9,0.0,0.0,-15.03,5764.32,-6.35,-6.35,6.44,6.45,0.04,0.05,0.0,20.0,3.53,0.01,3.54,7.05,7.09,0.02,0.0,0.0,0.0,0.0,7.05,7.09,0.02,0.0,59.0
3524,24.06.2020,18:53:23,Referenz III o. Nadel Referenz I (60 Zyklen),Referenz I (60 Zyklen),20.99,499.2,0.88,0.88,0.83,0.83,7.29,7.28,4.15,4.44,-1268.07,3008.63,0.0,0.0,-12.89,5235.33,-6.35,-6.35,6.44,6.45,0.04,0.05,0.0,21.0,3.46,0.0,3.45,6.92,6.9,0.01,0.0,0.0,0.0,0.0,6.92,6.9,0.01,0.0,59.0
3525,24.06.2020,18:53:28,Referenz III o. Nadel Referenz I (60 Zyklen),Referenz I (60 Zyklen),20.98,996.0,1.7,1.7,1.66,1.66,7.08,7.09,4.15,4.44,-1255.24,3018.65,0.0,0.0,-12.76,5020.93,-6.35,-6.35,6.44,6.45,0.04,0.05,0.0,21.0,3.45,0.0,3.45,6.9,6.9,0.01,0.0,0.0,0.0,0.0,6.9,6.9,0.01,0.0,59.0
3526,24.06.2020,18:53:31,Referenz III o. Nadel Referenz I (60 Zyklen),Referenz I (60 Zyklen),20.98,1496.0,2.53,2.52,2.48,2.48,7.01,7.0,4.15,4.43,-1259.62,3018.64,0.0,0.0,-12.8,5021.21,-6.35,-6.35,6.44,6.45,0.04,0.05,0.0,21.0,3.44,0.0,3.45,6.89,6.9,0.01,0.0,0.0,0.0,0.0,6.89,6.9,0.01,0.0,59.0
3527,24.06.2020,18:53:34,Referenz III o. Nadel Referenz I (60 Zyklen),Referenz I (60 Zyklen),20.97,1996.0,3.35,3.35,3.31,3.31,6.97,6.97,4.15,4.43,-1261.49,3018.55,0.0,0.0,-12.82,5023.18,-6.35,-6.35,6.44,6.45,0.04,0.05,0.0,21.0,3.44,0.0,3.45,6.88,6.9,0.01,0.0,0.0,0.0,0.0,6.88,6.9,0.01,0.0,59.0
3528,24.06.2020,18:53:38,Referenz III o. Nadel Referenz I (60 Zyklen),Referenz I (60 Zyklen),24.01,499.2,0.83,0.83,0.78,0.78,6.86,6.88,4.15,5.08,-634.91,3083.69,0.0,0.0,-6.43,3629.95,-6.35,-6.35,6.44,6.45,0.04,0.05,0.0,24.0,3.25,0.01,3.23,6.5,6.47,0.01,0.0,0.0,0.0,0.0,6.5,6.47,0.01,0.0,59.0
3529,24.06.2020,18:53:42,Referenz III o. Nadel Referenz I (60 Zyklen),Referenz I (60 Zyklen),23.96,996.0,1.6,1.61,1.56,1.56,6.67,6.69,4.15,5.07,-633.16,3093.93,0.0,0.0,-6.41,3410.73,-6.35,-6.35,6.44,6.45,0.04,0.05,0.0,24.0,3.24,0.01,3.23,6.49,6.47,0.01,0.0,0.0,0.0,0.0,6.49,6.47,0.01,0.0,59.0
3530,24.06.2020,18:53:45,Referenz III o. Nadel Referenz I (60 Zyklen),Referenz I (60 Zyklen),23.97,1496.0,2.37,2.37,2.32,2.33,6.57,6.58,4.15,5.07,-631.6,3094.03,0.0,0.0,-6.4,3408.65,-6.35,-6.35,6.44,6.45,0.04,0.05,0.0,24.0,3.22,0.01,3.23,6.45,6.47,0.01,0.0,0.0,0.0,0.0,6.45,6.47,0.01,0.0,59.0
3531,24.06.2020,18:53:49,Referenz III o. Nadel Referenz I (60 Zyklen),Referenz I (60 Zyklen),23.97,1996.0,3.14,3.14,3.1,3.1,6.54,6.54,4.15,5.07,-637.98,3093.99,0.0,0.0,-6.46,3409.64,-6.35,-6.35,6.44,6.45,0.04,0.05,0.0,24.0,3.22,0.01,3.23,6.44,6.47,0.01,0.0,0.0,0.0,0.0,6.44,6.47,0.01,0.0,59.0
3532,24.06.2020,18:53:52,Referenz III o. Nadel Referenz I (60 Zyklen),Referenz I (60 Zyklen),26.99,499.2,0.78,0.78,0.74,0.74,6.5,6.52,4.15,5.71,-13.47,3159.65,0.0,0.0,-0.22,2005.28,-6.35,-6.35,6.44,6.45,0.04,0.05,0.0,27.0,3.07,0.01,3.05,6.13,6.09,0.02,0.0,0.0,0.0,0.0,6.13,6.09,0.02,0.0,59.0
3533,24.06.2020,18:53:56,Referenz III o. Nadel Referenz I (60 Zyklen),Referenz I (60 Zyklen),26.97,996.0,1.51,1.5,1.47,1.46,6.29,6.27,4.15,5.7,0.43,3170.25,0.0,0.0,-0.08,1778.53,-6.35,-6.35,6.44,6.45,0.04,0.05,0.0,27.0,3.05,0.01,3.05,6.1,6.09,0.02,0.0,0.0,0.0,0.0,6.1,6.09,0.02,0.0,59.0
3534,24.06.2020,18:54:00,Referenz III o. Nadel Referenz I (60 Zyklen),Referenz I (60 Zyklen),26.98,1496.0,2.23,2.23,2.19,2.18,6.19,6.19,4.15,5.7,-2.07,3170.15,0.0,0.0,-0.11,1780.61,-6.35,-6.35,6.44,6.45,0.04,0.05,0.0,27.0,3.04,0.01,3.05,6.07,6.09,0.02,0.0,0.0,0.0,0.0,6.07,6.09,0.02,0.0,59.0
3535,24.06.2020,18:54:03,Referenz III o. Nadel Referenz I (60 Zyklen),Referenz I (60 Zyklen),26.98,1996.0,2.96,2.96,2.91,2.92,6.15,6.16,4.15,5.7,-6.89,3170.21,0.0,0.0,-0.15,1779.23,-6.35,-6.35,6.44,6.45,0.04,0.05,0.0,27.0,3.03,0.01,3.05,6.05,6.09,0.02,0.0,0.0,0.0,0.0,6.05,6.09,0.02,0.0,59.0
3536,24.06.2020,18:54:06,Referenz III o. Nadel Referenz I (60 Zyklen),Referenz I (60 Zyklen),29.99,499.2,0.75,0.74,0.7,0.69,6.21,6.16,4.15,6.34,614.18,3232.21,0.0,0.0,5.93,453.21,-6.35,-6.35,6.44,6.45,0.04,0.05,0.0,30.0,2.92,0.01,2.88,5.84,5.77,0.02,0.0,0.0,0.0,0.0,5.84,5.77,0.02,0.0,59.0
3537,24.06.2020,18:54:11,Referenz III o. Nadel Referenz I (60 Zyklen),Referenz I (60 Zyklen),29.94,996.0,1.43,1.43,1.38,1.38,5.94,5.96,4.15,6.33,624.94,3242.95,0.0,0.0,6.03,223.54,-6.35,-6.35,6.44,6.45,0.04,0.05,0.0,30.0,2.88,0.01,2.88,5.76,5.77,0.02,0.0,0.0,0.0,0.0,5.76,5.77,0.02,0.0,59.0
3538,24.06.2020,18:54:14,Referenz III o. Nadel Referenz I (60 Zyklen),Referenz I (60 Zyklen),29.96,1496.0,2.11,2.12,2.07,2.07,5.86,5.87,4.15,6.33,620.94,3242.95,0.0,0.0,5.99,223.54,-6.35,-6.35,6.44,6.45,0.04,0.05,0.0,30.0,2.87,0.01,2.88,5.74,5.77,0.02,0.0,0.0,0.0,0.0,5.74,5.77,0.02,0.0,59.0
3539,24.06.2020,18:54:17,Referenz III o. Nadel Referenz I (60 Zyklen),Referenz I (60 Zyklen),29.96,1996.0,2.8,2.81,2.76,2.76,5.83,5.84,4.15,6.33,621.38,3242.88,0.0,0.0,6.0,224.95,-6.35,-6.35,6.44,6.45,0.04,0.05,0.0,30.0,2.87,0.01,2.88,5.74,5.77,0.02,0.0,0.0,0.0,0.0,5.74,5.77,0.02,0.0,59.0
3540,24.06.2020,18:54:27,Referenz III o. Nadel Referenz I (60 Zyklen),Referenz I (60 Zyklen),1.03,499.2,3.47,3.47,3.43,3.42,28.88,28.83,4.15,0.22,-5433.13,2464.22,0.0,0.0,-59.6,16879.38,-6.35,-6.35,6.44,6.45,0.04,0.05,0.0,1.0,14.26,0.07,14.07,28.51,28.14,0.14,0.0,0.0,0.0,0.0,28.51,28.14,0.14,0.0,60.0
3541,24.06.2020,18:54:30,Referenz III o. Nadel Referenz I (60 Zyklen),Referenz I (60 Zyklen),1.04,996.0,6.81,6.81,6.77,6.76,28.38,28.36,4.15,0.22,-5431.62,2472.61,0.0,0.0,-59.58,16699.97,-6.35,-6.35,6.44,6.45,0.04,0.05,0.0,1.0,14.1,0.07,14.07,28.19,28.14,0.14,0.0,0.0,0.0,0.0,28.19,28.14,0.14,0.0,60.0
3542,24.06.2020,18:54:33,Referenz III o. Nadel Referenz I (60 Zyklen),Referenz I (60 Zyklen),1.04,1496.0,10.13,10.14,10.09,10.09,28.11,28.12,4.15,0.22,-5431.62,2472.63,0.0,0.0,-59.58,16699.62,-6.35,-6.35,6.44,6.45,0.04,0.05,0.0,1.0,14.0,0.07,14.07,27.99,28.14,0.14,0.0,0.0,0.0,0.0,27.99,28.14,0.14,0.0,60.0
3543,24.06.2020,18:54:37,Referenz III o. Nadel Referenz I (60 Zyklen),Referenz I (60 Zyklen),1.04,1996.0,13.45,13.44,13.4,13.4,27.96,27.95,4.15,0.22,-5425.24,2472.63,0.0,0.0,-59.5,16699.51,-6.35,-6.35,6.44,6.45,0.04,0.05,0.0,1.0,13.94,0.07,14.07,27.87,28.14,0.14,0.0,0.0,0.0,0.0,27.87,28.14,0.14,0.0,60.0
3544,24.06.2020,18:54:40,Referenz III o. Nadel Referenz I (60 Zyklen),Referenz I (60 Zyklen),2.01,499.2,2.47,2.47,2.43,2.43,20.56,20.56,4.15,0.43,-5231.96,2482.39,0.0,0.0,-57.14,16490.82,-6.35,-6.35,6.44,6.45,0.04,0.05,0.0,2.0,10.09,0.02,10.04,20.19,20.08,0.04,0.0,0.0,0.0,0.0,20.19,20.08,0.04,0.0,60.0
3545,24.06.2020,18:54:44,Referenz III o. Nadel Referenz I (60 Zyklen),Referenz I (60 Zyklen),2.02,996.0,4.87,4.87,4.82,4.82,20.28,20.29,4.15,0.43,-5230.09,2490.81,0.0,0.0,-57.12,16310.74,-6.35,-6.35,6.44,6.45,0.04,0.05,0.0,2.0,10.05,0.02,10.04,20.1,20.08,0.04,0.0,0.0,0.0,0.0,20.1,20.08,0.04,0.0,60.0
3546,24.06.2020,18:54:48,Referenz III o. Nadel Referenz I (60 Zyklen),Referenz I (60 Zyklen),2.02,1496.0,7.27,7.27,7.22,7.22,20.16,20.17,4.15,0.43,-5231.4,2490.74,0.0,0.0,-57.13,16312.25,-6.35,-6.35,6.44,6.45,0.04,0.05,0.0,2.0,10.02,0.02,10.04,20.04,20.08,0.04,0.0,0.0,0.0,0.0,20.04,20.08,0.04,0.0,60.0
3547,24.06.2020,18:54:51,Referenz III o. Nadel Referenz I (60 Zyklen),Referenz I (60 Zyklen),2.03,1996.0,9.65,9.65,9.61,9.61,20.07,20.07,4.15,0.43,-5226.89,2490.77,0.0,0.0,-57.08,16311.65,-6.35,-6.35,6.44,6.45,0.04,0.05,0.0,2.0,9.99,0.02,10.04,19.98,20.08,0.04,0.0,0.0,0.0,0.0,19.98,20.08,0.04,0.0,60.0
3548,24.06.2020,18:54:54,Referenz III o. Nadel Referenz I (60 Zyklen),Referenz I (60 Zyklen),3.02,499.3,2.06,2.06,2.01,2.01,17.11,17.08,4.15,0.64,-5014.4,2516.34,0.0,0.0,-54.51,15764.65,-6.35,-6.35,6.44,6.45,0.04,0.05,0.0,3.0,8.37,0.01,8.35,16.75,16.7,0.02,0.0,0.0,0.0,0.0,16.75,16.7,0.02,0.0,60.0
3549,24.06.2020,18:54:59,Referenz III o. Nadel Referenz I (60 Zyklen),Referenz I (60 Zyklen),3.03,996.0,4.06,4.06,4.02,4.01,16.92,16.92,4.15,0.64,-5011.21,2524.74,0.0,0.0,-54.47,15584.89,-6.35,-6.35,6.44,6.45,0.04,0.05,0.0,3.0,8.37,0.01,8.35,16.73,16.7,0.02,0.0,0.0,0.0,0.0,16.73,16.7,0.02,0.0,60.0
3550,24.06.2020,18:55:02,Referenz III o. Nadel Referenz I (60 Zyklen),Referenz I (60 Zyklen),3.03,1496.0,6.05,6.07,6.01,6.02,16.8,16.83,4.15,0.64,-5007.9,2524.8,0.0,0.0,-54.43,15583.72,-6.35,-6.35,6.44,6.45,0.04,0.05,0.0,3.0,8.34,0.01,8.35,16.67,16.7,0.02,0.0,0.0,0.0,0.0,16.67,16.7,0.02,0.0,60.0
3551,24.06.2020,18:55:05,Referenz III o. Nadel Referenz I (60 Zyklen),Referenz I (60 Zyklen),3.04,1996.0,8.06,8.06,8.01,8.01,16.75,16.75,4.15,0.64,-5011.65,2524.74,0.0,0.0,-54.48,15584.96,-6.35,-6.35,6.44,6.45,0.04,0.05,0.0,3.0,8.33,0.01,8.35,16.66,16.7,0.02,0.0,0.0,0.0,0.0,16.66,16.7,0.02,0.0,60.0
3552,24.06.2020,18:55:08,Referenz III o. Nadel Referenz I (60 Zyklen),Referenz I (60 Zyklen),5.03,499.2,1.67,1.67,1.63,1.63,13.92,13.91,4.15,1.06,-4598.0,2566.54,0.0,0.0,-49.55,14691.02,-6.35,-6.35,6.44,6.45,0.04,0.05,0.0,5.0,6.78,0.01,6.76,13.55,13.52,0.01,0.0,0.0,0.0,0.0,13.55,13.52,0.01,0.0,60.0
3553,24.06.2020,18:55:13,Referenz III o. Nadel Referenz I (60 Zyklen),Referenz I (60 Zyklen),5.03,996.0,3.29,3.29,3.25,3.24,13.72,13.7,4.15,1.06,-4598.12,2575.2,0.0,0.0,-49.55,14505.7,-6.35,-6.35,6.44,6.45,0.04,0.05,0.0,5.0,6.77,0.01,6.76,13.53,13.52,0.01,0.0,0.0,0.0,0.0,13.53,13.52,0.01,0.0,60.0
3554,24.06.2020,18:55:16,Referenz III o. Nadel Referenz I (60 Zyklen),Referenz I (60 Zyklen),5.02,1496.0,4.92,4.91,4.87,4.86,13.64,13.61,4.15,1.06,-4599.5,2575.1,0.0,0.0,-49.57,14507.95,-6.35,-6.35,6.44,6.45,0.04,0.05,0.0,5.0,6.76,0.01,6.76,13.52,13.52,0.01,0.0,0.0,0.0,0.0,13.52,13.52,0.01,0.0,60.0
3555,24.06.2020,18:55:19,Referenz III o. Nadel Referenz I (60 Zyklen),Referenz I (60 Zyklen),5.02,1996.0,6.53,6.53,6.48,6.48,13.57,13.57,4.15,1.06,-4602.57,2575.14,0.0,0.0,-49.6,14506.93,-6.35,-6.35,6.44,6.45,0.04,0.05,0.0,5.0,6.74,0.01,6.76,13.48,13.52,0.01,0.0,0.0,0.0,0.0,13.48,13.52,0.01,0.0,60.0
3556,24.06.2020,18:55:23,Referenz III o. Nadel Referenz I (60 Zyklen),Referenz I (60 Zyklen),6.03,499.2,1.55,1.55,1.51,1.51,12.92,12.92,4.15,1.27,-4389.39,2604.06,0.0,0.0,-47.1,13888.49,-6.35,-6.35,6.44,6.45,0.04,0.05,0.0,6.0,6.28,0.01,6.25,12.56,12.5,0.02,0.0,0.0,0.0,0.0,12.56,12.5,0.02,0.0,60.0
3557,24.06.2020,18:55:27,Referenz III o. Nadel Referenz I (60 Zyklen),Referenz I (60 Zyklen),6.02,996.0,3.04,3.05,3.0,3.0,12.67,12.71,4.15,1.27,-4387.7,2612.74,0.0,0.0,-47.08,13702.7,-6.35,-6.35,6.44,6.45,0.04,0.05,0.0,6.0,6.24,0.01,6.25,12.49,12.5,0.02,0.0,0.0,0.0,0.0,12.49,12.5,0.02,0.0,60.0
3558,24.06.2020,18:55:30,Referenz III o. Nadel Referenz I (60 Zyklen),Referenz I (60 Zyklen),6.02,1496.0,4.55,4.53,4.5,4.48,12.61,12.56,4.15,1.27,-4385.2,2612.63,0.0,0.0,-47.05,13705.2,-6.35,-6.35,6.44,6.45,0.04,0.05,0.0,6.0,6.24,0.01,6.25,12.49,12.5,0.02,0.0,0.0,0.0,0.0,12.49,12.5,0.02,0.0,60.0
3559,24.06.2020,18:55:34,Referenz III o. Nadel Referenz I (60 Zyklen),Referenz I (60 Zyklen),6.03,1996.0,6.03,6.03,5.99,5.98,12.55,12.53,4.15,1.27,-4386.95,2612.64,0.0,0.0,-47.07,13704.96,-6.35,-6.35,6.44,6.45,0.04,0.05,0.0,6.0,6.23,0.01,6.25,12.45,12.5,0.02,0.0,0.0,0.0,0.0,12.45,12.5,0.02,0.0,60.0
3560,24.06.2020,18:55:37,Referenz III o. Nadel Referenz I (60 Zyklen),Referenz I (60 Zyklen),9.02,499.2,1.3,1.3,1.25,1.25,10.78,10.78,4.15,1.91,-3769.76,2678.06,0.0,0.0,-39.96,12305.58,-6.35,-6.35,6.44,6.45,0.04,0.05,0.0,9.0,5.21,0.01,5.19,10.42,10.39,0.01,0.0,0.0,0.0,0.0,10.42,10.39,0.01,0.0,60.0
3561,24.06.2020,18:55:41,Referenz III o. Nadel Referenz I (60 Zyklen),Referenz I (60 Zyklen),9.01,996.0,2.54,2.53,2.5,2.48,10.58,10.54,4.15,1.9,-3767.38,2686.98,0.0,0.0,-39.93,12114.84,-6.35,-6.35,6.44,6.45,0.04,0.05,0.0,9.0,5.2,0.01,5.19,10.4,10.39,0.01,0.0,0.0,0.0,0.0,10.4,10.39,0.01,0.0,60.0
3562,24.06.2020,18:55:45,Referenz III o. Nadel Referenz I (60 Zyklen),Referenz I (60 Zyklen),9.02,1496.0,3.79,3.78,3.74,3.73,10.5,10.49,4.15,1.91,-3766.13,2687.05,0.0,0.0,-39.92,12113.32,-6.35,-6.35,6.44,6.45,0.04,0.05,0.0,9.0,5.19,0.01,5.19,10.38,10.39,0.01,0.0,0.0,0.0,0.0,10.38,10.39,0.01,0.0,60.0
3563,24.06.2020,18:55:48,Referenz III o. Nadel Referenz I (60 Zyklen),Referenz I (60 Zyklen),9.02,1996.0,5.03,5.03,4.98,4.98,10.45,10.45,4.15,1.91,-3770.57,2687.04,0.0,0.0,-39.97,12113.53,-6.35,-6.35,6.44,6.45,0.04,0.05,0.0,9.0,5.18,0.01,5.19,10.36,10.39,0.01,0.0,0.0,0.0,0.0,10.36,10.39,0.01,0.0,60.0
3564,24.06.2020,18:55:51,Referenz III o. Nadel Referenz I (60 Zyklen),Referenz I (60 Zyklen),10.03,499.2,1.24,1.24,1.19,1.19,10.28,10.29,4.15,2.12,-3555.2,2713.83,0.0,0.0,-37.53,11540.63,-6.35,-6.35,6.44,6.45,0.04,0.05,0.0,10.0,4.96,0.01,4.94,9.91,9.88,0.01,0.0,0.0,0.0,0.0,9.91,9.88,0.01,0.0,60.0
3565,24.06.2020,18:55:56,Referenz III o. Nadel Referenz I (60 Zyklen),Referenz I (60 Zyklen),10.0,996.0,2.42,2.42,2.37,2.38,10.08,10.09,4.15,2.11,-3558.46,2722.96,0.0,0.0,-37.57,11345.34,-6.35,-6.35,6.44,6.45,0.04,0.05,0.0,10.0,4.95,0.01,4.94,9.89,9.88,0.01,0.0,0.0,0.0,0.0,9.89,9.88,0.01,0.0,60.0
3566,24.06.2020,18:55:59,Referenz III o. Nadel Referenz I (60 Zyklen),Referenz I (60 Zyklen),10.01,1496.0,3.6,3.6,3.56,3.55,9.99,9.98,4.15,2.12,-3555.33,2722.81,0.0,0.0,-37.53,11348.58,-6.35,-6.35,6.44,6.45,0.04,0.05,0.0,10.0,4.93,0.01,4.94,9.86,9.88,0.01,0.0,0.0,0.0,0.0,9.86,9.88,0.01,0.0,60.0
3567,24.06.2020,18:56:02,Referenz III o. Nadel Referenz I (60 Zyklen),Referenz I (60 Zyklen),10.01,1996.0,4.78,4.79,4.74,4.74,9.95,9.96,4.15,2.12,-3553.89,2722.89,0.0,0.0,-37.51,11346.82,-6.35,-6.35,6.44,6.45,0.04,0.05,0.0,10.0,4.93,0.01,4.94,9.85,9.88,0.01,0.0,0.0,0.0,0.0,9.85,9.88,0.01,0.0,60.0
3568,24.06.2020,18:56:05,Referenz III o. Nadel Referenz I (60 Zyklen),Referenz I (60 Zyklen),11.99,499.2,1.14,1.14,1.1,1.09,9.49,9.48,4.15,2.54,-3144.24,2761.6,0.0,0.0,-32.94,10518.98,-6.35,-6.35,6.44,6.45,0.04,0.05,0.0,12.0,4.56,0.01,4.54,9.12,9.08,0.02,0.0,0.0,0.0,0.0,9.12,9.08,0.02,0.0,60.0
3569,24.06.2020,18:56:10,Referenz III o. Nadel Referenz I (60 Zyklen),Referenz I (60 Zyklen),12.02,996.0,2.22,2.22,2.18,2.18,9.27,9.26,4.15,2.54,-3138.17,2770.83,0.0,0.0,-32.87,10321.4,-6.35,-6.35,6.44,6.45,0.04,0.05,0.0,12.0,4.54,0.01,4.54,9.08,9.08,0.02,0.0,0.0,0.0,0.0,9.08,9.08,0.02,0.0,60.0
3570,24.06.2020,18:56:13,Referenz III o. Nadel Referenz I (60 Zyklen),Referenz I (60 Zyklen),12.01,1496.0,3.31,3.31,3.26,3.26,9.18,9.18,4.15,2.54,-3138.79,2770.79,0.0,0.0,-32.88,10322.35,-6.35,-6.35,6.44,6.45,0.04,0.05,0.0,12.0,4.53,0.01,4.54,9.05,9.08,0.02,0.0,0.0,0.0,0.0,9.05,9.08,0.02,0.0,60.0
3571,24.06.2020,18:56:16,Referenz III o. Nadel Referenz I (60 Zyklen),Referenz I (60 Zyklen),12.0,1996.0,4.4,4.38,4.35,4.34,9.14,9.11,4.15,2.54,-3141.42,2770.66,0.0,0.0,-32.91,10325.13,-6.35,-6.35,6.44,6.45,0.04,0.05,0.0,12.0,4.52,0.01,4.54,9.05,9.08,0.02,0.0,0.0,0.0,0.0,9.05,9.08,0.02,0.0,60.0
3572,24.06.2020,18:56:20,Referenz III o. Nadel Referenz I (60 Zyklen),Referenz I (60 Zyklen),15.01,499.2,1.03,1.03,0.99,0.98,8.57,8.56,4.15,3.17,-2518.16,2842.26,0.0,0.0,-26.09,8793.78,-6.35,-6.35,6.44,6.45,0.04,0.05,0.0,15.0,4.1,0.01,4.08,8.2,8.16,0.02,0.0,0.0,0.0,0.0,8.2,8.16,0.02,0.0,60.0
3573,24.06.2020,18:56:24,Referenz III o. Nadel Referenz I (60 Zyklen),Referenz I (60 Zyklen),15.01,996.0,2.01,1.99,1.96,1.95,8.36,8.3,4.15,3.17,-2514.28,2851.76,0.0,0.0,-26.05,8590.4,-6.35,-6.35,6.44,6.45,0.04,0.05,0.0,15.0,4.09,0.01,4.08,8.17,8.16,0.02,0.0,0.0,0.0,0.0,8.17,8.16,0.02,0.0,60.0
3574,24.06.2020,18:56:27,Referenz III o. Nadel Referenz I (60 Zyklen),Referenz I (60 Zyklen),15.01,1496.0,2.98,2.97,2.94,2.92,8.27,8.24,4.15,3.17,-2510.84,2851.69,0.0,0.0,-26.01,8592.09,-6.35,-6.35,6.44,6.45,0.04,0.05,0.0,15.0,4.07,0.01,4.08,8.15,8.16,0.02,0.0,0.0,0.0,0.0,8.15,8.16,0.02,0.0,60.0
3575,24.06.2020,18:56:31,Referenz III o. Nadel Referenz I (60 Zyklen),Referenz I (60 Zyklen),15.02,1996.0,3.95,3.95,3.91,3.9,8.22,8.21,4.15,3.17,-2517.72,2851.69,0.0,0.0,-26.08,8592.09,-6.35,-6.35,6.44,6.45,0.04,0.05,0.0,15.0,4.06,0.01,4.08,8.12,8.16,0.02,0.0,0.0,0.0,0.0,8.12,8.16,0.02,0.0,60.0
3576,24.06.2020,18:56:34,Referenz III o. Nadel Referenz I (60 Zyklen),Referenz I (60 Zyklen),18.01,499.2,0.94,0.94,0.9,0.9,7.82,7.85,4.15,3.81,-1886.26,2921.41,0.0,0.0,-19.34,7100.78,-6.35,-6.35,6.44,6.45,0.04,0.05,0.0,18.0,3.73,0.0,3.73,7.45,7.45,0.01,0.0,0.0,0.0,0.0,7.45,7.45,0.01,0.0,60.0
3577,24.06.2020,18:56:38,Referenz III o. Nadel Referenz I (60 Zyklen),Referenz I (60 Zyklen),18.01,996.0,1.84,1.83,1.79,1.79,7.66,7.63,4.15,3.81,-1878.87,2931.12,0.0,0.0,-19.26,6893.0,-6.35,-6.35,6.44,6.45,0.04,0.05,0.0,18.0,3.74,0.0,3.73,7.47,7.45,0.01,0.0,0.0,0.0,0.0,7.47,7.45,0.01,0.0,60.0
3578,24.06.2020,18:56:42,Referenz III o. Nadel Referenz I (60 Zyklen),Referenz I (60 Zyklen),17.99,1496.0,2.73,2.72,2.69,2.68,7.57,7.55,4.15,3.8,-1885.82,2931.17,0.0,0.0,-19.34,6891.94,-6.35,-6.35,6.44,6.45,0.04,0.05,0.0,18.0,3.72,0.0,3.73,7.45,7.45,0.01,0.0,0.0,0.0,0.0,7.45,7.45,0.01,0.0,60.0
3579,24.06.2020,18:56:45,Referenz III o. Nadel Referenz I (60 Zyklen),Referenz I (60 Zyklen),17.98,1996.0,3.62,3.62,3.57,3.57,7.52,7.53,4.15,3.8,-1887.32,2931.11,0.0,0.0,-19.35,6893.31,-6.35,-6.35,6.44,6.45,0.04,0.05,0.0,18.0,3.72,0.0,3.73,7.43,7.45,0.01,0.0,0.0,0.0,0.0,7.43,7.45,0.01,0.0,60.0
3580,24.06.2020,18:56:48,Referenz III o. Nadel Referenz I (60 Zyklen),Referenz I (60 Zyklen),20.02,499.2,0.9,0.9,0.85,0.85,7.47,7.48,4.15,4.23,-1471.79,2973.84,0.0,0.0,-15.0,5979.45,-6.35,-6.35,6.44,6.45,0.04,0.05,0.0,20.0,3.55,0.01,3.53,7.1,7.07,0.01,0.0,0.0,0.0,0.0,7.1,7.07,0.01,0.0,60.0
3581,24.06.2020,18:56:53,Referenz III o. Nadel Referenz I (60 Zyklen),Referenz I (60 Zyklen),19.96,996.0,1.74,1.75,1.7,1.7,7.26,7.29,4.15,4.22,-1471.73,2983.82,0.0,0.0,-15.0,5765.93,-6.35,-6.35,6.44,6.45,0.04,0.05,0.0,20.0,3.54,0.01,3.53,7.08,7.07,0.01,0.0,0.0,0.0,0.0,7.08,7.07,0.01,0.0,60.0
3582,24.06.2020,18:56:56,Referenz III o. Nadel Referenz I (60 Zyklen),Referenz I (60 Zyklen),19.98,1496.0,2.59,2.58,2.54,2.54,7.18,7.17,4.15,4.22,-1472.55,2983.68,0.0,0.0,-15.01,5768.89,-6.35,-6.35,6.44,6.45,0.04,0.05,0.0,20.0,3.53,0.01,3.53,7.05,7.07,0.01,0.0,0.0,0.0,0.0,7.05,7.07,0.01,0.0,60.0
3583,24.06.2020,18:56:59,Referenz III o. Nadel Referenz I (60 Zyklen),Referenz I (60 Zyklen),19.99,1996.0,3.43,3.44,3.38,3.39,7.13,7.15,4.15,4.23,-1470.6,2983.77,0.0,0.0,-14.99,5767.1,-6.35,-6.35,6.44,6.45,0.04,0.05,0.0,20.0,3.52,0.01,3.53,7.04,7.07,0.01,0.0,0.0,0.0,0.0,7.04,7.07,0.01,0.0,60.0
3584,24.06.2020,18:57:02,Referenz III o. Nadel Referenz I (60 Zyklen),Referenz I (60 Zyklen),20.94,499.2,0.88,0.88,0.83,0.83,7.29,7.33,4.15,4.43,-1278.46,3008.45,0.0,0.0,-13.0,5239.13,-6.35,-6.35,6.44,6.45,0.04,0.05,0.0,21.0,3.46,0.01,3.45,6.92,6.9,0.01,0.0,0.0,0.0,0.0,6.92,6.9,0.01,0.0,60.0
3585,24.06.2020,18:57:07,Referenz III o. Nadel Referenz I (60 Zyklen),Referenz I (60 Zyklen),20.96,996.0,1.7,1.69,1.66,1.65,7.1,7.05,4.15,4.43,-1261.62,3018.39,0.0,0.0,-12.82,5026.49,-6.35,-6.35,6.44,6.45,0.04,0.05,0.0,21.0,3.46,0.01,3.45,6.91,6.9,0.01,0.0,0.0,0.0,0.0,6.91,6.9,0.01,0.0,60.0
3586,24.06.2020,18:57:10,Referenz III o. Nadel Referenz I (60 Zyklen),Referenz I (60 Zyklen),20.98,1496.0,2.52,2.53,2.48,2.49,7.0,7.03,4.15,4.44,-1261.43,3018.5,0.0,0.0,-12.82,5024.1,-6.35,-6.35,6.44,6.45,0.04,0.05,0.0,21.0,3.44,0.01,3.45,6.87,6.9,0.01,0.0,0.0,0.0,0.0,6.87,6.9,0.01,0.0,60.0
3587,24.06.2020,18:57:13,Referenz III o. Nadel Referenz I (60 Zyklen),Referenz I (60 Zyklen),20.98,1996.0,3.35,3.35,3.31,3.31,6.97,6.97,4.15,4.44,-1259.93,3018.42,0.0,0.0,-12.81,5025.93,-6.35,-6.35,6.44,6.45,0.04,0.05,0.0,21.0,3.44,0.01,3.45,6.88,6.9,0.01,0.0,0.0,0.0,0.0,6.88,6.9,0.01,0.0,60.0
3588,24.06.2020,18:57:17,Referenz III o. Nadel Referenz I (60 Zyklen),Referenz I (60 Zyklen),24.01,499.2,0.82,0.82,0.78,0.77,6.86,6.8,4.15,5.07,-638.67,3083.87,0.0,0.0,-6.47,3626.04,-6.35,-6.35,6.44,6.45,0.04,0.05,0.0,24.0,3.24,0.01,3.23,6.49,6.46,0.02,0.0,0.0,0.0,0.0,6.49,6.46,0.02,0.0,60.0
3589,24.06.2020,18:57:21,Referenz III o. Nadel Referenz I (60 Zyklen),Referenz I (60 Zyklen),23.96,996.0,1.6,1.59,1.55,1.54,6.66,6.63,4.15,5.07,-635.1,3094.12,0.0,0.0,-6.43,3406.86,-6.35,-6.35,6.44,6.45,0.04,0.05,0.0,24.0,3.24,0.01,3.23,6.48,6.46,0.02,0.0,0.0,0.0,0.0,6.48,6.46,0.02,0.0,60.0
3590,24.06.2020,18:57:24,Referenz III o. Nadel Referenz I (60 Zyklen),Referenz I (60 Zyklen),24.0,1496.0,2.36,2.36,2.32,2.31,6.55,6.54,4.15,5.07,-632.79,3094.12,0.0,0.0,-6.41,3406.72,-6.35,-6.35,6.44,6.45,0.04,0.05,0.0,24.0,3.21,0.01,3.23,6.43,6.46,0.02,0.0,0.0,0.0,0.0,6.43,6.46,0.02,0.0,60.0
3591,24.06.2020,18:57:28,Referenz III o. Nadel Referenz I (60 Zyklen),Referenz I (60 Zyklen),23.98,1996.0,3.14,3.13,3.09,3.08,6.53,6.51,4.15,5.07,-634.91,3094.03,0.0,0.0,-6.43,3408.65,-6.35,-6.35,6.44,6.45,0.04,0.05,0.0,24.0,3.22,0.01,3.23,6.43,6.46,0.02,0.0,0.0,0.0,0.0,6.43,6.46,0.02,0.0,60.0
3592,24.06.2020,18:57:31,Referenz III o. Nadel Referenz I (60 Zyklen),Referenz I (60 Zyklen),26.97,499.2,0.78,0.79,0.74,0.74,6.49,6.55,4.15,5.7,-15.34,3159.78,0.0,0.0,-0.24,2002.43,-6.35,-6.35,6.44,6.45,0.04,0.05,0.0,27.0,3.06,0.01,3.04,6.12,6.09,0.02,0.0,0.0,0.0,0.0,6.12,6.09,0.02,0.0,60.0
3593,24.06.2020,18:57:35,Referenz III o. Nadel Referenz I (60 Zyklen),Referenz I (60 Zyklen),26.99,996.0,1.51,1.5,1.46,1.46,6.29,6.26,4.15,5.71,-1.26,3170.28,0.0,0.0,-0.1,1777.83,-6.35,-6.35,6.44,6.45,0.04,0.05,0.0,27.0,3.05,0.01,3.04,6.1,6.09,0.02,0.0,0.0,0.0,0.0,6.1,6.09,0.02,0.0,60.0
3594,24.06.2020,18:57:39,Referenz III o. Nadel Referenz I (60 Zyklen),Referenz I (60 Zyklen),26.99,1496.0,2.23,2.23,2.18,2.18,6.18,6.18,4.15,5.71,-0.38,3170.26,0.0,0.0,-0.09,1778.18,-6.35,-6.35,6.44,6.45,0.04,0.05,0.0,27.0,3.03,0.01,3.04,6.06,6.09,0.02,0.0,0.0,0.0,0.0,6.06,6.09,0.02,0.0,60.0
3595,24.06.2020,18:57:42,Referenz III o. Nadel Referenz I (60 Zyklen),Referenz I (60 Zyklen),26.97,1996.0,2.96,2.95,2.91,2.91,6.15,6.14,4.15,5.7,-9.08,3170.25,0.0,0.0,-0.18,1778.42,-6.35,-6.35,6.44,6.45,0.04,0.05,0.0,27.0,3.03,0.01,3.04,6.06,6.09,0.02,0.0,0.0,0.0,0.0,6.06,6.09,0.02,0.0,60.0
3596,24.06.2020,18:57:45,Referenz III o. Nadel Referenz I (60 Zyklen),Referenz I (60 Zyklen),30.0,499.2,0.74,0.75,0.7,0.7,6.15,6.2,4.15,6.34,616.75,3232.14,0.0,0.0,5.95,454.76,-6.35,-6.35,6.44,6.45,0.04,0.05,0.0,30.0,2.89,0.0,2.88,5.78,5.76,0.01,0.0,0.0,0.0,0.0,5.78,5.76,0.01,0.0,60.0
3597,24.06.2020,18:57:50,Referenz III o. Nadel Referenz I (60 Zyklen),Referenz I (60 Zyklen),29.96,996.0,1.43,1.43,1.39,1.38,5.96,5.94,4.15,6.33,622.82,3242.83,0.0,0.0,6.01,225.97,-6.35,-6.35,6.44,6.45,0.04,0.05,0.0,30.0,2.89,0.0,2.88,5.77,5.76,0.01,0.0,0.0,0.0,0.0,5.77,5.76,0.01,0.0,60.0
3598,24.06.2020,18:57:53,Referenz III o. Nadel Referenz I (60 Zyklen),Referenz I (60 Zyklen),29.95,1496.0,2.12,2.11,2.08,2.06,5.88,5.86,4.15,6.33,616.49,3242.82,0.0,0.0,5.95,226.32,-6.35,-6.35,6.44,6.45,0.04,0.05,0.0,30.0,2.88,0.0,2.88,5.76,5.76,0.01,0.0,0.0,0.0,0.0,5.76,5.76,0.01,0.0,60.0
3599,24.06.2020,18:57:56,Referenz III o. Nadel Referenz I (60 Zyklen),Referenz I (60 Zyklen),29.96,1996.0,2.81,2.81,2.76,2.76,5.83,5.84,4.15,6.33,617.25,3242.86,0.0,0.0,5.96,225.41,-6.35,-6.35,6.44,6.45,0.04,0.05,0.0,30.0,2.87,0.0,2.88,5.74,5.76,0.01,0.0,0.0,0.0,0.0,5.74,5.76,0.01,0.0,60.0
